Repository: jdhuang-csm/Ru-BCA

## Methods
* (BaO)<sub>x</sub>-(CaO)<sub>y</sub>-(Al<sub>2</sub>O<sub>3</sub>)<sub>1-x-y</sub> (BCA) catalyst supports were synthesized via sol-gel and solid-state methods. 
* Ru/BCA catalysts were prepared via incipient wetness impregnation to achieve 1 wt. % Ru loading.
* Ammonia synthesis rates were measured for Ru/BCA catalysts in a packed-bed reactor at 480-600<sup>o</sup>C, 10 bar, and space velocities up to 1.3 x 10<sup>6</sup> ml g<sub>cat</sub><sup>-1</sup> h<sup>-1</sup>.
* A machine learning (ML) model was employed to improve understanding of the behavior of Ru/BCA catalysts.
* A microkinetic model was developed to describe the best-performing catalyst.

File: data/init_files_Cadigan/BCA311.txt (part 30 of 42)
********** Start test **********
Elapsed time, Pressure, | , LJtemp(C), Inner-Temp, Outer-Temp, | , N2-set, N2-flow, H2-set, H2-flow, | , pH, NH3_ppm, NH3_Prod_rate, |, In222Temp
11522.8, 139.3, | , 25.9, 0.0, 577.3, | ,  4000,  3878, 12000, 11717, | , -3.4, 1644.4, 68.478, |, 0.0
11523.8, 139.0, | , 25.9, 0.0, 582.7, | ,  4000,  3879, 12000, 11712, | , -3.4, 1639.6, 68.260, |, 0.0
11524.8, 139.2, | , 25.9, 0.0, 582.2, | ,  4000,  3878, 12000, 11713, | , -3.4, 275.9, 11.502, |, 0.0
11525.8, 138.7, | , 25.9, 0.0, 582.4, | ,  4000,  3881, 12000, 11716, | , -3.4, 318.3, 13.274, |, 0.0
11526.9, 138.7, | , 25.9, 0.0, 582.2, | ,  4000,  3877, 12000, 11717, | , -3.4, 365.4, 15.237, |, 0.0
11527.9, 139.6, | , 25.9, 0.0, 577.7, | ,  4000,  3873, 12000, 11686, | , -3.4, 425.9, 17.715, |, 0.0
11528.9, 139.5, | , 25.9, 0.0, 577.7, | ,  4000,  3879, 12000, 11702, | , -3.4, 449.4, 18.721, |, 0.0
11529.9, 138.8, | , 25.9, 0.0, 582.1, | ,  4000,  3875, 12000, 11728, | , -3.4, 524.4, 21.872, |, 0.0
11530.9, 138.5, | , 25.9, 0.0, 582.4, | ,  4000,  3872, 12000, 11704, | , -3.4, 546.7, 22.762, |, 0.0
11531.9, 138.6, | , 25.9, 0.0, 582.1, | ,  4000,  3873, 12000, 11714, | , -3.4, 592.5, 24.688, |, 0.0
11532.9, 139.3, | , 25.9, 0.0, 578.4, | ,  4000,  3876, 12000, 11700, | , -3.4, 628.1, 26.149, |, 0.0
11533.9, 139.4, | , 25.9, 0.0, 577.3, | ,  4000,  3875, 12000, 11694, | , -3.4, 706.1, 29.381, |, 0.0
11535.0, 139.3, | , 25.9, 0.0, 577.9, | ,  4000,  3878, 12000, 11722, | , -3.4, 728.3, 30.368, |, 0.0
11536.0, 138.7, | , 25.9, 0.0, 582.4, | ,  4000,  3876, 12000, 11707, | , -3.4, 769.5, 32.046, |, 0.0
11537.0, 139.0, | , 25.9, 0.0, 582.6, | ,  4000,  3879, 12000, 11687, | , -3.4, 822.2, 34.203, |, 0.0
11538.0, 139.0, | , 25.9, 0.0, 583.0, | ,  4000,  3879, 12000, 11706, | , -3.4, 860.3, 35.831, |, 0.0
11539.0, 139.3, | , 25.9, 0.0, 575.1, | ,  4000,  3872, 12000, 11703, | , -3.4, 866.7, 36.075, |, 0.0
11540.0, 139.3, | , 25.9, 0.0, 578.0, | ,  4000,  3871, 12000, 11687, | , -3.4, 921.1, 38.297, |, 0.0
11541.0, 139.0, | , 25.9, 0.0, 582.4, | ,  4000,  3879, 12000, 11705, | , -3.4, 978.5, 40.749, |, 0.0
11542.0, 139.1, | , 25.9, 0.0, 582.5, | ,  4000,  3878, 12000, 11705, | , -3.4, 1003.0, 41.761, |, 0.0
11543.0, 138.7, | , 25.9, 0.0, 582.0, | ,  4000,  3880, 12000, 11722, | , -3.4, 1063.4, 44.327, |, 0.0
11544.1, 138.6, | , 25.9, 0.0, 582.2, | ,  4000,  3873, 12000, 11683, | , -3.4, 1086.1, 45.141, |, 0.0
11545.1, 139.9, | , 25.9, 0.0, 576.6, | ,  4000,  3881, 12000, 11697, | , -3.4, 1140.5, 47.465, |, 0.0
11546.1, 139.6, | , 25.9, 0.0, 577.0, | ,  4000,  3880, 12000, 11706, | , -3.4, 1152.1, 47.971, |, 0.0
11547.1, 138.8, | , 25.9, 0.0, 581.7, | ,  4000,  3881, 12000, 11699, | , -3.4, 1174.3, 48.878, |, 0.0
11548.1, 139.0, | , 25.9, 0.0, 582.1, | ,  4000,  3879, 12000, 11709, | , -3.4, 1254.9, 52.257, |, 0.0
11549.1, 138.6, | , 25.9, 0.0, 582.2, | ,  4000,  3878, 12000, 11705, | , -3.4, 1285.3, 53.500, |, 0.0
11550.1, 139.3, | , 25.9, 0.0, 576.8, | ,  4000,  3874, 12000, 11707, | , -3.4, 1340.6, 55.791, |, 0.0
11551.1, 139.8, | , 25.9, 0.0, 576.9, | ,  4000,  3880, 12000, 11700, | , -3.4, 1385.1, 57.640, |, 0.0
11552.2, 138.7, | , 25.9, 0.0, 582.0, | ,  4000,  3872, 12000, 11731, | , -3.4, 1419.8, 59.171, |, 0.0
11553.2, 138.6, | , 25.9, 0.0, 582.1, | ,  4000,  3877, 12000, 11712, | , -3.4, 1413.0, 58.830, |, 0.0
11554.2, 138.6, | , 25.9, 0.0, 582.1, | ,  4000,  3874, 12000, 11708, | , -3.4, 1448.6, 60.284, |, 0.0
11555.2, 140.0, | , 25.9, 0.0, 577.0, | ,  4000,  3877, 12000, 11705, | , -3.4, 1469.1, 61.134, |, 0.0
11556.2, 139.4, | , 25.9, 0.0, 576.7, | ,  4000,  3874, 12000, 11696, | , -3.4, 1496.5, 62.229, |, 0.0
11557.2, 139.7, | , 25.9, 0.0, 576.4, | ,  4000,  3883, 12000, 11715, | , -3.4, 1515.4, 63.124, |, 0.0
11558.2, 138.7, | , 25.9, 0.0, 582.2, | ,  4000,  3875, 12000, 11696, | , -3.4, 1507.2, 62.676, |, 0.0
11559.2, 138.6, | , 25.9, 0.0, 582.4, | ,  4000,  3875, 12000, 11708, | , -3.4, 1551.8, 64.575, |, 0.0
11560.2, 138.9, | , 25.9, 0.0, 581.3, | ,  4000,  3876, 12000, 11717, | , -3.4, 1593.4, 66.349, |, 0.0
11561.2, 139.7, | , 25.9, 0.0, 577.4, | ,  4000,  3877, 12000, 11688, | , -3.4, 1573.2, 65.390, |, 0.0
11562.3, 139.1, | , 25.9, 0.0, 578.2, | ,  4000,  3871, 12000, 11701, | , -3.4, 1627.2, 67.664, |, 0.0
11563.3, 138.8, | , 25.9, 0.0, 579.6, | ,  4000,  3879, 12000, 11707, | , -3.4, 1622.5, 67.527, |, 0.0
11564.3, 139.2, | , 25.9, 0.0, 582.6, | ,  4000,  3883, 12000, 11707, | , -3.4, 1640.5, 68.291, |, 0.0
11565.3, 139.2, | , 25.9, 0.0, 581.6, | ,  4000,  3875, 12000, 11713, | , -3.4, 1620.4, 67.447, |, 0.0
11566.3, 138.7, | , 25.9, 0.0, 582.2, | ,  4000,  3877, 12000, 11701, | , -3.4, 1625.5, 67.616, |, 0.0
11567.3, 139.3, | , 25.9, 0.0, 576.6, | ,  4000,  3874, 12000, 11687, | , -3.4, 1652.9, 68.683, |, 0.0
11568.3, 139.8, | , 25.9, 0.0, 576.1, | ,  4000,  3877, 12000, 11691, | , -3.4, 1685.9, 70.080, |, 0.0
11569.3, 138.8, | , 25.9, 0.0, 581.8, | ,  4000,  3877, 12000, 11729, | , -3.4, 1646.9, 68.629, |, 0.0
11570.4, 138.7, | , 25.9, 0.0, 581.5, | ,  4000,  3875, 12000, 11713, | , -3.4, 1631.9, 67.928, |, 0.0
11571.4, 139.0, | , 25.9, 0.0, 582.3, | ,  4000,  3874, 12000, 11713, | , -3.4, 1662.8, 69.206, |, 0.0
11572.4, 139.7, | , 25.9, 0.0, 577.9, | ,  4000,  3877, 12000, 11710, | , -3.4, 1653.3, 68.815, |, 0.0
11573.4, 139.3, | , 25.9, 0.0, 576.6, | ,  4000,  3875, 12000, 11690, | , -3.4, 1631.1, 67.792, |, 0.0
11574.4, 139.1, | , 25.9, 0.0, 582.2, | ,  4000,  3879, 12000, 11719, | , -3.4, 1684.2, 70.145, |, 0.0
11575.4, 139.3, | , 25.9, 0.0, 581.6, | ,  4000,  3875, 12000, 11709, | , -3.4, 1639.2, 68.215, |, 0.0
11576.4, 138.7, | , 25.9, 0.0, 582.2, | ,  4000,  3877, 12000, 11728, | , -3.4, 1632.8, 68.039, |, 0.0
11577.4, 138.5, | , 25.9, 0.0, 581.9, | ,  4000,  3874, 12000, 11706, | , -3.4, 1659.8, 69.052, |, 0.0
11578.4, 139.4, | , 25.9, 0.0, 576.4, | ,  4000,  3879, 12000, 11712, | , -3.4, 1704.8, 70.966, |, 0.0
11579.5, 139.9, | , 25.9, 0.0, 574.9, | ,  4000,  3873, 12000, 11698, | , -3.4, 1659.3, 68.989, |, 0.0
11580.5, 138.9, | , 25.9, 0.0, 579.8, | ,  4000,  3873, 12000, 11698, | , -3.4, 1683.3, 69.990, |, 0.0
11581.5, 139.3, | , 25.9, 0.0, 581.1, | ,  4000,  3874, 12000, 11711, | , -3.4, 1656.3, 68.931, |, 0.0
11582.5, 138.8, | , 25.9, 0.0, 580.5, | ,  4000,  3873, 12000, 11697, | , -3.4, 1625.5, 67.582, |, 0.0
11583.5, 139.4, | , 25.9, 0.0, 575.4, | ,  4000,  3871, 12000, 11695, | , -3.4, 1673.9, 69.573, |, 0.0
11584.5, 139.7, | , 25.9, 0.0, 574.4, | ,  4000,  3876, 12000, 11720, | , -3.4, 1661.5, 69.194, |, 0.0
11585.5, 139.2, | , 25.9, 0.0, 581.0, | ,  4000,  3877, 12000, 11696, | , -3.4, 1647.4, 68.505, |, 0.0
11586.5, 139.0, | , 25.9, 0.0, 581.3, | ,  4000,  3879, 12000, 11716, | , -3.4, 1654.2, 68.882, |, 0.0
11587.5, 138.7, | , 26.0, 0.0, 581.6, | ,  4000,  3877, 12000, 11695, | , -3.4, 1639.2, 68.164, |, 0.0
11588.5, 138.7, | , 26.0, 0.0, 581.7, | ,  4000,  3879, 12000, 11712, | , -3.4, 1660.6, 69.132, |, 0.0
11589.6, 139.8, | , 25.9, 0.0, 576.8, | ,  4000,  3875, 12000, 11705, | , -3.4, 1641.8, 68.299, |, 0.0
11590.6, 139.6, | , 25.9, 0.0, 576.2, | ,  4000,  3875, 12000, 11707, | , -3.4, 1622.1, 67.491, |, 0.0
11591.6, 138.9, | , 26.0, 0.0, 581.7, | ,  4000,  3882, 12000, 11720, | , -3.4, 1645.6, 68.562, |, 0.0
11592.6, 139.0, | , 25.9, 0.0, 581.9, | ,  4000,  3874, 12000, 11690, | , -3.4, 1607.9, 66.828, |, 0.0
11593.6, 138.7, | , 26.0, 0.0, 581.8, | ,  4000,  3877, 12000, 11709, | , -3.4, 1648.6, 68.614, |, 0.0
11594.6, 138.7, | , 26.0, 0.0, 581.9, | ,  4000,  3877, 12000, 11690, | , -3.4, 1632.8, 67.876, |, 0.0
11595.6, 140.2, | , 26.0, 0.0, 575.4, | ,  4000,  3879, 12000, 11724, | , -3.4, 1664.5, 69.348, |, 0.0
11596.6, 139.6, | , 25.9, 0.0, 574.5, | ,  4000,  3872, 12000, 11722, | , -3.4, 1568.5, 65.319, |, 0.0
11597.7, 138.7, | , 26.0, 0.0, 581.5, | ,  4000,  3874, 12000, 11711, | , -3.4, 1633.2, 67.970, |, 0.0
11598.7, 138.7, | , 26.0, 0.0, 581.5, | ,  4000,  3874, 12000, 11708, | , -3.4, 1648.2, 68.576, |, 0.0
11599.7, 138.7, | , 26.0, 0.0, 581.9, | ,  4000,  3878, 12000, 11706, | , -3.4, 1649.1, 68.623, |, 0.0
11600.7, 139.6, | , 26.0, 0.0, 576.1, | ,  4000,  3875, 12000, 11698, | , -3.4, 1622.9, 67.488, |, 0.0
11601.7, 139.9, | , 26.0, 0.0, 576.2, | ,  4000,  3876, 12000, 11708, | , -3.4, 1602.4, 66.681, |, 0.0
11602.7, 139.0, | , 26.0, 0.0, 581.7, | ,  4000,  3878, 12000, 11699, | , -3.4, 1637.9, 68.129, |, 0.0
11603.7, 138.6, | , 26.0, 0.0, 581.4, | ,  4000,  3875, 12000, 11706, | , -3.4, 1649.5, 68.627, |, 0.0
11604.7, 138.7, | , 26.0, 0.0, 581.3, | ,  4000,  3874, 12000, 11705, | , -3.4, 1646.5, 68.491, |, 0.0
11605.8, 139.2, | , 26.0, 0.0, 581.2, | ,  4000,  3874, 12000, 11698, | , -3.4, 1655.5, 68.838, |, 0.0
11606.8, 139.4, | , 26.0, 0.0, 575.7, | ,  4000,  3876, 12000, 11697, | , -3.4, 1629.8, 67.771, |, 0.0
11607.8, 139.4, | , 26.0, 0.0, 577.1, | ,  4000,  3882, 12000, 11721, | , -3.4, 1632.4, 68.013, |, 0.0
11608.8, 139.2, | , 26.0, 0.0, 581.5, | ,  4000,  3878, 12000, 11715, | , -3.4, 1634.5, 68.058, |, 0.0
11609.8, 138.7, | , 26.0, 0.0, 581.3, | ,  4000,  3879, 12000, 11713, | , -3.4, 1624.6, 67.646, |, 0.0
11610.8, 138.9, | , 26.0, 0.0, 580.6, | ,  4000,  3880, 12000, 11708, | , -3.4, 1629.4, 67.820, |, 0.0
11611.8, 139.8, | , 26.0, 0.0, 577.1, | ,  4000,  3875, 12000, 11695, | , -3.4, 1654.2, 68.775, |, 0.0
11612.8, 140.1, | , 26.0, 0.0, 575.9, | ,  4000,  3877, 12000, 11704, | , -3.4, 1649.1, 68.611, |, 0.0
11613.8, 138.7, | , 26.0, 0.0, 581.4, | ,  4000,  3875, 12000, 11705, | , -3.4, 1625.9, 67.642, |, 0.0
11614.9, 138.6, | , 26.0, 0.0, 581.4, | ,  4000,  3880, 12000, 11709, | , -3.4, 1606.2, 66.864, |, 0.0
11615.9, 139.4, | , 26.0, 0.0, 580.9, | ,  4000,  3882, 12000, 11702, | , -3.4, 1686.3, 70.172, |, 0.0
11616.9, 138.7, | , 26.0, 0.0, 581.4, | ,  4000,  3872, 12000, 11691, | , -3.4, 1643.5, 68.302, |, 0.0
11617.9, 139.5, | , 26.0, 0.0, 576.1, | ,  4000,  3875, 12000, 11698, | , -3.4, 1598.1, 66.457, |, 0.0
11618.9, 139.8, | , 26.0, 0.0, 576.1, | ,  4000,  3877, 12000, 11701, | , -3.4, 1640.9, 68.258, |, 0.0
11619.9, 138.6, | , 26.0, 0.0, 581.7, | ,  4000,  3875, 12000, 11694, | , -3.4, 1616.9, 67.220, |, 0.0
11620.9, 139.0, | , 26.0, 0.0, 580.9, | ,  4000,  3877, 12000, 11717, | , -3.4, 1630.6, 67.903, |, 0.0
11621.9, 138.6, | , 26.0, 0.0, 581.8, | ,  4000,  3876, 12000, 11702, | , -3.4, 1625.1, 67.602, |, 0.0
11622.9, 139.8, | , 26.0, 0.0, 577.3, | ,  4000,  3875, 12000, 11705, | , -3.4, 1639.6, 68.215, |, 0.0
11624.0, 139.4, | , 26.0, 0.0, 575.8, | ,  4000,  3874, 12000, 11695, | , -3.4, 1608.8, 66.887, |, 0.0
11625.0, 138.7, | , 26.0, 0.0, 581.5, | ,  4000,  3875, 12000, 11701, | , -3.4, 1630.2, 67.807, |, 0.0
11626.0, 139.3, | , 26.0, 0.0, 581.3, | ,  4000,  3879, 12000, 11713, | , -3.4, 1671.3, 69.584, |, 0.0
11627.0, 138.8, | , 26.0, 0.0, 580.0, | ,  4000,  3879, 12000, 11706, | , -3.4, 1648.2, 68.594, |, 0.0
11628.0, 138.6, | , 26.0, 0.0, 581.2, | ,  4000,  3883, 12000, 11689, | , -3.4, 1631.1, 67.820, |, 0.0
11629.0, 140.1, | , 26.0, 0.0, 574.1, | ,  4000,  3872, 12000, 11676, | , -3.4, 1645.2, 68.307, |, 0.0
11630.0, 139.8, | , 26.0, 0.0, 577.2, | ,  4000,  3873, 12000, 11699, | , -3.4, 1637.5, 68.089, |, 0.0
11631.0, 138.9, | , 26.0, 0.0, 580.9, | ,  4000,  3875, 12000, 11718, | , -3.4, 1609.6, 67.024, |, 0.0
11632.0, 138.8, | , 26.0, 0.0, 581.0, | ,  4000,  3884, 12000, 11715, | , -3.4, 1618.6, 67.422, |, 0.0
11633.0, 138.7, | , 26.0, 0.0, 581.4, | ,  4000,  3878, 12000, 11697, | , -3.4, 1637.5, 68.104, |, 0.0
11634.1, 139.2, | , 26.0, 0.0, 581.4, | ,  4000,  3882, 12000, 11709, | , -3.4, 1646.1, 68.529, |, 0.0
11635.1, 139.5, | , 26.0, 0.0, 575.7, | ,  4000,  3877, 12000, 11711, | , -3.4, 1608.4, 66.951, |, 0.0
11636.1, 140.0, | , 26.0, 0.0, 575.6, | ,  4000,  3874, 12000, 11715, | , -3.4, 1637.5, 68.165, |, 0.0
11637.1, 138.6, | , 26.0, 0.0, 581.6, | ,  4000,  3873, 12000, 11709, | , -3.4, 1635.8, 68.065, |, 0.0
11638.1, 138.7, | , 26.0, 0.0, 581.6, | ,  4000,  3875, 12000, 11699, | , -3.4, 1639.6, 68.189, |, 0.0
11639.1, 138.8, | , 26.0, 0.0, 582.1, | ,  4000,  3878, 12000, 11710, | , -3.4, 1682.1, 70.011, |, 0.0
11640.1, 139.7, | , 26.0, 0.0, 577.1, | ,  4000,  3877, 12000, 11679, | , -3.4, 1614.8, 67.082, |, 0.0
11641.1, 139.6, | , 26.0, 0.0, 574.9, | ,  4000,  3871, 12000, 11697, | , -3.4, 1639.6, 68.159, |, 0.0
11642.2, 138.7, | , 26.0, 0.0, 580.9, | ,  4000,  3880, 12000, 11686, | , -3.4, 1633.2, 67.883, |, 0.0
11643.2, 139.2, | , 26.0, 0.0, 581.2, | ,  4000,  3874, 12000, 11698, | , -3.4, 1649.1, 68.568, |, 0.0
11644.2, 138.8, | , 26.0, 0.0, 581.1, | ,  4000,  3877, 12000, 11694, | , -3.4, 1649.1, 68.564, |, 0.0
11645.2, 138.8, | , 26.0, 0.0, 581.0, | ,  4000,  3877, 12000, 11713, | , -3.4, 1624.2, 67.617, |, 0.0
11646.2, 139.6, | , 26.0, 0.0, 574.8, | ,  4000,  3872, 12000, 11701, | , -3.4, 1637.9, 68.111, |, 0.0
11647.2, 139.9, | , 26.0, 0.0, 576.0, | ,  4000,  3877, 12000, 11713, | , -3.4, 1641.8, 68.345, |, 0.0
11648.2, 138.8, | , 26.0, 0.0, 580.9, | ,  4000,  3873, 12000, 11719, | , -3.4, 1652.1, 68.781, |, 0.0
11649.2, 139.2, | , 26.0, 0.0, 581.2, | ,  4000,  3879, 12000, 11712, | , -3.4, 1649.1, 68.654, |, 0.0
11650.2, 139.1, | , 26.0, 0.0, 581.7, | ,  4000,  3883, 12000, 11712, | , -3.4, 1630.6, 67.906, |, 0.0
11651.3, 139.4, | , 26.0, 0.0, 576.2, | ,  4000,  3871, 12000, 11694, | , -3.4, 1649.9, 68.575, |, 0.0
11652.3, 139.7, | , 26.0, 0.0, 575.0, | ,  4000,  3874, 12000, 11704, | , -3.4, 1645.2, 68.436, |, 0.0
11653.3, 139.7, | , 26.0, 0.0, 580.9, | ,  4000,  3881, 12000, 11711, | , -3.4, 1662.3, 69.211, |, 0.0
11654.3, 138.7, | , 26.0, 0.0, 581.5, | ,  4000,  3877, 12000, 11709, | , -3.4, 1631.9, 67.916, |, 0.0
11655.3, 138.6, | , 26.0, 0.0, 581.6, | ,  4000,  3880, 12000, 11711, | , -3.4, 1632.4, 67.960, |, 0.0
11656.3, 139.2, | , 26.0, 0.0, 581.9, | ,  4000,  3879, 12000, 11723, | , -3.4, 1640.9, 68.363, |, 0.0
11657.3, 139.6, | , 26.0, 0.0, 575.2, | ,  4000,  3877, 12000, 11705, | , -3.4, 1584.8, 65.941, |, 0.0
11658.3, 139.6, | , 26.0, 0.0, 576.2, | ,  4000,  3877, 12000, 11727, | , -3.4, 1649.1, 68.710, |, 0.0
11659.4, 138.9, | , 26.0, 0.0, 581.1, | ,  4000,  3879, 12000, 11702, | , -3.4, 1613.9, 67.153, |, 0.0
11660.4, 138.9, | , 26.0, 0.0, 581.6, | ,  4000,  3874, 12000, 11695, | , -3.4, 1631.1, 67.811, |, 0.0
11661.4, 138.8, | , 26.0, 0.0, 581.5, | ,  4000,  3879, 12000, 11701, | , -3.4, 1664.5, 69.250, |, 0.0
11662.4, 140.0, | , 26.0, 0.0, 576.0, | ,  4000,  3878, 12000, 11705, | , -3.4, 1622.5, 67.514, |, 0.0
11663.4, 140.0, | , 26.0, 0.0, 575.2, | ,  4000,  3871, 12000, 11709, | , -3.4, 1608.8, 66.933, |, 0.0
11664.4, 138.6, | , 26.0, 0.0, 581.6, | ,  4000,  3876, 12000, 11720, | , -3.4, 1625.9, 67.712, |, 0.0
11665.4, 138.7, | , 26.0, 0.0, 581.4, | ,  4000,  3878, 12000, 11716, | , -3.4, 1648.6, 68.647, |, 0.0
11666.4, 139.1, | , 26.0, 0.0, 581.7, | ,  4000,  3875, 12000, 11710, | , -3.4, 1639.6, 68.235, |, 0.0
11667.4, 139.1, | , 26.0, 0.0, 581.7, | ,  4000,  3875, 12000, 11716, | , -3.4, 1646.5, 68.545, |, 0.0
11668.5, 139.8, | , 26.0, 0.0, 577.0, | ,  4000,  3877, 12000, 11701, | , -3.4, 1617.8, 67.297, |, 0.0
11669.5, 139.8, | , 26.0, 0.0, 577.7, | ,  4000,  3877, 12000, 11697, | , -3.4, 1633.2, 67.919, |, 0.0
11670.5, 138.7, | , 26.0, 0.0, 581.7, | ,  4000,  3875, 12000, 11703, | , -3.4, 1640.1, 68.221, |, 0.0
11671.5, 138.7, | , 26.0, 0.0, 581.7, | ,  4000,  3877, 12000, 11713, | , -3.4, 1623.8, 67.596, |, 0.0
11672.5, 138.5, | , 26.0, 0.0, 582.0, | ,  4000,  3873, 12000, 11702, | , -3.4, 1630.2, 67.800, |, 0.0
11673.5, 139.8, | , 26.0, 0.0, 576.9, | ,  4000,  3872, 12000, 11707, | , -3.4, 1666.6, 69.329, |, 0.0
11674.5, 139.6, | , 26.0, 0.0, 575.9, | ,  4000,  3875, 12000, 11705, | , -3.4, 1643.1, 68.356, |, 0.0
11675.5, 139.8, | , 26.0, 0.0, 577.5, | ,  4000,  3876, 12000, 11728, | , -3.4, 1624.2, 67.676, |, 0.0
11676.6, 139.0, | , 26.0, 0.0, 581.9, | ,  4000,  3878, 12000, 11712, | , -3.4, 1593.4, 66.332, |, 0.0
11677.6, 138.7, | , 26.0, 0.0, 581.7, | ,  4000,  3873, 12000, 11698, | , -3.4, 1628.1, 67.691, |, 0.0
11678.6, 138.7, | , 26.0, 0.0, 581.1, | ,  4000,  3872, 12000, 11701, | , -3.4, 1653.3, 68.756, |, 0.0
11679.6, 139.7, | , 26.0, 0.0, 577.4, | ,  4000,  3877, 12000, 11703, | , -3.4, 1664.5, 69.248, |, 0.0
11680.6, 139.9, | , 26.0, 0.0, 576.5, | ,  4000,  3881, 12000, 11722, | , -3.4, 1640.9, 68.366, |, 0.0
11681.6, 138.7, | , 26.0, 0.0, 581.4, | ,  4000,  3876, 12000, 11706, | , -3.4, 1617.4, 67.296, |, 0.0
11682.6, 138.5, | , 26.0, 0.0, 581.7, | ,  4000,  3874, 12000, 11718, | , -3.4, 1608.4, 66.965, |, 0.0
11683.6, 139.2, | , 26.0, 0.0, 581.1, | ,  4000,  3880, 12000, 11713, | , -3.4, 1646.9, 68.573, |, 0.0
11684.6, 139.1, | , 26.0, 0.0, 582.0, | ,  4000,  3873, 12000, 11724, | , -3.4, 1640.1, 68.304, |, 0.0
11685.6, 139.4, | , 26.0, 0.0, 576.1, | ,  4000,  3874, 12000, 11702, | , -3.4, 1621.6, 67.451, |, 0.0
11686.6, 139.4, | , 26.0, 0.0, 575.9, | ,  4000,  3878, 12000, 11701, | , -3.4, 1662.8, 69.174, |, 0.0
11687.7, 138.9, | , 26.0, 0.0, 582.1, | ,  4000,  3877, 12000, 11686, | , -3.4, 1631.5, 67.801, |, 0.0
11688.7, 138.8, | , 26.0, 0.0, 581.2, | ,  4000,  3877, 12000, 11716, | , -3.4, 1640.5, 68.307, |, 0.0
11689.7, 138.7, | , 26.0, 0.0, 581.8, | ,  4000,  3880, 12000, 11710, | , -3.4, 1632.8, 67.973, |, 0.0
11690.7, 139.6, | , 26.0, 0.0, 577.5, | ,  4000,  3871, 12000, 11702, | , -3.4, 1607.9, 66.870, |, 0.0
11691.7, 139.5, | , 26.0, 0.0, 576.1, | ,  4000,  3877, 12000, 11707, | , -3.4, 1646.9, 68.536, |, 0.0
11692.7, 138.6, | , 26.0, 0.0, 581.4, | ,  4000,  3877, 12000, 11709, | , -3.4, 1642.2, 68.350, |, 0.0
11693.7, 139.1, | , 26.0, 0.0, 581.2, | ,  4000,  3882, 12000, 11722, | , -3.4, 1657.6, 69.067, |, 0.0
11694.7, 138.7, | , 26.0, 0.0, 581.7, | ,  4000,  3877, 12000, 11698, | , -3.4, 1658.1, 68.960, |, 0.0
11695.8, 138.7, | , 26.0, 0.0, 581.6, | ,  4000,  3875, 12000, 11706, | , -3.4, 1621.6, 67.473, |, 0.0
11696.8, 139.4, | , 26.0, 0.0, 575.8, | ,  4000,  3876, 12000, 11690, | , -3.4, 1633.6, 67.905, |, 0.0
11697.8, 139.3, | , 26.0, 0.0, 575.6, | ,  4000,  3876, 12000, 11706, | , -3.4, 1638.8, 68.189, |, 0.0
11698.8, 139.0, | , 26.0, 0.0, 580.1, | ,  4000,  3883, 12000, 11728, | , -3.4, 1625.1, 67.743, |, 0.0
11699.8, 138.8, | , 26.0, 0.0, 581.4, | ,  4000,  3872, 12000, 11721, | , -3.4, 1577.1, 65.671, |, 0.0
11700.8, 138.5, | , 26.0, 0.0, 580.9, | ,  4000,  3875, 12000, 11700, | , -3.4, 1647.8, 68.528, |, 0.0
11701.8, 139.3, | , 26.0, 0.0, 576.5, | ,  4000,  3877, 12000, 11720, | , -3.4, 1671.8, 69.624, |, 0.0
11702.8, 139.7, | , 26.0, 0.0, 574.6, | ,  4000,  3875, 12000, 11720, | , -3.4, 1683.3, 70.096, |, 0.0
11703.9, 139.3, | , 26.0, 0.0, 580.5, | ,  4000,  3877, 12000, 11716, | , -3.4, 1645.2, 68.506, |, 0.0
11704.9, 138.7, | , 26.0, 0.0, 581.3, | ,  4000,  3878, 12000, 11695, | , -3.4, 1614.4, 67.136, |, 0.0
11705.9, 138.9, | , 26.0, 0.0, 581.1, | ,  4000,  3879, 12000, 11719, | , -3.4, 1628.5, 67.829, |, 0.0
11706.9, 139.2, | , 26.0, 0.0, 581.1, | ,  4000,  3874, 12000, 11718, | , -3.4, 1622.1, 67.538, |, 0.0
11707.9, 139.5, | , 26.0, 0.0, 574.9, | ,  4000,  3873, 12000, 11694, | , -3.4, 1619.1, 67.304, |, 0.0
11708.9, 139.5, | , 26.0, 0.0, 576.1, | ,  4000,  3874, 12000, 11718, | , -3.4, 1652.9, 68.817, |, 0.0
11709.9, 138.7, | , 26.0, 0.0, 581.2, | ,  4000,  3877, 12000, 11728, | , -3.4, 1657.6, 69.068, |, 0.0
11710.9, 139.1, | , 26.0, 0.0, 581.2, | ,  4000,  3875, 12000, 11694, | , -3.4, 1642.6, 68.290, |, 0.0
11711.9, 138.8, | , 26.0, 0.0, 581.1, | ,  4000,  3880, 12000, 11716, | , -3.4, 1606.6, 66.913, |, 0.0
11713.0, 139.4, | , 26.0, 0.0, 576.2, | ,  4000,  3876, 12000, 11708, | , -3.4, 1661.5, 69.138, |, 0.0
11714.0, 140.1, | , 26.0, 0.0, 575.1, | ,  4000,  3872, 12000, 11689, | , -3.4, 1625.9, 67.563, |, 0.0
11715.0, 139.4, | , 26.0, 0.0, 576.7, | ,  4000,  3877, 12000, 11701, | , -3.4, 1640.5, 68.240, |, 0.0
11716.0, 138.8, | , 26.0, 0.0, 581.0, | ,  4000,  3879, 12000, 11712, | , -3.4, 1663.6, 69.257, |, 0.0
11717.0, 139.1, | , 26.0, 0.0, 581.6, | ,  4000,  3880, 12000, 11698, | , -3.4, 1642.6, 68.332, |, 0.0
11718.0, 139.1, | , 26.0, 0.0, 581.4, | ,  4000,  3875, 12000, 11716, | , -3.4, 1615.2, 67.247, |, 0.0
11719.0, 139.4, | , 26.0, 0.0, 576.0, | ,  4000,  3872, 12000, 11699, | , -3.4, 1616.9, 67.233, |, 0.0
11720.0, 139.9, | , 26.0, 0.0, 576.0, | ,  4000,  3872, 12000, 11707, | , -3.4, 1632.8, 67.926, |, 0.0
11721.1, 138.8, | , 26.0, 0.0, 581.1, | ,  4000,  3874, 12000, 11721, | , -3.4, 1627.2, 67.765, |, 0.0
11722.1, 138.8, | , 26.0, 0.0, 581.1, | ,  4000,  3876, 12000, 11709, | , -3.4, 1639.2, 68.218, |, 0.0
11723.1, 138.8, | , 26.0, 0.0, 581.5, | ,  4000,  3883, 12000, 11706, | , -3.4, 1659.3, 69.074, |, 0.0
11724.1, 139.2, | , 26.0, 0.0, 580.9, | ,  4000,  3877, 12000, 11719, | , -3.4, 1574.1, 65.558, |, 0.0
11725.1, 139.5, | , 26.0, 0.0, 575.2, | ,  4000,  3875, 12000, 11701, | , -3.4, 1637.9, 68.127, |, 0.0
11726.1, 139.8, | , 26.0, 0.0, 573.1, | ,  4000,  3881, 12000, 11709, | , -3.4, 1640.1, 68.273, |, 0.0
11727.1, 139.9, | , 26.0, 0.0, 575.0, | ,  4000,  3874, 12000, 11714, | , -3.4, 1615.6, 67.251, |, 0.0
11728.1, 138.9, | , 26.0, 0.0, 580.7, | ,  4000,  3881, 12000, 11716, | , -3.4, 1658.1, 69.057, |, 0.0
11729.2, 139.1, | , 26.0, 0.0, 579.7, | ,  4000,  3879, 12000, 11713, | , -3.4, 1629.8, 67.855, |, 0.0
11730.2, 139.6, | , 26.0, 0.0, 575.5, | ,  4000,  3868, 12000, 11710, | , -3.4, 1618.6, 67.335, |, 0.0
11731.2, 139.7, | , 26.0, 0.0, 576.0, | ,  4000,  3877, 12000, 11715, | , -3.4, 1614.8, 67.233, |, 0.0
11732.2, 138.9, | , 26.0, 0.0, 580.5, | ,  4000,  3882, 12000, 11717, | , -3.4, 1671.3, 69.617, |, 0.0
11733.2, 139.3, | , 26.0, 0.0, 580.9, | ,  4000,  3880, 12000, 11705, | , -3.4, 1624.6, 67.616, |, 0.0
11734.2, 139.4, | , 26.0, 0.0, 579.8, | ,  4000,  3879, 12000, 11716, | , -3.4, 1614.8, 67.246, |, 0.0
11735.2, 138.9, | , 26.0, 0.0, 580.7, | ,  4000,  3881, 12000, 11704, | , -3.4, 1631.1, 67.879, |, 0.0
11736.2, 139.8, | , 26.0, 0.0, 573.9, | ,  1000,  3873,  3000, 11697, | , -3.4, 1615.6, 67.173, |, 0.0
11737.2, 139.4, | , 26.0, 0.0, 573.4, | ,  1000,   922,  3000,  3638, | , -3.4, 1645.2, 20.039, |, 0.0
11738.3, 138.8, | , 26.0, 0.0, 574.0, | ,  1000,   946,  3000,  8712, | , -3.4, 1759.2, 45.364, |, 0.0
11739.3, 139.2, | , 26.0, 0.0, 574.9, | ,  1000,   957,  3000,  9334, | , -3.4, 1716.3, 47.162, |, 0.0
11740.3, 139.0, | , 26.0, 0.0, 580.7, | ,  1000,   956,  3000,  9120, | , -3.4, 1656.8, 44.576, |, 0.0
11741.3, 139.4, | , 26.0, 0.0, 575.8, | ,  1000,   957,  3000,  9266, | , -3.4, 1608.8, 43.923, |, 0.0
11742.3, 139.3, | , 26.0, 0.0, 575.5, | ,  1000,   948,  3000,  9217, | , -3.4, 1598.5, 43.392, |, 0.0
11743.3, 138.1, | , 26.0, 0.0, 574.9, | ,  1000,   945,  3000,  6799, | , -3.4, 1613.5, 33.370, |, 0.0
11744.3, 137.9, | , 26.0, 0.0, 581.4, | ,  1000,   955,  3000,  5468, | , -3.4, 1662.3, 28.513, |, 0.0
11745.3, 137.8, | , 26.0, 0.0, 581.3, | ,  1000,   951,  3000,  4365, | , -3.4, 1662.3, 23.601, |, 0.0
11746.3, 137.8, | , 26.0, 0.0, 581.8, | ,  1000,   946,  3000,  3796, | , -3.4, 1674.8, 21.209, |, 0.0
11747.4, 139.6, | , 26.0, 0.0, 572.2, | ,  1000,   956,  3000,  3548, | , -3.4, 1665.8, 20.034, |, 0.0
11748.4, 138.5, | , 26.0, 0.0, 577.2, | ,  1000,   952,  3000,  3076, | , -3.4, 1626.8, 17.502, |, 0.0
11749.4, 137.9, | , 26.0, 0.0, 582.0, | ,  1000,   954,  3000,  3035, | , -3.4, 1622.9, 17.290, |, 0.0
11750.4, 138.4, | , 26.1, 0.0, 582.4, | ,  1000,   954,  3000,  3041, | , -3.4, 1617.4, 17.254, |, 0.0
11751.4, 138.3, | , 26.0, 0.0, 582.7, | ,  1000,   962,  3000,  2972, | , -3.4, 1615.2, 16.971, |, 0.0
11752.4, 138.3, | , 26.0, 0.0, 581.7, | ,  1000,   971,  3000,  2978, | , -3.4, 1615.6, 17.042, |, 0.0
11753.4, 139.1, | , 26.0, 0.0, 576.4, | ,  1000,   961,  3000,  2952, | , -3.4, 1630.6, 17.042, |, 0.0
11754.4, 139.3, | , 26.0, 0.0, 576.7, | ,  1000,   957,  3000,  2956, | , -3.4, 1606.2, 16.784, |, 0.0
11755.5, 138.2, | , 26.1, 0.0, 583.0, | ,  1000,   958,  3000,  2929, | , -3.4, 1618.6, 16.806, |, 0.0
11756.5, 138.2, | , 26.0, 0.0, 582.9, | ,  1000,   961,  3000,  2938, | , -3.4, 1608.4, 16.750, |, 0.0
11757.5, 138.6, | , 26.1, 0.0, 582.8, | ,  1000,   955,  3000,  2922, | , -3.4, 1618.6, 16.763, |, 0.0
11758.5, 139.4, | , 26.0, 0.0, 578.3, | ,  1000,   954,  3000,  2946, | , -3.4, 1634.9, 17.029, |, 0.0
11759.5, 139.0, | , 26.0, 0.0, 577.0, | ,  1000,   951,  3000,  2938, | , -3.4, 1617.8, 16.806, |, 0.0
11760.5, 138.2, | , 26.1, 0.0, 583.6, | ,  1000,   958,  3000,  2939, | , -3.4, 1631.1, 16.976, |, 0.0
11761.5, 138.3, | , 26.1, 0.0, 584.2, | ,  1000,   954,  3000,  2914, | , -3.4, 1636.6, 16.907, |, 0.0
11762.5, 138.1, | , 26.1, 0.0, 583.3, | ,  1000,   955,  3000,  2917, | , -3.4, 1641.4, 16.972, |, 0.0
11763.5, 138.2, | , 26.1, 0.0, 583.9, | ,  1000,   951,  3000,  2948, | , -3.4, 1639.6, 17.074, |, 0.0
11764.5, 139.5, | , 26.1, 0.0, 578.0, | ,  1000,   952,  3000,  2943, | , -3.4, 1627.6, 16.933, |, 0.0
11765.6, 139.0, | , 26.1, 0.0, 577.7, | ,  1000,   953,  3000,  2916, | , -3.4, 1616.9, 16.710, |, 0.0
11766.6, 138.1, | , 26.1, 0.0, 583.7, | ,  1000,   955,  3000,  2915, | , -3.4, 1636.2, 16.914, |, 0.0
11767.6, 138.5, | , 26.1, 0.0, 583.8, | ,  1000,   958,  3000,  2932, | , -3.4, 1623.8, 16.870, |, 0.0
11768.6, 138.6, | , 26.1, 0.0, 584.4, | ,  1000,   953,  3000,  2944, | , -3.4, 1643.5, 17.104, |, 0.0
11769.6, 139.0, | , 26.1, 0.0, 579.0, | ,  1000,   954,  3000,  2927, | , -3.4, 1625.1, 16.843, |, 0.0
11770.6, 139.3, | , 26.1, 0.0, 578.2, | ,  1000,   949,  3000,  2912, | , -3.4, 1614.8, 16.654, |, 0.0
11771.6, 138.6, | , 26.1, 0.0, 584.5, | ,  1000,   953,  3000,  2939, | , -3.4, 1616.1, 16.800, |, 0.0
11772.6, 138.4, | , 26.1, 0.0, 583.6, | ,  1000,   956,  3000,  2922, | , -3.4, 1625.1, 16.830, |, 0.0
11773.6, 138.1, | , 26.1, 0.0, 584.3, | ,  1000,   958,  3000,  2924, | , -3.4, 1623.8, 16.835, |, 0.0
11774.7, 138.6, | , 26.1, 0.0, 585.2, | ,  1000,   955,  3000,  2948, | , -3.4, 1617.4, 16.861, |, 0.0
11775.7, 139.0, | , 26.1, 0.0, 578.4, | ,  1000,   952,  3000,  2942, | , -3.4, 1618.6, 16.835, |, 0.0
11776.7, 139.0, | , 26.1, 0.0, 578.5, | ,  1000,   954,  3000,  2937, | , -3.4, 1616.5, 16.795, |, 0.0
11777.7, 138.2, | , 26.1, 0.0, 584.4, | ,  1000,   955,  3000,  2926, | , -3.4, 1643.5, 17.037, |, 0.0
11778.7, 138.6, | , 26.1, 0.0, 585.7, | ,  1000,   956,  3000,  2921, | , -3.4, 1618.2, 16.757, |, 0.0
11779.7, 138.2, | , 26.1, 0.0, 585.0, | ,  1000,   956,  3000,  2929, | , -3.4, 1643.5, 17.055, |, 0.0
11780.7, 138.9, | , 26.1, 0.0, 580.2, | ,  1000,   955,  3000,  2914, | , -3.4, 1643.9, 16.986, |, 0.0
11781.7, 139.4, | , 26.1, 0.0, 579.3, | ,  1000,   953,  3000,  2949, | , -3.4, 1639.2, 17.085, |, 0.0
11782.7, 139.0, | , 26.1, 0.0, 578.6, | ,  1000,   957,  3000,  2923, | , -3.4, 1624.2, 16.834, |, 0.0
11783.8, 138.1, | , 26.1, 0.0, 585.4, | ,  1000,   958,  3000,  2914, | , -3.4, 1647.4, 17.036, |, 0.0
11784.8, 138.4, | , 26.1, 0.0, 585.8, | ,  1000,   954,  3000,  2926, | , -3.4, 1629.8, 16.888, |, 0.0
11785.8, 138.5, | , 26.1, 0.0, 585.8, | ,  1000,   961,  3000,  2936, | , -3.4, 1628.5, 16.947, |, 0.0
11786.8, 138.9, | , 26.1, 0.0, 578.9, | ,  1000,   953,  3000,  2931, | , -3.4, 1624.6, 16.852, |, 0.0
11787.8, 139.0, | , 26.1, 0.0, 580.8, | ,  1000,   955,  3000,  2951, | , -3.4, 1640.9, 17.119, |, 0.0
11788.8, 138.6, | , 26.1, 0.0, 586.3, | ,  1000,   955,  3000,  2940, | , -3.4, 1608.8, 16.733, |, 0.0
11789.8, 138.0, | , 26.1, 0.0, 586.1, | ,  1000,   955,  3000,  2930, | , -3.4, 1614.4, 16.750, |, 0.0
11790.8, 138.1, | , 26.1, 0.0, 586.4, | ,  1000,   959,  3000,  2929, | , -3.4, 1624.2, 16.866, |, 0.0
11791.8, 138.2, | , 26.1, 0.0, 586.3, | ,  1000,   957,  3000,  2919, | , -3.4, 1625.9, 16.831, |, 0.0
11792.9, 139.0, | , 26.1, 0.0, 580.0, | ,  1000,   954,  3000,  2922, | , -3.4, 1620.4, 16.774, |, 0.0
11793.9, 139.1, | , 26.1, 0.0, 578.8, | ,  1000,   956,  3000,  2936, | , -3.4, 1644.8, 17.098, |, 0.0
11794.9, 138.7, | , 26.1, 0.0, 586.0, | ,  1000,   954,  3000,  2934, | , -3.4, 1639.6, 17.025, |, 0.0
11795.9, 138.4, | , 26.1, 0.0, 586.2, | ,  1000,   958,  3000,  2943, | , -3.4, 1611.8, 16.791, |, 0.0
11796.9, 138.1, | , 26.1, 0.0, 585.8, | ,  1000,   955,  3000,  2938, | , -3.4, 1616.5, 16.809, |, 0.0
11797.9, 139.2, | , 26.1, 0.0, 579.9, | ,  1000,   948,  3000,  2921, | , -3.4, 1614.8, 16.684, |, 0.0
11798.9, 139.5, | , 26.1, 0.0, 579.8, | ,  1000,   954,  3000,  2931, | , -3.4, 1623.8, 16.850, |, 0.0
11799.9, 138.1, | , 26.1, 0.0, 586.0, | ,  1000,   954,  3000,  2918, | , -3.4, 1632.8, 16.883, |, 0.0
11801.0, 138.5, | , 26.1, 0.0, 586.2, | ,  1000,   958,  3000,  2944, | , -3.4, 1622.1, 16.907, |, 0.0
11802.0, 138.2, | , 26.1, 0.0, 585.9, | ,  1000,   952,  3000,  2944, | , -3.4, 1626.4, 16.923, |, 0.0
11803.0, 138.2, | , 26.1, 0.0, 585.0, | ,  1000,   949,  3000,  2914, | , -3.4, 1655.5, 17.078, |, 0.0
11804.0, 139.3, | , 26.1, 0.0, 578.3, | ,  1000,   948,  3000,  2939, | , -3.4, 1622.5, 16.843, |, 0.0
11805.0, 139.6, | , 26.1, 0.0, 580.8, | ,  1000,   950,  3000,  2944, | , -3.4, 1623.4, 16.884, |, 0.0
11806.0, 138.8, | , 26.1, 0.0, 586.9, | ,  1000,   953,  3000,  2936, | , -3.4, 1623.4, 16.859, |, 0.0
11807.0, 138.2, | , 26.1, 0.0, 586.7, | ,  1000,   958,  3000,  2927, | , -3.4, 1620.4, 16.812, |, 0.0
11808.0, 138.3, | , 26.1, 0.0, 586.4, | ,  1000,   956,  3000,  2913, | , -3.4, 1627.2, 16.816, |, 0.0
11809.0, 139.4, | , 26.1, 0.0, 581.8, | ,  1000,   958,  3000,  2918, | , -3.4, 1623.8, 16.813, |, 0.0
11810.1, 139.0, | , 26.1, 0.0, 580.9, | ,  1000,   954,  3000,  2928, | , -3.4, 1632.8, 16.926, |, 0.0
11811.1, 138.3, | , 26.1, 0.0, 587.1, | ,  1000,   949,  3000,  2932, | , -3.4, 1630.6, 16.899, |, 0.0
11812.1, 138.6, | , 26.1, 0.0, 587.6, | ,  1000,   958,  3000,  2925, | , -3.4, 1661.1, 17.223, |, 0.0
11813.1, 138.7, | , 26.1, 0.0, 586.7, | ,  1000,   958,  3000,  2914, | , -3.4, 1653.3, 17.101, |, 0.0
11814.1, 138.3, | , 26.1, 0.0, 587.3, | ,  1000,   957,  3000,  2959, | , -3.4, 1636.6, 17.118, |, 0.0
11815.1, 139.3, | , 26.1, 0.0, 580.6, | ,  1000,   953,  3000,  2925, | , -3.4, 1630.6, 16.886, |, 0.0
11816.1, 139.3, | , 26.1, 0.0, 583.0, | ,  1000,   955,  3000,  2934, | , -3.4, 1630.6, 16.940, |, 0.0
11817.1, 138.1, | , 26.1, 0.0, 587.1, | ,  1000,   955,  3000,  2928, | , -3.4, 1632.8, 16.932, |, 0.0
11818.1, 138.3, | , 26.1, 0.0, 586.4, | ,  1000,   957,  3000,  2932, | , -3.4, 1630.2, 16.931, |, 0.0
11819.1, 138.5, | , 26.1, 0.0, 586.3, | ,  1000,   956,  3000,  2930, | , -3.4, 1632.8, 16.946, |, 0.0
11820.2, 139.3, | , 26.1, 0.0, 582.2, | ,  1000,   955,  3000,  2909, | , -3.4, 1632.8, 16.848, |, 0.0
11821.2, 139.0, | , 26.1, 0.0, 580.7, | ,  1000,   951,  3000,  2911, | , -3.4, 1643.5, 16.950, |, 0.0
11822.2, 139.5, | , 26.1, 0.0, 583.0, | ,  1000,   951,  3000,  2944, | , -3.4, 1630.6, 16.964, |, 0.0
11823.2, 138.8, | , 26.1, 0.0, 586.8, | ,  1000,   959,  3000,  2938, | , -3.4, 1634.1, 17.007, |, 0.0
11824.2, 138.2, | , 26.1, 0.0, 587.6, | ,  1000,   962,  3000,  2931, | , -3.4, 1658.1, 17.240, |, 0.0
11825.2, 138.0, | , 26.1, 0.0, 587.6, | ,  1000,   953,  3000,  2911, | , -3.4, 1646.5, 16.994, |, 0.0
11826.2, 139.3, | , 26.1, 0.0, 582.8, | ,  1000,   958,  3000,  2941, | , -3.4, 1628.9, 16.964, |, 0.0
11827.2, 139.6, | , 26.1, 0.0, 581.8, | ,  1000,   955,  3000,  2930, | , -3.4, 1632.4, 16.939, |, 0.0
11828.2, 138.3, | , 26.1, 0.0, 587.6, | ,  1000,   953,  3000,  2924, | , -3.4, 1633.2, 16.912, |, 0.0
11829.3, 138.6, | , 26.1, 0.0, 588.5, | ,  1000,   953,  3000,  2944, | , -3.4, 1631.1, 16.975, |, 0.0
11830.3, 138.5, | , 26.1, 0.0, 588.0, | ,  1000,   954,  3000,  2932, | , -3.4, 1649.5, 17.117, |, 0.0
11831.3, 138.0, | , 26.1, 0.0, 588.1, | ,  1000,   952,  3000,  2918, | , -3.4, 1630.2, 16.852, |, 0.0
11832.3, 139.0, | , 26.1, 0.0, 581.8, | ,  1000,   951,  3000,  2903, | , -3.4, 1644.8, 16.930, |, 0.0
11833.3, 139.8, | , 26.1, 0.0, 577.4, | ,  1000,   954,  3000,  2918, | , -3.4, 275.9, 2.857, |, 0.0
11834.3, 138.3, | , 26.1, 0.0, 588.1, | ,  1000,   954,  3000,  2942, | , -3.4, 347.0, 3.616, |, 0.0
11835.3, 138.2, | , 26.1, 0.0, 588.1, | ,  1000,   959,  3000,  2942, | , -3.4, 369.7, 3.857, |, 0.0
11836.3, 138.5, | , 26.1, 0.0, 588.5, | ,  1000,   952,  3000,  2937, | , -3.4, 425.0, 4.419, |, 0.0
11837.3, 139.2, | , 26.1, 0.0, 583.5, | ,  1000,   957,  3000,  2915, | , -3.4, 484.5, 5.017, |, 0.0
11838.4, 139.3, | , 26.1, 0.0, 581.0, | ,  1000,   952,  3000,  2928, | , -3.4, 515.4, 5.346, |, 0.0
11839.4, 138.2, | , 26.1, 0.0, 588.3, | ,  1000,   955,  3000,  2928, | , -3.4, 571.5, 5.933, |, 0.0
11840.4, 138.5, | , 26.1, 0.0, 588.5, | ,  1000,   959,  3000,  2925, | , -3.4, 616.5, 6.401, |, 0.0
11841.4, 138.3, | , 26.1, 0.0, 588.0, | ,  1000,   951,  3000,  2937, | , -3.4, 681.2, 7.079, |, 0.0
11842.4, 138.3, | , 26.1, 0.0, 588.6, | ,  1000,   953,  3000,  2934, | , -3.4, 719.3, 7.475, |, 0.0
11843.4, 139.2, | , 26.1, 0.0, 581.8, | ,  1000,   949,  3000,  2909, | , -3.4, 757.9, 7.816, |, 0.0
11844.4, 139.1, | , 26.1, 0.0, 582.0, | ,  1000,   957,  3000,  2936, | , -3.4, 804.6, 8.372, |, 0.0
11845.4, 138.1, | , 26.1, 0.0, 588.3, | ,  1000,   956,  3000,  2934, | , -3.4, 847.9, 8.816, |, 0.0
11846.4, 138.5, | , 26.1, 0.0, 589.0, | ,  1000,   955,  3000,  2932, | , -3.4, 882.1, 9.163, |, 0.0
11847.5, 138.2, | , 26.1, 0.0, 588.7, | ,  1000,   959,  3000,  2929, | , -3.4, 928.8, 9.654, |, 0.0
11848.5, 139.1, | , 26.1, 0.0, 583.8, | ,  1000,   952,  3000,  2936, | , -3.4, 975.5, 10.135, |, 0.0
11849.5, 139.2, | , 26.1, 0.0, 581.9, | ,  1000,   950,  3000,  2916, | , -3.4, 1047.5, 10.824, |, 0.0
11850.5, 138.8, | , 26.1, 0.0, 588.0, | ,  1000,   956,  3000,  2930, | , -3.4, 1098.1, 11.403, |, 0.0
11851.5, 138.1, | , 26.1, 0.0, 588.9, | ,  1000,   950,  3000,  2912, | , -3.4, 1125.5, 11.615, |, 0.0
11852.5, 138.2, | , 26.1, 0.0, 588.9, | ,  1000,   953,  3000,  2926, | , -3.4, 1175.2, 12.182, |, 0.0
11853.5, 138.4, | , 26.1, 0.0, 589.7, | ,  1000,   955,  3000,  2941, | , -3.4, 1225.3, 12.757, |, 0.0
11854.5, 139.5, | , 26.1, 0.0, 580.2, | ,  1000,   949,  3000,  2936, | , -3.4, 1269.0, 13.172, |, 0.0
11855.5, 139.0, | , 26.1, 0.0, 583.4, | ,  1000,   954,  3000,  2944, | , -3.4, 1338.9, 13.943, |, 0.0
11856.5, 138.2, | , 26.1, 0.0, 589.3, | ,  1000,   959,  3000,  2930, | , -3.4, 1367.6, 14.210, |, 0.0
11857.6, 138.6, | , 26.1, 0.0, 589.7, | ,  1000,   958,  3000,  2922, | , -3.4, 1413.4, 14.651, |, 0.0
11858.6, 138.2, | , 26.1, 0.0, 589.2, | ,  1000,   956,  3000,  2929, | , -3.4, 1467.8, 15.235, |, 0.0
11859.6, 138.3, | , 26.1, 0.0, 588.9, | ,  1000,   957,  3000,  2936, | , -3.4, 1499.1, 15.588, |, 0.0
11860.6, 139.4, | , 26.1, 0.0, 583.9, | ,  1000,   951,  3000,  2921, | , -3.4, 1543.7, 15.963, |, 0.0
11861.6, 139.0, | , 26.1, 0.0, 582.8, | ,  1000,   954,  3000,  2923, | , -3.4, 1582.2, 16.383, |, 0.0
11862.6, 138.1, | , 26.1, 0.0, 589.3, | ,  1000,   955,  3000,  2923, | , -3.4, 1625.5, 16.836, |, 0.0
11863.6, 138.5, | , 26.1, 0.0, 589.5, | ,  1000,   953,  3000,  2935, | , -3.4, 1657.2, 17.209, |, 0.0
11864.6, 138.7, | , 26.1, 0.0, 589.3, | ,  1000,   957,  3000,  2945, | , -3.4, 1715.0, 17.872, |, 0.0
11865.7, 138.9, | , 26.1, 0.0, 584.3, | ,  1000,   954,  3000,  2933, | , -3.4, 1738.2, 18.042, |, 0.0
11866.7, 139.0, | , 26.1, 0.0, 584.4, | ,  1000,   953,  3000,  2924, | , -3.4, 1757.5, 18.197, |, 0.0
11867.7, 138.5, | , 26.1, 0.0, 589.3, | ,  1000,   958,  3000,  2923, | , -3.4, 1785.3, 18.503, |, 0.0
11868.7, 138.3, | , 26.1, 0.0, 589.4, | ,  1000,   953,  3000,  2929, | , -3.4, 1807.2, 18.732, |, 0.0
11869.7, 138.5, | , 26.1, 0.0, 588.6, | ,  1000,   955,  3000,  2933, | , -3.4, 1830.3, 19.005, |, 0.0
11870.7, 138.5, | , 26.1, 0.0, 589.5, | ,  1000,   956,  3000,  2919, | , -3.4, 1852.6, 19.170, |, 0.0
11871.7, 139.0, | , 26.1, 0.0, 582.8, | ,  1000,   953,  3000,  2932, | , -3.4, 1895.9, 19.665, |, 0.0
11872.7, 139.1, | , 26.1, 0.0, 582.8, | ,  1000,   955,  3000,  2936, | , -3.4, 1913.0, 19.876, |, 0.0
11873.7, 138.3, | , 26.1, 0.0, 588.8, | ,  1000,   959,  3000,  2911, | , -3.4, 1930.1, 19.943, |, 0.0
11874.8, 138.7, | , 26.1, 0.0, 588.4, | ,  1000,   956,  3000,  2914, | , -3.4, 1962.3, 20.276, |, 0.0
11875.8, 138.1, | , 26.1, 0.0, 589.0, | ,  1000,   957,  3000,  2938, | , -3.4, 1978.5, 20.576, |, 0.0
11876.8, 139.0, | , 26.1, 0.0, 584.2, | ,  1000,   956,  3000,  2935, | , -3.4, 1985.8, 20.630, |, 0.0
11877.8, 139.4, | , 26.1, 0.0, 583.7, | ,  1000,   954,  3000,  2951, | , -3.4, 2010.2, 20.954, |, 0.0
11878.8, 138.2, | , 26.1, 0.0, 589.8, | ,  1000,   958,  3000,  2913, | , -3.4, 2016.7, 20.839, |, 0.0
11879.8, 138.3, | , 26.1, 0.0, 589.1, | ,  1000,   960,  3000,  2941, | , -3.4, 2026.1, 21.096, |, 0.0
11880.8, 138.4, | , 26.1, 0.0, 590.3, | ,  1000,   955,  3000,  2929, | , -3.4, 2066.8, 21.431, |, 0.0
11881.8, 138.6, | , 26.1, 0.0, 589.7, | ,  1000,   956,  3000,  2927, | , -3.4, 2068.5, 21.445, |, 0.0
11882.8, 139.0, | , 26.1, 0.0, 583.8, | ,  1000,   954,  3000,  2921, | , -3.4, 2074.5, 21.459, |, 0.0
11883.8, 138.9, | , 26.1, 0.0, 584.9, | ,  1000,   949,  3000,  2938, | , -3.4, 2113.5, 21.929, |, 0.0
11884.9, 138.7, | , 26.1, 0.0, 589.6, | ,  1000,   956,  3000,  2940, | , -3.4, 2099.4, 21.835, |, 0.0
11885.9, 138.2, | , 26.1, 0.0, 590.1, | ,  1000,   957,  3000,  2947, | , -3.4, 2112.6, 22.017, |, 0.0
11886.9, 138.2, | , 26.1, 0.0, 590.6, | ,  1000,   956,  3000,  2946, | , -3.4, 2141.3, 22.304, |, 0.0
11887.9, 139.3, | , 26.1, 0.0, 584.7, | ,  1000,   956,  3000,  2944, | , -3.4, 2143.9, 22.317, |, 0.0
11888.9, 139.0, | , 26.1, 0.0, 583.9, | ,  1000,   951,  3000,  2924, | , -3.4, 2158.5, 22.329, |, 0.0
11889.9, 138.9, | , 26.1, 0.0, 583.2, | ,  1000,   949,  3000,  2903, | , -3.4, 2184.2, 22.455, |, 0.0
11890.9, 138.6, | , 26.1, 0.0, 589.9, | ,  1000,   953,  3000,  2933, | , -3.4, 2225.3, 23.086, |, 0.0
11892.0, 138.2, | , 26.1, 0.0, 589.7, | ,  1000,   958,  3000,  2930, | , -3.4, 2212.5, 22.964, |, 0.0
11893.0, 138.2, | , 26.1, 0.0, 589.6, | ,  1000,   952,  3000,  2917, | , -3.4, 2234.3, 23.075, |, 0.0
11894.0, 138.9, | , 26.1, 0.0, 584.6, | ,  1000,   955,  3000,  2926, | , -3.4, 2242.9, 23.230, |, 0.0
11895.0, 139.5, | , 26.1, 0.0, 583.1, | ,  1000,   956,  3000,  2956, | , -3.4, 2269.5, 23.694, |, 0.0
11896.0, 138.2, | , 26.1, 0.0, 589.4, | ,  1000,   957,  3000,  2921, | , -3.4, 2308.4, 23.894, |, 0.0
11897.0, 138.3, | , 26.1, 0.0, 589.7, | ,  1000,   954,  3000,  2944, | , -3.4, 2293.9, 23.863, |, 0.0
11898.0, 138.6, | , 26.1, 0.0, 590.2, | ,  1000,   953,  3000,  2941, | , -3.4, 2309.7, 24.002, |, 0.0
11899.0, 138.1, | , 26.1, 0.0, 590.3, | ,  1000,   959,  3000,  2918, | , -3.4, 2363.3, 24.455, |, 0.0
11900.0, 139.1, | , 26.1, 0.0, 583.6, | ,  1000,   954,  3000,  2936, | , -3.4, 2370.1, 24.606, |, 0.0
11901.0, 139.5, | , 26.1, 0.0, 584.0, | ,  1000,   956,  3000,  2926, | , -3.4, 2375.3, 24.611, |, 0.0
11902.1, 138.3, | , 26.1, 0.0, 590.3, | ,  1000,   955,  3000,  2937, | , -3.4, 2392.4, 24.853, |, 0.0
11903.1, 137.9, | , 26.1, 0.0, 590.2, | ,  1000,   952,  3000,  2912, | , -3.4, 2449.8, 25.260, |, 0.0
11904.1, 138.1, | , 26.1, 0.0, 590.3, | ,  1000,   954,  3000,  2926, | , -3.4, 2467.4, 25.544, |, 0.0
11905.1, 139.3, | , 26.1, 0.0, 585.1, | ,  1000,   953,  3000,  2927, | , -3.4, 2461.4, 25.488, |, 0.0
11906.1, 139.0, | , 26.1, 0.0, 584.3, | ,  1000,   949,  3000,  2922, | , -3.4, 2479.8, 25.615, |, 0.0
11907.1, 138.2, | , 26.1, 0.0, 590.5, | ,  1000,   954,  3000,  2926, | , -3.4, 2499.5, 25.878, |, 0.0
11908.1, 138.7, | , 26.1, 0.0, 590.8, | ,  1000,   958,  3000,  2954, | , -3.4, 2510.7, 26.208, |, 0.0
11909.1, 138.6, | , 26.1, 0.0, 590.9, | ,  1000,   958,  3000,  2931, | , -3.4, 2537.7, 26.332, |, 0.0
11910.1, 138.2, | , 26.1, 0.0, 590.1, | ,  1000,   950,  3000,  2907, | , -3.4, 2561.7, 26.367, |, 0.0
11911.1, 139.0, | , 26.1, 0.0, 584.5, | ,  1000,   956,  3000,  2922, | , -3.4, 2574.5, 26.645, |, 0.0
11912.2, 139.1, | , 26.1, 0.0, 585.2, | ,  1000,   959,  3000,  2919, | , -3.4, 2601.5, 26.920, |, 0.0
11913.2, 138.3, | , 26.1, 0.0, 590.9, | ,  1000,   952,  3000,  2940, | , -3.4, 2590.8, 26.905, |, 0.0
11914.2, 138.2, | , 26.1, 0.0, 590.9, | ,  1000,   954,  3000,  2933, | , -3.4, 2608.4, 27.056, |, 0.0
