Repository: jdhuang-csm/Ru-BCA

## Methods
* (BaO)<sub>x</sub>-(CaO)<sub>y</sub>-(Al<sub>2</sub>O<sub>3</sub>)<sub>1-x-y</sub> (BCA) catalyst supports were synthesized via sol-gel and solid-state methods. 
* Ru/BCA catalysts were prepared via incipient wetness impregnation to achieve 1 wt. % Ru loading.
* Ammonia synthesis rates were measured for Ru/BCA catalysts in a packed-bed reactor at 480-600<sup>o</sup>C, 10 bar, and space velocities up to 1.3 x 10<sup>6</sup> ml g<sub>cat</sub><sup>-1</sup> h<sup>-1</sup>.
* A machine learning (ML) model was employed to improve understanding of the behavior of Ru/BCA catalysts.
* A microkinetic model was developed to describe the best-performing catalyst.

File: data/init_files_Cadigan/BCA411.txt (part 30 of 53)
********** Start test **********
Elapsed time, Pressure, | , LJtemp(C), Inner-Temp, Outer-Temp, | , N2-set, N2-flow, H2-set, H2-flow, | , pH, NH3_ppm, NH3_Prod_rate, |, In222Temp
11544.9, 138.8, | , 23.8, 0.0, 587.5, | ,  4000,  3882, 12000, 11705, | , -3.4, 1326.9, 51.641, |, 0.0
11545.9, 139.7, | , 23.8, 0.0, 581.0, | ,  4000,  3877, 12000, 11704, | , -3.4, 1362.0, 52.986, |, 0.0
11546.9, 139.7, | , 23.8, 0.0, 581.4, | ,  4000,  3882, 12000, 11706, | , -3.4, 1331.2, 51.809, |, 0.0
11547.9, 138.9, | , 23.8, 0.0, 587.0, | ,  4000,  3882, 12000, 11684, | , -3.4, 1356.0, 52.700, |, 0.0
11548.9, 139.5, | , 23.8, 0.0, 586.4, | ,  4000,  3882, 12000, 11689, | , -3.4, 1318.3, 51.253, |, 0.0
11549.9, 138.9, | , 23.8, 0.0, 586.6, | ,  4000,  3878, 12000, 11690, | , -3.4, 1332.9, 51.809, |, 0.0
11551.0, 139.6, | , 23.8, 0.0, 581.7, | ,  4000,  3874, 12000, 11705, | , -3.4, 1340.2, 52.129, |, 0.0
11552.0, 140.2, | , 23.8, 0.0, 580.3, | ,  4000,  3879, 12000, 11698, | , -3.4, 1356.9, 52.769, |, 0.0
11553.0, 139.1, | , 23.8, 0.0, 586.6, | ,  4000,  3883, 12000, 11740, | , -3.4, 1328.2, 51.808, |, 0.0
11554.0, 139.1, | , 23.8, 0.0, 586.0, | ,  4000,  3877, 12000, 11716, | , -3.4, 1332.4, 51.878, |, 0.0
11555.0, 139.4, | , 23.8, 0.0, 587.1, | ,  4000,  3883, 12000, 11728, | , -3.4, 1334.6, 52.018, |, 0.0
11556.0, 139.3, | , 23.8, 0.0, 586.7, | ,  4000,  3877, 12000, 11738, | , -3.4, 1336.7, 52.117, |, 0.0
11557.0, 139.6, | , 23.8, 0.0, 581.8, | ,  4000,  3879, 12000, 11710, | , -3.4, 1350.4, 52.562, |, 0.0
11558.0, 139.8, | , 23.8, 0.0, 582.2, | ,  4000,  3879, 12000, 11696, | , -3.4, 1333.3, 51.851, |, 0.0
11559.0, 139.5, | , 23.8, 0.0, 586.2, | ,  4000,  3874, 12000, 11722, | , -3.4, 1340.6, 52.202, |, 0.0
11560.0, 139.3, | , 23.8, 0.0, 587.1, | ,  4000,  3884, 12000, 11684, | , -3.4, 1334.2, 51.861, |, 0.0
11561.0, 139.1, | , 23.8, 0.0, 586.6, | ,  4000,  3873, 12000, 11692, | , -3.4, 1317.0, 51.185, |, 0.0
11562.1, 138.8, | , 23.8, 0.0, 587.0, | ,  4000,  3875, 12000, 11688, | , -3.4, 1333.3, 51.809, |, 0.0
11563.1, 140.1, | , 23.8, 0.0, 580.7, | ,  4000,  3882, 12000, 11691, | , -3.4, 1307.2, 50.827, |, 0.0
11564.1, 139.9, | , 23.8, 0.0, 579.5, | ,  4000,  3875, 12000, 11711, | , -3.4, 1350.4, 52.551, |, 0.0
11565.1, 139.0, | , 23.8, 0.0, 586.6, | ,  4000,  3880, 12000, 11716, | , -3.4, 1324.3, 51.567, |, 0.0
11566.1, 139.4, | , 23.8, 0.0, 586.9, | ,  4000,  3883, 12000, 11736, | , -3.4, 1363.7, 53.182, |, 0.0
11567.1, 139.0, | , 23.8, 0.0, 586.3, | ,  4000,  3884, 12000, 11719, | , -3.4, 1306.7, 50.908, |, 0.0
11568.1, 139.6, | , 23.8, 0.0, 581.7, | ,  4000,  3876, 12000, 11720, | , -3.4, 1334.6, 51.967, |, 0.0
11569.1, 140.1, | , 23.8, 0.0, 579.9, | ,  4000,  3872, 12000, 11701, | , -3.4, 1329.9, 51.713, |, 0.0
11570.2, 139.4, | , 23.8, 0.0, 586.7, | ,  4000,  3883, 12000, 11721, | , -3.4, 1336.7, 52.080, |, 0.0
11571.2, 139.1, | , 23.8, 0.0, 586.8, | ,  4000,  3876, 12000, 11709, | , -3.4, 1333.7, 51.899, |, 0.0
11572.2, 138.8, | , 23.8, 0.0, 586.8, | ,  4000,  3878, 12000, 11756, | , -3.4, 1309.3, 51.110, |, 0.0
11573.2, 139.2, | , 23.8, 0.0, 587.4, | ,  4000,  3875, 12000, 11700, | , -3.4, 1337.6, 52.016, |, 0.0
11574.2, 139.9, | , 23.8, 0.0, 580.9, | ,  4000,  3871, 12000, 11702, | , -3.4, 1333.7, 51.860, |, 0.0
11575.2, 139.8, | , 23.8, 0.0, 581.7, | ,  4000,  3879, 12000, 11698, | , -3.4, 1308.9, 50.905, |, 0.0
11576.2, 139.0, | , 23.8, 0.0, 586.5, | ,  4000,  3882, 12000, 11711, | , -3.4, 1320.9, 51.425, |, 0.0
11577.2, 138.9, | , 23.8, 0.0, 586.7, | ,  4000,  3875, 12000, 11718, | , -3.4, 1318.7, 51.343, |, 0.0
11578.2, 138.9, | , 23.8, 0.0, 586.8, | ,  4000,  3876, 12000, 11701, | , -3.4, 1329.9, 51.725, |, 0.0
11579.3, 139.9, | , 23.8, 0.0, 582.1, | ,  4000,  3878, 12000, 11694, | , -3.4, 1347.9, 52.406, |, 0.0
11580.3, 139.8, | , 23.8, 0.0, 580.2, | ,  4000,  3872, 12000, 11700, | , -3.4, 1331.6, 51.773, |, 0.0
11581.3, 138.9, | , 23.8, 0.0, 586.6, | ,  4000,  3876, 12000, 11707, | , -3.4, 1320.0, 51.360, |, 0.0
11582.3, 138.8, | , 23.8, 0.0, 587.2, | ,  4000,  3880, 12000, 11701, | , -3.4, 1350.4, 52.533, |, 0.0
11583.3, 139.1, | , 23.8, 0.0, 586.9, | ,  4000,  3883, 12000, 11709, | , -3.4, 1349.2, 52.522, |, 0.0
11584.3, 139.1, | , 23.8, 0.0, 586.3, | ,  4000,  3874, 12000, 11748, | , -3.4, 1333.7, 52.024, |, 0.0
11585.3, 139.8, | , 23.8, 0.0, 580.2, | ,  4000,  3873, 12000, 11749, | , -3.4, 1319.2, 51.454, |, 0.0
11586.3, 139.8, | , 23.8, 0.0, 582.3, | ,  4000,  3873, 12000, 11688, | , -3.4, 1318.3, 51.220, |, 0.0
11587.3, 139.0, | , 23.8, 0.0, 586.6, | ,  4000,  3883, 12000, 11686, | , -3.4, 1333.3, 51.829, |, 0.0
11588.4, 138.9, | , 23.8, 0.0, 586.4, | ,  4000,  3877, 12000, 11697, | , -3.4, 1317.9, 51.248, |, 0.0
11589.4, 138.8, | , 23.8, 0.0, 586.9, | ,  4000,  3871, 12000, 11696, | , -3.4, 1328.2, 51.623, |, 0.0
11590.4, 139.3, | , 23.8, 0.0, 586.1, | ,  4000,  3872, 12000, 11713, | , -3.4, 1368.0, 53.231, |, 0.0
11591.4, 139.9, | , 23.8, 0.0, 580.6, | ,  4000,  3880, 12000, 11723, | , -3.4, 1347.9, 52.510, |, 0.0
11592.4, 139.8, | , 23.8, 0.0, 580.4, | ,  4000,  3872, 12000, 11722, | , -3.4, 1301.2, 50.664, |, 0.0
11593.4, 139.3, | , 23.8, 0.0, 586.6, | ,  4000,  3876, 12000, 11697, | , -3.4, 1350.9, 52.525, |, 0.0
11594.4, 138.8, | , 23.8, 0.0, 586.3, | ,  4000,  3874, 12000, 11684, | , -3.4, 1318.7, 51.229, |, 0.0
11595.4, 139.2, | , 23.8, 0.0, 585.8, | ,  4000,  3881, 12000, 11701, | , -3.4, 1335.0, 51.939, |, 0.0
11596.4, 140.0, | , 23.8, 0.0, 581.9, | ,  4000,  3879, 12000, 11685, | , -3.4, 1335.0, 51.880, |, 0.0
11597.5, 140.2, | , 23.8, 0.0, 581.2, | ,  4000,  3878, 12000, 11724, | , -3.4, 1329.4, 51.790, |, 0.0
11598.5, 138.9, | , 23.8, 0.0, 586.1, | ,  4000,  3874, 12000, 11710, | , -3.4, 1328.2, 51.681, |, 0.0
11599.5, 139.0, | , 23.8, 0.0, 586.4, | ,  4000,  3883, 12000, 11707, | , -3.4, 1327.7, 51.681, |, 0.0
11600.5, 139.4, | , 23.8, 0.0, 586.3, | ,  4000,  3871, 12000, 11693, | , -3.4, 1316.2, 51.149, |, 0.0
11601.5, 138.9, | , 23.8, 0.0, 586.8, | ,  4000,  3877, 12000, 11674, | , -3.4, 1326.0, 51.485, |, 0.0
11602.5, 139.7, | , 23.8, 0.0, 580.7, | ,  4000,  3881, 12000, 11708, | , -3.4, 1323.0, 51.496, |, 0.0
11603.5, 139.9, | , 23.8, 0.0, 581.9, | ,  4000,  3880, 12000, 11687, | , -3.4, 1316.6, 51.176, |, 0.0
11604.5, 138.8, | , 23.8, 0.0, 587.0, | ,  4000,  3883, 12000, 11642, | , -3.4, 1364.6, 52.893, |, 0.0
11605.6, 139.1, | , 23.8, 0.0, 585.8, | ,  4000,  3880, 12000, 11719, | , -3.4, 1324.7, 51.595, |, 0.0
11606.6, 138.9, | , 23.8, 0.0, 587.3, | ,  4000,  3877, 12000, 11709, | , -3.4, 1303.7, 50.734, |, 0.0
11607.6, 139.9, | , 23.8, 0.0, 582.6, | ,  4000,  3877, 12000, 11707, | , -3.4, 1327.7, 51.663, |, 0.0
11608.6, 139.8, | , 23.8, 0.0, 580.8, | ,  4000,  3879, 12000, 11723, | , -3.4, 1327.7, 51.722, |, 0.0
11609.6, 138.9, | , 23.8, 0.0, 586.9, | ,  4000,  3873, 12000, 11732, | , -3.4, 1333.7, 51.968, |, 0.0
11610.6, 139.5, | , 23.8, 0.0, 586.3, | ,  4000,  3877, 12000, 11749, | , -3.4, 1325.2, 51.701, |, 0.0
11611.6, 139.2, | , 23.8, 0.0, 586.8, | ,  4000,  3879, 12000, 11700, | , -3.4, 1324.7, 51.531, |, 0.0
11612.6, 139.0, | , 23.8, 0.0, 586.6, | ,  4000,  3885, 12000, 11700, | , -3.4, 1341.9, 52.215, |, 0.0
11613.6, 140.1, | , 23.8, 0.0, 581.0, | ,  4000,  3874, 12000, 11699, | , -3.4, 1343.6, 52.244, |, 0.0
11614.6, 140.0, | , 23.8, 0.0, 582.0, | ,  4000,  3877, 12000, 11737, | , -3.4, 1328.2, 51.781, |, 0.0
11615.6, 139.0, | , 23.8, 0.0, 585.9, | ,  4000,  3871, 12000, 11731, | , -3.4, 1328.6, 51.756, |, 0.0
11616.7, 139.0, | , 23.8, 0.0, 586.3, | ,  4000,  3880, 12000, 11672, | , -3.4, 1332.9, 51.756, |, 0.0
11617.7, 139.4, | , 23.8, 0.0, 586.6, | ,  4000,  3877, 12000, 11708, | , -3.4, 1335.4, 51.965, |, 0.0
11618.7, 139.4, | , 23.8, 0.0, 586.7, | ,  4000,  3878, 12000, 11720, | , -3.4, 1337.2, 52.077, |, 0.0
11619.7, 139.7, | , 23.8, 0.0, 580.4, | ,  4000,  3872, 12000, 11690, | , -3.4, 1344.4, 52.239, |, 0.0
11620.7, 139.8, | , 23.8, 0.0, 579.5, | ,  4000,  3876, 12000, 11724, | , -3.4, 1331.2, 51.851, |, 0.0
11621.7, 139.3, | , 23.8, 0.0, 586.7, | ,  4000,  3875, 12000, 11708, | , -3.4, 1333.7, 51.891, |, 0.0
11622.7, 139.0, | , 23.8, 0.0, 586.2, | ,  4000,  3881, 12000, 11702, | , -3.4, 1337.6, 52.044, |, 0.0
11623.7, 138.9, | , 23.8, 0.0, 586.6, | ,  4000,  3883, 12000, 11716, | , -3.4, 1335.9, 52.028, |, 0.0
11624.7, 140.0, | , 23.8, 0.0, 581.9, | ,  4000,  3877, 12000, 11683, | , -3.4, 1356.9, 52.714, |, 0.0
11625.7, 139.7, | , 23.8, 0.0, 578.7, | ,  4000,  3879, 12000, 11682, | , -3.4, 1362.0, 52.916, |, 0.0
11626.8, 139.0, | , 23.8, 0.0, 586.7, | ,  4000,  3880, 12000, 11741, | , -3.4, 1342.7, 52.371, |, 0.0
11627.8, 138.9, | , 23.8, 0.0, 586.9, | ,  4000,  3876, 12000, 11698, | , -3.4, 1342.7, 52.212, |, 0.0
11628.8, 139.3, | , 23.8, 0.0, 586.7, | ,  4000,  3880, 12000, 11719, | , -3.4, 1344.0, 52.346, |, 0.0
11629.8, 138.9, | , 23.8, 0.0, 586.5, | ,  4000,  3879, 12000, 11721, | , -3.4, 1341.9, 52.267, |, 0.0
11630.8, 139.8, | , 23.8, 0.0, 580.7, | ,  4000,  3877, 12000, 11692, | , -3.4, 1341.4, 52.147, |, 0.0
11631.8, 140.1, | , 23.8, 0.0, 582.0, | ,  4000,  3878, 12000, 11704, | , -3.4, 1352.2, 52.604, |, 0.0
11632.8, 139.0, | , 23.8, 0.0, 586.9, | ,  4000,  3878, 12000, 11745, | , -3.4, 1333.3, 52.009, |, 0.0
11633.9, 139.2, | , 23.8, 0.0, 587.1, | ,  4000,  3876, 12000, 11722, | , -3.4, 1333.7, 51.941, |, 0.0
11634.9, 139.1, | , 23.8, 0.0, 587.1, | ,  4000,  3876, 12000, 11686, | , -3.4, 1334.2, 51.842, |, 0.0
11635.9, 139.8, | , 23.8, 0.0, 581.6, | ,  4000,  3870, 12000, 11689, | , -3.4, 1336.7, 51.929, |, 0.0
11636.9, 139.9, | , 23.8, 0.0, 580.2, | ,  4000,  3877, 12000, 11683, | , -3.4, 1334.6, 51.848, |, 0.0
11637.9, 139.3, | , 23.8, 0.0, 587.0, | ,  4000,  3881, 12000, 11755, | , -3.4, 1334.2, 52.085, |, 0.0
11638.9, 139.0, | , 23.8, 0.0, 586.0, | ,  4000,  3874, 12000, 11735, | , -3.4, 1361.1, 53.049, |, 0.0
11639.9, 139.0, | , 23.8, 0.0, 586.4, | ,  4000,  3876, 12000, 11735, | , -3.4, 1364.1, 53.172, |, 0.0
11640.9, 139.0, | , 23.8, 0.0, 586.5, | ,  4000,  3878, 12000, 11694, | , -3.4, 1333.7, 51.857, |, 0.0
11641.9, 140.4, | , 23.8, 0.0, 578.2, | ,  4000,  3874, 12000, 11724, | , -3.4, 1356.4, 52.825, |, 0.0
11642.9, 139.5, | , 23.8, 0.0, 581.8, | ,  4000,  3873, 12000, 11687, | , -3.4, 1335.4, 51.883, |, 0.0
11644.0, 138.8, | , 23.8, 0.0, 586.3, | ,  4000,  3878, 12000, 11678, | , -3.4, 1334.6, 51.836, |, 0.0
11645.0, 139.0, | , 23.8, 0.0, 586.1, | ,  4000,  3883, 12000, 11735, | , -3.4, 1334.2, 52.023, |, 0.0
11646.0, 139.7, | , 23.8, 0.0, 586.3, | ,  4000,  3882, 12000, 11693, | , -3.4, 1334.6, 51.899, |, 0.0
11647.0, 139.1, | , 23.8, 0.0, 586.2, | ,  4000,  3879, 12000, 11712, | , -3.4, 212.9, 8.298, |, 0.0
11648.0, 139.8, | , 23.8, 0.0, 580.7, | ,  4000,  3876, 12000, 11709, | , -3.4, 232.2, 9.045, |, 0.0
11649.0, 140.1, | , 23.8, 0.0, 581.0, | ,  4000,  3876, 12000, 11718, | , -3.4, 262.2, 10.219, |, 0.0
11650.0, 138.9, | , 23.8, 0.0, 586.4, | ,  4000,  3882, 12000, 11731, | , -3.4, 301.6, 11.769, |, 0.0
11651.0, 138.9, | , 23.8, 0.0, 586.5, | ,  4000,  3882, 12000, 11713, | , -3.4, 334.2, 13.025, |, 0.0
11652.0, 139.4, | , 23.8, 0.0, 586.3, | ,  4000,  3877, 12000, 11709, | , -3.4, 389.0, 15.153, |, 0.0
11653.0, 139.9, | , 23.8, 0.0, 582.2, | ,  4000,  3869, 12000, 11701, | , -3.4, 433.1, 16.853, |, 0.0
11654.1, 139.7, | , 23.8, 0.0, 580.5, | ,  4000,  3868, 12000, 11716, | , -3.4, 476.0, 18.537, |, 0.0
11655.1, 139.0, | , 23.8, 0.0, 586.8, | ,  4000,  3876, 12000, 11690, | , -3.4, 512.0, 19.915, |, 0.0
11656.1, 139.2, | , 23.8, 0.0, 587.1, | ,  4000,  3877, 12000, 11674, | , -3.4, 532.1, 20.677, |, 0.0
11657.1, 139.0, | , 23.8, 0.0, 585.9, | ,  4000,  3881, 12000, 11692, | , -3.4, 552.2, 21.490, |, 0.0
11658.1, 138.9, | , 23.8, 0.0, 586.4, | ,  4000,  3872, 12000, 11694, | , -3.4, 592.9, 23.063, |, 0.0
11659.1, 140.2, | , 23.8, 0.0, 580.9, | ,  4000,  3881, 12000, 11716, | , -3.4, 614.8, 23.959, |, 0.0
11660.1, 140.0, | , 23.8, 0.0, 580.9, | ,  4000,  3875, 12000, 11705, | , -3.4, 688.1, 26.784, |, 0.0
11661.1, 138.9, | , 23.8, 0.0, 586.6, | ,  4000,  3881, 12000, 11698, | , -3.4, 683.8, 26.614, |, 0.0
11662.2, 139.3, | , 23.8, 0.0, 585.0, | ,  4000,  3872, 12000, 11716, | , -3.4, 735.6, 28.647, |, 0.0
11663.2, 139.3, | , 23.8, 0.0, 586.7, | ,  4000,  3885, 12000, 11709, | , -3.4, 769.0, 29.958, |, 0.0
11664.2, 139.6, | , 23.8, 0.0, 581.6, | ,  4000,  3873, 12000, 11725, | , -3.4, 799.0, 31.136, |, 0.0
11665.2, 139.9, | , 23.8, 0.0, 580.4, | ,  4000,  3879, 12000, 11731, | , -3.4, 838.0, 32.679, |, 0.0
11666.2, 139.1, | , 23.8, 0.0, 586.7, | ,  4000,  3871, 12000, 11679, | , -3.4, 880.9, 34.217, |, 0.0
11667.2, 138.9, | , 23.8, 0.0, 585.6, | ,  4000,  3874, 12000, 11679, | , -3.4, 913.9, 35.504, |, 0.0
11668.2, 139.0, | , 23.8, 0.0, 586.5, | ,  4000,  3874, 12000, 11680, | , -3.4, 951.1, 36.951, |, 0.0
11669.2, 138.9, | , 23.8, 0.0, 586.2, | ,  4000,  3877, 12000, 11741, | , -3.4, 955.0, 37.254, |, 0.0
11670.2, 140.1, | , 23.8, 0.0, 580.9, | ,  4000,  3874, 12000, 11730, | , -3.4, 1002.5, 39.071, |, 0.0
11671.2, 139.5, | , 23.8, 0.0, 581.9, | ,  4000,  3878, 12000, 11701, | , -3.4, 1015.8, 39.528, |, 0.0
11672.3, 139.1, | , 23.8, 0.0, 585.4, | ,  4000,  3880, 12000, 11716, | , -3.4, 1077.1, 41.952, |, 0.0
11673.3, 139.2, | , 23.8, 0.0, 586.9, | ,  4000,  3879, 12000, 11697, | , -3.4, 1106.2, 43.030, |, 0.0
11674.3, 139.3, | , 23.8, 0.0, 586.5, | ,  4000,  3880, 12000, 11726, | , -3.4, 1140.1, 44.433, |, 0.0
11675.3, 138.9, | , 23.8, 0.0, 586.0, | ,  4000,  3883, 12000, 11704, | , -3.4, 1129.4, 43.960, |, 0.0
11676.3, 140.1, | , 23.8, 0.0, 581.1, | ,  4000,  3874, 12000, 11709, | , -3.4, 1181.2, 45.967, |, 0.0
11677.3, 139.8, | , 23.8, 0.0, 579.8, | ,  4000,  3874, 12000, 11718, | , -3.4, 1183.8, 46.093, |, 0.0
11678.3, 139.0, | , 23.8, 0.0, 586.3, | ,  4000,  3885, 12000, 11724, | , -3.4, 1233.0, 48.062, |, 0.0
11679.3, 138.9, | , 23.8, 0.0, 586.3, | ,  4000,  3877, 12000, 11702, | , -3.4, 1210.3, 47.088, |, 0.0
11680.3, 139.3, | , 23.8, 0.0, 586.7, | ,  4000,  3874, 12000, 11683, | , -3.4, 1243.8, 48.314, |, 0.0
11681.4, 139.6, | , 23.8, 0.0, 581.5, | ,  4000,  3876, 12000, 11712, | , -3.4, 1297.3, 50.493, |, 0.0
11682.4, 139.8, | , 23.8, 0.0, 579.6, | ,  4000,  3878, 12000, 11710, | , -3.4, 1274.2, 49.596, |, 0.0
11683.4, 139.3, | , 23.8, 0.0, 586.6, | ,  4000,  3883, 12000, 11700, | , -3.4, 1298.6, 50.528, |, 0.0
11684.4, 139.2, | , 23.8, 0.0, 586.9, | ,  4000,  3874, 12000, 11672, | , -3.4, 1285.3, 49.893, |, 0.0
11685.4, 138.9, | , 23.8, 0.0, 586.2, | ,  4000,  3874, 12000, 11709, | , -3.4, 1315.7, 51.193, |, 0.0
11686.4, 138.9, | , 23.8, 0.0, 586.0, | ,  4000,  3874, 12000, 11700, | , -3.4, 1335.4, 51.930, |, 0.0
11687.4, 139.9, | , 23.8, 0.0, 579.1, | ,  4000,  3876, 12000, 11649, | , -3.4, 1318.3, 51.103, |, 0.0
11688.4, 139.9, | , 23.8, 0.0, 579.9, | ,  4000,  3875, 12000, 11698, | , -3.4, 1363.7, 53.026, |, 0.0
11689.4, 138.9, | , 23.8, 0.0, 585.4, | ,  4000,  3883, 12000, 11722, | , -3.4, 1330.3, 51.832, |, 0.0
11690.4, 139.2, | , 23.8, 0.0, 586.1, | ,  4000,  3882, 12000, 11725, | , -3.4, 1359.9, 52.990, |, 0.0
11691.5, 139.3, | , 23.8, 0.0, 586.1, | ,  4000,  3880, 12000, 11684, | , -3.4, 1348.7, 52.412, |, 0.0
11692.5, 139.7, | , 23.8, 0.0, 580.6, | ,  4000,  3877, 12000, 11690, | , -3.4, 1335.4, 51.906, |, 0.0
11693.5, 139.9, | , 23.8, 0.0, 581.1, | ,  4000,  3870, 12000, 11691, | , -3.4, 1325.2, 51.486, |, 0.0
11694.5, 139.6, | , 23.8, 0.0, 585.5, | ,  4000,  3878, 12000, 11687, | , -3.4, 1358.2, 52.782, |, 0.0
11695.5, 138.9, | , 23.8, 0.0, 586.0, | ,  4000,  3881, 12000, 11660, | , -3.4, 1332.9, 51.722, |, 0.0
11696.5, 139.0, | , 23.8, 0.0, 585.5, | ,  4000,  3877, 12000, 11697, | , -3.4, 1377.4, 53.558, |, 0.0
11697.5, 139.4, | , 23.8, 0.0, 586.2, | ,  4000,  3875, 12000, 11743, | , -3.4, 1351.3, 52.691, |, 0.0
11698.5, 139.7, | , 23.8, 0.0, 580.3, | ,  4000,  3876, 12000, 11705, | , -3.4, 1335.0, 51.935, |, 0.0
11699.5, 139.5, | , 23.8, 0.0, 581.0, | ,  4000,  3878, 12000, 11660, | , -3.4, 1365.0, 52.955, |, 0.0
11700.6, 139.0, | , 23.8, 0.0, 586.0, | ,  4000,  3885, 12000, 11746, | , -3.4, 1353.0, 52.804, |, 0.0
11701.6, 139.3, | , 23.8, 0.0, 586.1, | ,  4000,  3879, 12000, 11712, | , -3.4, 1356.9, 52.817, |, 0.0
11702.6, 138.9, | , 23.8, 0.0, 586.2, | ,  4000,  3882, 12000, 11734, | , -3.4, 1358.6, 52.970, |, 0.0
11703.6, 139.1, | , 23.8, 0.0, 585.4, | ,  4000,  3883, 12000, 11698, | , -3.4, 1347.4, 52.419, |, 0.0
11704.6, 140.0, | , 23.8, 0.0, 580.3, | ,  4000,  3876, 12000, 11735, | , -3.4, 1320.0, 51.453, |, 0.0
11705.6, 139.7, | , 23.8, 0.0, 580.0, | ,  4000,  3872, 12000, 11683, | , -3.4, 1347.9, 52.348, |, 0.0
11706.6, 138.9, | , 23.8, 0.0, 586.1, | ,  4000,  3875, 12000, 11701, | , -3.4, 1336.3, 51.970, |, 0.0
11707.6, 139.4, | , 23.8, 0.0, 586.4, | ,  4000,  3881, 12000, 11721, | , -3.4, 1329.0, 51.773, |, 0.0
11708.6, 139.4, | , 23.8, 0.0, 585.1, | ,  4000,  3875, 12000, 11727, | , -3.4, 1334.6, 51.989, |, 0.0
11709.7, 139.6, | , 23.8, 0.0, 581.0, | ,  4000,  3868, 12000, 11703, | , -3.4, 1326.4, 51.571, |, 0.0
11710.7, 139.6, | , 23.8, 0.0, 579.9, | ,  4000,  3870, 12000, 11669, | , -3.4, 1340.2, 51.996, |, 0.0
11711.7, 139.3, | , 23.8, 0.0, 586.3, | ,  4000,  3886, 12000, 11701, | , -3.4, 1354.7, 52.722, |, 0.0
11712.7, 139.0, | , 23.8, 0.0, 586.0, | ,  4000,  3882, 12000, 11734, | , -3.4, 1310.6, 51.101, |, 0.0
11713.7, 139.0, | , 23.8, 0.0, 585.2, | ,  4000,  3879, 12000, 11710, | , -3.4, 1301.6, 50.663, |, 0.0
11714.7, 139.0, | , 23.8, 0.0, 586.3, | ,  4000,  3881, 12000, 11714, | , -3.4, 1317.4, 51.300, |, 0.0
11715.7, 140.2, | , 23.8, 0.0, 579.8, | ,  4000,  3877, 12000, 11709, | , -3.4, 1319.2, 51.337, |, 0.0
11716.7, 139.9, | , 23.8, 0.0, 579.7, | ,  4000,  3876, 12000, 11706, | , -3.4, 1318.3, 51.292, |, 0.0
11717.7, 139.0, | , 23.8, 0.0, 585.6, | ,  4000,  3878, 12000, 11712, | , -3.4, 1350.9, 52.583, |, 0.0
11718.7, 139.5, | , 23.8, 0.0, 585.6, | ,  4000,  3875, 12000, 11731, | , -3.4, 1323.4, 51.569, |, 0.0
11719.8, 139.2, | , 23.8, 0.0, 586.0, | ,  4000,  3882, 12000, 11726, | , -3.4, 1313.2, 51.175, |, 0.0
11720.8, 139.8, | , 23.8, 0.0, 579.8, | ,  4000,  3871, 12000, 11717, | , -3.4, 1317.9, 51.296, |, 0.0
11721.8, 140.3, | , 23.8, 0.0, 580.0, | ,  4000,  3881, 12000, 11706, | , -3.4, 1332.0, 51.839, |, 0.0
11722.8, 139.7, | , 23.8, 0.0, 581.0, | ,  4000,  3879, 12000, 11741, | , -3.4, 1302.9, 50.815, |, 0.0
11723.8, 139.1, | , 23.8, 0.0, 585.3, | ,  4000,  3883, 12000, 11743, | , -3.4, 1340.6, 52.303, |, 0.0
11724.8, 139.0, | , 23.8, 0.0, 586.1, | ,  4000,  3876, 12000, 11738, | , -3.4, 1326.0, 51.694, |, 0.0
11725.8, 139.2, | , 23.8, 0.0, 586.5, | ,  4000,  3877, 12000, 11723, | , -3.4, 1328.6, 51.749, |, 0.0
11726.8, 139.7, | , 23.8, 0.0, 581.2, | ,  4000,  3873, 12000, 11731, | , -3.4, 1337.6, 52.113, |, 0.0
11727.8, 139.6, | , 23.8, 0.0, 580.2, | ,  4000,  3878, 12000, 11715, | , -3.4, 1318.3, 51.326, |, 0.0
11728.8, 139.0, | , 23.8, 0.0, 585.6, | ,  4000,  3872, 12000, 11707, | , -3.4, 1319.2, 51.315, |, 0.0
11729.9, 139.2, | , 23.8, 0.0, 586.4, | ,  4000,  3879, 12000, 11726, | , -3.4, 1320.4, 51.448, |, 0.0
11730.9, 138.9, | , 23.8, 0.0, 585.9, | ,  4000,  3880, 12000, 11733, | , -3.4, 1312.7, 51.177, |, 0.0
11731.9, 139.0, | , 23.8, 0.0, 586.3, | ,  4000,  3884, 12000, 11710, | , -3.4, 1304.2, 50.781, |, 0.0
11732.9, 140.0, | , 23.8, 0.0, 580.0, | ,  4000,  3878, 12000, 11679, | , -3.4, 1325.2, 51.473, |, 0.0
11733.9, 139.7, | , 23.8, 0.0, 579.9, | ,  4000,  3872, 12000, 11724, | , -3.4, 1314.9, 51.203, |, 0.0
11734.9, 138.9, | , 23.8, 0.0, 586.1, | ,  4000,  3881, 12000, 11736, | , -3.4, 1332.9, 51.973, |, 0.0
11735.9, 138.9, | , 23.8, 0.0, 586.0, | ,  4000,  3882, 12000, 11754, | , -3.4, 1362.0, 53.169, |, 0.0
11736.9, 139.2, | , 23.8, 0.0, 586.3, | ,  4000,  3877, 12000, 11714, | , -3.4, 1341.9, 52.237, |, 0.0
11737.9, 139.5, | , 23.8, 0.0, 580.9, | ,  4000,  3872, 12000, 11670, | , -3.4, 1309.3, 50.809, |, 0.0
11739.0, 139.9, | , 23.8, 0.0, 578.9, | ,  4000,  3879, 12000, 11723, | , -3.4, 1357.3, 52.872, |, 0.0
11740.0, 139.3, | , 23.8, 0.0, 585.6, | ,  4000,  3883, 12000, 11725, | , -3.4, 1327.7, 51.743, |, 0.0
11741.0, 138.9, | , 23.8, 0.0, 585.8, | ,  4000,  3879, 12000, 11701, | , -3.4, 1320.9, 51.382, |, 0.0
11742.0, 138.9, | , 23.8, 0.0, 586.0, | ,  4000,  3879, 12000, 11691, | , -3.4, 1310.2, 50.935, |, 0.0
11743.0, 139.5, | , 23.8, 0.0, 585.7, | ,  4000,  3885, 12000, 11695, | , -3.4, 1320.9, 51.383, |, 0.0
11744.0, 140.2, | , 23.8, 0.0, 579.2, | ,  4000,  3874, 12000, 11674, | , -3.4, 1301.6, 50.529, |, 0.0
11745.0, 139.8, | , 23.8, 0.0, 581.2, | ,  4000,  3878, 12000, 11711, | , -3.4, 1323.4, 51.512, |, 0.0
11746.0, 139.0, | , 23.8, 0.0, 585.7, | ,  4000,  3876, 12000, 11686, | , -3.4, 1323.9, 51.440, |, 0.0
11747.0, 139.3, | , 23.8, 0.0, 585.9, | ,  4000,  3881, 12000, 11687, | , -3.4, 1320.4, 51.328, |, 0.0
11748.1, 139.0, | , 23.8, 0.0, 585.7, | ,  4000,  3873, 12000, 11718, | , -3.4, 1326.9, 51.654, |, 0.0
11749.1, 139.5, | , 23.8, 0.0, 580.7, | ,  4000,  3870, 12000, 11707, | , -3.4, 1330.3, 51.740, |, 0.0
11750.1, 140.1, | , 23.8, 0.0, 580.1, | ,  4000,  3871, 12000, 11709, | , -3.4, 1319.2, 51.317, |, 0.0
11751.1, 139.5, | , 23.8, 0.0, 581.4, | ,  4000,  3872, 12000, 11722, | , -3.4, 1336.7, 52.045, |, 0.0
11752.1, 138.8, | , 23.8, 0.0, 586.0, | ,  4000,  3882, 12000, 11677, | , -3.4, 1309.7, 50.881, |, 0.0
11753.1, 139.0, | , 23.8, 0.0, 585.8, | ,  4000,  3881, 12000, 11737, | , -3.4, 1346.2, 52.494, |, 0.0
11754.1, 139.4, | , 23.8, 0.0, 585.2, | ,  4000,  3877, 12000, 11705, | , -3.4, 1319.6, 51.342, |, 0.0
11755.1, 139.5, | , 23.8, 0.0, 580.8, | ,  4000,  3877, 12000, 11712, | , -3.4, 1296.9, 50.480, |, 0.0
11756.1, 139.7, | , 23.8, 0.0, 580.7, | ,  4000,  3881, 12000, 11732, | , -3.4, 1327.3, 51.743, |, 0.0
11757.1, 139.3, | , 23.8, 0.0, 586.3, | ,  4000,  3879, 12000, 11731, | , -3.4, 1319.2, 51.416, |, 0.0
11758.2, 138.9, | , 23.8, 0.0, 585.8, | ,  4000,  3877, 12000, 11709, | , -3.4, 1329.4, 51.739, |, 0.0
11759.2, 139.1, | , 23.8, 0.0, 585.2, | ,  4000,  3874, 12000, 11732, | , -3.4, 1317.0, 51.321, |, 0.0
11760.2, 139.2, | , 23.8, 0.0, 586.1, | ,  4000,  3874, 12000, 11715, | , -3.4, 1316.6, 51.246, |, 0.0
11761.2, 140.1, | , 23.8, 0.0, 579.9, | ,  4000,  3875, 12000, 11702, | , -3.4, 1340.2, 52.123, |, 0.0
11762.2, 139.6, | , 23.8, 0.0, 580.7, | ,  4000,  3879, 12000, 11728, | , -3.4, 1335.4, 52.042, |, 0.0
11763.2, 139.0, | , 23.8, 0.0, 585.3, | ,  4000,  3887, 12000, 11711, | , -3.4, 1317.9, 51.325, |, 0.0
11764.2, 139.5, | , 23.8, 0.0, 585.2, | ,  4000,  3877, 12000, 11749, | , -3.4, 1310.2, 51.119, |, 0.0
11765.2, 139.5, | , 23.8, 0.0, 585.7, | ,  4000,  3881, 12000, 11741, | , -3.4, 1326.4, 51.738, |, 0.0
11766.2, 139.6, | , 23.8, 0.0, 580.6, | ,  4000,  3879, 12000, 11719, | , -3.4, 1333.3, 51.926, |, 0.0
11767.3, 140.1, | , 23.8, 0.0, 579.6, | ,  4000,  3871, 12000, 11695, | , -3.4, 1319.2, 51.272, |, 0.0
11768.3, 139.4, | , 23.8, 0.0, 585.7, | ,  4000,  3881, 12000, 11729, | , -3.4, 1330.3, 51.851, |, 0.0
11769.3, 139.0, | , 23.8, 0.0, 584.9, | ,  4000,  3883, 12000, 11699, | , -3.4, 1338.4, 52.072, |, 0.0
11770.3, 138.8, | , 23.8, 0.0, 585.8, | ,  4000,  3881, 12000, 11690, | , -3.4, 1327.3, 51.606, |, 0.0
11771.3, 139.3, | , 23.8, 0.0, 586.2, | ,  4000,  3878, 12000, 11743, | , -3.4, 1339.3, 52.237, |, 0.0
11772.3, 140.1, | , 23.8, 0.0, 577.6, | ,  4000,  3872, 12000, 11738, | , -3.4, 1293.9, 50.430, |, 0.0
11773.3, 139.4, | , 23.8, 0.0, 581.6, | ,  4000,  3873, 12000, 11692, | , -3.4, 1303.7, 50.670, |, 0.0
11774.3, 139.1, | , 23.8, 0.0, 584.9, | ,  4000,  3879, 12000, 11709, | , -3.4, 1319.2, 51.343, |, 0.0
11775.3, 139.3, | , 23.8, 0.0, 586.1, | ,  4000,  3877, 12000, 11713, | , -3.4, 1317.9, 51.299, |, 0.0
11776.3, 140.2, | , 23.8, 0.0, 580.4, | ,  4000,  3880, 12000, 11707, | , -3.4, 1343.6, 52.290, |, 0.0
11777.4, 140.1, | , 23.8, 0.0, 578.1, | ,  4000,  3878, 12000, 11700, | , -3.4, 1336.7, 51.992, |, 0.0
11778.4, 140.3, | , 23.8, 0.0, 578.4, | ,  4000,  3878, 12000, 11697, | , -3.4, 1296.9, 50.434, |, 0.0
11779.4, 140.1, | , 23.8, 0.0, 579.1, | ,  4000,  3871, 12000, 11686, | , -3.4, 1309.3, 50.861, |, 0.0
11780.4, 138.8, | , 23.8, 0.0, 583.1, | ,  4000,  3883, 12000, 11739, | , -3.4, 1347.4, 52.556, |, 0.0
11781.4, 139.6, | , 23.8, 0.0, 584.0, | ,  4000,  3878, 12000, 11729, | , -3.4, 1328.6, 51.772, |, 0.0
11782.4, 139.4, | , 23.8, 0.0, 585.9, | ,  4000,  3873, 12000, 11697, | , -3.4, 1335.4, 51.916, |, 0.0
11783.4, 139.5, | , 23.8, 0.0, 580.7, | ,  4000,  3878, 12000, 11719, | , -3.4, 1308.0, 50.938, |, 0.0
11784.4, 139.6, | , 23.8, 0.0, 580.8, | ,  4000,  3874, 12000, 11717, | , -3.4, 1326.4, 51.636, |, 0.0
11785.4, 139.2, | , 23.8, 0.0, 586.3, | ,  4000,  3876, 12000, 11717, | , -3.4, 1326.9, 51.659, |, 0.0
11786.4, 139.4, | , 23.8, 0.0, 585.7, | ,  4000,  3882, 12000, 11764, | , -3.4, 1329.0, 51.917, |, 0.0
11787.5, 139.1, | , 23.8, 0.0, 584.6, | ,  1000,  3875,  3000, 11746, | , -3.4, 1312.3, 51.186, |, 0.0
11788.5, 138.4, | , 23.8, 0.0, 585.9, | ,  1000,   908,  3000,  2847, | , -3.4, 1335.4, 12.522, |, 0.0
11789.5, 138.8, | , 23.8, 0.0, 580.5, | ,  1000,   949,  3000,  2928, | , -3.4, 1382.6, 13.385, |, 0.0
11790.5, 138.4, | , 23.8, 0.0, 580.5, | ,  1000,   951,  3000,  2927, | , -3.4, 1386.0, 13.423, |, 0.0
11791.5, 138.2, | , 23.8, 0.0, 580.1, | ,  1000,   957,  3000,  2934, | , -3.4, 1359.4, 13.210, |, 0.0
11792.5, 138.1, | , 23.8, 0.0, 580.6, | ,  1000,   958,  3000,  2920, | , -3.4, 1348.3, 13.058, |, 0.0
11793.5, 137.4, | , 23.8, 0.0, 585.9, | ,  1000,   952,  3000,  2933, | , -3.4, 1309.3, 12.705, |, 0.0
11794.5, 138.1, | , 23.8, 0.0, 581.8, | ,  1000,   954,  3000,  2914, | , -3.4, 1301.6, 12.573, |, 0.0
11795.5, 138.4, | , 23.8, 0.0, 581.1, | ,  1000,   956,  3000,  2922, | , -3.4, 1302.5, 12.615, |, 0.0
11796.6, 138.4, | , 23.8, 0.0, 582.5, | ,  1000,   956,  3000,  2952, | , -3.4, 1305.0, 12.736, |, 0.0
11797.6, 137.6, | , 23.8, 0.0, 586.9, | ,  1000,   959,  3000,  2925, | , -3.4, 1306.3, 12.669, |, 0.0
11798.6, 138.0, | , 23.8, 0.0, 586.5, | ,  1000,   951,  3000,  2957, | , -3.4, 1312.3, 12.808, |, 0.0
11799.6, 138.1, | , 23.8, 0.0, 587.8, | ,  1000,   955,  3000,  2929, | , -3.4, 1309.7, 12.704, |, 0.0
11800.6, 138.6, | , 23.8, 0.0, 582.7, | ,  1000,   959,  3000,  2958, | , -3.4, 1311.9, 12.833, |, 0.0
11801.6, 139.0, | , 23.8, 0.0, 581.7, | ,  1000,   961,  3000,  2945, | , -3.4, 1304.6, 12.728, |, 0.0
11802.6, 138.5, | , 23.8, 0.0, 588.1, | ,  1000,   956,  3000,  2959, | , -3.4, 1305.0, 12.758, |, 0.0
11803.6, 138.6, | , 23.8, 0.0, 588.1, | ,  1000,   954,  3000,  2917, | , -3.4, 1320.4, 12.765, |, 0.0
11804.6, 138.1, | , 23.8, 0.0, 588.0, | ,  1000,   960,  3000,  2934, | , -3.4, 1316.6, 12.804, |, 0.0
11805.7, 138.1, | , 23.8, 0.0, 588.4, | ,  1000,   954,  3000,  2942, | , -3.4, 1314.0, 12.785, |, 0.0
11806.7, 139.3, | , 23.8, 0.0, 582.6, | ,  1000,   958,  3000,  2926, | , -3.4, 1305.5, 12.660, |, 0.0
11807.7, 138.7, | , 23.8, 0.0, 582.7, | ,  1000,   959,  3000,  2938, | , -3.4, 1309.3, 12.742, |, 0.0
11808.7, 138.3, | , 23.8, 0.0, 588.1, | ,  1000,   962,  3000,  2926, | , -3.4, 1303.3, 12.655, |, 0.0
11809.7, 138.5, | , 23.8, 0.0, 588.9, | ,  1000,   959,  3000,  2941, | , -3.4, 1326.4, 12.916, |, 0.0
11810.7, 138.2, | , 23.8, 0.0, 589.1, | ,  1000,   961,  3000,  2943, | , -3.4, 1308.9, 12.762, |, 0.0
11811.7, 139.0, | , 23.8, 0.0, 584.0, | ,  1000,   954,  3000,  2943, | , -3.4, 1304.2, 12.692, |, 0.0
11812.7, 138.9, | , 23.8, 0.0, 583.2, | ,  1000,   952,  3000,  2929, | , -3.4, 1302.5, 12.624, |, 0.0
11813.7, 138.8, | , 23.8, 0.0, 588.5, | ,  1000,   956,  3000,  2944, | , -3.4, 1313.2, 12.792, |, 0.0
11814.8, 138.1, | , 23.8, 0.0, 589.1, | ,  1000,   956,  3000,  2926, | , -3.4, 1310.6, 12.705, |, 0.0
11815.8, 138.1, | , 23.8, 0.0, 589.4, | ,  1000,   953,  3000,  2925, | , -3.4, 1332.9, 12.908, |, 0.0
11816.8, 138.4, | , 23.8, 0.0, 589.7, | ,  1000,   954,  3000,  2929, | , -3.4, 1320.0, 12.799, |, 0.0
11817.8, 139.0, | , 23.8, 0.0, 583.5, | ,  1000,   953,  3000,  2919, | , -3.4, 1310.2, 12.669, |, 0.0
11818.8, 139.1, | , 23.8, 0.0, 583.5, | ,  1000,   953,  3000,  2923, | , -3.4, 1333.3, 12.907, |, 0.0
11819.8, 138.0, | , 23.8, 0.0, 590.1, | ,  1000,   962,  3000,  2937, | , -3.4, 1339.7, 13.045, |, 0.0
11820.8, 138.1, | , 23.8, 0.0, 590.1, | ,  1000,   954,  3000,  2929, | , -3.4, 1323.0, 12.830, |, 0.0
11821.8, 138.3, | , 23.8, 0.0, 590.0, | ,  1000,   958,  3000,  2947, | , -3.4, 1313.2, 12.807, |, 0.0
11822.9, 138.8, | , 23.8, 0.0, 585.2, | ,  1000,   956,  3000,  2929, | , -3.4, 1325.2, 12.857, |, 0.0
11823.9, 139.6, | , 23.8, 0.0, 583.1, | ,  1000,   950,  3000,  2923, | , -3.4, 1308.0, 12.651, |, 0.0
11824.9, 138.9, | , 23.8, 0.0, 585.3, | ,  1000,   957,  3000,  2930, | , -3.4, 1307.6, 12.693, |, 0.0
11825.9, 138.4, | , 23.8, 0.0, 590.3, | ,  1000,   953,  3000,  2929, | , -3.4, 1306.7, 12.670, |, 0.0
11826.9, 138.6, | , 23.8, 0.0, 589.8, | ,  1000,   960,  3000,  2936, | , -3.4, 1303.3, 12.681, |, 0.0
11827.9, 138.1, | , 23.8, 0.0, 590.3, | ,  1000,   955,  3000,  2924, | , -3.4, 1320.0, 12.789, |, 0.0
11828.9, 138.9, | , 23.8, 0.0, 585.2, | ,  1000,   955,  3000,  2925, | , -3.4, 1334.2, 12.927, |, 0.0
11829.9, 139.1, | , 23.8, 0.0, 586.0, | ,  1000,   956,  3000,  2937, | , -3.4, 1309.3, 12.731, |, 0.0
11831.0, 138.3, | , 23.8, 0.0, 590.3, | ,  1000,   957,  3000,  2931, | , -3.4, 1312.3, 12.741, |, 0.0
11832.0, 138.2, | , 23.8, 0.0, 590.5, | ,  1000,   954,  3000,  2931, | , -3.4, 1316.2, 12.770, |, 0.0
11833.0, 138.6, | , 23.8, 0.0, 591.4, | ,  1000,   956,  3000,  2933, | , -3.4, 1312.3, 12.746, |, 0.0
11834.0, 138.7, | , 23.8, 0.0, 589.9, | ,  1000,   951,  3000,  2933, | , -3.4, 1314.0, 12.746, |, 0.0
11835.0, 139.2, | , 23.8, 0.0, 584.8, | ,  1000,   957,  3000,  2929, | , -3.4, 1308.9, 12.703, |, 0.0
11836.0, 138.9, | , 23.8, 0.0, 586.3, | ,  1000,   949,  3000,  2926, | , -3.4, 1304.2, 12.621, |, 0.0
11837.0, 138.5, | , 23.8, 0.0, 591.1, | ,  1000,   960,  3000,  2938, | , -3.4, 1334.2, 12.988, |, 0.0
11838.0, 138.3, | , 23.8, 0.0, 591.1, | ,  1000,   960,  3000,  2949, | , -3.4, 1309.3, 12.783, |, 0.0
11839.0, 138.2, | , 23.8, 0.0, 590.2, | ,  1000,   959,  3000,  2912, | , -3.4, 1304.6, 12.612, |, 0.0
11840.0, 138.8, | , 23.8, 0.0, 586.1, | ,  1000,   952,  3000,  2926, | , -3.4, 1310.2, 12.691, |, 0.0
11841.1, 139.2, | , 23.8, 0.0, 585.5, | ,  1000,   955,  3000,  2922, | , -3.4, 1311.9, 12.705, |, 0.0
11842.1, 138.1, | , 23.8, 0.0, 590.9, | ,  1000,   956,  3000,  2924, | , -3.4, 1314.0, 12.733, |, 0.0
11843.1, 138.1, | , 23.8, 0.0, 591.3, | ,  1000,   958,  3000,  2920, | , -3.4, 1309.7, 12.685, |, 0.0
11844.1, 138.7, | , 23.8, 0.0, 590.8, | ,  1000,   953,  3000,  2939, | , -3.4, 1303.7, 12.673, |, 0.0
11845.1, 138.2, | , 23.8, 0.0, 591.2, | ,  1000,   956,  3000,  2936, | , -3.4, 1302.9, 12.664, |, 0.0
11846.1, 139.3, | , 23.8, 0.0, 583.2, | ,  1000,   957,  3000,  2918, | , -3.4, 1303.7, 12.618, |, 0.0
11847.1, 139.1, | , 23.8, 0.0, 587.3, | ,  1000,   949,  3000,  2933, | , -3.4, 1309.7, 12.698, |, 0.0
11848.1, 138.5, | , 23.8, 0.0, 591.8, | ,  1000,   960,  3000,  2931, | , -3.4, 1312.3, 12.753, |, 0.0
11849.1, 138.2, | , 23.8, 0.0, 590.7, | ,  1000,   951,  3000,  2933, | , -3.4, 1313.2, 12.736, |, 0.0
11850.1, 138.2, | , 23.8, 0.0, 591.7, | ,  1000,   951,  3000,  2918, | , -3.4, 1317.4, 12.728, |, 0.0
11851.2, 139.3, | , 23.8, 0.0, 586.9, | ,  1000,   960,  3000,  2942, | , -3.4, 1315.7, 12.821, |, 0.0
11852.2, 138.9, | , 23.8, 0.0, 585.8, | ,  1000,   950,  3000,  2930, | , -3.4, 1332.0, 12.907, |, 0.0
11853.2, 139.0, | , 23.8, 0.0, 586.4, | ,  1000,   952,  3000,  2941, | , -3.4, 1326.0, 12.889, |, 0.0
11854.2, 138.6, | , 23.8, 0.0, 591.6, | ,  1000,   961,  3000,  2925, | , -3.4, 1310.2, 12.713, |, 0.0
11855.2, 138.2, | , 23.8, 0.0, 592.0, | ,  1000,   956,  3000,  2935, | , -3.4, 1313.2, 12.760, |, 0.0
11856.2, 138.1, | , 23.8, 0.0, 592.5, | ,  1000,   958,  3000,  2938, | , -3.4, 1304.2, 12.691, |, 0.0
11857.2, 139.1, | , 23.8, 0.0, 587.8, | ,  1000,   950,  3000,  2916, | , -3.4, 1325.6, 12.798, |, 0.0
11858.2, 139.0, | , 23.8, 0.0, 586.5, | ,  1000,   958,  3000,  2938, | , -3.4, 1309.7, 12.743, |, 0.0
11859.2, 138.3, | , 23.8, 0.0, 591.5, | ,  1000,   958,  3000,  2929, | , -3.4, 1313.2, 12.746, |, 0.0
11860.3, 138.2, | , 23.8, 0.0, 592.1, | ,  1000,   958,  3000,  2954, | , -3.4, 1311.0, 12.809, |, 0.0
11861.3, 138.2, | , 23.8, 0.0, 592.0, | ,  1000,   958,  3000,  2941, | , -3.4, 1311.9, 12.776, |, 0.0
11862.3, 138.6, | , 23.8, 0.0, 592.3, | ,  1000,   960,  3000,  2938, | , -3.4, 1309.7, 12.751, |, 0.0
11863.3, 139.0, | , 23.8, 0.0, 586.6, | ,  1000,   949,  3000,  2942, | , -3.4, 1309.3, 12.724, |, 0.0
11864.3, 139.0, | , 23.8, 0.0, 585.6, | ,  1000,   958,  3000,  2919, | , -3.4, 1311.4, 12.698, |, 0.0
11865.3, 139.1, | , 23.8, 0.0, 587.8, | ,  1000,   952,  3000,  2928, | , -3.4, 1312.7, 12.721, |, 0.0
11866.3, 138.0, | , 23.8, 0.0, 592.3, | ,  1000,   960,  3000,  2937, | , -3.4, 1338.4, 13.025, |, 0.0
11867.3, 138.2, | , 23.8, 0.0, 592.5, | ,  1000,   956,  3000,  2922, | , -3.4, 1314.4, 12.733, |, 0.0
11868.3, 139.2, | , 23.8, 0.0, 587.6, | ,  1000,   952,  3000,  2921, | , -3.4, 1308.0, 12.650, |, 0.0
11869.3, 139.1, | , 23.8, 0.0, 586.1, | ,  1000,   957,  3000,  2918, | , -3.4, 1308.5, 12.663, |, 0.0
11870.3, 138.2, | , 23.8, 0.0, 592.1, | ,  1000,   953,  3000,  2940, | , -3.4, 1317.9, 12.813, |, 0.0
11871.4, 138.3, | , 23.8, 0.0, 592.8, | ,  1000,   957,  3000,  2940, | , -3.4, 1314.0, 12.788, |, 0.0
11872.4, 138.6, | , 23.8, 0.0, 592.6, | ,  1000,   955,  3000,  2941, | , -3.4, 1321.3, 12.853, |, 0.0
11873.4, 138.3, | , 23.8, 0.0, 592.7, | ,  1000,   953,  3000,  2931, | , -3.4, 1321.7, 12.819, |, 0.0
11874.4, 139.0, | , 23.8, 0.0, 587.1, | ,  1000,   957,  3000,  2930, | , -3.4, 1318.3, 12.798, |, 0.0
11875.4, 138.9, | , 23.8, 0.0, 586.5, | ,  1000,   951,  3000,  2940, | , -3.4, 1322.6, 12.852, |, 0.0
11876.4, 138.7, | , 23.8, 0.0, 593.0, | ,  1000,   957,  3000,  2945, | , -3.4, 1336.3, 13.024, |, 0.0
11877.4, 138.1, | , 23.8, 0.0, 592.7, | ,  1000,   962,  3000,  2933, | , -3.4, 1325.2, 12.892, |, 0.0
11878.4, 138.2, | , 23.8, 0.0, 592.8, | ,  1000,   957,  3000,  2942, | , -3.4, 1327.3, 12.924, |, 0.0
11879.4, 138.7, | , 23.8, 0.0, 592.3, | ,  1000,   947,  3000,  2918, | , -3.4, 1347.9, 13.012, |, 0.0
11880.4, 139.5, | , 23.8, 0.0, 586.7, | ,  1000,   958,  3000,  2922, | , -3.4, 1335.9, 12.944, |, 0.0
11881.5, 139.2, | , 23.8, 0.0, 586.9, | ,  1000,   953,  3000,  2937, | , -3.4, 1338.4, 13.000, |, 0.0
11882.5, 138.3, | , 23.8, 0.0, 591.4, | ,  1000,   958,  3000,  2941, | , -3.4, 1359.0, 13.233, |, 0.0
11883.5, 138.5, | , 23.8, 0.0, 592.9, | ,  1000,   956,  3000,  2937, | , -3.4, 1350.9, 13.136, |, 0.0
11884.5, 138.2, | , 23.8, 0.0, 592.3, | ,  1000,   953,  3000,  2935, | , -3.4, 1353.0, 13.137, |, 0.0
11885.5, 138.8, | , 23.8, 0.0, 588.4, | ,  1000,   949,  3000,  2932, | , -3.4, 1359.0, 13.169, |, 0.0
11886.5, 139.4, | , 23.8, 0.0, 587.8, | ,  1000,   949,  3000,  2926, | , -3.4, 1366.7, 13.225, |, 0.0
11887.5, 138.3, | , 23.8, 0.0, 593.4, | ,  1000,   960,  3000,  2940, | , -3.4, 1365.4, 13.296, |, 0.0
11888.5, 138.0, | , 23.8, 0.0, 593.3, | ,  1000,   961,  3000,  2933, | , -3.4, 1368.9, 13.314, |, 0.0
11889.5, 138.7, | , 23.8, 0.0, 593.0, | ,  1000,   957,  3000,  2933, | , -3.4, 1377.4, 13.378, |, 0.0
11890.6, 138.3, | , 23.8, 0.0, 593.6, | ,  1000,   955,  3000,  2949, | , -3.4, 1376.1, 13.415, |, 0.0
11891.6, 139.0, | , 23.8, 0.0, 587.4, | ,  1000,   956,  3000,  2937, | , -3.4, 1379.1, 13.410, |, 0.0
11892.6, 138.8, | , 23.8, 0.0, 589.4, | ,  1000,   950,  3000,  2929, | , -3.4, 1401.9, 13.578, |, 0.0
11893.6, 138.5, | , 23.8, 0.0, 593.5, | ,  1000,   961,  3000,  2922, | , -3.4, 1390.7, 13.482, |, 0.0
11894.6, 138.5, | , 23.8, 0.0, 592.7, | ,  1000,   963,  3000,  2950, | , -3.4, 1422.4, 13.900, |, 0.0
11895.6, 138.2, | , 23.8, 0.0, 593.6, | ,  1000,   961,  3000,  2915, | , -3.4, 1399.7, 13.548, |, 0.0
11896.6, 139.1, | , 23.8, 0.0, 588.6, | ,  1000,   946,  3000,  2938, | , -3.4, 1420.7, 13.778, |, 0.0
11897.6, 139.3, | , 23.8, 0.0, 587.8, | ,  1000,   959,  3000,  2941, | , -3.4, 1427.1, 13.898, |, 0.0
11898.6, 138.9, | , 23.8, 0.0, 588.1, | ,  1000,   955,  3000,  2910, | , -3.4, 1449.0, 13.984, |, 0.0
11899.7, 138.3, | , 23.8, 0.0, 592.9, | ,  1000,   956,  3000,  2938, | , -3.4, 1448.6, 14.086, |, 0.0
11900.7, 138.4, | , 23.8, 0.0, 593.3, | ,  1000,   956,  3000,  2918, | , -3.4, 1460.5, 14.131, |, 0.0
11901.7, 138.1, | , 23.8, 0.0, 593.4, | ,  1000,   954,  3000,  2937, | , -3.4, 1483.7, 14.417, |, 0.0
11902.7, 139.1, | , 23.8, 0.0, 589.1, | ,  1000,   957,  3000,  2910, | , -3.4, 1473.8, 14.230, |, 0.0
11903.7, 139.3, | , 23.8, 0.0, 588.8, | ,  1000,   955,  3000,  2952, | , -3.4, 1485.0, 14.487, |, 0.0
11904.7, 138.3, | , 23.8, 0.0, 593.2, | ,  1000,   959,  3000,  2948, | , -3.4, 1500.4, 14.638, |, 0.0
11905.7, 138.1, | , 23.8, 0.0, 593.8, | ,  1000,   961,  3000,  2932, | , -3.4, 1511.5, 14.691, |, 0.0
11906.7, 138.7, | , 23.8, 0.0, 594.1, | ,  1000,   959,  3000,  2937, | , -3.4, 1537.7, 14.960, |, 0.0
11907.7, 138.6, | , 23.8, 0.0, 594.5, | ,  1000,   957,  3000,  2947, | , -3.4, 1543.7, 15.045, |, 0.0
11908.8, 139.0, | , 23.8, 0.0, 587.8, | ,  1000,   957,  3000,  2926, | , -3.4, 1554.0, 15.064, |, 0.0
11909.8, 138.8, | , 23.8, 0.0, 587.8, | ,  1000,   953,  3000,  2912, | , -3.4, 1592.1, 15.362, |, 0.0
11910.8, 138.5, | , 23.8, 0.0, 594.2, | ,  1000,   951,  3000,  2935, | , -3.4, 1585.2, 15.379, |, 0.0
11911.8, 138.2, | , 23.8, 0.0, 594.2, | ,  1000,   955,  3000,  2933, | , -3.4, 1595.9, 15.494, |, 0.0
11912.8, 138.3, | , 23.8, 0.0, 593.9, | ,  1000,   959,  3000,  2935, | , -3.4, 1610.9, 15.662, |, 0.0
11913.8, 139.2, | , 23.8, 0.0, 586.1, | ,  1000,   952,  3000,  2943, | , -3.4, 1624.2, 15.795, |, 0.0
11914.8, 139.3, | , 23.8, 0.0, 587.9, | ,  1000,   952,  3000,  2926, | , -3.4, 1632.8, 15.808, |, 0.0
11915.8, 138.2, | , 23.8, 0.0, 593.8, | ,  1000,   950,  3000,  2942, | , -3.4, 1679.1, 16.316, |, 0.0
11916.8, 138.2, | , 23.8, 0.0, 594.3, | ,  1000,   956,  3000,  2938, | , -3.4, 1688.1, 16.409, |, 0.0
11917.8, 138.5, | , 23.8, 0.0, 594.4, | ,  1000,   955,  3000,  2938, | , -3.4, 1700.9, 16.533, |, 0.0
11918.9, 138.1, | , 23.8, 0.0, 593.9, | ,  1000,   952,  3000,  2938, | , -3.4, 1706.0, 16.569, |, 0.0
11919.9, 139.0, | , 23.8, 0.0, 588.0, | ,  1000,   953,  3000,  2937, | , -3.4, 1717.2, 16.674, |, 0.0
11920.9, 139.0, | , 23.8, 0.0, 590.1, | ,  1000,   957,  3000,  2923, | , -3.4, 1740.3, 16.858, |, 0.0
11921.9, 138.5, | , 23.8, 0.0, 594.0, | ,  1000,   962,  3000,  2943, | , -3.4, 1755.3, 17.111, |, 0.0
11922.9, 138.4, | , 23.8, 0.0, 594.2, | ,  1000,   961,  3000,  2946, | , -3.4, 1798.2, 17.535, |, 0.0
11923.9, 138.3, | , 23.8, 0.0, 594.2, | ,  1000,   957,  3000,  2929, | , -3.4, 1798.2, 17.440, |, 0.0
11924.9, 138.6, | , 23.8, 0.0, 593.5, | ,  1000,   955,  3000,  2922, | , -3.4, 1806.7, 17.482, |, 0.0
11925.9, 139.0, | , 23.8, 0.0, 587.7, | ,  1000,   955,  3000,  2925, | , -3.4, 1820.9, 17.631, |, 0.0
11926.9, 139.0, | , 23.8, 0.0, 590.0, | ,  1000,   952,  3000,  2954, | , -3.4, 1829.4, 17.835, |, 0.0
11928.0, 138.4, | , 23.8, 0.0, 594.6, | ,  1000,   953,  3000,  2918, | , -3.4, 1845.7, 17.830, |, 0.0
11929.0, 138.4, | , 23.8, 0.0, 594.1, | ,  1000,   956,  3000,  2932, | , -3.4, 1893.7, 18.375, |, 0.0
11930.0, 138.3, | , 23.8, 0.0, 593.5, | ,  1000,   953,  3000,  2953, | , -3.4, 1891.6, 18.443, |, 0.0
11931.0, 138.8, | , 23.8, 0.0, 589.2, | ,  1000,   954,  3000,  2930, | , -3.4, 1922.8, 18.640, |, 0.0
11932.0, 139.3, | , 23.8, 0.0, 588.8, | ,  1000,   952,  3000,  2930, | , -3.4, 1932.7, 18.728, |, 0.0
11933.0, 138.3, | , 23.8, 0.0, 594.4, | ,  1000,   955,  3000,  2939, | , -3.4, 1935.7, 18.813, |, 0.0
11934.0, 138.2, | , 23.8, 0.0, 594.4, | ,  1000,   955,  3000,  2957, | , -3.4, 1949.4, 19.033, |, 0.0
11935.0, 138.8, | , 23.8, 0.0, 593.9, | ,  1000,   949,  3000,  2933, | , -3.4, 1964.4, 19.033, |, 0.0
11936.0, 138.1, | , 23.8, 0.0, 594.7, | ,  1000,   954,  3000,  2911, | , -3.4, 1977.7, 19.077, |, 0.0
