Repository: jdhuang-csm/Ru-BCA

## Methods
* (BaO)<sub>x</sub>-(CaO)<sub>y</sub>-(Al<sub>2</sub>O<sub>3</sub>)<sub>1-x-y</sub> (BCA) catalyst supports were synthesized via sol-gel and solid-state methods. 
* Ru/BCA catalysts were prepared via incipient wetness impregnation to achieve 1 wt. % Ru loading.
* Ammonia synthesis rates were measured for Ru/BCA catalysts in a packed-bed reactor at 480-600<sup>o</sup>C, 10 bar, and space velocities up to 1.3 x 10<sup>6</sup> ml g<sub>cat</sub><sup>-1</sup> h<sup>-1</sup>.
* A machine learning (ML) model was employed to improve understanding of the behavior of Ru/BCA catalysts.
* A microkinetic model was developed to describe the best-performing catalyst.

File: data/init_files_Cadigan/BCA512.txt (part 30 of 43)
********** Start test **********
Elapsed time, Pressure, | , LJtemp(C), Inner-Temp, Outer-Temp, | , N2-set, N2-flow, H2-set, H2-flow, | , pH, NH3_ppm, NH3_Prod_rate, |, In222Temp
11500.5, 139.5, | , 25.8, 0.0, 539.0, | ,  1000,   952,  3000,  2936, | , -3.4, 5071.5, 39.834, |, 0.0
11501.5, 139.5, | , 25.8, 0.0, 538.8, | ,  1000,   956,  3000,  2944, | , -3.4, 5060.8, 39.881, |, 0.0
11502.5, 139.3, | , 25.8, 0.0, 539.0, | ,  1000,   956,  3000,  2948, | , -3.4, 5076.6, 40.053, |, 0.0
11503.5, 140.4, | , 25.8, 0.0, 533.6, | ,  1000,   950,  3000,  2942, | , -3.4, 5068.9, 39.863, |, 0.0
11504.5, 140.2, | , 25.8, 0.0, 533.0, | ,  1000,   949,  3000,  2914, | , -3.4, 5047.1, 39.403, |, 0.0
11505.6, 139.0, | , 25.8, 0.0, 538.2, | ,  1000,   950,  3000,  2924, | , -3.4, 5070.2, 39.683, |, 0.0
11506.6, 139.0, | , 25.8, 0.0, 538.2, | ,  1000,   956,  3000,  2911, | , -3.4, 5089.5, 39.765, |, 0.0
11507.6, 139.4, | , 25.8, 0.0, 538.5, | ,  1000,   952,  3000,  2926, | , -3.4, 5095.1, 39.913, |, 0.0
11508.6, 139.1, | , 25.8, 0.0, 538.3, | ,  1000,   957,  3000,  2940, | , -3.4, 5082.6, 40.020, |, 0.0
11509.6, 140.2, | , 25.8, 0.0, 530.8, | ,  1000,   949,  3000,  2941, | , -3.4, 5053.9, 39.720, |, 0.0
11510.6, 140.5, | , 25.8, 0.0, 531.4, | ,  1000,   951,  3000,  2922, | , -3.4, 5041.5, 39.454, |, 0.0
11511.6, 139.1, | , 25.8, 0.0, 538.1, | ,  1000,   956,  3000,  2932, | , -3.4, 5071.5, 39.836, |, 0.0
11512.6, 139.3, | , 25.8, 0.0, 537.3, | ,  1000,   953,  3000,  2933, | , -3.4, 5047.5, 39.639, |, 0.0
11513.6, 139.6, | , 25.8, 0.0, 538.2, | ,  1000,   953,  3000,  2942, | , -3.4, 5040.2, 39.667, |, 0.0
11514.7, 140.3, | , 25.8, 0.0, 533.5, | ,  1000,   947,  3000,  2925, | , -3.4, 5031.6, 39.366, |, 0.0
11515.7, 140.3, | , 25.8, 0.0, 530.4, | ,  1000,   957,  3000,  2922, | , -3.4, 5029.5, 39.424, |, 0.0
11516.7, 139.6, | , 25.8, 0.0, 538.0, | ,  1000,   955,  3000,  2937, | , -3.4, 5025.6, 39.516, |, 0.0
11517.7, 139.6, | , 25.8, 0.0, 537.8, | ,  1000,   955,  3000,  2934, | , -3.4, 5047.5, 39.666, |, 0.0
11518.7, 139.0, | , 25.8, 0.0, 537.4, | ,  1000,   952,  3000,  2914, | , -3.4, 5059.5, 39.521, |, 0.0
11519.7, 139.0, | , 25.8, 0.0, 537.4, | ,  1000,   949,  3000,  2925, | , -3.4, 5054.4, 39.562, |, 0.0
11520.7, 140.5, | , 25.8, 0.0, 527.9, | ,  1000,   947,  3000,  2937, | , -3.4, 5038.5, 39.541, |, 0.0
11521.7, 140.6, | , 25.8, 0.0, 530.5, | ,  1000,   958,  3000,  2952, | , -3.4, 5024.4, 39.693, |, 0.0
11522.7, 139.2, | , 25.8, 0.0, 537.2, | ,  1000,   954,  3000,  2944, | , -3.4, 4999.1, 39.375, |, 0.0
11523.8, 139.3, | , 25.8, 0.0, 537.3, | ,  1000,   949,  3000,  2892, | , -3.4, 5014.5, 38.915, |, 0.0
11524.8, 139.4, | , 25.8, 0.0, 537.4, | ,  1000,   957,  3000,  2920, | , -3.4, 5026.5, 39.380, |, 0.0
11525.8, 139.2, | , 25.8, 0.0, 536.6, | ,  1000,   949,  3000,  2939, | , -3.4, 5029.5, 39.506, |, 0.0
11526.8, 139.9, | , 25.8, 0.0, 531.5, | ,  1000,   948,  3000,  2919, | , -3.4, 5031.6, 39.313, |, 0.0
11527.8, 139.6, | , 25.8, 0.0, 537.1, | ,  1000,   956,  3000,  2942, | , -3.4, 5008.5, 39.451, |, 0.0
11528.8, 139.1, | , 25.8, 0.0, 537.0, | ,  1000,   958,  3000,  2950, | , -3.4, 5005.1, 39.526, |, 0.0
11529.8, 139.2, | , 25.8, 0.0, 536.9, | ,  1000,   958,  3000,  2923, | , -3.4, 4997.8, 39.191, |, 0.0
11530.8, 139.7, | , 25.8, 0.0, 536.3, | ,  1000,   957,  3000,  2941, | , -3.4, 4985.4, 39.266, |, 0.0
11531.8, 140.2, | , 25.8, 0.0, 528.8, | ,  1000,   953,  3000,  2896, | , -3.4, 4997.8, 38.864, |, 0.0
11532.8, 139.8, | , 25.8, 0.0, 530.2, | ,  1000,   950,  3000,  2932, | , -3.4, 5005.1, 39.263, |, 0.0
11533.9, 138.9, | , 25.8, 0.0, 536.3, | ,  1000,   959,  3000,  2913, | , -3.4, 5017.5, 39.251, |, 0.0
11534.9, 139.5, | , 25.8, 0.0, 536.8, | ,  1000,   961,  3000,  2936, | , -3.4, 5026.5, 39.572, |, 0.0
11535.9, 139.1, | , 25.8, 0.0, 535.7, | ,  1000,   954,  3000,  2921, | , -3.4, 5012.8, 39.243, |, 0.0
11536.9, 139.0, | , 25.8, 0.0, 536.7, | ,  1000,   949,  3000,  2937, | , -3.4, 4990.9, 39.195, |, 0.0
11537.9, 140.4, | , 25.8, 0.0, 529.8, | ,  1000,   951,  3000,  2923, | , -3.4, 4983.7, 39.011, |, 0.0
11538.9, 140.0, | , 25.8, 0.0, 529.1, | ,  1000,   954,  3000,  2922, | , -3.4, 4977.7, 38.983, |, 0.0
11539.9, 139.2, | , 25.8, 0.0, 536.5, | ,  1000,   957,  3000,  2934, | , -3.4, 4968.7, 39.065, |, 0.0
11541.0, 139.7, | , 25.8, 0.0, 535.4, | ,  1000,   952,  3000,  2932, | , -3.4, 4970.8, 39.008, |, 0.0
11542.0, 139.1, | , 25.8, 0.0, 536.2, | ,  1000,   960,  3000,  2937, | , -3.4, 4968.2, 39.125, |, 0.0
11543.0, 139.7, | , 25.8, 0.0, 530.5, | ,  1000,   945,  3000,  2897, | , -3.4, 4982.4, 38.682, |, 0.0
11544.0, 140.3, | , 25.8, 0.0, 529.7, | ,  1000,   949,  3000,  2916, | , -3.4, 4985.4, 38.934, |, 0.0
11545.0, 138.9, | , 25.8, 0.0, 535.9, | ,  1000,   962,  3000,  2921, | , -3.4, 4983.2, 39.102, |, 0.0
11546.0, 139.2, | , 25.8, 0.0, 535.2, | ,  1000,   955,  3000,  2948, | , -3.4, 4968.7, 39.181, |, 0.0
11547.0, 139.0, | , 25.8, 0.0, 535.3, | ,  1000,   953,  3000,  2929, | , -3.4, 4961.4, 38.926, |, 0.0
11548.0, 139.6, | , 25.8, 0.0, 535.5, | ,  1000,   949,  3000,  2937, | , -3.4, 4984.9, 39.137, |, 0.0
11549.0, 140.5, | , 25.8, 0.0, 525.4, | ,  1000,   958,  3000,  2950, | , -3.4, 4988.4, 39.395, |, 0.0
11550.1, 140.2, | , 25.8, 0.0, 528.8, | ,  1000,   955,  3000,  2911, | , -3.4, 4973.4, 38.842, |, 0.0
11551.1, 139.6, | , 25.8, 0.0, 534.8, | ,  1000,   952,  3000,  2940, | , -3.4, 4960.5, 39.010, |, 0.0
11552.1, 139.1, | , 25.8, 0.0, 535.6, | ,  1000,   949,  3000,  2935, | , -3.4, 4976.4, 39.061, |, 0.0
11553.1, 139.1, | , 25.8, 0.0, 534.6, | ,  1000,   948,  3000,  2929, | , -3.4, 4952.8, 38.802, |, 0.0
11554.1, 139.5, | , 25.8, 0.0, 535.6, | ,  1000,   958,  3000,  2922, | , -3.4, 4986.7, 39.100, |, 0.0
11555.1, 140.3, | , 25.8, 0.0, 529.1, | ,  1000,   952,  3000,  2941, | , -3.4, 4978.9, 39.170, |, 0.0
11556.1, 139.3, | , 25.8, 0.0, 534.3, | ,  1000,   956,  3000,  2932, | , -3.4, 4952.0, 38.905, |, 0.0
11557.1, 139.5, | , 25.8, 0.0, 535.5, | ,  1000,   958,  3000,  2910, | , -3.4, 4945.5, 38.656, |, 0.0
11558.2, 139.2, | , 25.8, 0.0, 535.3, | ,  1000,   952,  3000,  2941, | , -3.4, 4969.5, 39.096, |, 0.0
11559.2, 139.1, | , 25.8, 0.0, 534.9, | ,  1000,   949,  3000,  2902, | , -3.4, 4942.5, 38.462, |, 0.0
11560.2, 139.9, | , 25.8, 0.0, 529.3, | ,  1000,   946,  3000,  2926, | , -3.4, 4936.5, 38.631, |, 0.0
11561.2, 140.3, | , 25.8, 0.0, 529.6, | ,  1000,   952,  3000,  2911, | , -3.4, 4931.8, 38.505, |, 0.0
11562.2, 139.1, | , 25.8, 0.0, 534.8, | ,  1000,   955,  3000,  2940, | , -3.4, 4931.4, 38.810, |, 0.0
11563.2, 139.0, | , 25.8, 0.0, 535.0, | ,  1000,   956,  3000,  2911, | , -3.4, 4931.0, 38.528, |, 0.0
11564.2, 139.1, | , 25.8, 0.0, 534.6, | ,  1000,   953,  3000,  2924, | , -3.4, 4920.3, 38.550, |, 0.0
11565.2, 139.1, | , 25.8, 0.0, 534.2, | ,  1000,   955,  3000,  2937, | , -3.4, 4952.4, 38.957, |, 0.0
11566.3, 140.2, | , 25.8, 0.0, 527.1, | ,  1000,   957,  3000,  2944, | , -3.4, 4934.4, 38.895, |, 0.0
11567.3, 139.9, | , 25.8, 0.0, 528.3, | ,  1000,   949,  3000,  2927, | , -3.4, 4918.5, 38.530, |, 0.0
11568.3, 139.5, | , 25.8, 0.0, 534.7, | ,  1000,   956,  3000,  2924, | , -3.4, 4920.3, 38.578, |, 0.0
11569.3, 139.1, | , 25.8, 0.0, 534.2, | ,  1000,   957,  3000,  2936, | , -3.4, 4930.5, 38.789, |, 0.0
11570.3, 139.4, | , 25.8, 0.0, 534.7, | ,  1000,   951,  3000,  2922, | , -3.4, 4922.0, 38.523, |, 0.0
11571.3, 139.8, | , 25.8, 0.0, 528.8, | ,  1000,   952,  3000,  2918, | , -3.4, 4915.1, 38.438, |, 0.0
11572.3, 140.1, | , 25.8, 0.0, 527.0, | ,  1000,   949,  3000,  2922, | , -3.4, 4905.7, 38.372, |, 0.0
11573.3, 139.4, | , 25.8, 0.0, 534.1, | ,  1000,   957,  3000,  2923, | , -3.4, 4928.4, 38.640, |, 0.0
11574.4, 139.6, | , 25.8, 0.0, 534.2, | ,  1000,   959,  3000,  2929, | , -3.4, 4926.7, 38.709, |, 0.0
11575.4, 139.3, | , 25.8, 0.0, 533.5, | ,  1000,   957,  3000,  2946, | , -3.4, 4893.7, 38.599, |, 0.0
11576.4, 139.2, | , 25.8, 0.0, 533.9, | ,  1000,   950,  3000,  2926, | , -3.4, 4910.8, 38.461, |, 0.0
11577.4, 140.7, | , 25.8, 0.0, 526.1, | ,  1000,   951,  3000,  2917, | , -3.4, 4899.7, 38.298, |, 0.0
11578.4, 140.0, | , 25.8, 0.0, 527.9, | ,  1000,   954,  3000,  2924, | , -3.4, 4898.8, 38.392, |, 0.0
11579.4, 139.1, | , 25.8, 0.0, 533.3, | ,  1000,   951,  3000,  2931, | , -3.4, 4900.1, 38.445, |, 0.0
11580.4, 139.6, | , 25.8, 0.0, 533.4, | ,  1000,   957,  3000,  2933, | , -3.4, 4920.7, 38.685, |, 0.0
11581.4, 139.6, | , 25.8, 0.0, 533.7, | ,  1000,   956,  3000,  2926, | , -3.4, 4901.4, 38.458, |, 0.0
11582.4, 140.1, | , 25.8, 0.0, 526.9, | ,  1000,   951,  3000,  2914, | , -3.4, 4907.0, 38.331, |, 0.0
11583.5, 140.6, | , 25.8, 0.0, 525.4, | ,  1000,   946,  3000,  2922, | , -3.4, 4893.3, 38.252, |, 0.0
11584.5, 139.6, | , 25.8, 0.0, 533.1, | ,  1000,   958,  3000,  2931, | , -3.4, 4907.0, 38.567, |, 0.0
11585.5, 139.3, | , 25.8, 0.0, 532.9, | ,  1000,   958,  3000,  2943, | , -3.4, 4876.5, 38.446, |, 0.0
11586.5, 139.2, | , 25.8, 0.0, 532.5, | ,  1000,   960,  3000,  2944, | , -3.4, 4877.0, 38.483, |, 0.0
11587.5, 139.7, | , 25.8, 0.0, 532.3, | ,  1000,   954,  3000,  2907, | , -3.4, 4896.3, 38.208, |, 0.0
11588.5, 140.3, | , 25.8, 0.0, 527.4, | ,  1000,   943,  3000,  2924, | , -3.4, 4889.0, 38.206, |, 0.0
11589.5, 139.9, | , 25.8, 0.0, 527.7, | ,  1000,   958,  3000,  2933, | , -3.4, 4892.8, 38.469, |, 0.0
11590.5, 139.2, | , 25.8, 0.0, 532.7, | ,  1000,   955,  3000,  2940, | , -3.4, 4872.3, 38.353, |, 0.0
11591.5, 139.5, | , 25.8, 0.0, 532.8, | ,  1000,   956,  3000,  2908, | , -3.4, 4862.8, 37.975, |, 0.0
11592.6, 139.3, | , 25.8, 0.0, 531.7, | ,  1000,   953,  3000,  2918, | , -3.4, 4878.3, 38.154, |, 0.0
11593.6, 139.2, | , 25.8, 0.0, 532.4, | ,  1000,   958,  3000,  2927, | , -3.4, 4882.5, 38.334, |, 0.0
11594.6, 140.6, | , 25.8, 0.0, 526.2, | ,  1000,   955,  3000,  2926, | , -3.4, 4856.0, 38.085, |, 0.0
11595.6, 139.9, | , 25.8, 0.0, 526.8, | ,  1000,   949,  3000,  2929, | , -3.4, 4853.4, 38.043, |, 0.0
11596.6, 139.2, | , 25.8, 0.0, 532.3, | ,  1000,   957,  3000,  2938, | , -3.4, 4849.6, 38.178, |, 0.0
11597.6, 139.3, | , 25.8, 0.0, 531.5, | ,  1000,   954,  3000,  2929, | , -3.4, 4889.4, 38.359, |, 0.0
11598.6, 139.5, | , 25.8, 0.0, 532.6, | ,  1000,   955,  3000,  2937, | , -3.4, 4852.6, 38.159, |, 0.0
11599.6, 139.8, | , 25.8, 0.0, 526.5, | ,  1000,   948,  3000,  2907, | , -3.4, 4849.1, 37.776, |, 0.0
11600.6, 139.7, | , 25.8, 0.0, 526.4, | ,  1000,   955,  3000,  2909, | , -3.4, 4886.4, 38.160, |, 0.0
11601.6, 139.5, | , 25.8, 0.0, 532.6, | ,  1000,   957,  3000,  2934, | , -3.4, 4857.3, 38.200, |, 0.0
11602.6, 139.7, | , 25.8, 0.0, 531.8, | ,  1000,   954,  3000,  2952, | , -3.4, 4861.6, 38.370, |, 0.0
11603.7, 139.2, | , 25.8, 0.0, 531.9, | ,  1000,   953,  3000,  2934, | , -3.4, 4885.1, 38.371, |, 0.0
11604.7, 139.5, | , 25.8, 0.0, 532.3, | ,  1000,   949,  3000,  2916, | , -3.4, 4859.4, 37.955, |, 0.0
11605.7, 140.5, | , 25.8, 0.0, 525.7, | ,  1000,   955,  3000,  2922, | , -3.4, 4859.8, 38.068, |, 0.0
11606.7, 139.9, | , 25.8, 0.0, 526.8, | ,  1000,   950,  3000,  2935, | , -3.4, 4883.8, 38.344, |, 0.0
11607.7, 139.3, | , 25.8, 0.0, 530.9, | ,  1000,   958,  3000,  2917, | , -3.4, 4865.0, 38.096, |, 0.0
11608.7, 139.4, | , 25.8, 0.0, 532.2, | ,  1000,   949,  3000,  2903, | , -3.4, 4862.0, 37.849, |, 0.0
11609.7, 139.2, | , 25.8, 0.0, 531.5, | ,  1000,   954,  3000,  2926, | , -3.4, 4869.3, 38.182, |, 0.0
11610.7, 139.9, | , 25.8, 0.0, 526.1, | ,  1000,   952,  3000,  2936, | , -3.4, 4857.7, 38.166, |, 0.0
11611.8, 140.3, | , 25.8, 0.0, 525.0, | ,  1000,   952,  3000,  2904, | , -3.4, 4859.4, 37.870, |, 0.0
11612.8, 139.3, | , 25.8, 0.0, 530.1, | ,  1000,   954,  3000,  2938, | , -3.4, 4862.8, 38.245, |, 0.0
11613.8, 139.2, | , 25.8, 0.0, 531.0, | ,  1000,   951,  3000,  2942, | , -3.4, 4858.1, 38.225, |, 0.0
11614.8, 139.6, | , 25.8, 0.0, 531.1, | ,  1000,   951,  3000,  2933, | , -3.4, 4864.6, 38.179, |, 0.0
11615.8, 139.5, | , 25.8, 0.0, 531.3, | ,  1000,   955,  3000,  2916, | , -3.4, 4863.7, 38.053, |, 0.0
11616.8, 139.9, | , 25.8, 0.0, 525.5, | ,  1000,   951,  3000,  2913, | , -3.4, 4859.8, 37.949, |, 0.0
11617.8, 140.2, | , 25.8, 0.0, 523.5, | ,  1000,   951,  3000,  2926, | , -3.4, 4885.5, 38.273, |, 0.0
11618.8, 139.6, | , 25.8, 0.0, 530.9, | ,  1000,   959,  3000,  2944, | , -3.4, 4865.4, 38.372, |, 0.0
11619.8, 139.1, | , 25.8, 0.0, 530.4, | ,  1000,   953,  3000,  2929, | , -3.4, 598.9, 4.719, |, 0.0
11620.9, 139.2, | , 25.8, 0.0, 530.7, | ,  1000,   954,  3000,  2927, | , -3.4, 679.9, 5.355, |, 0.0
11621.9, 139.0, | , 25.8, 0.0, 531.0, | ,  1000,   949,  3000,  2937, | , -3.4, 803.3, 6.335, |, 0.0
11622.9, 140.7, | , 25.8, 0.0, 522.8, | ,  1000,   950,  3000,  2928, | , -3.4, 902.3, 7.099, |, 0.0
11623.9, 140.1, | , 25.8, 0.0, 523.6, | ,  1000,   956,  3000,  2937, | , -3.4, 986.3, 7.790, |, 0.0
11624.9, 139.6, | , 25.8, 0.0, 530.6, | ,  1000,   957,  3000,  2934, | , -3.4, 1067.2, 8.424, |, 0.0
11625.9, 139.5, | , 25.8, 0.0, 530.7, | ,  1000,   956,  3000,  2930, | , -3.4, 1141.4, 8.998, |, 0.0
11626.9, 139.1, | , 25.8, 0.0, 530.5, | ,  1000,   953,  3000,  2918, | , -3.4, 1230.9, 9.665, |, 0.0
11627.9, 139.9, | , 25.8, 0.0, 524.1, | ,  1000,   952,  3000,  2925, | , -3.4, 1338.4, 10.523, |, 0.0
11628.9, 140.2, | , 25.8, 0.0, 525.4, | ,  1000,   956,  3000,  2927, | , -3.4, 1425.0, 11.221, |, 0.0
11630.0, 139.1, | , 25.8, 0.0, 530.4, | ,  1000,   957,  3000,  2934, | , -3.4, 1545.0, 12.188, |, 0.0
11631.0, 139.2, | , 25.8, 0.0, 530.0, | ,  1000,   958,  3000,  2946, | , -3.4, 1595.1, 12.625, |, 0.0
11632.0, 139.5, | , 25.8, 0.0, 530.2, | ,  1000,   948,  3000,  2924, | , -3.4, 1709.5, 13.417, |, 0.0
11633.0, 139.1, | , 25.8, 0.0, 529.0, | ,  1000,   951,  3000,  2922, | , -3.4, 1788.7, 14.042, |, 0.0
11634.0, 140.0, | , 25.8, 0.0, 523.6, | ,  1000,   955,  3000,  2922, | , -3.4, 1883.9, 14.802, |, 0.0
11635.0, 140.1, | , 25.8, 0.0, 523.7, | ,  1000,   958,  3000,  2944, | , -3.4, 1975.1, 15.618, |, 0.0
11636.0, 139.6, | , 25.8, 0.0, 529.3, | ,  1000,   951,  3000,  2927, | , -3.4, 2036.0, 16.001, |, 0.0
11637.0, 139.2, | , 25.8, 0.0, 529.3, | ,  1000,   951,  3000,  2916, | , -3.4, 2117.8, 16.597, |, 0.0
11638.1, 139.2, | , 25.8, 0.0, 527.3, | ,  1000,   954,  3000,  2916, | , -3.4, 2202.6, 17.273, |, 0.0
11639.1, 140.2, | , 25.8, 0.0, 523.6, | ,  1000,   947,  3000,  2921, | , -3.4, 2295.2, 17.984, |, 0.0
11640.1, 140.2, | , 25.8, 0.0, 522.6, | ,  1000,   957,  3000,  2942, | , -3.4, 2395.0, 18.917, |, 0.0
11641.1, 139.2, | , 25.8, 0.0, 529.0, | ,  1000,   960,  3000,  2940, | , -3.4, 2494.4, 19.706, |, 0.0
11642.1, 139.7, | , 25.8, 0.0, 529.0, | ,  1000,   960,  3000,  2932, | , -3.4, 2564.7, 20.218, |, 0.0
11643.1, 139.7, | , 25.8, 0.0, 528.4, | ,  1000,   952,  3000,  2924, | , -3.4, 2595.1, 20.373, |, 0.0
11644.1, 139.1, | , 25.8, 0.0, 528.9, | ,  1000,   947,  3000,  2911, | , -3.4, 2681.6, 20.953, |, 0.0
11645.1, 140.5, | , 25.8, 0.0, 518.8, | ,  1000,   955,  3000,  2947, | , -3.4, 2786.6, 22.017, |, 0.0
11646.1, 140.8, | , 25.8, 0.0, 522.7, | ,  1000,   954,  3000,  2927, | , -3.4, 2858.6, 22.467, |, 0.0
11647.1, 139.4, | , 25.8, 0.0, 529.1, | ,  1000,   957,  3000,  2918, | , -3.4, 2936.1, 23.035, |, 0.0
11648.2, 139.3, | , 25.8, 0.0, 528.0, | ,  1000,   959,  3000,  2947, | , -3.4, 3025.2, 23.924, |, 0.0
11649.2, 139.5, | , 25.8, 0.0, 529.1, | ,  1000,   950,  3000,  2939, | , -3.4, 3128.9, 24.636, |, 0.0
11650.2, 139.0, | , 25.8, 0.0, 528.4, | ,  1000,   958,  3000,  2928, | , -3.4, 3208.6, 25.241, |, 0.0
11651.2, 140.0, | , 25.8, 0.0, 522.1, | ,  1000,   952,  3000,  2919, | , -3.4, 3270.7, 25.626, |, 0.0
11652.2, 139.2, | , 25.8, 0.0, 528.5, | ,  1000,   952,  3000,  2911, | , -3.4, 3333.7, 26.065, |, 0.0
11653.2, 139.6, | , 25.8, 0.0, 527.9, | ,  1000,   951,  3000,  2920, | , -3.4, 3411.7, 26.726, |, 0.0
11654.2, 139.2, | , 25.8, 0.0, 528.6, | ,  1000,   961,  3000,  2936, | , -3.4, 3485.4, 27.484, |, 0.0
11655.2, 139.1, | , 25.8, 0.0, 528.6, | ,  1000,   954,  3000,  2937, | , -3.4, 3571.5, 28.116, |, 0.0
11656.2, 140.1, | , 25.8, 0.0, 523.1, | ,  1000,   955,  3000,  2890, | , -3.4, 3652.5, 28.414, |, 0.0
11657.3, 140.0, | , 25.8, 0.0, 521.4, | ,  1000,   956,  3000,  2929, | , -3.4, 3711.2, 29.167, |, 0.0
11658.3, 139.3, | , 25.8, 0.0, 527.3, | ,  1000,   958,  3000,  2950, | , -3.4, 3778.4, 29.875, |, 0.0
11659.3, 139.6, | , 25.8, 0.0, 528.2, | ,  1000,   955,  3000,  2948, | , -3.4, 3862.8, 30.506, |, 0.0
11660.3, 139.5, | , 25.8, 0.0, 528.0, | ,  1000,   951,  3000,  2931, | , -3.4, 3897.1, 30.606, |, 0.0
11661.3, 139.1, | , 25.8, 0.0, 527.9, | ,  1000,   952,  3000,  2932, | , -3.4, 3965.7, 31.156, |, 0.0
11662.3, 140.1, | , 25.8, 0.0, 521.2, | ,  1000,   950,  3000,  2935, | , -3.4, 4052.2, 31.839, |, 0.0
11663.3, 140.7, | , 25.8, 0.0, 520.3, | ,  1000,   953,  3000,  2922, | , -3.4, 4095.5, 32.095, |, 0.0
11664.3, 139.0, | , 25.8, 0.0, 527.8, | ,  1000,   957,  3000,  2907, | , -3.4, 4124.6, 32.229, |, 0.0
11665.4, 139.1, | , 25.8, 0.0, 527.5, | ,  1000,   952,  3000,  2951, | , -3.4, 4193.2, 33.094, |, 0.0
11666.4, 139.2, | , 25.8, 0.0, 527.5, | ,  1000,   955,  3000,  2922, | , -3.4, 4229.2, 33.154, |, 0.0
11667.4, 139.9, | , 25.8, 0.0, 521.9, | ,  1000,   952,  3000,  2937, | , -3.4, 4269.9, 33.577, |, 0.0
11668.4, 140.1, | , 25.8, 0.0, 520.1, | ,  1000,   956,  3000,  2894, | , -3.4, 4320.0, 33.630, |, 0.0
11669.4, 139.6, | , 25.8, 0.0, 527.6, | ,  1000,   959,  3000,  2952, | , -3.4, 4374.0, 34.590, |, 0.0
11670.4, 139.2, | , 25.8, 0.0, 526.9, | ,  1000,   955,  3000,  2933, | , -3.4, 4389.4, 34.507, |, 0.0
11671.4, 139.0, | , 25.8, 0.0, 527.3, | ,  1000,   951,  3000,  2922, | , -3.4, 4429.3, 34.682, |, 0.0
11672.4, 139.1, | , 25.8, 0.0, 527.1, | ,  1000,   954,  3000,  2924, | , -3.4, 4464.4, 35.003, |, 0.0
11673.4, 140.9, | , 25.8, 0.0, 517.8, | ,  1000,   951,  3000,  2929, | , -3.4, 4493.5, 35.242, |, 0.0
11674.5, 140.1, | , 25.8, 0.0, 520.6, | ,  1000,   953,  3000,  2933, | , -3.4, 4552.6, 35.770, |, 0.0
11675.5, 139.1, | , 25.8, 0.0, 527.0, | ,  1000,   961,  3000,  2918, | , -3.4, 4538.5, 35.591, |, 0.0
11676.5, 139.4, | , 25.8, 0.0, 527.1, | ,  1000,   951,  3000,  2909, | , -3.4, 4549.2, 35.501, |, 0.0
11677.5, 138.9, | , 25.8, 0.0, 526.6, | ,  1000,   955,  3000,  2920, | , -3.4, 4571.1, 35.805, |, 0.0
11678.5, 139.4, | , 25.8, 0.0, 525.9, | ,  1000,   952,  3000,  2939, | , -3.4, 4628.1, 36.403, |, 0.0
11679.5, 140.3, | , 25.8, 0.0, 521.8, | ,  1000,   951,  3000,  2935, | , -3.4, 4608.3, 36.200, |, 0.0
11680.5, 139.2, | , 25.8, 0.0, 526.2, | ,  1000,   955,  3000,  2913, | , -3.4, 4628.1, 36.183, |, 0.0
11681.5, 139.3, | , 25.8, 0.0, 522.7, | ,  1000,   954,  3000,  2944, | , -3.4, 4651.6, 36.650, |, 0.0
11682.6, 139.1, | , 25.8, 0.0, 526.5, | ,  1000,   955,  3000,  2946, | , -3.4, 4649.5, 36.661, |, 0.0
11683.6, 139.5, | , 25.8, 0.0, 525.8, | ,  1000,   956,  3000,  2899, | , -3.4, 4653.8, 36.265, |, 0.0
11684.6, 139.9, | , 25.8, 0.0, 520.8, | ,  1000,   952,  3000,  2929, | , -3.4, 4694.5, 36.827, |, 0.0
11685.6, 139.9, | , 25.8, 0.0, 521.1, | ,  1000,   949,  3000,  2947, | , -3.4, 4714.6, 37.122, |, 0.0
11686.6, 139.1, | , 25.8, 0.0, 525.8, | ,  1000,   954,  3000,  2924, | , -3.4, 4702.6, 36.859, |, 0.0
11687.6, 139.0, | , 25.8, 0.0, 526.1, | ,  1000,   952,  3000,  2924, | , -3.4, 4687.6, 36.724, |, 0.0
11688.6, 139.3, | , 25.8, 0.0, 524.6, | ,  1000,   953,  3000,  2937, | , -3.4, 4707.7, 37.021, |, 0.0
11689.6, 139.5, | , 25.8, 0.0, 526.3, | ,  1000,   955,  3000,  2922, | , -3.4, 4689.7, 36.759, |, 0.0
11690.6, 140.4, | , 25.8, 0.0, 519.4, | ,  1000,   953,  3000,  2905, | , -3.4, 4682.5, 36.516, |, 0.0
11691.7, 140.0, | , 25.8, 0.0, 518.4, | ,  1000,   955,  3000,  2936, | , -3.4, 4711.2, 37.044, |, 0.0
11692.7, 139.4, | , 25.8, 0.0, 526.1, | ,  1000,   959,  3000,  2929, | , -3.4, 4706.5, 36.989, |, 0.0
11693.7, 139.3, | , 25.8, 0.0, 524.8, | ,  1000,   959,  3000,  2941, | , -3.4, 4692.3, 36.994, |, 0.0
11694.7, 139.0, | , 25.8, 0.0, 525.6, | ,  1000,   957,  3000,  2931, | , -3.4, 4685.9, 36.829, |, 0.0
11695.7, 139.8, | , 25.8, 0.0, 519.6, | ,  1000,   948,  3000,  2911, | , -3.4, 4706.9, 36.718, |, 0.0
11696.7, 140.5, | , 25.8, 0.0, 518.6, | ,  1000,   950,  3000,  2933, | , -3.4, 4690.6, 36.815, |, 0.0
11697.7, 139.1, | , 25.8, 0.0, 525.3, | ,  1000,   960,  3000,  2914, | , -3.4, 4664.9, 36.527, |, 0.0
11698.8, 139.1, | , 25.8, 0.0, 525.0, | ,  1000,   957,  3000,  2914, | , -3.4, 4662.8, 36.488, |, 0.0
11699.8, 139.6, | , 25.8, 0.0, 526.0, | ,  1000,   954,  3000,  2930, | , -3.4, 4660.6, 36.594, |, 0.0
11700.8, 139.2, | , 25.8, 0.0, 525.4, | ,  1000,   957,  3000,  2914, | , -3.4, 4655.5, 36.435, |, 0.0
11701.8, 140.7, | , 25.8, 0.0, 514.3, | ,  1000,   956,  3000,  2940, | , -3.4, 4651.2, 36.630, |, 0.0
11702.8, 140.2, | , 25.8, 0.0, 518.6, | ,  1000,   952,  3000,  2925, | , -3.4, 4676.0, 36.644, |, 0.0
11703.8, 139.7, | , 25.8, 0.0, 524.2, | ,  1000,   958,  3000,  2924, | , -3.4, 4656.3, 36.539, |, 0.0
11704.8, 139.2, | , 25.8, 0.0, 524.9, | ,  1000,   951,  3000,  2923, | , -3.4, 4644.3, 36.370, |, 0.0
11705.8, 139.2, | , 25.8, 0.0, 524.7, | ,  1000,   952,  3000,  2916, | , -3.4, 4636.2, 36.252, |, 0.0
11706.8, 139.6, | , 25.8, 0.0, 524.9, | ,  1000,   949,  3000,  2930, | , -3.4, 4620.3, 36.235, |, 0.0
11707.8, 140.1, | , 25.8, 0.0, 516.7, | ,  1000,   957,  3000,  2911, | , -3.4, 4616.5, 36.096, |, 0.0
11708.9, 139.3, | , 25.8, 0.0, 523.7, | ,  1000,   949,  3000,  2929, | , -3.4, 4613.1, 36.162, |, 0.0
11709.9, 139.6, | , 25.8, 0.0, 524.7, | ,  1000,   961,  3000,  2932, | , -3.4, 4604.9, 36.238, |, 0.0
11710.9, 139.6, | , 25.8, 0.0, 524.7, | ,  1000,   955,  3000,  2938, | , -3.4, 4609.2, 36.268, |, 0.0
11711.9, 139.2, | , 25.8, 0.0, 524.3, | ,  1000,   957,  3000,  2948, | , -3.4, 4615.6, 36.441, |, 0.0
11712.9, 140.4, | , 25.8, 0.0, 518.8, | ,  1000,   952,  3000,  2908, | , -3.4, 4598.5, 35.882, |, 0.0
11713.9, 140.6, | , 25.8, 0.0, 517.0, | ,  1000,   955,  3000,  2931, | , -3.4, 4583.5, 36.010, |, 0.0
11714.9, 139.2, | , 25.8, 0.0, 524.3, | ,  1000,   955,  3000,  2920, | , -3.4, 4583.1, 35.895, |, 0.0
11715.9, 139.3, | , 25.8, 0.0, 523.7, | ,  1000,   952,  3000,  2958, | , -3.4, 4577.1, 36.173, |, 0.0
11716.9, 139.7, | , 25.8, 0.0, 524.4, | ,  1000,   954,  3000,  2926, | , -3.4, 4590.3, 35.998, |, 0.0
11718.0, 139.1, | , 25.8, 0.0, 524.0, | ,  1000,   953,  3000,  2921, | , -3.4, 4561.2, 35.715, |, 0.0
11719.0, 140.0, | , 25.8, 0.0, 516.3, | ,  1000,   946,  3000,  2910, | , -3.4, 4565.9, 35.591, |, 0.0
11720.0, 140.0, | , 25.8, 0.0, 516.4, | ,  1000,   954,  3000,  2914, | , -3.4, 4553.9, 35.601, |, 0.0
11721.0, 138.9, | , 25.8, 0.0, 523.7, | ,  1000,   956,  3000,  2918, | , -3.4, 4552.2, 35.652, |, 0.0
11722.0, 139.1, | , 25.8, 0.0, 523.9, | ,  1000,   952,  3000,  2951, | , -3.4, 4544.1, 35.851, |, 0.0
11723.0, 139.1, | , 25.8, 0.0, 523.8, | ,  1000,   952,  3000,  2948, | , -3.4, 4526.1, 35.688, |, 0.0
11724.0, 139.9, | , 25.8, 0.0, 518.1, | ,  1000,   950,  3000,  2930, | , -3.4, 4511.5, 35.388, |, 0.0
11725.0, 140.3, | , 25.8, 0.0, 516.4, | ,  1000,   952,  3000,  2922, | , -3.4, 4520.1, 35.393, |, 0.0
11726.0, 139.1, | , 25.8, 0.0, 523.8, | ,  1000,   953,  3000,  2933, | , -3.4, 4525.2, 35.546, |, 0.0
11727.1, 139.6, | , 25.8, 0.0, 523.9, | ,  1000,   953,  3000,  2917, | , -3.4, 4511.1, 35.288, |, 0.0
11728.1, 139.6, | , 25.8, 0.0, 523.9, | ,  1000,   955,  3000,  2943, | , -3.4, 4492.2, 35.404, |, 0.0
11729.1, 139.1, | , 25.8, 0.0, 523.4, | ,  1000,   960,  3000,  2931, | , -3.4, 4481.5, 35.252, |, 0.0
11730.1, 140.9, | , 25.8, 0.0, 517.9, | ,  1000,   941,  3000,  2926, | , -3.4, 4472.5, 34.964, |, 0.0
11731.1, 140.3, | , 25.8, 0.0, 515.5, | ,  1000,   951,  3000,  2921, | , -3.4, 4479.4, 35.063, |, 0.0
11732.1, 139.1, | , 25.8, 0.0, 523.2, | ,  1000,   957,  3000,  2944, | , -3.4, 4480.2, 35.331, |, 0.0
11733.1, 139.1, | , 25.8, 0.0, 523.2, | ,  1000,   959,  3000,  2938, | , -3.4, 4471.2, 35.230, |, 0.0
11734.1, 139.5, | , 25.8, 0.0, 523.4, | ,  1000,   955,  3000,  2921, | , -3.4, 4491.8, 35.200, |, 0.0
11735.1, 139.8, | , 25.8, 0.0, 522.5, | ,  1000,   953,  3000,  2929, | , -3.4, 4452.4, 34.943, |, 0.0
11736.2, 140.2, | , 25.8, 0.0, 515.7, | ,  1000,   949,  3000,  2911, | , -3.4, 4446.8, 34.702, |, 0.0
11737.2, 140.8, | , 25.8, 0.0, 514.9, | ,  1000,   955,  3000,  2920, | , -3.4, 4462.7, 34.960, |, 0.0
11738.2, 139.1, | , 25.8, 0.0, 522.7, | ,  1000,   956,  3000,  2925, | , -3.4, 4444.7, 34.876, |, 0.0
11739.2, 139.2, | , 25.8, 0.0, 522.5, | ,  1000,   958,  3000,  2924, | , -3.4, 4448.1, 34.913, |, 0.0
11740.2, 139.4, | , 25.8, 0.0, 521.8, | ,  1000,   957,  3000,  2940, | , -3.4, 4436.1, 34.949, |, 0.0
11741.2, 140.5, | , 25.8, 0.0, 517.4, | ,  1000,   950,  3000,  2936, | , -3.4, 4427.1, 34.778, |, 0.0
11742.2, 140.1, | , 25.8, 0.0, 516.5, | ,  1000,   951,  3000,  2924, | , -3.4, 4455.8, 34.905, |, 0.0
11743.2, 139.2, | , 25.8, 0.0, 522.6, | ,  1000,   954,  3000,  2937, | , -3.4, 4423.3, 34.792, |, 0.0
11744.2, 139.5, | , 25.8, 0.0, 522.4, | ,  1000,   953,  3000,  2910, | , -3.4, 4441.7, 34.689, |, 0.0
11745.3, 139.0, | , 25.8, 0.0, 521.8, | ,  1000,   951,  3000,  2916, | , -3.4, 4420.7, 34.560, |, 0.0
11746.3, 139.1, | , 25.8, 0.0, 522.6, | ,  1000,   955,  3000,  2940, | , -3.4, 4439.1, 34.950, |, 0.0
11747.3, 140.6, | , 25.8, 0.0, 515.9, | ,  1000,   952,  3000,  2918, | , -3.4, 4395.0, 34.392, |, 0.0
11748.3, 140.3, | , 25.8, 0.0, 517.8, | ,  1000,   957,  3000,  2917, | , -3.4, 4394.5, 34.420, |, 0.0
11749.3, 139.0, | , 25.8, 0.0, 522.5, | ,  1000,   958,  3000,  2927, | , -3.4, 4404.0, 34.590, |, 0.0
11750.3, 139.7, | , 25.8, 0.0, 522.1, | ,  1000,   955,  3000,  2916, | , -3.4, 4422.4, 34.607, |, 0.0
11751.3, 139.6, | , 25.8, 0.0, 522.7, | ,  1000,   954,  3000,  2931, | , -3.4, 4418.5, 34.706, |, 0.0
11752.3, 140.0, | , 25.8, 0.0, 516.3, | ,  1000,   953,  3000,  2937, | , -3.4, 4395.4, 34.565, |, 0.0
11753.3, 140.0, | , 25.8, 0.0, 515.5, | ,  1000,   953,  3000,  2918, | , -3.4, 4380.8, 34.288, |, 0.0
11754.4, 139.5, | , 25.8, 0.0, 522.5, | ,  1000,   955,  3000,  2919, | , -3.4, 4401.4, 34.475, |, 0.0
11755.4, 139.2, | , 25.8, 0.0, 520.9, | ,  1000,   951,  3000,  2922, | , -3.4, 4381.3, 34.315, |, 0.0
11756.4, 139.0, | , 25.8, 0.0, 522.0, | ,  1000,   953,  3000,  2919, | , -3.4, 4380.0, 34.291, |, 0.0
11757.4, 139.0, | , 25.8, 0.0, 522.2, | ,  1000,   955,  3000,  2912, | , -3.4, 4372.7, 34.194, |, 0.0
11758.4, 140.2, | , 25.8, 0.0, 515.6, | ,  1000,   957,  3000,  2918, | , -3.4, 4365.0, 34.193, |, 0.0
11759.4, 139.8, | , 25.8, 0.0, 516.1, | ,  1000,   947,  3000,  2930, | , -3.4, 4395.8, 34.459, |, 0.0
11760.4, 139.3, | , 25.8, 0.0, 520.7, | ,  1000,   952,  3000,  2938, | , -3.4, 4360.7, 34.302, |, 0.0
11761.4, 139.8, | , 25.8, 0.0, 521.3, | ,  1000,   952,  3000,  2951, | , -3.4, 4358.6, 34.394, |, 0.0
11762.4, 139.2, | , 25.8, 0.0, 521.7, | ,  1000,   962,  3000,  2938, | , -3.4, 4335.0, 34.186, |, 0.0
11763.5, 139.3, | , 25.8, 0.0, 520.2, | ,  1000,   952,  3000,  2927, | , -3.4, 4332.4, 33.984, |, 0.0
11764.5, 140.6, | , 25.8, 0.0, 514.4, | ,  1000,   954,  3000,  2932, | , -3.4, 4339.3, 34.095, |, 0.0
11765.5, 140.6, | , 25.8, 0.0, 513.1, | ,  1000,   949,  3000,  2911, | , -3.4, 4350.4, 33.958, |, 0.0
11766.5, 139.0, | , 25.8, 0.0, 520.9, | ,  1000,   955,  3000,  2911, | , -3.4, 4343.6, 33.954, |, 0.0
11767.5, 139.0, | , 25.8, 0.0, 521.5, | ,  1000,   951,  3000,  2931, | , -3.4, 4350.8, 34.154, |, 0.0
11768.5, 139.4, | , 25.8, 0.0, 521.3, | ,  1000,   956,  3000,  2921, | , -3.4, 4343.1, 34.045, |, 0.0
11769.5, 139.8, | , 25.8, 0.0, 515.9, | ,  1000,   954,  3000,  2925, | , -3.4, 4323.0, 33.906, |, 0.0
11770.5, 140.1, | , 25.8, 0.0, 514.5, | ,  1000,   956,  3000,  2944, | , -3.4, 4317.4, 34.042, |, 0.0
11771.5, 139.6, | , 25.8, 0.0, 520.7, | ,  1000,   956,  3000,  2937, | , -3.4, 4299.9, 33.845, |, 0.0
11772.6, 139.1, | , 25.8, 0.0, 521.4, | ,  1000,   959,  3000,  2926, | , -3.4, 4302.4, 33.803, |, 0.0
11773.6, 139.2, | , 25.8, 0.0, 520.9, | ,  1000,   960,  3000,  2941, | , -3.4, 4301.6, 33.925, |, 0.0
11774.6, 139.3, | , 25.8, 0.0, 520.1, | ,  1000,   958,  3000,  2948, | , -3.4, 4301.6, 33.978, |, 0.0
11775.6, 140.7, | , 25.8, 0.0, 513.5, | ,  1000,   951,  3000,  2918, | , -3.4, 4290.9, 33.563, |, 0.0
11776.6, 139.8, | , 25.8, 0.0, 513.9, | ,  1000,   957,  3000,  2926, | , -3.4, 4315.7, 33.888, |, 0.0
11777.6, 139.1, | , 25.8, 0.0, 520.6, | ,  1000,   960,  3000,  2939, | , -3.4, 4305.9, 33.943, |, 0.0
11778.6, 139.1, | , 25.8, 0.0, 520.6, | ,  1000,   960,  3000,  2919, | , -3.4, 4322.6, 33.904, |, 0.0
11779.6, 139.1, | , 25.8, 0.0, 520.1, | ,  1000,   956,  3000,  2917, | , -3.4, 4293.9, 33.629, |, 0.0
11780.6, 139.9, | , 25.8, 0.0, 514.7, | ,  1000,   950,  3000,  2922, | , -3.4, 4293.0, 33.609, |, 0.0
11781.7, 140.1, | , 25.8, 0.0, 513.0, | ,  1000,   949,  3000,  2926, | , -3.4, 4311.0, 33.770, |, 0.0
11782.7, 139.2, | , 25.8, 0.0, 520.0, | ,  1000,   957,  3000,  2930, | , -3.4, 4302.0, 33.815, |, 0.0
11783.7, 139.1, | , 25.8, 0.0, 519.8, | ,  1000,   955,  3000,  2911, | , -3.4, 4293.4, 33.560, |, 0.0
11784.7, 139.1, | , 25.8, 0.0, 519.7, | ,  1000,   953,  3000,  2924, | , -3.4, 4282.3, 33.570, |, 0.0
11785.7, 139.5, | , 25.8, 0.0, 520.0, | ,  1000,   952,  3000,  2926, | , -3.4, 4271.2, 33.492, |, 0.0
11786.7, 139.9, | , 25.8, 0.0, 512.6, | ,  1000,   944,  3000,  2913, | , -3.4, 4269.4, 33.298, |, 0.0
11787.7, 139.8, | , 25.8, 0.0, 514.3, | ,  1000,   951,  3000,  2931, | , -3.4, 4259.2, 33.437, |, 0.0
11788.7, 139.6, | , 25.8, 0.0, 519.8, | ,  1000,   953,  3000,  2941, | , -3.4, 4254.4, 33.505, |, 0.0
11789.8, 139.3, | , 25.8, 0.0, 519.5, | ,  1000,   956,  3000,  2956, | , -3.4, 4257.4, 33.675, |, 0.0
11790.8, 139.2, | , 25.8, 0.0, 519.0, | ,  1000,   947,  3000,  2921, | , -3.4, 4244.2, 33.197, |, 0.0
11791.8, 139.7, | , 25.8, 0.0, 518.4, | ,  1000,   953,  3000,  2934, | , -3.4, 4260.4, 33.485, |, 0.0
11792.8, 140.1, | , 25.8, 0.0, 512.0, | ,  1000,   956,  3000,  2931, | , -3.4, 4268.6, 33.555, |, 0.0
11793.8, 140.0, | , 25.8, 0.0, 513.3, | ,  1000,   955,  3000,  2908, | , -3.4, 4245.4, 33.163, |, 0.0
11794.8, 139.7, | , 25.8, 0.0, 519.1, | ,  1000,   958,  3000,  2952, | , -3.4, 4238.2, 33.510, |, 0.0
11795.8, 139.6, | , 25.8, 0.0, 519.0, | ,  1000,   953,  3000,  2922, | , -3.4, 4223.2, 33.098, |, 0.0
11796.8, 139.4, | , 25.8, 0.0, 517.6, | ,  1000,   961,  3000,  2918, | , -3.4, 4230.0, 33.185, |, 0.0
11797.8, 140.3, | , 25.8, 0.0, 513.7, | ,  1000,   954,  3000,  2924, | , -3.4, 4212.0, 33.030, |, 0.0
11798.9, 140.2, | , 25.8, 0.0, 514.1, | ,  1000,   952,  3000,  2922, | , -3.4, 4218.0, 33.038, |, 0.0
11799.9, 139.0, | , 25.8, 0.0, 518.9, | ,  1000,   954,  3000,  2917, | , -3.4, 4248.4, 33.253, |, 0.0
11800.9, 139.3, | , 25.8, 0.0, 519.0, | ,  1000,   956,  3000,  2924, | , -3.4, 4220.6, 33.118, |, 0.0
11801.9, 139.3, | , 25.8, 0.0, 517.9, | ,  1000,   955,  3000,  2926, | , -3.4, 4234.3, 33.232, |, 0.0
11802.9, 139.1, | , 25.8, 0.0, 518.7, | ,  1000,   953,  3000,  2949, | , -3.4, 4232.6, 33.401, |, 0.0
11803.9, 140.1, | , 25.8, 0.0, 512.2, | ,  1000,   957,  3000,  2929, | , -3.4, 4197.9, 32.986, |, 0.0
11804.9, 139.9, | , 25.8, 0.0, 513.5, | ,  1000,   955,  3000,  2927, | , -3.4, 4198.3, 32.963, |, 0.0
11806.0, 139.2, | , 25.8, 0.0, 518.6, | ,  1000,   952,  3000,  2933, | , -3.4, 4187.2, 32.891, |, 0.0
11807.0, 139.4, | , 25.8, 0.0, 517.6, | ,  1000,   955,  3000,  2947, | , -3.4, 4180.8, 32.992, |, 0.0
11808.0, 139.6, | , 25.8, 0.0, 518.5, | ,  1000,   952,  3000,  2922, | , -3.4, 4173.0, 32.687, |, 0.0
11809.0, 140.3, | , 25.8, 0.0, 512.8, | ,  1000,   946,  3000,  2924, | , -3.4, 4181.2, 32.725, |, 0.0
11810.0, 140.1, | , 25.8, 0.0, 511.6, | ,  1000,   956,  3000,  2930, | , -3.4, 4182.0, 32.870, |, 0.0
11811.0, 139.2, | , 25.8, 0.0, 518.0, | ,  1000,   955,  3000,  2942, | , -3.4, 4180.3, 32.946, |, 0.0
11812.0, 139.6, | , 25.8, 0.0, 517.8, | ,  1000,   950,  3000,  2916, | , -3.4, 4201.7, 32.850, |, 0.0
11813.0, 139.0, | , 25.8, 0.0, 518.2, | ,  1000,   955,  3000,  2907, | , -3.4, 4174.3, 32.594, |, 0.0
11814.0, 139.1, | , 25.8, 0.0, 518.2, | ,  1000,   952,  3000,  2926, | , -3.4, 4192.3, 32.873, |, 0.0
11815.0, 139.9, | , 25.8, 0.0, 511.8, | ,  1000,   947,  3000,  2921, | , -3.4, 4164.5, 32.576, |, 0.0
11816.1, 140.4, | , 25.8, 0.0, 512.1, | ,  1000,   952,  3000,  2918, | , -3.4, 4160.2, 32.565, |, 0.0
11817.1, 139.2, | , 25.8, 0.0, 517.0, | ,  1000,   957,  3000,  2929, | , -3.4, 4157.2, 32.672, |, 0.0
11818.1, 139.2, | , 25.8, 0.0, 517.8, | ,  1000,   961,  3000,  2928, | , -3.4, 4148.6, 32.626, |, 0.0
11819.1, 139.6, | , 25.7, 0.0, 518.0, | ,  1000,   953,  3000,  2950, | , -3.4, 4140.5, 32.679, |, 0.0
11820.1, 139.1, | , 25.8, 0.0, 517.8, | ,  1000,   949,  3000,  2927, | , -3.4, 4136.2, 32.419, |, 0.0
11821.1, 140.0, | , 25.8, 0.0, 510.5, | ,  1000,   955,  3000,  2932, | , -3.4, 4171.8, 32.793, |, 0.0
11822.1, 140.6, | , 25.8, 0.0, 510.7, | ,  1000,   955,  3000,  2912, | , -3.4, 4172.6, 32.635, |, 0.0
11823.1, 139.0, | , 25.8, 0.0, 517.5, | ,  1000,   954,  3000,  2933, | , -3.4, 4143.0, 32.571, |, 0.0
11824.1, 138.9, | , 25.8, 0.0, 517.6, | ,  1000,   949,  3000,  2907, | , -3.4, 4142.2, 32.303, |, 0.0
11825.2, 139.5, | , 25.8, 0.0, 517.4, | ,  1000,   955,  3000,  2942, | , -3.4, 4136.2, 32.595, |, 0.0
11826.2, 140.2, | , 25.7, 0.0, 512.2, | ,  1000,   948,  3000,  2912, | , -3.4, 4127.6, 32.219, |, 0.0
11827.2, 140.1, | , 25.7, 0.0, 510.5, | ,  1000,   950,  3000,  2940, | , -3.4, 4143.9, 32.601, |, 0.0
11828.2, 139.1, | , 25.8, 0.0, 517.2, | ,  1000,   952,  3000,  2941, | , -3.4, 4114.3, 32.386, |, 0.0
11829.2, 139.6, | , 25.7, 0.0, 517.7, | ,  1000,   960,  3000,  2927, | , -3.4, 4119.9, 32.389, |, 0.0
11830.2, 139.1, | , 25.7, 0.0, 517.5, | ,  1000,   957,  3000,  2933, | , -3.4, 4105.3, 32.298, |, 0.0
11831.2, 139.2, | , 25.7, 0.0, 516.7, | ,  1000,   958,  3000,  2934, | , -3.4, 4101.1, 32.280, |, 0.0
11832.2, 140.1, | , 25.7, 0.0, 509.7, | ,  1000,   954,  3000,  2902, | , -3.4, 4093.4, 31.917, |, 0.0
11833.2, 140.3, | , 25.7, 0.0, 511.1, | ,  1000,   953,  3000,  2944, | , -3.4, 4101.1, 32.316, |, 0.0
11834.3, 139.1, | , 25.7, 0.0, 516.9, | ,  1000,   961,  3000,  2924, | , -3.4, 4110.9, 32.295, |, 0.0
11835.3, 139.6, | , 25.7, 0.0, 516.8, | ,  1000,   955,  3000,  2925, | , -3.4, 4096.3, 32.146, |, 0.0
11836.3, 139.2, | , 25.7, 0.0, 516.8, | ,  1000,   955,  3000,  2948, | , -3.4, 4087.8, 32.260, |, 0.0
11837.3, 139.8, | , 25.7, 0.0, 511.0, | ,  1000,   946,  3000,  2913, | , -3.4, 4080.5, 31.849, |, 0.0
11838.3, 140.2, | , 25.7, 0.0, 508.7, | ,  1000,   947,  3000,  2912, | , -3.4, 4088.6, 31.908, |, 0.0
11839.3, 139.1, | , 25.7, 0.0, 516.7, | ,  1000,   955,  3000,  2934, | , -3.4, 4080.5, 32.098, |, 0.0
11840.3, 139.0, | , 25.7, 0.0, 516.7, | ,  1000,   957,  3000,  2925, | , -3.4, 4070.6, 31.955, |, 0.0
11841.3, 139.1, | , 25.7, 0.0, 516.2, | ,  1000,   960,  3000,  2943, | , -3.4, 4080.9, 32.212, |, 0.0
11842.3, 139.6, | , 25.7, 0.0, 516.5, | ,  1000,   961,  3000,  2934, | , -3.4, 4065.1, 32.029, |, 0.0
11843.4, 140.4, | , 25.7, 0.0, 509.9, | ,  1000,   944,  3000,  2903, | , -3.4, 4056.5, 31.566, |, 0.0
11844.4, 139.9, | , 25.7, 0.0, 511.3, | ,  1000,   953,  3000,  2915, | , -3.4, 4061.2, 31.775, |, 0.0
11845.4, 139.2, | , 25.7, 0.0, 516.0, | ,  1000,   956,  3000,  2938, | , -3.4, 4085.6, 32.181, |, 0.0
11846.4, 139.1, | , 25.7, 0.0, 515.9, | ,  1000,   955,  3000,  2948, | , -3.4, 4062.9, 32.065, |, 0.0
11847.4, 139.1, | , 25.7, 0.0, 515.8, | ,  1000,   955,  3000,  2929, | , -3.4, 4053.1, 31.832, |, 0.0
11848.4, 139.2, | , 25.7, 0.0, 514.4, | ,  1000,   952,  3000,  2914, | , -3.4, 4049.2, 31.656, |, 0.0
11849.4, 140.1, | , 25.7, 0.0, 509.0, | ,  1000,   953,  3000,  2929, | , -3.4, 4045.4, 31.762, |, 0.0
11850.4, 140.5, | , 25.7, 0.0, 511.0, | ,  1000,   951,  3000,  2945, | , -3.4, 4054.4, 31.952, |, 0.0
11851.4, 139.1, | , 25.7, 0.0, 515.7, | ,  1000,   952,  3000,  2923, | , -3.4, 4063.4, 31.844, |, 0.0
11852.5, 139.6, | , 25.7, 0.0, 515.8, | ,  1000,   954,  3000,  2930, | , -3.4, 4031.7, 31.675, |, 0.0
11853.5, 139.8, | , 25.7, 0.0, 514.9, | ,  1000,   955,  3000,  2950, | , -3.4, 4024.8, 31.787, |, 0.0
11854.5, 140.0, | , 25.7, 0.0, 509.8, | ,  1000,   952,  3000,  2918, | , -3.4, 4030.4, 31.547, |, 0.0
11855.5, 139.9, | , 25.7, 0.0, 508.8, | ,  1000,   956,  3000,  2932, | , -3.4, 4016.7, 31.583, |, 0.0
11856.5, 139.4, | , 25.7, 0.0, 515.5, | ,  1000,   960,  3000,  2925, | , -3.4, 4025.2, 31.624, |, 0.0
11857.5, 139.6, | , 25.7, 0.0, 515.4, | ,  1000,   957,  3000,  2948, | , -3.4, 4038.1, 31.894, |, 0.0
11858.5, 139.2, | , 25.7, 0.0, 513.9, | ,  1000,   955,  3000,  2915, | , -3.4, 4037.2, 31.607, |, 0.0
11859.5, 139.5, | , 25.7, 0.0, 515.0, | ,  1000,   950,  3000,  2910, | , -3.4, 4029.5, 31.460, |, 0.0
11860.5, 140.1, | , 25.7, 0.0, 508.2, | ,  1000,   956,  3000,  2917, | , -3.4, 4006.4, 31.386, |, 0.0
11861.6, 139.9, | , 25.7, 0.0, 508.9, | ,  1000,   951,  3000,  2914, | , -3.4, 4011.1, 31.352, |, 0.0
11862.6, 139.3, | , 25.7, 0.0, 514.9, | ,  1000,   957,  3000,  2949, | , -3.4, 3996.1, 31.575, |, 0.0
11863.6, 139.7, | , 25.7, 0.0, 514.1, | ,  1000,   951,  3000,  2922, | , -3.4, 3985.0, 31.221, |, 0.0
11864.6, 139.1, | , 25.7, 0.0, 515.0, | ,  1000,   952,  3000,  2913, | , -3.4, 3984.5, 31.151, |, 0.0
11865.6, 139.9, | , 25.7, 0.0, 509.5, | ,  1000,   952,  3000,  2937, | , -3.4, 3978.5, 31.292, |, 0.0
11866.6, 140.4, | , 25.7, 0.0, 508.6, | ,  1000,   951,  3000,  2911, | , -3.4, 3998.7, 31.232, |, 0.0
11867.6, 139.4, | , 25.7, 0.0, 511.1, | ,  1000,   961,  3000,  2927, | , -3.4, 3975.1, 31.266, |, 0.0
11868.6, 139.4, | , 25.7, 0.0, 513.9, | ,  1000,   955,  3000,  2944, | , -3.4, 3969.5, 31.308, |, 0.0
11869.7, 139.5, | , 25.7, 0.0, 515.3, | ,  1000,   955,  3000,  2936, | , -3.4, 3961.0, 31.171, |, 0.0
11870.7, 139.5, | , 25.7, 0.0, 515.3, | ,  1000,   951,  3000,  2939, | , -3.4, 3968.7, 31.229, |, 0.0
11871.7, 139.8, | , 25.7, 0.0, 509.1, | ,  1000,   948,  3000,  2907, | , -3.4, 3974.2, 30.989, |, 0.0
11872.7, 139.8, | , 25.7, 0.0, 509.7, | ,  1000,   949,  3000,  2920, | , -3.4, 3977.2, 31.124, |, 0.0
11873.7, 139.8, | , 25.7, 0.0, 514.1, | ,  1000,   955,  3000,  2926, | , -3.4, 3961.8, 31.102, |, 0.0
11874.7, 139.0, | , 25.7, 0.0, 514.6, | ,  1000,   956,  3000,  2920, | , -3.4, 3955.0, 31.011, |, 0.0
11875.7, 139.2, | , 25.7, 0.0, 514.8, | ,  1000,   955,  3000,  2944, | , -3.4, 3948.5, 31.143, |, 0.0
11876.7, 139.5, | , 25.7, 0.0, 515.0, | ,  1000,   951,  3000,  2926, | , -3.4, 3954.5, 31.006, |, 0.0
11877.7, 140.5, | , 25.7, 0.0, 507.8, | ,  1000,   953,  3000,  2934, | , -3.4, 3958.8, 31.129, |, 0.0
11878.7, 140.0, | , 25.7, 0.0, 508.4, | ,  1000,   954,  3000,  2914, | , -3.4, 3933.5, 30.779, |, 0.0
11879.8, 138.9, | , 25.7, 0.0, 514.2, | ,  1000,   955,  3000,  2912, | , -3.4, 3937.4, 30.800, |, 0.0
11880.8, 139.1, | , 25.7, 0.0, 514.1, | ,  1000,   958,  3000,  2946, | , -3.4, 3948.1, 31.175, |, 0.0
11881.8, 139.0, | , 25.7, 0.0, 514.1, | ,  1000,   954,  3000,  2951, | , -3.4, 3931.0, 31.045, |, 0.0
11882.8, 140.0, | , 25.7, 0.0, 508.5, | ,  1000,   952,  3000,  2948, | , -3.4, 3910.8, 30.858, |, 0.0
11883.8, 140.7, | , 25.7, 0.0, 506.8, | ,  1000,   957,  3000,  2925, | , -3.4, 3913.4, 30.728, |, 0.0
11884.8, 139.1, | , 25.7, 0.0, 513.6, | ,  1000,   960,  3000,  2923, | , -3.4, 3919.0, 30.782, |, 0.0
11885.8, 139.4, | , 25.7, 0.0, 513.8, | ,  1000,   953,  3000,  2906, | , -3.4, 3912.5, 30.537, |, 0.0
11886.8, 139.5, | , 25.7, 0.0, 513.7, | ,  1000,   955,  3000,  2929, | , -3.4, 3936.1, 30.924, |, 0.0
11887.9, 139.0, | , 25.7, 0.0, 513.5, | ,  1000,   947,  3000,  2914, | , -3.4, 3904.0, 30.496, |, 0.0
11888.9, 140.1, | , 25.7, 0.0, 506.2, | ,  1000,   948,  3000,  2906, | , -3.4, 3910.0, 30.482, |, 0.0
11889.9, 140.3, | , 25.7, 0.0, 508.3, | ,  1000,   953,  3000,  2941, | , -3.4, 3905.3, 30.757, |, 0.0
11890.9, 139.5, | , 25.7, 0.0, 512.7, | ,  1000,   957,  3000,  2907, | , -3.4, 3898.4, 30.465, |, 0.0
11891.9, 139.2, | , 25.7, 0.0, 513.3, | ,  1000,   958,  3000,  2944, | , -3.4, 3883.0, 30.644, |, 0.0
