Repository: jdhuang-csm/Ru-BCA

## Methods
* (BaO)<sub>x</sub>-(CaO)<sub>y</sub>-(Al<sub>2</sub>O<sub>3</sub>)<sub>1-x-y</sub> (BCA) catalyst supports were synthesized via sol-gel and solid-state methods. 
* Ru/BCA catalysts were prepared via incipient wetness impregnation to achieve 1 wt. % Ru loading.
* Ammonia synthesis rates were measured for Ru/BCA catalysts in a packed-bed reactor at 480-600<sup>o</sup>C, 10 bar, and space velocities up to 1.3 x 10<sup>6</sup> ml g<sub>cat</sub><sup>-1</sup> h<sup>-1</sup>.
* A machine learning (ML) model was employed to improve understanding of the behavior of Ru/BCA catalysts.
* A microkinetic model was developed to describe the best-performing catalyst.

File: data/init_files_Cadigan/BCA532.txt (part 30 of 55)
********** Start test **********
Elapsed time, Pressure, | , LJtemp(C), Inner-Temp, Outer-Temp, | , N2-set, N2-flow, H2-set, H2-flow, | , pH, NH3_ppm, NH3_Prod_rate, |, In222Temp
11533.4, 138.8, | , 28.7, 0.0, 575.9, | ,  4000,  3879, 12000, 11707, | , -3.4, 1693.2, 69.406, |, 0.0
11534.5, 139.2, | , 28.7, 0.0, 576.4, | ,  4000,  3874, 12000, 11649, | , -3.4, 1706.0, 69.645, |, 0.0
11535.5, 139.5, | , 28.7, 0.0, 575.7, | ,  4000,  3882, 12000, 11759, | , -3.4, 1715.5, 70.567, |, 0.0
11536.5, 139.0, | , 28.7, 0.0, 576.2, | ,  4000,  3883, 12000, 11785, | , -3.4, 1689.8, 69.628, |, 0.0
11537.5, 139.8, | , 28.7, 0.0, 568.9, | ,  4000,  3870, 12000, 11616, | , -3.4, 1681.2, 68.474, |, 0.0
11538.5, 140.1, | , 28.7, 0.0, 568.9, | ,  4000,  3874, 12000, 11679, | , -3.4, 1666.2, 68.158, |, 0.0
11539.5, 138.9, | , 28.7, 0.0, 576.2, | ,  4000,  3879, 12000, 11684, | , -3.4, 1704.8, 69.778, |, 0.0
11540.5, 138.9, | , 28.7, 0.0, 575.3, | ,  4000,  3879, 12000, 11727, | , -3.4, 1685.1, 69.161, |, 0.0
11541.5, 139.3, | , 28.7, 0.0, 576.8, | ,  4000,  3879, 12000, 11736, | , -3.4, 1732.2, 71.136, |, 0.0
11542.5, 139.6, | , 28.7, 0.0, 570.3, | ,  4000,  3872, 12000, 11731, | , -3.4, 1691.5, 69.412, |, 0.0
11543.6, 140.0, | , 28.7, 0.0, 568.7, | ,  4000,  3878, 12000, 11701, | , -3.4, 1713.8, 70.216, |, 0.0
11544.6, 139.9, | , 28.7, 0.0, 570.9, | ,  4000,  3875, 12000, 11726, | , -3.4, 1673.5, 68.666, |, 0.0
11545.6, 139.3, | , 28.7, 0.0, 575.7, | ,  4000,  3875, 12000, 11682, | , -3.4, 1696.2, 69.397, |, 0.0
11546.6, 138.9, | , 28.7, 0.0, 576.2, | ,  4000,  3883, 12000, 11746, | , -3.4, 1718.0, 70.615, |, 0.0
11547.6, 138.8, | , 28.7, 0.0, 576.1, | ,  4000,  3875, 12000, 11765, | , -3.4, 1701.3, 69.982, |, 0.0
11548.6, 140.2, | , 28.7, 0.0, 566.5, | ,  4000,  3879, 12000, 11750, | , -3.4, 1704.3, 70.051, |, 0.0
11549.6, 140.1, | , 28.7, 0.0, 570.6, | ,  4000,  3872, 12000, 11647, | , -3.4, 1712.5, 69.893, |, 0.0
11550.6, 139.0, | , 28.7, 0.0, 574.8, | ,  4000,  3875, 12000, 11712, | , -3.4, 1704.3, 69.866, |, 0.0
11551.6, 139.3, | , 28.7, 0.0, 576.4, | ,  4000,  3875, 12000, 11674, | , -3.4, 1727.0, 70.621, |, 0.0
11552.7, 139.2, | , 28.7, 0.0, 576.6, | ,  4000,  3880, 12000, 11692, | , -3.4, 1723.6, 70.585, |, 0.0
11553.7, 138.8, | , 28.7, 0.0, 575.8, | ,  4000,  3879, 12000, 11641, | , -3.4, 1703.5, 69.528, |, 0.0
11554.7, 140.4, | , 28.7, 0.0, 568.9, | ,  4000,  3878, 12000, 11741, | , -3.4, 1721.9, 70.731, |, 0.0
11555.7, 140.5, | , 28.7, 0.0, 567.8, | ,  4000,  3875, 12000, 11731, | , -3.4, 1664.9, 68.334, |, 0.0
11556.7, 138.9, | , 28.7, 0.0, 575.9, | ,  4000,  3879, 12000, 11760, | , -3.4, 1699.6, 69.904, |, 0.0
11557.7, 138.8, | , 28.7, 0.0, 576.3, | ,  4000,  3871, 12000, 11695, | , -3.4, 1683.8, 68.931, |, 0.0
11558.7, 139.4, | , 28.7, 0.0, 576.2, | ,  4000,  3875, 12000, 11752, | , -3.4, 1730.0, 71.100, |, 0.0
11559.7, 139.8, | , 28.7, 0.0, 570.0, | ,  4000,  3870, 12000, 11723, | , -3.4, 1682.1, 68.979, |, 0.0
11560.8, 139.9, | , 28.7, 0.0, 569.6, | ,  4000,  3873, 12000, 11613, | , -3.4, 1700.1, 69.239, |, 0.0
11561.8, 139.2, | , 28.7, 0.0, 576.2, | ,  4000,  3880, 12000, 11649, | , -3.4, 1697.9, 69.343, |, 0.0
11562.8, 138.9, | , 28.7, 0.0, 575.4, | ,  4000,  3877, 12000, 11714, | , -3.4, 1728.3, 70.867, |, 0.0
11563.8, 138.9, | , 28.7, 0.0, 575.6, | ,  4000,  3878, 12000, 11682, | , -3.4, 1703.0, 69.693, |, 0.0
11564.8, 139.3, | , 28.7, 0.0, 576.3, | ,  4000,  3872, 12000, 11660, | , -3.4, 1688.9, 68.989, |, 0.0
11565.8, 140.3, | , 28.7, 0.0, 568.7, | ,  4000,  3871, 12000, 11664, | , -3.4, 1688.9, 69.007, |, 0.0
11566.8, 139.7, | , 28.7, 0.0, 570.5, | ,  4000,  3872, 12000, 11658, | , -3.4, 1714.6, 70.032, |, 0.0
11567.8, 139.3, | , 28.7, 0.0, 576.6, | ,  4000,  3880, 12000, 11774, | , -3.4, 1701.3, 70.043, |, 0.0
11568.9, 139.3, | , 28.7, 0.0, 576.6, | ,  4000,  3878, 12000, 11686, | , -3.4, 1661.5, 68.011, |, 0.0
11569.9, 138.7, | , 28.7, 0.0, 576.4, | ,  4000,  3875, 12000, 11708, | , -3.4, 1689.3, 69.235, |, 0.0
11570.9, 139.7, | , 28.7, 0.0, 570.1, | ,  4000,  3874, 12000, 11644, | , -3.4, 1697.1, 69.258, |, 0.0
11571.9, 140.5, | , 28.7, 0.0, 568.7, | ,  4000,  3873, 12000, 11722, | , -3.4, 1690.6, 69.342, |, 0.0
11572.9, 138.8, | , 28.7, 0.0, 576.6, | ,  4000,  3882, 12000, 11692, | , -3.4, 1690.6, 69.248, |, 0.0
11573.9, 138.7, | , 28.7, 0.0, 576.0, | ,  4000,  3875, 12000, 11738, | , -3.4, 1710.3, 70.227, |, 0.0
11574.9, 139.3, | , 28.7, 0.0, 576.2, | ,  4000,  3884, 12000, 11744, | , -3.4, 1707.8, 70.190, |, 0.0
11575.9, 139.1, | , 28.7, 0.0, 576.3, | ,  4000,  3877, 12000, 11659, | , -3.4, 1659.3, 67.801, |, 0.0
11576.9, 140.1, | , 28.7, 0.0, 568.0, | ,  4000,  3879, 12000, 11675, | , -3.4, 1707.3, 69.838, |, 0.0
11578.0, 140.1, | , 28.7, 0.0, 568.8, | ,  4000,  3873, 12000, 11664, | , -3.4, 1657.6, 67.734, |, 0.0
11579.0, 138.9, | , 28.7, 0.0, 575.6, | ,  4000,  3876, 12000, 11685, | , -3.4, 1715.9, 70.222, |, 0.0
11580.0, 138.8, | , 28.7, 0.0, 575.5, | ,  4000,  3880, 12000, 11698, | , -3.4, 1702.6, 69.752, |, 0.0
11581.0, 138.9, | , 28.7, 0.0, 575.4, | ,  4000,  3884, 12000, 11695, | , -3.4, 1716.3, 70.322, |, 0.0
11582.0, 140.3, | , 28.7, 0.0, 569.5, | ,  4000,  3871, 12000, 11716, | , -3.4, 1715.0, 70.302, |, 0.0
11583.0, 140.0, | , 28.7, 0.0, 568.0, | ,  4000,  3875, 12000, 11723, | , -3.4, 1689.8, 69.316, |, 0.0
11584.0, 139.6, | , 28.7, 0.0, 570.0, | ,  4000,  3874, 12000, 11716, | , -3.4, 1698.3, 69.636, |, 0.0
11585.0, 139.3, | , 28.7, 0.0, 575.7, | ,  4000,  3880, 12000, 11764, | , -3.4, 1709.5, 70.330, |, 0.0
11586.0, 138.9, | , 28.7, 0.0, 575.7, | ,  4000,  3877, 12000, 11720, | , -3.4, 1698.8, 69.683, |, 0.0
11587.1, 139.0, | , 28.7, 0.0, 575.1, | ,  4000,  3874, 12000, 11691, | , -3.4, 1693.2, 69.313, |, 0.0
11588.1, 140.8, | , 28.7, 0.0, 565.6, | ,  4000,  3870, 12000, 11645, | , -3.4, 1718.9, 70.133, |, 0.0
11589.1, 140.0, | , 28.7, 0.0, 571.1, | ,  4000,  3875, 12000, 11708, | , -3.4, 1707.3, 69.971, |, 0.0
11590.1, 138.9, | , 28.7, 0.0, 575.8, | ,  4000,  3884, 12000, 11702, | , -3.4, 1693.2, 69.406, |, 0.0
11591.1, 138.8, | , 28.7, 0.0, 575.9, | ,  4000,  3881, 12000, 11688, | , -3.4, 1670.5, 68.400, |, 0.0
11592.1, 139.3, | , 28.7, 0.0, 574.9, | ,  4000,  3870, 12000, 11670, | , -3.4, 1715.0, 70.090, |, 0.0
11593.1, 138.8, | , 28.7, 0.0, 576.1, | ,  4000,  3879, 12000, 11671, | , -3.4, 1705.6, 69.753, |, 0.0
11594.1, 139.8, | , 28.7, 0.0, 568.6, | ,  4000,  3874, 12000, 11659, | , -3.4, 1703.0, 69.569, |, 0.0
11595.1, 140.1, | , 28.7, 0.0, 568.6, | ,  4000,  3879, 12000, 11772, | , -3.4, 1697.1, 69.852, |, 0.0
11596.2, 139.2, | , 28.7, 0.0, 575.9, | ,  4000,  3876, 12000, 11733, | , -3.4, 1644.4, 67.505, |, 0.0
11597.2, 138.9, | , 28.7, 0.0, 575.1, | ,  4000,  3879, 12000, 11641, | , -3.4, 1712.9, 69.912, |, 0.0
11598.2, 138.8, | , 28.7, 0.0, 575.9, | ,  4000,  3876, 12000, 11643, | , -3.4, 1716.3, 70.048, |, 0.0
11599.2, 140.2, | , 28.7, 0.0, 570.3, | ,  4000,  3871, 12000, 11688, | , -3.4, 1681.2, 68.796, |, 0.0
11600.2, 139.7, | , 28.7, 0.0, 569.1, | ,  4000,  3869, 12000, 11640, | , -3.4, 1684.6, 68.713, |, 0.0
11601.2, 138.9, | , 28.7, 0.0, 576.2, | ,  4000,  3883, 12000, 11740, | , -3.4, 1700.1, 69.850, |, 0.0
11602.2, 139.5, | , 28.7, 0.0, 575.4, | ,  4000,  3882, 12000, 11762, | , -3.4, 1694.5, 69.716, |, 0.0
11603.2, 139.3, | , 28.7, 0.0, 576.3, | ,  4000,  3884, 12000, 11697, | , -3.4, 1676.5, 68.699, |, 0.0
11604.3, 138.8, | , 28.7, 0.0, 576.1, | ,  4000,  3877, 12000, 11705, | , -3.4, 1693.6, 69.405, |, 0.0
11605.3, 140.2, | , 28.7, 0.0, 568.9, | ,  4000,  3873, 12000, 11679, | , -3.4, 1706.5, 69.798, |, 0.0
11606.3, 139.7, | , 28.7, 0.0, 570.3, | ,  4000,  3879, 12000, 11726, | , -3.4, 1716.8, 70.457, |, 0.0
11607.3, 139.0, | , 28.7, 0.0, 575.4, | ,  4000,  3877, 12000, 11700, | , -3.4, 1707.3, 69.945, |, 0.0
11608.3, 138.9, | , 28.7, 0.0, 576.5, | ,  4000,  3882, 12000, 11735, | , -3.4, 1691.5, 69.476, |, 0.0
11609.3, 139.1, | , 28.7, 0.0, 576.5, | ,  4000,  3878, 12000, 11647, | , -3.4, 1678.2, 68.523, |, 0.0
11610.3, 139.8, | , 28.7, 0.0, 570.0, | ,  4000,  3875, 12000, 11729, | , -3.4, 1685.1, 69.154, |, 0.0
11611.3, 139.9, | , 28.7, 0.0, 568.6, | ,  4000,  3878, 12000, 11699, | , -3.4, 1718.9, 70.416, |, 0.0
11612.4, 139.0, | , 28.7, 0.0, 574.9, | ,  4000,  3885, 12000, 11641, | , -3.4, 1662.8, 67.896, |, 0.0
11613.4, 138.8, | , 28.7, 0.0, 575.9, | ,  4000,  3879, 12000, 11706, | , -3.4, 1706.9, 69.963, |, 0.0
11614.4, 138.8, | , 28.7, 0.0, 575.8, | ,  4000,  3877, 12000, 11626, | , -3.4, 1706.0, 69.560, |, 0.0
11615.4, 139.3, | , 28.7, 0.0, 575.9, | ,  4000,  3885, 12000, 11779, | , -3.4, 1713.8, 70.600, |, 0.0
11616.4, 139.9, | , 28.7, 0.0, 568.3, | ,  4000,  3874, 12000, 11749, | , -3.4, 1671.8, 68.689, |, 0.0
11617.4, 140.1, | , 28.7, 0.0, 566.5, | ,  4000,  3877, 12000, 11783, | , -3.4, 1713.8, 70.582, |, 0.0
11618.4, 138.9, | , 28.7, 0.0, 575.2, | ,  4000,  3878, 12000, 11773, | , -3.4, 1706.0, 70.225, |, 0.0
11619.4, 139.3, | , 28.7, 0.0, 575.9, | ,  4000,  3882, 12000, 11680, | , -3.4, 1702.2, 69.665, |, 0.0
11620.4, 139.3, | , 28.7, 0.0, 575.6, | ,  4000,  3879, 12000, 11738, | , -3.4, 1699.6, 69.805, |, 0.0
11621.4, 139.7, | , 28.7, 0.0, 569.4, | ,  4000,  3875, 12000, 11750, | , -3.4, 1723.2, 70.806, |, 0.0
11622.5, 140.6, | , 28.7, 0.0, 567.5, | ,  4000,  3877, 12000, 11775, | , -3.4, 1730.0, 71.211, |, 0.0
11623.5, 139.7, | , 28.7, 0.0, 569.8, | ,  4000,  3875, 12000, 11729, | , -3.4, 1705.6, 69.995, |, 0.0
11624.5, 138.8, | , 28.7, 0.0, 575.6, | ,  4000,  3878, 12000, 11750, | , -3.4, 1700.9, 69.908, |, 0.0
11625.5, 139.2, | , 28.7, 0.0, 575.9, | ,  4000,  3879, 12000, 11713, | , -3.4, 1704.3, 69.888, |, 0.0
11626.5, 139.4, | , 28.7, 0.0, 575.7, | ,  4000,  3884, 12000, 11650, | , -3.4, 1701.8, 69.523, |, 0.0
11627.5, 140.1, | , 28.7, 0.0, 565.1, | ,  4000,  3874, 12000, 11656, | , -3.4, 1697.9, 69.350, |, 0.0
11628.5, 139.7, | , 28.7, 0.0, 570.1, | ,  4000,  3877, 12000, 11707, | , -3.4, 1695.8, 69.502, |, 0.0
11629.5, 139.3, | , 28.7, 0.0, 575.9, | ,  4000,  3878, 12000, 11698, | , -3.4, 1709.0, 70.009, |, 0.0
11630.6, 138.8, | , 28.7, 0.0, 575.7, | ,  4000,  3881, 12000, 11672, | , -3.4, 1709.5, 69.923, |, 0.0
11631.6, 139.1, | , 28.7, 0.0, 575.2, | ,  4000,  3881, 12000, 11719, | , -3.4, 1705.6, 69.976, |, 0.0
11632.6, 139.1, | , 28.7, 0.0, 574.6, | ,  4000,  3876, 12000, 11713, | , -3.4, 1697.1, 69.576, |, 0.0
11633.6, 140.3, | , 28.7, 0.0, 568.4, | ,  4000,  3874, 12000, 11720, | , -3.4, 1698.8, 69.669, |, 0.0
11634.6, 139.9, | , 28.8, 0.0, 568.6, | ,  4000,  3869, 12000, 11757, | , -3.4, 1696.6, 69.723, |, 0.0
11635.6, 139.3, | , 28.8, 0.0, 576.0, | ,  4000,  3880, 12000, 11758, | , -3.4, 1706.9, 70.198, |, 0.0
11636.6, 139.0, | , 28.8, 0.0, 575.1, | ,  4000,  3877, 12000, 11667, | , -3.4, 1698.3, 69.425, |, 0.0
11637.6, 138.9, | , 28.8, 0.0, 574.5, | ,  4000,  3874, 12000, 11667, | , -3.4, 1699.2, 69.447, |, 0.0
11638.6, 139.7, | , 28.8, 0.0, 569.6, | ,  4000,  3875, 12000, 11704, | , -3.4, 273.8, 11.232, |, 0.0
11639.7, 140.4, | , 28.7, 0.0, 569.2, | ,  4000,  3877, 12000, 11781, | , -3.4, 321.3, 13.250, |, 0.0
11640.7, 139.0, | , 28.8, 0.0, 575.5, | ,  4000,  3878, 12000, 11777, | , -3.4, 348.3, 14.360, |, 0.0
11641.7, 138.8, | , 28.8, 0.0, 575.1, | ,  4000,  3879, 12000, 11661, | , -3.4, 403.1, 16.498, |, 0.0
11642.7, 139.5, | , 28.8, 0.0, 575.1, | ,  4000,  3877, 12000, 11707, | , -3.4, 447.7, 18.372, |, 0.0
11643.7, 138.9, | , 28.8, 0.0, 575.3, | ,  4000,  3875, 12000, 11753, | , -3.4, 486.3, 20.010, |, 0.0
11644.7, 139.9, | , 28.8, 0.0, 568.0, | ,  4000,  3874, 12000, 11715, | , -3.4, 562.1, 23.072, |, 0.0
11645.7, 139.9, | , 28.8, 0.0, 569.4, | ,  4000,  3880, 12000, 11687, | , -3.4, 579.7, 23.758, |, 0.0
11646.7, 139.3, | , 28.8, 0.0, 575.8, | ,  4000,  3881, 12000, 11720, | , -3.4, 618.2, 25.392, |, 0.0
11647.7, 138.9, | , 28.8, 0.0, 574.5, | ,  4000,  3876, 12000, 11694, | , -3.4, 676.5, 27.730, |, 0.0
11648.8, 139.1, | , 28.8, 0.0, 576.1, | ,  4000,  3875, 12000, 11638, | , -3.4, 732.6, 29.917, |, 0.0
11649.8, 140.2, | , 28.8, 0.0, 570.1, | ,  4000,  3875, 12000, 11692, | , -3.4, 768.6, 31.496, |, 0.0
11650.8, 140.0, | , 28.8, 0.0, 568.9, | ,  4000,  3877, 12000, 11797, | , -3.4, 799.5, 32.985, |, 0.0
11651.8, 138.8, | , 28.8, 0.0, 576.0, | ,  4000,  3882, 12000, 11728, | , -3.4, 822.2, 33.783, |, 0.0
11652.8, 139.4, | , 28.8, 0.0, 575.2, | ,  4000,  3879, 12000, 11768, | , -3.4, 892.9, 36.770, |, 0.0
11653.8, 139.3, | , 28.8, 0.0, 576.0, | ,  4000,  3878, 12000, 11731, | , -3.4, 942.1, 38.707, |, 0.0
11654.8, 138.8, | , 28.8, 0.0, 575.9, | ,  4000,  3878, 12000, 11719, | , -3.4, 978.1, 40.151, |, 0.0
11655.8, 139.8, | , 28.8, 0.0, 568.9, | ,  4000,  3874, 12000, 11700, | , -3.4, 1011.1, 41.441, |, 0.0
11656.8, 140.5, | , 28.8, 0.0, 568.3, | ,  4000,  3879, 12000, 11705, | , -3.4, 1049.2, 43.034, |, 0.0
11657.9, 139.0, | , 28.8, 0.0, 574.4, | ,  4000,  3880, 12000, 11759, | , -3.4, 1104.9, 45.474, |, 0.0
11658.9, 138.9, | , 28.8, 0.0, 575.9, | ,  4000,  3882, 12000, 11797, | , -3.4, 1149.5, 47.426, |, 0.0
11659.9, 139.2, | , 28.8, 0.0, 576.4, | ,  4000,  3873, 12000, 11711, | , -3.4, 1156.4, 47.420, |, 0.0
11660.9, 139.7, | , 28.8, 0.0, 569.7, | ,  4000,  3876, 12000, 11724, | , -3.4, 1220.6, 50.104, |, 0.0
11661.9, 139.9, | , 28.8, 0.0, 568.6, | ,  4000,  3873, 12000, 11754, | , -3.4, 1259.6, 51.790, |, 0.0
11662.9, 140.1, | , 28.8, 0.0, 568.5, | ,  4000,  3876, 12000, 11696, | , -3.4, 1300.3, 53.272, |, 0.0
11663.9, 139.3, | , 28.8, 0.0, 575.7, | ,  4000,  3879, 12000, 11687, | , -3.4, 1357.3, 55.586, |, 0.0
11664.9, 138.9, | , 28.8, 0.0, 575.6, | ,  4000,  3877, 12000, 11748, | , -3.4, 1387.7, 57.043, |, 0.0
11665.9, 139.2, | , 28.8, 0.0, 575.7, | ,  4000,  3876, 12000, 11648, | , -3.4, 1394.6, 56.954, |, 0.0
11667.0, 140.4, | , 28.8, 0.0, 568.8, | ,  4000,  3877, 12000, 11656, | , -3.4, 1449.8, 59.244, |, 0.0
11668.0, 140.0, | , 28.8, 0.0, 566.5, | ,  4000,  3872, 12000, 11686, | , -3.4, 1455.8, 59.582, |, 0.0
11669.0, 138.9, | , 28.8, 0.0, 575.4, | ,  4000,  3881, 12000, 11681, | , -3.4, 1491.0, 61.035, |, 0.0
11670.0, 139.3, | , 28.8, 0.0, 575.6, | ,  4000,  3875, 12000, 11595, | , -3.4, 1519.7, 61.838, |, 0.0
11671.0, 138.9, | , 28.8, 0.0, 575.8, | ,  4000,  3883, 12000, 11729, | , -3.4, 1536.8, 63.109, |, 0.0
11672.0, 138.8, | , 28.8, 0.0, 575.5, | ,  4000,  3879, 12000, 11707, | , -3.4, 1534.2, 62.899, |, 0.0
11673.0, 140.4, | , 28.8, 0.0, 568.0, | ,  4000,  3873, 12000, 11723, | , -3.4, 1565.1, 64.202, |, 0.0
11674.1, 139.9, | , 28.8, 0.0, 568.3, | ,  4000,  3877, 12000, 11795, | , -3.4, 1605.8, 66.192, |, 0.0
11675.1, 138.8, | , 28.8, 0.0, 575.7, | ,  4000,  3878, 12000, 11726, | , -3.4, 1622.9, 66.608, |, 0.0
11676.1, 139.2, | , 28.8, 0.0, 576.3, | ,  4000,  3875, 12000, 11708, | , -3.4, 1636.2, 67.058, |, 0.0
11677.1, 138.9, | , 28.8, 0.0, 575.8, | ,  4000,  3881, 12000, 11704, | , -3.4, 1655.1, 67.840, |, 0.0
11678.1, 139.7, | , 28.8, 0.0, 569.2, | ,  4000,  3876, 12000, 11671, | , -3.4, 1658.1, 67.796, |, 0.0
11679.1, 139.9, | , 28.8, 0.0, 568.4, | ,  4000,  3871, 12000, 11719, | , -3.4, 1673.9, 68.633, |, 0.0
11680.1, 139.2, | , 28.8, 0.0, 576.2, | ,  4000,  3875, 12000, 11691, | , -3.4, 1683.8, 68.933, |, 0.0
11681.1, 138.9, | , 28.8, 0.0, 575.4, | ,  4000,  3879, 12000, 11700, | , -3.4, 1697.5, 69.551, |, 0.0
11682.1, 138.8, | , 28.8, 0.0, 575.5, | ,  4000,  3875, 12000, 11668, | , -3.4, 1666.2, 68.112, |, 0.0
11683.1, 138.9, | , 28.8, 0.0, 574.8, | ,  4000,  3878, 12000, 11662, | , -3.4, 1694.9, 69.270, |, 0.0
11684.2, 140.3, | , 28.8, 0.0, 568.4, | ,  4000,  3873, 12000, 11690, | , -3.4, 1698.3, 69.513, |, 0.0
11685.2, 139.9, | , 28.8, 0.0, 566.2, | ,  4000,  3877, 12000, 11739, | , -3.4, 1680.8, 69.031, |, 0.0
11686.2, 138.9, | , 28.8, 0.0, 575.6, | ,  4000,  3878, 12000, 11731, | , -3.4, 1708.2, 70.121, |, 0.0
11687.2, 139.3, | , 28.8, 0.0, 575.8, | ,  4000,  3878, 12000, 11743, | , -3.4, 1710.8, 70.280, |, 0.0
11688.2, 139.0, | , 28.8, 0.0, 574.4, | ,  4000,  3874, 12000, 11758, | , -3.4, 1715.5, 70.521, |, 0.0
11689.2, 139.8, | , 28.8, 0.0, 569.6, | ,  4000,  3875, 12000, 11720, | , -3.4, 1700.1, 69.723, |, 0.0
11690.2, 140.4, | , 28.8, 0.0, 568.3, | ,  4000,  3870, 12000, 11758, | , -3.4, 1711.2, 70.330, |, 0.0
11691.2, 139.9, | , 28.8, 0.0, 570.1, | ,  4000,  3879, 12000, 11791, | , -3.4, 1698.3, 69.993, |, 0.0
11692.2, 138.8, | , 28.8, 0.0, 575.7, | ,  4000,  3877, 12000, 11730, | , -3.4, 1716.8, 70.462, |, 0.0
11693.2, 139.1, | , 28.8, 0.0, 574.5, | ,  4000,  3875, 12000, 11693, | , -3.4, 1697.1, 69.483, |, 0.0
11694.3, 138.8, | , 28.8, 0.0, 575.0, | ,  4000,  3878, 12000, 11692, | , -3.4, 1705.6, 69.843, |, 0.0
11695.3, 140.3, | , 28.8, 0.0, 565.6, | ,  4000,  3879, 12000, 11661, | , -3.4, 1700.9, 69.515, |, 0.0
11696.3, 139.6, | , 28.8, 0.0, 570.3, | ,  4000,  3876, 12000, 11717, | , -3.4, 1714.2, 70.298, |, 0.0
11697.3, 138.9, | , 28.8, 0.0, 575.5, | ,  4000,  3877, 12000, 11664, | , -3.4, 1697.9, 69.400, |, 0.0
11698.3, 139.1, | , 28.8, 0.0, 574.1, | ,  4000,  3881, 12000, 11770, | , -3.4, 1686.3, 69.415, |, 0.0
11699.3, 138.8, | , 28.8, 0.0, 575.5, | ,  4000,  3877, 12000, 11679, | , -3.4, 1718.5, 70.304, |, 0.0
11700.3, 139.8, | , 28.8, 0.0, 568.4, | ,  4000,  3881, 12000, 11727, | , -3.4, 1700.5, 69.801, |, 0.0
11701.3, 140.3, | , 28.8, 0.0, 568.4, | ,  4000,  3871, 12000, 11701, | , -3.4, 1701.8, 69.695, |, 0.0
11702.3, 139.9, | , 28.8, 0.0, 568.1, | ,  4000,  3875, 12000, 11702, | , -3.4, 1691.9, 69.314, |, 0.0
11703.4, 139.1, | , 28.8, 0.0, 574.9, | ,  4000,  3876, 12000, 11709, | , -3.4, 1710.3, 70.103, |, 0.0
11704.4, 139.1, | , 28.8, 0.0, 576.0, | ,  4000,  3874, 12000, 11654, | , -3.4, 1681.2, 68.660, |, 0.0
11705.4, 138.8, | , 28.8, 0.0, 575.8, | ,  4000,  3876, 12000, 11688, | , -3.4, 1741.2, 71.268, |, 0.0
11706.4, 139.6, | , 28.8, 0.0, 569.7, | ,  4000,  3869, 12000, 11658, | , -3.4, 1676.9, 68.479, |, 0.0
11707.4, 140.2, | , 28.8, 0.0, 569.5, | ,  4000,  3877, 12000, 11713, | , -3.4, 1691.9, 69.371, |, 0.0
11708.4, 139.4, | , 28.8, 0.0, 575.4, | ,  4000,  3884, 12000, 11703, | , -3.4, 1700.1, 69.690, |, 0.0
11709.4, 138.9, | , 28.8, 0.0, 575.8, | ,  4000,  3877, 12000, 11763, | , -3.4, 1675.2, 68.909, |, 0.0
11710.4, 138.8, | , 28.8, 0.0, 575.8, | ,  4000,  3876, 12000, 11776, | , -3.4, 1689.3, 69.543, |, 0.0
11711.4, 139.2, | , 28.8, 0.0, 576.0, | ,  4000,  3873, 12000, 11740, | , -3.4, 1676.5, 68.843, |, 0.0
11712.5, 140.2, | , 28.8, 0.0, 568.6, | ,  4000,  3872, 12000, 11670, | , -3.4, 1674.3, 68.439, |, 0.0
11713.5, 139.9, | , 28.8, 0.0, 568.3, | ,  4000,  3879, 12000, 11688, | , -3.4, 1706.5, 69.863, |, 0.0
11714.5, 139.2, | , 28.8, 0.0, 576.2, | ,  4000,  3880, 12000, 11757, | , -3.4, 1717.2, 70.618, |, 0.0
11715.5, 138.8, | , 28.8, 0.0, 575.7, | ,  4000,  3875, 12000, 11704, | , -3.4, 1681.2, 68.884, |, 0.0
11716.5, 138.9, | , 28.8, 0.0, 575.6, | ,  4000,  3880, 12000, 11754, | , -3.4, 1680.8, 69.109, |, 0.0
11717.5, 139.6, | , 28.8, 0.0, 569.9, | ,  4000,  3869, 12000, 11722, | , -3.4, 1686.3, 69.147, |, 0.0
11718.5, 140.5, | , 28.8, 0.0, 567.9, | ,  4000,  3874, 12000, 11789, | , -3.4, 1712.0, 70.524, |, 0.0
11719.5, 138.8, | , 28.8, 0.0, 575.3, | ,  4000,  3868, 12000, 11680, | , -3.4, 1729.2, 70.708, |, 0.0
11720.5, 139.0, | , 28.8, 0.0, 575.4, | ,  4000,  3877, 12000, 11769, | , -3.4, 1700.9, 69.990, |, 0.0
11721.6, 139.3, | , 28.8, 0.0, 575.8, | ,  4000,  3879, 12000, 11777, | , -3.4, 1671.3, 68.820, |, 0.0
11722.6, 139.3, | , 28.8, 0.0, 575.8, | ,  4000,  3879, 12000, 11753, | , -3.4, 1683.8, 69.223, |, 0.0
11723.6, 139.8, | , 28.8, 0.0, 567.8, | ,  4000,  3871, 12000, 11650, | , -3.4, 1694.1, 69.151, |, 0.0
11724.6, 140.1, | , 28.8, 0.0, 570.3, | ,  4000,  3877, 12000, 11707, | , -3.4, 1697.1, 69.556, |, 0.0
11725.6, 138.8, | , 28.8, 0.0, 575.6, | ,  4000,  3880, 12000, 11718, | , -3.4, 1697.9, 69.652, |, 0.0
11726.6, 138.8, | , 28.8, 0.0, 575.3, | ,  4000,  3879, 12000, 11664, | , -3.4, 1679.5, 68.653, |, 0.0
11727.6, 138.8, | , 28.8, 0.0, 575.5, | ,  4000,  3879, 12000, 11698, | , -3.4, 1691.9, 69.313, |, 0.0
11728.6, 140.2, | , 28.8, 0.0, 569.9, | ,  4000,  3880, 12000, 11663, | , -3.4, 1669.6, 68.250, |, 0.0
11729.6, 140.0, | , 28.8, 0.0, 566.7, | ,  4000,  3871, 12000, 11698, | , -3.4, 1653.8, 67.717, |, 0.0
11730.7, 139.8, | , 28.8, 0.0, 567.3, | ,  4000,  3874, 12000, 11640, | , -3.4, 1684.6, 68.735, |, 0.0
11731.7, 139.6, | , 28.8, 0.0, 574.8, | ,  4000,  3881, 12000, 11776, | , -3.4, 1710.8, 70.444, |, 0.0
11732.7, 138.9, | , 28.8, 0.0, 575.1, | ,  4000,  3872, 12000, 11735, | , -3.4, 1654.2, 67.904, |, 0.0
11733.7, 138.7, | , 28.8, 0.0, 575.1, | ,  4000,  3876, 12000, 11698, | , -3.4, 1666.6, 68.268, |, 0.0
11734.7, 139.9, | , 28.8, 0.0, 568.7, | ,  4000,  3873, 12000, 11694, | , -3.4, 1697.9, 69.515, |, 0.0
11735.7, 140.0, | , 28.8, 0.0, 569.8, | ,  4000,  3875, 12000, 11617, | , -3.4, 1698.8, 69.213, |, 0.0
11736.7, 138.9, | , 28.8, 0.0, 574.5, | ,  4000,  3877, 12000, 11674, | , -3.4, 1699.6, 69.511, |, 0.0
11737.7, 138.9, | , 28.8, 0.0, 575.2, | ,  4000,  3880, 12000, 11723, | , -3.4, 1700.9, 69.795, |, 0.0
11738.7, 139.3, | , 28.8, 0.0, 575.2, | ,  4000,  3877, 12000, 11776, | , -3.4, 1700.5, 70.002, |, 0.0
11739.8, 139.0, | , 28.8, 0.0, 574.2, | ,  4000,  3875, 12000, 11728, | , -3.4, 1668.3, 68.459, |, 0.0
11740.8, 139.9, | , 28.8, 0.0, 567.6, | ,  4000,  3876, 12000, 11660, | , -3.4, 1672.6, 68.344, |, 0.0
11741.8, 139.6, | , 28.8, 0.0, 567.9, | ,  4000,  3878, 12000, 11731, | , -3.4, 1688.5, 69.314, |, 0.0
11742.8, 139.4, | , 28.8, 0.0, 575.7, | ,  4000,  3883, 12000, 11793, | , -3.4, 1687.6, 69.577, |, 0.0
11743.8, 138.8, | , 28.8, 0.0, 575.1, | ,  4000,  3877, 12000, 11694, | , -3.4, 1652.1, 67.657, |, 0.0
11744.8, 139.0, | , 28.8, 0.0, 574.1, | ,  4000,  3875, 12000, 11739, | , -3.4, 1682.5, 69.092, |, 0.0
11745.8, 140.3, | , 28.8, 0.0, 569.7, | ,  4000,  3872, 12000, 11668, | , -3.4, 1666.6, 68.115, |, 0.0
11746.8, 140.4, | , 28.8, 0.0, 568.0, | ,  4000,  3875, 12000, 11677, | , -3.4, 1696.6, 69.392, |, 0.0
11747.8, 138.8, | , 28.8, 0.0, 575.3, | ,  4000,  3877, 12000, 11713, | , -3.4, 1712.0, 70.194, |, 0.0
11748.8, 139.4, | , 28.8, 0.0, 575.4, | ,  4000,  3883, 12000, 11791, | , -3.4, 1691.5, 69.725, |, 0.0
11749.9, 139.5, | , 28.8, 0.0, 574.5, | ,  4000,  3877, 12000, 11674, | , -3.4, 1687.2, 69.002, |, 0.0
11750.9, 138.9, | , 28.8, 0.0, 575.4, | ,  4000,  3878, 12000, 11742, | , -3.4, 1702.2, 69.927, |, 0.0
11751.9, 139.9, | , 28.8, 0.0, 567.7, | ,  4000,  3875, 12000, 11674, | , -3.4, 1683.8, 68.856, |, 0.0
11752.9, 140.3, | , 28.8, 0.0, 568.2, | ,  4000,  3876, 12000, 11731, | , -3.4, 1680.8, 68.988, |, 0.0
11753.9, 138.9, | , 28.8, 0.0, 575.2, | ,  4000,  3880, 12000, 11731, | , -3.4, 1691.5, 69.447, |, 0.0
11754.9, 139.0, | , 28.8, 0.0, 574.9, | ,  4000,  3877, 12000, 11727, | , -3.4, 1693.6, 69.500, |, 0.0
11755.9, 138.8, | , 28.8, 0.0, 575.7, | ,  4000,  3881, 12000, 11785, | , -3.4, 1691.5, 69.692, |, 0.0
11756.9, 140.2, | , 28.8, 0.0, 569.9, | ,  4000,  3874, 12000, 11693, | , -3.4, 1658.1, 67.885, |, 0.0
11757.9, 139.6, | , 28.8, 0.0, 570.4, | ,  4000,  3872, 12000, 11650, | , -3.4, 1651.2, 67.412, |, 0.0
11759.0, 139.6, | , 28.8, 0.0, 568.1, | ,  4000,  3867, 12000, 11645, | , -3.4, 1681.2, 68.591, |, 0.0
11760.0, 139.4, | , 28.8, 0.0, 574.8, | ,  4000,  3879, 12000, 11675, | , -3.4, 1738.2, 71.099, |, 0.0
11761.0, 138.8, | , 28.8, 0.0, 575.0, | ,  4000,  3877, 12000, 11693, | , -3.4, 1701.8, 69.686, |, 0.0
11762.0, 138.8, | , 28.8, 0.0, 575.3, | ,  4000,  3877, 12000, 11694, | , -3.4, 1706.9, 69.900, |, 0.0
11763.0, 140.2, | , 28.8, 0.0, 565.5, | ,  4000,  3869, 12000, 11660, | , -3.4, 1650.4, 67.408, |, 0.0
11764.0, 140.0, | , 28.8, 0.0, 570.6, | ,  4000,  3872, 12000, 11620, | , -3.4, 1697.5, 69.162, |, 0.0
11765.0, 139.0, | , 28.9, 0.0, 574.3, | ,  4000,  3876, 12000, 11634, | , -3.4, 1697.5, 69.238, |, 0.0
11766.0, 139.1, | , 28.9, 0.0, 575.5, | ,  4000,  3876, 12000, 11631, | , -3.4, 1701.8, 69.403, |, 0.0
11767.0, 139.1, | , 28.8, 0.0, 576.1, | ,  4000,  3877, 12000, 11619, | , -3.4, 1692.8, 68.987, |, 0.0
11768.1, 139.7, | , 28.8, 0.0, 569.1, | ,  4000,  3881, 12000, 11713, | , -3.4, 1689.3, 69.284, |, 0.0
11769.1, 139.9, | , 28.8, 0.0, 567.9, | ,  4000,  3871, 12000, 11750, | , -3.4, 1654.2, 67.960, |, 0.0
11770.1, 140.4, | , 28.8, 0.0, 567.5, | ,  4000,  3879, 12000, 11709, | , -3.4, 1675.6, 68.694, |, 0.0
11771.1, 139.4, | , 28.9, 0.0, 575.4, | ,  4000,  3876, 12000, 11810, | , -3.4, 1676.9, 69.180, |, 0.0
11772.1, 138.8, | , 28.9, 0.0, 575.2, | ,  4000,  3877, 12000, 11799, | , -3.4, 1633.6, 67.355, |, 0.0
11773.1, 139.3, | , 28.9, 0.0, 575.6, | ,  4000,  3876, 12000, 11734, | , -3.4, 1668.8, 68.510, |, 0.0
11774.1, 140.1, | , 28.9, 0.0, 568.9, | ,  4000,  3880, 12000, 11769, | , -3.4, 1696.6, 69.826, |, 0.0
11775.1, 139.7, | , 28.8, 0.0, 568.3, | ,  4000,  3868, 12000, 11556, | , -3.4, 1622.9, 65.838, |, 0.0
11776.2, 138.8, | , 28.9, 0.0, 575.2, | ,  4000,  3878, 12000, 11666, | , -3.4, 1721.0, 70.354, |, 0.0
11777.2, 139.2, | , 28.9, 0.0, 575.4, | ,  4000,  3874, 12000, 11686, | , -3.4, 1697.1, 69.447, |, 0.0
11778.2, 138.9, | , 28.9, 0.0, 575.4, | ,  4000,  3882, 12000, 11770, | , -3.4, 1675.2, 68.960, |, 0.0
11779.2, 139.3, | , 28.9, 0.0, 575.7, | ,  4000,  3879, 12000, 11779, | , -3.4, 1670.5, 68.793, |, 0.0
11780.2, 140.5, | , 28.9, 0.0, 567.0, | ,  4000,  3872, 12000, 11754, | , -3.4, 1646.1, 67.651, |, 0.0
11781.2, 139.8, | , 28.9, 0.0, 569.1, | ,  4000,  3878, 12000, 11668, | , -3.4, 1700.9, 69.539, |, 0.0
11782.2, 138.8, | , 28.9, 0.0, 575.1, | ,  4000,  3876, 12000, 11713, | , -3.4, 1687.2, 69.172, |, 0.0
11783.2, 139.3, | , 28.9, 0.0, 575.4, | ,  4000,  3878, 12000, 11755, | , -3.4, 1662.8, 68.367, |, 0.0
11784.3, 138.8, | , 28.9, 0.0, 575.4, | ,  4000,  3883, 12000, 11754, | , -3.4, 1685.1, 69.298, |, 0.0
11785.3, 139.9, | , 28.9, 0.0, 568.7, | ,  4000,  3870, 12000, 11732, | , -3.4, 1695.8, 69.584, |, 0.0
11786.3, 140.3, | , 28.9, 0.0, 567.9, | ,  4000,  3873, 12000, 11656, | , -3.4, 1677.3, 68.506, |, 0.0
11787.3, 138.7, | , 28.9, 0.0, 575.6, | ,  4000,  3876, 12000, 11681, | , -3.4, 1689.3, 69.118, |, 0.0
11788.3, 138.7, | , 28.9, 0.0, 575.7, | ,  4000,  3878, 12000, 11708, | , -3.4, 1682.9, 68.984, |, 0.0
11789.3, 139.3, | , 28.9, 0.0, 575.4, | ,  4000,  3879, 12000, 11727, | , -3.4, 1688.5, 69.302, |, 0.0
11790.3, 139.1, | , 28.9, 0.0, 574.9, | ,  4000,  3878, 12000, 11706, | , -3.4, 1669.2, 68.418, |, 0.0
11791.3, 139.7, | , 28.9, 0.0, 568.3, | ,  4000,  3874, 12000, 11666, | , -3.4, 1645.2, 67.241, |, 0.0
11792.3, 139.9, | , 28.9, 0.0, 568.1, | ,  4000,  3876, 12000, 11717, | , -3.4, 1669.6, 68.474, |, 0.0
11793.4, 139.2, | , 28.9, 0.0, 576.1, | ,  4000,  3877, 12000, 11683, | , -3.4, 1683.3, 68.886, |, 0.0
11794.4, 138.9, | , 28.9, 0.0, 575.4, | ,  4000,  3879, 12000, 11712, | , -3.4, 1655.1, 67.866, |, 0.0
11795.4, 139.0, | , 28.9, 0.0, 574.6, | ,  4000,  3876, 12000, 11741, | , -3.4, 1686.8, 69.278, |, 0.0
11796.4, 139.8, | , 28.9, 0.0, 569.7, | ,  4000,  3879, 12000, 11716, | , -3.4, 1666.6, 68.357, |, 0.0
11797.4, 139.8, | , 28.9, 0.0, 568.1, | ,  4000,  3872, 12000, 11666, | , -3.4, 1673.5, 68.389, |, 0.0
11798.4, 140.0, | , 28.9, 0.0, 567.2, | ,  4000,  3883, 12000, 11748, | , -3.4, 1695.8, 69.712, |, 0.0
11799.4, 139.2, | , 28.9, 0.0, 575.1, | ,  4000,  3880, 12000, 11703, | , -3.4, 1681.6, 68.920, |, 0.0
11800.4, 139.3, | , 28.9, 0.0, 574.4, | ,  4000,  3875, 12000, 11635, | , -3.4, 1698.3, 69.275, |, 0.0
11801.5, 138.8, | , 28.9, 0.0, 575.0, | ,  4000,  3877, 12000, 11678, | , -3.4, 1701.3, 69.601, |, 0.0
11802.5, 140.8, | , 28.9, 0.0, 565.5, | ,  4000,  3876, 12000, 11764, | , -3.4, 1706.9, 70.206, |, 0.0
11803.5, 140.3, | , 28.9, 0.0, 569.7, | ,  4000,  3880, 12000, 11724, | , -3.4, 1668.3, 68.464, |, 0.0
11804.5, 139.4, | , 28.9, 0.0, 575.7, | ,  4000,  3879, 12000, 11761, | , -3.4, 1676.9, 68.978, |, 0.0
11805.5, 138.9, | , 28.9, 0.0, 574.7, | ,  4000,  3874, 12000, 11644, | , -3.4, 1676.9, 68.439, |, 0.0
11806.5, 139.3, | , 28.9, 0.0, 575.8, | ,  4000,  3879, 12000, 11722, | , -3.4, 1719.3, 70.542, |, 0.0
11807.5, 139.9, | , 28.9, 0.0, 571.4, | ,  4000,  3872, 12000, 11703, | , -3.4, 1706.9, 69.919, |, 0.0
11808.5, 139.9, | , 28.9, 0.0, 567.8, | ,  4000,  3876, 12000, 11640, | , -3.4, 1705.2, 69.582, |, 0.0
11809.5, 139.9, | , 28.9, 0.0, 567.6, | ,  4000,  3871, 12000, 11622, | , -3.4, 1670.5, 68.069, |, 0.0
11810.6, 139.5, | , 28.9, 0.0, 574.5, | ,  4000,  3879, 12000, 11694, | , -3.4, 1649.9, 67.579, |, 0.0
11811.6, 138.8, | , 28.9, 0.0, 575.1, | ,  4000,  3879, 12000, 11671, | , -3.4, 1700.9, 69.557, |, 0.0
11812.6, 139.3, | , 28.9, 0.0, 575.5, | ,  4000,  3874, 12000, 11721, | , -3.4, 1684.2, 69.078, |, 0.0
11813.6, 140.1, | , 28.9, 0.0, 569.7, | ,  4000,  3873, 12000, 11686, | , -3.4, 1685.1, 68.956, |, 0.0
11814.6, 140.0, | , 28.9, 0.0, 568.4, | ,  4000,  3875, 12000, 11698, | , -3.4, 1658.9, 67.946, |, 0.0
11815.6, 138.9, | , 28.9, 0.0, 574.8, | ,  4000,  3880, 12000, 11681, | , -3.4, 1661.9, 68.017, |, 0.0
11816.6, 139.2, | , 28.9, 0.0, 575.7, | ,  4000,  3876, 12000, 11706, | , -3.4, 1701.8, 69.737, |, 0.0
11817.6, 139.2, | , 28.9, 0.0, 575.7, | ,  4000,  3874, 12000, 11667, | , -3.4, 1701.8, 69.552, |, 0.0
11818.6, 138.7, | , 28.9, 0.0, 575.4, | ,  4000,  3869, 12000, 11731, | , -3.4, 1691.5, 69.395, |, 0.0
11819.6, 140.0, | , 28.9, 0.0, 568.6, | ,  4000,  3876, 12000, 11721, | , -3.4, 1680.8, 68.945, |, 0.0
11820.7, 140.3, | , 28.9, 0.0, 568.2, | ,  4000,  3873, 12000, 11651, | , -3.4, 1640.1, 66.964, |, 0.0
11821.7, 138.9, | , 28.9, 0.0, 575.5, | ,  4000,  3883, 12000, 11704, | , -3.4, 1692.3, 69.376, |, 0.0
11822.7, 138.7, | , 28.9, 0.0, 575.5, | ,  4000,  3877, 12000, 11695, | , -3.4, 1686.8, 69.083, |, 0.0
11823.7, 139.0, | , 28.9, 0.0, 575.2, | ,  4000,  3881, 12000, 11786, | , -3.4, 1699.6, 70.030, |, 0.0
11824.7, 139.6, | , 28.9, 0.0, 569.5, | ,  4000,  3872, 12000, 11694, | , -3.4, 1646.1, 67.394, |, 0.0
11825.7, 140.0, | , 28.9, 0.0, 567.5, | ,  4000,  3879, 12000, 11713, | , -3.4, 1692.3, 69.399, |, 0.0
11826.7, 139.8, | , 28.9, 0.0, 569.6, | ,  4000,  3874, 12000, 11696, | , -3.4, 1691.1, 69.248, |, 0.0
11827.7, 139.2, | , 28.9, 0.0, 574.8, | ,  4000,  3876, 12000, 11627, | , -3.4, 1679.5, 68.477, |, 0.0
11828.8, 138.9, | , 28.9, 0.0, 575.3, | ,  4000,  3877, 12000, 11739, | , -3.4, 1689.8, 69.402, |, 0.0
11829.8, 139.8, | , 28.9, 0.0, 567.6, | ,  4000,  3874, 12000, 11661, | , -3.4, 1682.9, 68.760, |, 0.0
11830.8, 141.0, | , 28.9, 0.0, 563.5, | ,  4000,  3883, 12000, 11683, | , -3.4, 1715.9, 70.240, |, 0.0
11831.8, 139.7, | , 28.9, 0.0, 567.2, | ,  4000,  3874, 12000, 11742, | , -3.4, 1660.2, 68.187, |, 0.0
11832.8, 138.9, | , 28.9, 0.0, 574.9, | ,  4000,  3879, 12000, 11742, | , -3.4, 1676.9, 68.894, |, 0.0
11833.8, 138.9, | , 28.9, 0.0, 574.9, | ,  4000,  3875, 12000, 11698, | , -3.4, 1667.5, 68.296, |, 0.0
11834.8, 138.9, | , 28.9, 0.0, 575.0, | ,  4000,  3877, 12000, 11660, | , -3.4, 1659.8, 67.822, |, 0.0
11835.8, 139.1, | , 28.9, 0.0, 573.6, | ,  4000,  3876, 12000, 11690, | , -3.4, 1689.8, 69.176, |, 0.0
11836.8, 140.4, | , 28.9, 0.0, 567.0, | ,  4000,  3872, 12000, 11675, | , -3.4, 1684.2, 68.865, |, 0.0
11837.9, 139.9, | , 28.9, 0.0, 567.4, | ,  4000,  3877, 12000, 11690, | , -3.4, 1735.2, 71.033, |, 0.0
11838.9, 138.9, | , 28.9, 0.0, 574.8, | ,  4000,  3879, 12000, 11726, | , -3.4, 1674.8, 68.737, |, 0.0
11839.9, 139.3, | , 28.9, 0.0, 575.2, | ,  4000,  3878, 12000, 11668, | , -3.4, 1697.1, 69.383, |, 0.0
11840.9, 139.0, | , 28.9, 0.0, 573.6, | ,  4000,  3878, 12000, 11712, | , -3.4, 1685.1, 69.089, |, 0.0
11841.9, 139.8, | , 28.9, 0.0, 567.1, | ,  1000,  3870,  3000, 11675, | , -3.4, 1673.9, 68.437, |, 0.0
11842.9, 139.4, | , 28.9, 0.0, 566.8, | ,  1000,   919,  3000,  2834, | , -3.4, 1703.9, 16.819, |, 0.0
11843.9, 138.2, | , 28.9, 0.0, 574.7, | ,  1000,   951,  3000,  2876, | , -3.4, 1752.3, 17.637, |, 0.0
11844.9, 137.6, | , 28.9, 0.0, 574.4, | ,  1000,   949,  3000,  2882, | , -3.4, 1763.5, 17.768, |, 0.0
11846.0, 137.4, | , 28.9, 0.0, 575.2, | ,  1000,   949,  3000,  2889, | , -3.4, 1723.2, 17.398, |, 0.0
11847.0, 138.2, | , 28.9, 0.0, 569.1, | ,  1000,   952,  3000,  2898, | , -3.4, 1707.8, 17.293, |, 0.0
11848.0, 138.9, | , 28.9, 0.0, 566.8, | ,  1000,   949,  3000,  2907, | , -3.4, 1681.2, 17.052, |, 0.0
11849.0, 138.6, | , 28.9, 0.0, 567.5, | ,  1000,   955,  3000,  2907, | , -3.4, 1674.3, 17.007, |, 0.0
11850.0, 139.0, | , 28.9, 0.0, 567.8, | ,  1000,   958,  3000,  2948, | , -3.4, 1687.2, 17.334, |, 0.0
11851.0, 139.5, | , 28.9, 0.0, 568.2, | ,  1000,   954,  3000,  2935, | , -3.4, 1661.9, 17.001, |, 0.0
11852.0, 138.2, | , 28.9, 0.0, 575.5, | ,  1000,   958,  3000,  2951, | , -3.4, 1659.3, 17.063, |, 0.0
11853.1, 139.6, | , 28.9, 0.0, 569.6, | ,  1000,   956,  3000,  2955, | , -3.4, 1655.1, 17.028, |, 0.0
11854.1, 139.3, | , 28.9, 0.0, 568.2, | ,  1000,   956,  3000,  2923, | , -3.4, 1653.3, 16.871, |, 0.0
11855.1, 139.3, | , 28.9, 0.0, 570.1, | ,  1000,   957,  3000,  2937, | , -3.4, 1661.1, 17.018, |, 0.0
11856.1, 138.1, | , 28.9, 0.0, 576.4, | ,  1000,   953,  3000,  2929, | , -3.4, 1679.1, 17.148, |, 0.0
11857.1, 138.6, | , 28.9, 0.0, 576.6, | ,  1000,   957,  3000,  2948, | , -3.4, 1684.2, 17.297, |, 0.0
11858.1, 138.3, | , 28.9, 0.0, 575.2, | ,  1000,   956,  3000,  2933, | , -3.4, 1662.8, 17.011, |, 0.0
11859.1, 139.2, | , 28.9, 0.0, 569.9, | ,  1000,   955,  3000,  2924, | , -3.4, 1664.9, 16.989, |, 0.0
11860.1, 139.6, | , 28.9, 0.0, 571.4, | ,  1000,   957,  3000,  2931, | , -3.4, 1688.9, 17.272, |, 0.0
11861.1, 138.3, | , 28.9, 0.0, 576.6, | ,  1000,   961,  3000,  2938, | , -3.4, 1678.6, 17.219, |, 0.0
11862.2, 138.3, | , 28.9, 0.0, 577.6, | ,  1000,   955,  3000,  2937, | , -3.4, 1675.6, 17.155, |, 0.0
11863.2, 138.7, | , 28.9, 0.0, 576.9, | ,  1000,   955,  3000,  2936, | , -3.4, 1665.8, 17.050, |, 0.0
11864.2, 139.3, | , 28.9, 0.0, 571.9, | ,  1000,   954,  3000,  2901, | , -3.4, 1671.8, 16.954, |, 0.0
11865.2, 139.3, | , 28.9, 0.0, 569.9, | ,  1000,   958,  3000,  2949, | , -3.4, 1692.8, 17.396, |, 0.0
11866.2, 139.3, | , 28.9, 0.0, 570.5, | ,  1000,   950,  3000,  2929, | , -3.4, 1662.8, 16.969, |, 0.0
11867.2, 138.5, | , 28.9, 0.0, 578.1, | ,  1000,   960,  3000,  2922, | , -3.4, 1696.6, 17.326, |, 0.0
11868.2, 138.2, | , 28.9, 0.0, 577.3, | ,  1000,   955,  3000,  2929, | , -3.4, 1673.9, 17.102, |, 0.0
11869.2, 138.2, | , 28.9, 0.0, 578.2, | ,  1000,   954,  3000,  2938, | , -3.4, 1669.2, 17.091, |, 0.0
11870.2, 139.5, | , 28.9, 0.0, 572.3, | ,  1000,   950,  3000,  2924, | , -3.4, 1658.5, 16.902, |, 0.0
11871.3, 139.1, | , 28.9, 0.0, 571.8, | ,  1000,   949,  3000,  2914, | , -3.4, 1661.9, 16.887, |, 0.0
11872.3, 138.1, | , 28.9, 0.0, 578.3, | ,  1000,   960,  3000,  2926, | , -3.4, 1686.8, 17.243, |, 0.0
11873.3, 138.7, | , 28.9, 0.0, 577.8, | ,  1000,   958,  3000,  2941, | , -3.4, 1674.8, 17.177, |, 0.0
11874.3, 138.5, | , 28.9, 0.0, 578.8, | ,  1000,   959,  3000,  2938, | , -3.4, 1668.3, 17.102, |, 0.0
11875.3, 138.0, | , 28.9, 0.0, 578.5, | ,  1000,   957,  3000,  2922, | , -3.4, 1667.1, 17.009, |, 0.0
11876.3, 139.2, | , 28.9, 0.0, 570.3, | ,  1000,   952,  3000,  2937, | , -3.4, 1664.5, 17.028, |, 0.0
11877.3, 139.5, | , 28.9, 0.0, 573.4, | ,  1000,   958,  3000,  2944, | , -3.4, 1682.5, 17.269, |, 0.0
11878.3, 138.3, | , 28.9, 0.0, 577.6, | ,  1000,   957,  3000,  2926, | , -3.4, 1669.2, 17.051, |, 0.0
11879.4, 138.4, | , 28.9, 0.0, 578.3, | ,  1000,   952,  3000,  2936, | , -3.4, 1662.3, 17.002, |, 0.0
11880.4, 138.6, | , 28.9, 0.0, 579.2, | ,  1000,   957,  3000,  2944, | , -3.4, 1660.6, 17.041, |, 0.0
11881.4, 138.9, | , 28.9, 0.0, 572.8, | ,  1000,   955,  3000,  2918, | , -3.4, 1662.3, 16.936, |, 0.0
11882.4, 139.2, | , 28.9, 0.0, 571.0, | ,  1000,   951,  3000,  2936, | , -3.4, 1658.1, 16.953, |, 0.0
11883.4, 138.8, | , 28.9, 0.0, 578.0, | ,  1000,   954,  3000,  2938, | , -3.4, 1659.3, 16.990, |, 0.0
11884.4, 138.6, | , 28.9, 0.0, 579.2, | ,  1000,   959,  3000,  2924, | , -3.4, 1661.9, 16.975, |, 0.0
11885.4, 138.3, | , 28.9, 0.0, 579.0, | ,  1000,   955,  3000,  2954, | , -3.4, 1653.8, 17.007, |, 0.0
11886.4, 138.2, | , 28.9, 0.0, 578.8, | ,  1000,   957,  3000,  2934, | , -3.4, 1669.2, 17.087, |, 0.0
11887.4, 139.6, | , 28.9, 0.0, 571.9, | ,  1000,   950,  3000,  2912, | , -3.4, 1689.3, 17.164, |, 0.0
11888.5, 139.3, | , 28.9, 0.0, 570.9, | ,  1000,   949,  3000,  2917, | , -3.4, 1668.3, 16.965, |, 0.0
11889.5, 138.3, | , 28.9, 0.0, 579.3, | ,  1000,   960,  3000,  2952, | , -3.4, 1667.1, 17.154, |, 0.0
11890.5, 138.5, | , 28.9, 0.0, 579.6, | ,  1000,   955,  3000,  2924, | , -3.4, 1664.5, 16.983, |, 0.0
11891.5, 138.1, | , 28.9, 0.0, 579.6, | ,  1000,   957,  3000,  2911, | , -3.4, 1660.2, 16.891, |, 0.0
11892.5, 139.1, | , 28.9, 0.0, 573.6, | ,  1000,   951,  3000,  2937, | , -3.4, 1660.6, 16.986, |, 0.0
11893.5, 139.9, | , 28.9, 0.0, 571.9, | ,  1000,   953,  3000,  2944, | , -3.4, 1673.9, 17.159, |, 0.0
11894.5, 139.6, | , 28.9, 0.0, 572.7, | ,  1000,   955,  3000,  2911, | , -3.4, 1689.8, 17.186, |, 0.0
11895.5, 138.1, | , 28.9, 0.0, 579.8, | ,  1000,   954,  3000,  2914, | , -3.4, 1666.6, 16.959, |, 0.0
11896.6, 138.4, | , 28.9, 0.0, 580.8, | ,  1000,   954,  3000,  2929, | , -3.4, 1670.5, 17.062, |, 0.0
11897.6, 138.6, | , 28.9, 0.0, 580.7, | ,  1000,   953,  3000,  2963, | , -3.4, 1667.1, 17.174, |, 0.0
11898.6, 139.3, | , 28.9, 0.0, 570.3, | ,  1000,   952,  3000,  2938, | , -3.4, 1675.6, 17.145, |, 0.0
11899.6, 138.9, | , 28.9, 0.0, 574.6, | ,  1000,   955,  3000,  2913, | , -3.4, 1652.9, 16.816, |, 0.0
11900.6, 138.6, | , 28.9, 0.0, 580.7, | ,  1000,   961,  3000,  2948, | , -3.4, 1674.8, 17.224, |, 0.0
11901.6, 138.0, | , 28.9, 0.0, 580.5, | ,  1000,   957,  3000,  2917, | , -3.4, 1660.2, 16.918, |, 0.0
11902.6, 138.0, | , 28.9, 0.0, 580.5, | ,  1000,   959,  3000,  2916, | , -3.4, 1661.5, 16.936, |, 0.0
11903.6, 138.5, | , 28.9, 0.0, 579.4, | ,  1000,   953,  3000,  2941, | , -3.4, 1659.3, 16.997, |, 0.0
11904.6, 139.4, | , 28.9, 0.0, 573.0, | ,  1000,   954,  3000,  2931, | , -3.4, 1659.3, 16.956, |, 0.0
11905.7, 139.0, | , 28.9, 0.0, 574.5, | ,  1000,   955,  3000,  2924, | , -3.4, 1652.5, 16.864, |, 0.0
11906.7, 138.6, | , 28.9, 0.0, 580.5, | ,  1000,   958,  3000,  2923, | , -3.4, 1665.8, 17.007, |, 0.0
11907.7, 138.3, | , 28.9, 0.0, 580.5, | ,  1000,   955,  3000,  2950, | , -3.4, 1659.8, 17.048, |, 0.0
11908.7, 138.4, | , 29.0, 0.0, 579.7, | ,  1000,   956,  3000,  2929, | , -3.4, 1682.9, 17.196, |, 0.0
11909.7, 139.1, | , 28.9, 0.0, 574.4, | ,  1000,   951,  3000,  2941, | , -3.4, 1684.2, 17.242, |, 0.0
11910.7, 139.6, | , 28.9, 0.0, 573.7, | ,  1000,   949,  3000,  2917, | , -3.4, 1671.3, 16.997, |, 0.0
11911.7, 138.0, | , 29.0, 0.0, 580.6, | ,  1000,   955,  3000,  2923, | , -3.4, 1664.1, 16.974, |, 0.0
11912.7, 138.3, | , 29.0, 0.0, 580.2, | ,  1000,   959,  3000,  2953, | , -3.4, 1671.3, 17.198, |, 0.0
11913.8, 138.8, | , 29.0, 0.0, 579.4, | ,  1000,   955,  3000,  2937, | , -3.4, 1689.8, 17.299, |, 0.0
11914.8, 138.5, | , 29.0, 0.0, 581.1, | ,  1000,   959,  3000,  2926, | , -3.4, 1692.3, 17.296, |, 0.0
11915.8, 139.2, | , 28.9, 0.0, 573.4, | ,  1000,   953,  3000,  2927, | , -3.4, 1678.6, 17.133, |, 0.0
11916.8, 139.6, | , 28.9, 0.0, 573.5, | ,  1000,   954,  3000,  2932, | , -3.4, 1659.8, 16.966, |, 0.0
11917.8, 138.7, | , 28.9, 0.0, 581.6, | ,  1000,   959,  3000,  2957, | , -3.4, 1661.1, 17.110, |, 0.0
11918.8, 138.3, | , 29.0, 0.0, 580.1, | ,  1000,   954,  3000,  2940, | , -3.4, 1672.2, 17.127, |, 0.0
11919.8, 138.1, | , 29.0, 0.0, 581.0, | ,  1000,   957,  3000,  2896, | , -3.4, 1677.8, 17.002, |, 0.0
11920.8, 139.4, | , 29.0, 0.0, 575.8, | ,  1000,   954,  3000,  2919, | , -3.4, 1666.2, 16.976, |, 0.0
11921.8, 138.9, | , 28.9, 0.0, 575.6, | ,  1000,   952,  3000,  2929, | , -3.4, 1669.2, 17.038, |, 0.0
11922.8, 139.3, | , 29.0, 0.0, 574.9, | ,  1000,   958,  3000,  2915, | , -3.4, 1695.3, 17.271, |, 0.0
11923.9, 138.8, | , 29.0, 0.0, 580.9, | ,  1000,   956,  3000,  2937, | , -3.4, 1670.1, 17.102, |, 0.0
11924.9, 138.2, | , 29.0, 0.0, 581.9, | ,  1000,   956,  3000,  2936, | , -3.4, 1667.1, 17.068, |, 0.0
