Repository: jdhuang-csm/Ru-BCA

## Methods
* (BaO)<sub>x</sub>-(CaO)<sub>y</sub>-(Al<sub>2</sub>O<sub>3</sub>)<sub>1-x-y</sub> (BCA) catalyst supports were synthesized via sol-gel and solid-state methods. 
* Ru/BCA catalysts were prepared via incipient wetness impregnation to achieve 1 wt. % Ru loading.
* Ammonia synthesis rates were measured for Ru/BCA catalysts in a packed-bed reactor at 480-600<sup>o</sup>C, 10 bar, and space velocities up to 1.3 x 10<sup>6</sup> ml g<sub>cat</sub><sup>-1</sup> h<sup>-1</sup>.
* A machine learning (ML) model was employed to improve understanding of the behavior of Ru/BCA catalysts.
* A microkinetic model was developed to describe the best-performing catalyst.

File: data/init_files_Cadigan/BCA723.txt (part 30 of 46)
********** Start test **********
Elapsed time, Pressure, | , LJtemp(C), Inner-Temp, Outer-Temp, | , N2-set, N2-flow, H2-set, H2-flow, | , pH, NH3_ppm, NH3_Prod_rate, |, In222Temp
11518.0, 139.1, | , 26.5, 0.0, 586.5, | ,  2500,  2419,  7500,  7332, | , -3.4, 2756.6, 66.080, |, 0.0
11519.0, 139.9, | , 26.5, 0.0, 580.5, | ,  2500,  2416,  7500,  7308, | , -3.4, 2816.6, 67.328, |, 0.0
11520.0, 140.4, | , 26.5, 0.0, 581.6, | ,  2500,  2418,  7500,  7343, | , -3.4, 2881.3, 69.128, |, 0.0
11521.1, 139.1, | , 26.5, 0.0, 586.8, | ,  2500,  2418,  7500,  7312, | , -3.4, 2891.1, 69.147, |, 0.0
11522.1, 139.4, | , 26.5, 0.0, 587.3, | ,  2500,  2416,  7500,  7291, | , -3.4, 2902.3, 69.249, |, 0.0
11523.1, 139.0, | , 26.5, 0.0, 586.8, | ,  2500,  2412,  7500,  7320, | , -3.4, 3022.7, 72.300, |, 0.0
11524.1, 139.3, | , 26.5, 0.0, 585.5, | ,  2500,  2416,  7500,  7240, | , -3.4, 3051.4, 72.411, |, 0.0
11525.1, 140.2, | , 26.5, 0.0, 579.5, | ,  2500,  2408,  7500,  7308, | , -3.4, 3018.8, 72.084, |, 0.0
11526.1, 140.6, | , 26.5, 0.0, 579.4, | ,  2500,  2407,  7500,  7315, | , -3.4, 3089.5, 73.811, |, 0.0
11527.1, 139.5, | , 26.5, 0.0, 586.8, | ,  2500,  2415,  7500,  7313, | , -3.4, 3130.6, 74.839, |, 0.0
11528.1, 139.2, | , 26.5, 0.0, 586.4, | ,  2500,  2416,  7500,  7357, | , -3.4, 3178.6, 76.326, |, 0.0
11529.2, 139.7, | , 26.5, 0.0, 585.3, | ,  2500,  2414,  7500,  7365, | , -3.4, 3190.6, 76.672, |, 0.0
11530.2, 140.3, | , 26.5, 0.0, 580.7, | ,  2500,  2412,  7500,  7285, | , -3.4, 3229.2, 76.941, |, 0.0
11531.2, 139.9, | , 26.5, 0.0, 580.8, | ,  2500,  2414,  7500,  7261, | , -3.4, 3229.6, 76.779, |, 0.0
11532.2, 139.1, | , 26.5, 0.0, 586.6, | ,  2500,  2415,  7500,  7309, | , -3.4, 3256.6, 77.811, |, 0.0
11533.2, 139.6, | , 26.5, 0.0, 586.3, | ,  2500,  2412,  7500,  7319, | , -3.4, 3310.2, 79.147, |, 0.0
11534.2, 139.4, | , 26.5, 0.0, 585.6, | ,  2500,  2418,  7500,  7366, | , -3.4, 3328.6, 80.016, |, 0.0
11535.2, 139.1, | , 26.5, 0.0, 586.6, | ,  2500,  2413,  7500,  7323, | , -3.4, 3341.9, 79.934, |, 0.0
11536.2, 140.6, | , 26.5, 0.0, 579.5, | ,  2500,  2410,  7500,  7311, | , -3.4, 3382.1, 80.772, |, 0.0
11537.2, 140.0, | , 26.5, 0.0, 581.0, | ,  2500,  2410,  7500,  7336, | , -3.4, 3436.1, 82.273, |, 0.0
11538.3, 139.1, | , 26.5, 0.0, 586.2, | ,  2500,  2415,  7500,  7316, | , -3.4, 3404.0, 81.380, |, 0.0
11539.3, 139.3, | , 26.5, 0.0, 585.6, | ,  2500,  2411,  7500,  7306, | , -3.4, 3438.7, 82.088, |, 0.0
11540.3, 139.7, | , 26.5, 0.0, 586.7, | ,  2500,  2421,  7500,  7304, | , -3.4, 3421.1, 81.730, |, 0.0
11541.3, 139.9, | , 26.5, 0.0, 580.6, | ,  2500,  2410,  7500,  7319, | , -3.4, 3479.4, 83.157, |, 0.0
11542.3, 140.0, | , 26.5, 0.0, 579.3, | ,  2500,  2408,  7500,  7297, | , -3.4, 3489.7, 83.188, |, 0.0
11543.3, 139.5, | , 26.5, 0.0, 586.6, | ,  2500,  2414,  7500,  7366, | , -3.4, 3500.4, 84.096, |, 0.0
11544.3, 139.3, | , 26.5, 0.0, 585.5, | ,  2500,  2418,  7500,  7422, | , -3.4, 3519.2, 85.068, |, 0.0
11545.3, 139.1, | , 26.5, 0.0, 586.5, | ,  2500,  2412,  7500,  7301, | , -3.4, 3545.8, 84.603, |, 0.0
11546.3, 139.5, | , 26.5, 0.0, 586.5, | ,  2500,  2416,  7500,  7285, | , -3.4, 3507.7, 83.596, |, 0.0
11547.4, 140.9, | , 26.5, 0.0, 577.1, | ,  2500,  2407,  7500,  7319, | , -3.4, 3538.9, 84.549, |, 0.0
11548.4, 140.1, | , 26.5, 0.0, 579.3, | ,  2500,  2411,  7500,  7321, | , -3.4, 3576.6, 85.496, |, 0.0
11549.4, 139.8, | , 26.5, 0.0, 585.5, | ,  2500,  2415,  7500,  7345, | , -3.4, 3570.2, 85.594, |, 0.0
11550.4, 139.6, | , 26.5, 0.0, 586.6, | ,  2500,  2417,  7500,  7308, | , -3.4, 3536.8, 84.485, |, 0.0
11551.4, 139.1, | , 26.5, 0.0, 586.5, | ,  2500,  2417,  7500,  7290, | , -3.4, 3573.2, 85.200, |, 0.0
11552.4, 139.8, | , 26.5, 0.0, 580.9, | ,  2500,  2415,  7500,  7297, | , -3.4, 3565.9, 85.066, |, 0.0
11553.4, 140.5, | , 26.5, 0.0, 580.0, | ,  2500,  2413,  7500,  7303, | , -3.4, 3596.4, 85.822, |, 0.0
11554.4, 140.1, | , 26.5, 0.0, 579.4, | ,  2500,  2414,  7500,  7338, | , -3.4, 3592.9, 86.065, |, 0.0
11555.4, 139.2, | , 26.5, 0.0, 586.8, | ,  2500,  2416,  7500,  7346, | , -3.4, 3624.2, 86.905, |, 0.0
11556.5, 139.1, | , 26.5, 0.0, 586.9, | ,  2500,  2413,  7500,  7322, | , -3.4, 3606.2, 86.230, |, 0.0
11557.5, 139.5, | , 26.5, 0.0, 586.8, | ,  2500,  2415,  7500,  7358, | , -3.4, 3597.6, 86.358, |, 0.0
11558.5, 139.8, | , 26.5, 0.0, 581.3, | ,  2500,  2408,  7500,  7339, | , -3.4, 3631.1, 86.929, |, 0.0
11559.5, 140.2, | , 26.5, 0.0, 578.7, | ,  2500,  2417,  7500,  7313, | , -3.4, 3603.6, 86.122, |, 0.0
11560.5, 139.3, | , 26.5, 0.0, 587.1, | ,  2500,  2420,  7500,  7284, | , -3.4, 3626.8, 86.441, |, 0.0
11561.5, 139.3, | , 26.5, 0.0, 586.2, | ,  2500,  2412,  7500,  7303, | , -3.4, 3657.2, 87.263, |, 0.0
11562.5, 139.1, | , 26.5, 0.0, 586.8, | ,  2500,  2417,  7500,  7263, | , -3.4, 3592.9, 85.434, |, 0.0
11563.5, 139.5, | , 26.5, 0.0, 587.0, | ,  2500,  2416,  7500,  7326, | , -3.4, 3621.2, 86.642, |, 0.0
11564.5, 140.6, | , 26.5, 0.0, 579.7, | ,  2500,  2408,  7500,  7312, | , -3.4, 3610.1, 86.183, |, 0.0
11565.6, 140.2, | , 26.5, 0.0, 579.1, | ,  2500,  2408,  7500,  7331, | , -3.4, 3655.0, 87.430, |, 0.0
11566.6, 139.6, | , 26.5, 0.0, 587.0, | ,  2500,  2419,  7500,  7300, | , -3.4, 3618.2, 86.370, |, 0.0
11567.6, 139.5, | , 26.5, 0.0, 586.8, | ,  2500,  2414,  7500,  7320, | , -3.4, 3652.5, 87.321, |, 0.0
11568.6, 139.1, | , 26.5, 0.0, 586.1, | ,  2500,  2415,  7500,  7360, | , -3.4, 3657.2, 87.796, |, 0.0
11569.6, 140.0, | , 26.5, 0.0, 579.7, | ,  2500,  2410,  7500,  7378, | , -3.4, 3641.3, 87.540, |, 0.0
11570.6, 140.6, | , 26.5, 0.0, 579.7, | ,  2500,  2414,  7500,  7323, | , -3.4, 3633.2, 86.886, |, 0.0
11571.6, 139.1, | , 26.5, 0.0, 586.5, | ,  2500,  2416,  7500,  7315, | , -3.4, 3621.2, 86.559, |, 0.0
11572.6, 139.1, | , 26.5, 0.0, 586.0, | ,  2500,  2410,  7500,  7297, | , -3.4, 3588.2, 85.555, |, 0.0
11573.6, 139.2, | , 26.5, 0.0, 586.5, | ,  2500,  2416,  7500,  7322, | , -3.4, 3602.4, 86.158, |, 0.0
11574.7, 139.7, | , 26.5, 0.0, 586.0, | ,  2500,  2411,  7500,  7310, | , -3.4, 3603.2, 86.031, |, 0.0
11575.7, 140.1, | , 26.5, 0.0, 580.2, | ,  2500,  2414,  7500,  7324, | , -3.4, 3602.4, 86.162, |, 0.0
11576.7, 140.0, | , 26.5, 0.0, 579.6, | ,  2500,  2417,  7500,  7303, | , -3.4, 3600.6, 85.960, |, 0.0
11577.7, 139.5, | , 26.5, 0.0, 587.2, | ,  2500,  2420,  7500,  7323, | , -3.4, 3611.8, 86.433, |, 0.0
11578.7, 139.1, | , 26.5, 0.0, 587.0, | ,  2500,  2413,  7500,  7271, | , -3.4, 3626.3, 86.260, |, 0.0
11579.7, 139.3, | , 26.5, 0.0, 586.2, | ,  2500,  2416,  7500,  7336, | , -3.4, 3609.2, 86.450, |, 0.0
11580.7, 139.9, | , 26.5, 0.0, 581.2, | ,  2500,  2410,  7500,  7315, | , -3.4, 3593.8, 85.838, |, 0.0
11581.7, 140.0, | , 26.5, 0.0, 580.4, | ,  2500,  2412,  7500,  7276, | , -3.4, 3600.6, 85.678, |, 0.0
11582.7, 139.9, | , 26.5, 0.0, 582.3, | ,  2500,  2417,  7500,  7290, | , -3.4, 3610.9, 86.093, |, 0.0
11583.8, 139.5, | , 26.5, 0.0, 587.4, | ,  2500,  2413,  7500,  7315, | , -3.4, 3594.2, 85.881, |, 0.0
11584.8, 139.7, | , 26.5, 0.0, 586.1, | ,  2500,  2420,  7500,  7387, | , -3.4, 3630.2, 87.441, |, 0.0
11585.8, 139.1, | , 26.5, 0.0, 587.3, | ,  2500,  2417,  7500,  7345, | , -3.4, 3598.1, 86.279, |, 0.0
11586.8, 139.8, | , 26.5, 0.0, 581.6, | ,  2500,  2413,  7500,  7318, | , -3.4, 3633.2, 86.835, |, 0.0
11587.8, 140.3, | , 26.5, 0.0, 582.8, | ,  2500,  2420,  7500,  7382, | , -3.4, 3649.9, 87.871, |, 0.0
11588.8, 139.1, | , 26.5, 0.0, 586.9, | ,  2500,  2410,  7500,  7292, | , -3.4, 3580.1, 85.316, |, 0.0
11589.8, 139.3, | , 26.5, 0.0, 585.7, | ,  2500,  2416,  7500,  7330, | , -3.4, 3581.8, 85.752, |, 0.0
11590.8, 139.5, | , 26.5, 0.0, 587.1, | ,  2500,  2410,  7500,  7294, | , -3.4, 3602.4, 85.866, |, 0.0
11591.8, 140.3, | , 26.5, 0.0, 581.3, | ,  2500,  2413,  7500,  7256, | , -3.4, 3589.5, 85.254, |, 0.0
11592.8, 140.1, | , 26.5, 0.0, 579.4, | ,  2500,  2413,  7500,  7278, | , -3.4, 3584.8, 85.325, |, 0.0
11593.9, 140.2, | , 26.5, 0.0, 580.7, | ,  2500,  2412,  7500,  7339, | , -3.4, 3622.9, 86.771, |, 0.0
11594.9, 139.6, | , 26.5, 0.0, 586.1, | ,  2500,  2415,  7500,  7303, | , -3.4, 3611.3, 86.198, |, 0.0
11595.9, 139.0, | , 26.5, 0.0, 586.7, | ,  2500,  2413,  7500,  7282, | , -3.4, 3613.1, 86.036, |, 0.0
11596.9, 139.1, | , 26.5, 0.0, 587.2, | ,  2500,  2416,  7500,  7276, | , -3.4, 3605.4, 85.829, |, 0.0
11597.9, 140.0, | , 26.5, 0.0, 581.4, | ,  2500,  2409,  7500,  7293, | , -3.4, 3545.8, 84.507, |, 0.0
11598.9, 140.3, | , 26.5, 0.0, 580.5, | ,  2500,  2409,  7500,  7285, | , -3.4, 3538.5, 84.266, |, 0.0
11599.9, 139.2, | , 26.5, 0.0, 585.9, | ,  2500,  2412,  7500,  7311, | , -3.4, 3612.2, 86.263, |, 0.0
11600.9, 139.6, | , 26.5, 0.0, 587.2, | ,  2500,  2416,  7500,  7346, | , -3.4, 3592.5, 86.147, |, 0.0
11602.0, 139.4, | , 26.5, 0.0, 587.3, | ,  2500,  2418,  7500,  7322, | , -3.4, 3561.2, 85.199, |, 0.0
11603.0, 139.1, | , 26.5, 0.0, 586.9, | ,  2500,  2414,  7500,  7315, | , -3.4, 3578.8, 85.517, |, 0.0
11604.0, 140.0, | , 26.5, 0.0, 580.0, | ,  2500,  2412,  7500,  7294, | , -3.4, 3546.7, 84.562, |, 0.0
11605.0, 140.7, | , 26.5, 0.0, 579.2, | ,  2500,  2412,  7500,  7351, | , -3.4, 3574.1, 85.710, |, 0.0
11606.0, 139.5, | , 26.5, 0.0, 586.6, | ,  2500,  2417,  7500,  7326, | , -3.4, 3546.7, 84.875, |, 0.0
11607.0, 139.2, | , 26.5, 0.0, 587.1, | ,  2500,  2417,  7500,  7384, | , -3.4, 3556.1, 85.616, |, 0.0
11608.0, 139.5, | , 26.5, 0.0, 587.3, | ,  2500,  2413,  7500,  7315, | , -3.4, 3540.7, 84.603, |, 0.0
11609.0, 140.3, | , 26.5, 0.0, 581.4, | ,  2500,  2413,  7500,  7297, | , -3.4, 3584.4, 85.487, |, 0.0
11610.1, 140.0, | , 26.5, 0.0, 581.7, | ,  2500,  2404,  7500,  7333, | , -3.4, 3562.1, 85.195, |, 0.0
11611.1, 139.2, | , 26.5, 0.0, 587.0, | ,  2500,  2413,  7500,  7328, | , -3.4, 3604.1, 86.232, |, 0.0
11612.1, 139.6, | , 26.5, 0.0, 586.8, | ,  2500,  2412,  7500,  7327, | , -3.4, 3519.7, 84.204, |, 0.0
11613.1, 139.1, | , 26.5, 0.0, 586.9, | ,  2500,  2410,  7500,  7321, | , -3.4, 3565.1, 85.215, |, 0.0
11614.1, 139.1, | , 26.5, 0.0, 587.1, | ,  2500,  2416,  7500,  7302, | , -3.4, 3558.6, 84.946, |, 0.0
11615.1, 140.6, | , 26.5, 0.0, 579.6, | ,  2500,  2414,  7500,  7333, | , -3.4, 3575.8, 85.610, |, 0.0
11616.1, 140.1, | , 26.5, 0.0, 581.5, | ,  2500,  2409,  7500,  7306, | , -3.4, 3578.4, 85.391, |, 0.0
11617.1, 139.1, | , 26.5, 0.0, 587.1, | ,  2500,  2414,  7500,  7315, | , -3.4, 3544.9, 84.718, |, 0.0
11618.1, 139.5, | , 26.5, 0.0, 587.4, | ,  2500,  2409,  7500,  7301, | , -3.4, 3560.8, 84.932, |, 0.0
11619.1, 139.4, | , 26.5, 0.0, 587.4, | ,  2500,  2412,  7500,  7318, | , -3.4, 3545.8, 84.742, |, 0.0
11620.2, 140.0, | , 26.5, 0.0, 580.9, | ,  2500,  2414,  7500,  7282, | , -3.4, 3571.9, 85.065, |, 0.0
11621.2, 140.2, | , 26.5, 0.0, 579.8, | ,  2500,  2409,  7500,  7342, | , -3.4, 3529.1, 84.528, |, 0.0
11622.2, 139.5, | , 26.5, 0.0, 587.0, | ,  2500,  2419,  7500,  7295, | , -3.4, 3547.9, 84.660, |, 0.0
11623.2, 139.1, | , 26.5, 0.0, 586.9, | ,  2500,  2410,  7500,  7323, | , -3.4, 3539.4, 84.624, |, 0.0
11624.2, 139.1, | , 26.5, 0.0, 587.2, | ,  2500,  2413,  7500,  7307, | , -3.4, 3571.9, 85.282, |, 0.0
11625.2, 139.6, | , 26.5, 0.0, 587.0, | ,  2500,  2411,  7500,  7372, | , -3.4, 3573.2, 85.861, |, 0.0
11626.2, 140.2, | , 26.5, 0.0, 581.0, | ,  2500,  2412,  7500,  7299, | , -3.4, 3533.4, 84.287, |, 0.0
11627.2, 139.7, | , 26.5, 0.0, 581.2, | ,  2500,  2411,  7500,  7313, | , -3.4, 3563.4, 85.111, |, 0.0
11628.2, 139.0, | , 26.5, 0.0, 587.2, | ,  2500,  2417,  7500,  7309, | , -3.4, 3573.6, 85.376, |, 0.0
11629.3, 139.6, | , 26.5, 0.0, 587.2, | ,  2500,  2416,  7500,  7381, | , -3.4, 3593.4, 86.471, |, 0.0
11630.3, 139.1, | , 26.5, 0.0, 586.9, | ,  2500,  2417,  7500,  7323, | , -3.4, 3545.4, 84.824, |, 0.0
11631.3, 139.9, | , 26.5, 0.0, 580.2, | ,  2500,  2416,  7500,  7286, | , -3.4, 3527.8, 84.076, |, 0.0
11632.3, 140.5, | , 26.5, 0.0, 579.6, | ,  2500,  2407,  7500,  7299, | , -3.4, 3571.9, 85.154, |, 0.0
11633.3, 140.1, | , 26.5, 0.0, 580.7, | ,  2500,  2413,  7500,  7299, | , -3.4, 3560.4, 84.935, |, 0.0
11634.3, 139.2, | , 26.5, 0.0, 586.3, | ,  2500,  2422,  7500,  7302, | , -3.4, 3553.9, 84.892, |, 0.0
11635.3, 139.1, | , 26.5, 0.0, 586.4, | ,  2500,  2409,  7500,  7320, | , -3.4, 3538.1, 84.552, |, 0.0
11636.3, 139.5, | , 26.5, 0.0, 585.4, | ,  2500,  2408,  7500,  7275, | , -3.4, 3556.5, 84.595, |, 0.0
11637.3, 140.0, | , 26.5, 0.0, 580.2, | ,  2500,  2408,  7500,  7272, | , -3.4, 3539.4, 84.158, |, 0.0
11638.4, 139.9, | , 26.5, 0.0, 581.1, | ,  2500,  2408,  7500,  7262, | , -3.4, 3532.9, 83.914, |, 0.0
11639.4, 139.5, | , 26.5, 0.0, 586.8, | ,  2500,  2416,  7500,  7330, | , -3.4, 3593.4, 86.018, |, 0.0
11640.4, 139.1, | , 26.5, 0.0, 586.8, | ,  2500,  2411,  7500,  7338, | , -3.4, 3561.2, 85.274, |, 0.0
11641.4, 139.3, | , 26.5, 0.0, 585.5, | ,  2500,  2418,  7500,  7316, | , -3.4, 3577.1, 85.531, |, 0.0
11642.4, 139.5, | , 26.5, 0.0, 587.0, | ,  2500,  2418,  7500,  7319, | , -3.4, 3514.9, 84.072, |, 0.0
11643.4, 140.1, | , 26.5, 0.0, 579.5, | ,  2500,  2412,  7500,  7313, | , -3.4, 3538.9, 84.543, |, 0.0
11644.4, 140.2, | , 26.5, 0.0, 579.4, | ,  2500,  2412,  7500,  7288, | , -3.4, 3568.5, 85.023, |, 0.0
11645.4, 139.2, | , 26.5, 0.0, 586.6, | ,  2500,  2420,  7500,  7344, | , -3.4, 3539.4, 84.887, |, 0.0
11646.4, 139.8, | , 26.5, 0.0, 585.8, | ,  2500,  2411,  7500,  7379, | , -3.4, 3560.8, 85.623, |, 0.0
11647.5, 139.0, | , 26.5, 0.0, 586.3, | ,  2500,  2416,  7500,  7317, | , -3.4, 3538.5, 84.600, |, 0.0
11648.5, 139.8, | , 26.5, 0.0, 580.7, | ,  2500,  2414,  7500,  7297, | , -3.4, 3550.1, 84.685, |, 0.0
11649.5, 140.6, | , 26.5, 0.0, 579.6, | ,  2500,  2410,  7500,  7254, | , -3.4, 3572.8, 84.810, |, 0.0
11650.5, 139.5, | , 26.5, 0.0, 584.8, | ,  2500,  2421,  7500,  7318, | , -3.4, 3552.2, 84.972, |, 0.0
11651.5, 139.0, | , 26.5, 0.0, 585.7, | ,  2500,  2408,  7500,  7284, | , -3.4, 3554.4, 84.614, |, 0.0
11652.5, 139.1, | , 26.5, 0.0, 586.7, | ,  2500,  2417,  7500,  7253, | , -3.4, 3553.9, 84.418, |, 0.0
11653.5, 139.4, | , 26.5, 0.0, 586.6, | ,  2500,  2414,  7500,  7324, | , -3.4, 3580.9, 85.651, |, 0.0
11654.5, 140.2, | , 26.5, 0.0, 579.4, | ,  2500,  2416,  7500,  7302, | , -3.4, 3560.8, 85.000, |, 0.0
11655.5, 140.2, | , 26.5, 0.0, 581.2, | ,  2500,  2408,  7500,  7224, | , -3.4, 3524.8, 83.396, |, 0.0
11656.6, 139.8, | , 26.5, 0.0, 586.0, | ,  2500,  2422,  7500,  7352, | , -3.4, 3524.4, 84.611, |, 0.0
11657.6, 139.0, | , 26.5, 0.0, 586.5, | ,  2500,  2418,  7500,  7318, | , -3.4, 3525.7, 84.317, |, 0.0
11658.6, 139.0, | , 26.5, 0.0, 586.5, | ,  2500,  2409,  7500,  7274, | , -3.4, 3598.9, 85.601, |, 0.0
11659.6, 139.9, | , 26.5, 0.0, 581.2, | ,  2500,  2407,  7500,  7291, | , -3.4, 3550.9, 84.587, |, 0.0
11660.6, 140.4, | , 26.5, 0.0, 580.3, | ,  2500,  2407,  7500,  7319, | , -3.4, 3554.4, 84.916, |, 0.0
11661.6, 139.8, | , 26.5, 0.0, 580.4, | ,  2500,  2408,  7500,  7315, | , -3.4, 3562.9, 85.092, |, 0.0
11662.6, 139.0, | , 26.5, 0.0, 586.9, | ,  2500,  2414,  7500,  7332, | , -3.4, 3572.8, 85.526, |, 0.0
11663.6, 139.6, | , 26.5, 0.0, 587.0, | ,  2500,  2420,  7500,  7328, | , -3.4, 3486.7, 83.492, |, 0.0
11664.6, 139.1, | , 26.5, 0.0, 586.8, | ,  2500,  2420,  7500,  7309, | , -3.4, 3525.2, 84.248, |, 0.0
11665.7, 140.1, | , 26.5, 0.0, 577.9, | ,  2500,  2407,  7500,  7309, | , -3.4, 3551.4, 84.755, |, 0.0
11666.7, 140.2, | , 26.5, 0.0, 582.1, | ,  2500,  2413,  7500,  7250, | , -3.4, 3605.8, 85.578, |, 0.0
11667.7, 139.3, | , 26.5, 0.0, 585.9, | ,  2500,  2417,  7500,  7265, | , -3.4, 3562.9, 84.734, |, 0.0
11668.7, 139.0, | , 26.5, 0.0, 586.7, | ,  2500,  2418,  7500,  7297, | , -3.4, 3546.7, 84.639, |, 0.0
11669.7, 139.5, | , 26.5, 0.0, 586.8, | ,  2500,  2411,  7500,  7312, | , -3.4, 3556.1, 84.924, |, 0.0
11670.7, 139.9, | , 26.5, 0.0, 581.1, | ,  2500,  2414,  7500,  7316, | , -3.4, 3538.5, 84.574, |, 0.0
11671.7, 140.2, | , 26.5, 0.0, 579.8, | ,  2500,  2414,  7500,  7275, | , -3.4, 3540.2, 84.255, |, 0.0
11672.7, 140.4, | , 26.5, 0.0, 578.6, | ,  2500,  2408,  7500,  7271, | , -3.4, 3516.2, 83.600, |, 0.0
11673.8, 139.5, | , 26.5, 0.0, 586.5, | ,  2500,  2415,  7500,  7288, | , -3.4, 3566.4, 85.000, |, 0.0
11674.8, 139.0, | , 26.5, 0.0, 586.2, | ,  2500,  2413,  7500,  7268, | , -3.4, 3574.5, 84.998, |, 0.0
11675.8, 139.2, | , 26.5, 0.0, 586.1, | ,  2500,  2414,  7500,  7326, | , -3.4, 3562.5, 85.226, |, 0.0
11676.8, 140.2, | , 26.5, 0.0, 580.7, | ,  2500,  2407,  7500,  7285, | , -3.4, 3561.6, 84.792, |, 0.0
11677.8, 140.2, | , 26.5, 0.0, 580.4, | ,  2500,  2418,  7500,  7383, | , -3.4, 3565.9, 85.841, |, 0.0
11678.8, 139.2, | , 26.5, 0.0, 585.8, | ,  2500,  2417,  7500,  7319, | , -3.4, 3497.4, 83.652, |, 0.0
11679.8, 139.6, | , 26.5, 0.0, 586.3, | ,  2500,  2418,  7500,  7280, | , -3.4, 3535.5, 84.226, |, 0.0
11680.8, 139.0, | , 26.5, 0.0, 586.5, | ,  2500,  2413,  7500,  7288, | , -3.4, 3589.1, 85.522, |, 0.0
11681.8, 139.1, | , 26.5, 0.0, 586.5, | ,  2500,  2418,  7500,  7323, | , -3.4, 3586.1, 85.796, |, 0.0
11682.9, 140.1, | , 26.5, 0.0, 579.0, | ,  2500,  2407,  7500,  7302, | , -3.4, 3545.8, 84.563, |, 0.0
11683.9, 140.6, | , 26.5, 0.0, 579.8, | ,  2500,  2419,  7500,  7319, | , -3.4, 3562.1, 85.205, |, 0.0
11684.9, 139.1, | , 26.5, 0.0, 586.5, | ,  2500,  2421,  7500,  7346, | , -3.4, 3549.7, 85.162, |, 0.0
11685.9, 139.0, | , 26.5, 0.0, 586.4, | ,  2500,  2416,  7500,  7324, | , -3.4, 3530.8, 84.478, |, 0.0
11686.9, 139.6, | , 26.5, 0.0, 586.6, | ,  2500,  2421,  7500,  7404, | , -3.4, 3554.8, 85.791, |, 0.0
11687.9, 139.8, | , 26.5, 0.0, 580.9, | ,  2500,  2409,  7500,  7367, | , -3.4, 3524.4, 84.634, |, 0.0
11688.9, 140.1, | , 26.5, 0.0, 579.2, | ,  2500,  2411,  7500,  7318, | , -3.4, 3553.9, 84.933, |, 0.0
11689.9, 139.2, | , 26.5, 0.0, 586.6, | ,  2500,  2419,  7500,  7281, | , -3.4, 3561.2, 84.849, |, 0.0
11690.9, 139.4, | , 26.5, 0.0, 586.9, | ,  2500,  2410,  7500,  7303, | , -3.4, 3508.1, 83.699, |, 0.0
11692.0, 139.1, | , 26.5, 0.0, 586.9, | ,  2500,  2415,  7500,  7409, | , -3.4, 3561.6, 85.942, |, 0.0
11693.0, 139.1, | , 26.6, 0.0, 587.0, | ,  2500,  2414,  7500,  7347, | , -3.4, 3557.4, 85.292, |, 0.0
11694.0, 140.6, | , 26.5, 0.0, 579.2, | ,  2500,  2408,  7500,  7290, | , -3.4, 3551.8, 84.608, |, 0.0
11695.0, 139.9, | , 26.5, 0.0, 580.7, | ,  2500,  2415,  7500,  7285, | , -3.4, 3560.8, 84.834, |, 0.0
11696.0, 139.3, | , 26.5, 0.0, 586.2, | ,  2500,  2417,  7500,  7372, | , -3.4, 3555.7, 85.497, |, 0.0
11697.0, 139.1, | , 26.6, 0.0, 586.5, | ,  2500,  2412,  7500,  7322, | , -3.4, 3539.4, 84.626, |, 0.0
11698.0, 139.1, | , 26.5, 0.0, 586.5, | ,  2500,  2413,  7500,  7303, | , -3.4, 3554.8, 84.834, |, 0.0
11699.0, 140.1, | , 26.5, 0.0, 580.2, | ,  2500,  2412,  7500,  7341, | , -3.4, 3568.5, 85.489, |, 0.0
11700.0, 140.6, | , 26.5, 0.0, 579.3, | ,  2500,  2408,  7500,  7398, | , -3.4, 3528.7, 84.999, |, 0.0
11701.1, 139.5, | , 26.6, 0.0, 586.5, | ,  2500,  2419,  7500,  7349, | , -3.4, 3538.5, 84.897, |, 0.0
11702.1, 139.1, | , 26.6, 0.0, 586.8, | ,  2500,  2416,  7500,  7297, | , -3.4, 3546.7, 84.618, |, 0.0
11703.1, 139.3, | , 26.5, 0.0, 586.5, | ,  2500,  2414,  7500,  7255, | , -3.4, 3539.4, 84.059, |, 0.0
11704.1, 139.2, | , 26.6, 0.0, 586.0, | ,  2500,  2413,  7500,  7305, | , -3.4, 3509.8, 83.790, |, 0.0
11705.1, 140.4, | , 26.5, 0.0, 577.1, | ,  2500,  2403,  7500,  7293, | , -3.4, 3554.8, 84.661, |, 0.0
11706.1, 139.8, | , 26.5, 0.0, 581.7, | ,  2500,  2418,  7500,  7294, | , -3.4, 3556.9, 84.853, |, 0.0
11707.1, 139.1, | , 26.6, 0.0, 586.9, | ,  2500,  2412,  7500,  7268, | , -3.4, 3550.9, 84.431, |, 0.0
11708.1, 139.0, | , 26.6, 0.0, 586.8, | ,  2500,  2410,  7500,  7263, | , -3.4, 3575.4, 84.950, |, 0.0
11709.1, 139.2, | , 26.6, 0.0, 586.2, | ,  2500,  2413,  7500,  7285, | , -3.4, 3550.9, 84.584, |, 0.0
11710.2, 140.3, | , 26.5, 0.0, 581.3, | ,  2500,  2414,  7500,  7326, | , -3.4, 3565.9, 85.310, |, 0.0
11711.2, 140.5, | , 26.5, 0.0, 580.0, | ,  2500,  2416,  7500,  7316, | , -3.4, 3544.9, 84.741, |, 0.0
11712.2, 139.9, | , 26.5, 0.0, 579.5, | ,  2500,  2418,  7500,  7291, | , -3.4, 3548.4, 84.622, |, 0.0
11713.2, 139.6, | , 26.6, 0.0, 586.8, | ,  2500,  2416,  7500,  7361, | , -3.4, 3517.1, 84.466, |, 0.0
11714.2, 139.1, | , 26.6, 0.0, 585.4, | ,  2500,  2413,  7500,  7335, | , -3.4, 3536.4, 84.680, |, 0.0
11715.2, 139.3, | , 26.6, 0.0, 586.3, | ,  2500,  2421,  7500,  7397, | , -3.4, 3565.5, 85.986, |, 0.0
11716.2, 139.9, | , 26.6, 0.0, 581.2, | ,  2500,  2410,  7500,  7310, | , -3.4, 3545.8, 84.657, |, 0.0
11717.2, 140.2, | , 26.5, 0.0, 581.7, | ,  2500,  2412,  7500,  7367, | , -3.4, 3546.2, 85.184, |, 0.0
11718.3, 139.1, | , 26.6, 0.0, 586.9, | ,  2500,  2410,  7500,  7300, | , -3.4, 3558.6, 84.873, |, 0.0
11719.3, 139.2, | , 26.6, 0.0, 585.8, | ,  2500,  2416,  7500,  7252, | , -3.4, 3538.9, 84.045, |, 0.0
11720.3, 139.6, | , 26.5, 0.0, 586.4, | ,  2500,  2417,  7500,  7289, | , -3.4, 3548.8, 84.609, |, 0.0
11721.3, 139.5, | , 26.6, 0.0, 587.1, | ,  2500,  2415,  7500,  7348, | , -3.4, 3557.8, 85.320, |, 0.0
11722.3, 139.9, | , 26.5, 0.0, 579.9, | ,  2500,  2408,  7500,  7335, | , -3.4, 3540.7, 84.741, |, 0.0
11723.3, 140.6, | , 26.5, 0.0, 580.0, | ,  2500,  2410,  7500,  7347, | , -3.4, 3560.8, 85.336, |, 0.0
11724.3, 139.6, | , 26.6, 0.0, 586.4, | ,  2500,  2416,  7500,  7301, | , -3.4, 3540.7, 84.514, |, 0.0
11725.3, 139.0, | , 26.6, 0.0, 586.9, | ,  2500,  2416,  7500,  7298, | , -3.4, 3547.5, 84.647, |, 0.0
11726.3, 139.1, | , 26.6, 0.0, 586.9, | ,  2500,  2418,  7500,  7269, | , -3.4, 3553.5, 84.554, |, 0.0
11727.4, 140.3, | , 26.5, 0.0, 581.2, | ,  2500,  2408,  7500,  7374, | , -3.4, 3514.9, 84.459, |, 0.0
11728.4, 140.6, | , 26.6, 0.0, 579.8, | ,  2500,  2406,  7500,  7329, | , -3.4, 3553.1, 84.965, |, 0.0
11729.4, 139.3, | , 26.6, 0.0, 586.2, | ,  2500,  2414,  7500,  7333, | , -3.4, 3523.1, 84.348, |, 0.0
11730.4, 139.3, | , 26.6, 0.0, 587.1, | ,  2500,  2412,  7500,  7296, | , -3.4, 3586.9, 85.533, |, 0.0
11731.4, 139.1, | , 26.6, 0.0, 587.1, | ,  2500,  2413,  7500,  7330, | , -3.4, 3547.5, 84.897, |, 0.0
11732.4, 139.1, | , 26.6, 0.0, 586.9, | ,  2500,  2416,  7500,  7411, | , -3.4, 3549.7, 85.688, |, 0.0
11733.4, 139.9, | , 26.6, 0.0, 580.2, | ,  2500,  2412,  7500,  7361, | , -3.4, 3573.2, 85.776, |, 0.0
11734.4, 140.4, | , 26.6, 0.0, 579.9, | ,  2500,  2409,  7500,  7338, | , -3.4, 3540.2, 84.754, |, 0.0
11735.4, 139.1, | , 26.6, 0.0, 586.8, | ,  2500,  2419,  7500,  7282, | , -3.4, 3506.4, 83.563, |, 0.0
11736.5, 139.1, | , 26.6, 0.0, 586.9, | ,  2500,  2416,  7500,  7294, | , -3.4, 3561.2, 84.938, |, 0.0
11737.5, 139.5, | , 26.6, 0.0, 587.1, | ,  2500,  2416,  7500,  7322, | , -3.4, 3553.1, 84.992, |, 0.0
11738.5, 139.9, | , 26.6, 0.0, 580.9, | ,  2500,  2412,  7500,  7344, | , -3.4, 3574.1, 85.650, |, 0.0
11739.5, 140.2, | , 26.6, 0.0, 579.1, | ,  2500,  2414,  7500,  7370, | , -3.4, 3523.1, 84.674, |, 0.0
11740.5, 139.0, | , 26.6, 0.0, 586.7, | ,  2500,  2413,  7500,  7289, | , -3.4, 3544.1, 84.468, |, 0.0
11741.5, 139.6, | , 26.6, 0.0, 587.1, | ,  2500,  2410,  7500,  7248, | , -3.4, 3569.4, 84.674, |, 0.0
11742.5, 139.2, | , 26.6, 0.0, 587.2, | ,  2500,  2420,  7500,  7342, | , -3.4, 3529.9, 84.639, |, 0.0
11743.5, 139.4, | , 26.6, 0.0, 586.9, | ,  2500,  2415,  7500,  7282, | , -3.4, 3549.2, 84.539, |, 0.0
11744.6, 140.9, | , 26.6, 0.0, 577.1, | ,  2500,  2413,  7500,  7319, | , -3.4, 3530.4, 84.397, |, 0.0
11745.6, 139.8, | , 26.6, 0.0, 580.7, | ,  2500,  2414,  7500,  7296, | , -3.4, 3587.8, 85.570, |, 0.0
11746.6, 139.2, | , 26.6, 0.0, 586.5, | ,  2500,  2419,  7500,  7308, | , -3.4, 3561.2, 85.093, |, 0.0
11747.6, 139.5, | , 26.6, 0.0, 586.9, | ,  2500,  2418,  7500,  7303, | , -3.4, 3526.9, 84.218, |, 0.0
11748.6, 139.6, | , 26.6, 0.0, 586.9, | ,  2500,  2417,  7500,  7384, | , -3.4, 3499.5, 84.254, |, 0.0
11749.6, 140.1, | , 26.6, 0.0, 579.5, | ,  2500,  2417,  7500,  7344, | , -3.4, 3529.5, 84.627, |, 0.0
11750.6, 139.9, | , 26.6, 0.0, 579.9, | ,  2500,  2413,  7500,  7261, | , -3.4, 3561.2, 84.621, |, 0.0
11751.6, 140.4, | , 26.6, 0.0, 579.9, | ,  2500,  2414,  7500,  7301, | , -3.4, 3594.6, 85.776, |, 0.0
11752.6, 139.2, | , 26.6, 0.0, 586.1, | ,  2500,  2417,  7500,  7278, | , -3.4, 3548.8, 84.516, |, 0.0
11753.7, 139.1, | , 26.6, 0.0, 585.8, | ,  2500,  2413,  7500,  7280, | , -3.4, 3525.7, 83.945, |, 0.0
11754.7, 139.7, | , 26.6, 0.0, 585.8, | ,  2500,  2421,  7500,  7317, | , -3.4, 3553.1, 84.986, |, 0.0
11755.7, 139.9, | , 26.6, 0.0, 580.8, | ,  2500,  2409,  7500,  7353, | , -3.4, 3519.7, 84.393, |, 0.0
11756.7, 139.9, | , 26.6, 0.0, 579.8, | ,  2500,  2411,  7500,  7308, | , -3.4, 3534.2, 84.369, |, 0.0
11757.7, 139.6, | , 26.6, 0.0, 586.6, | ,  2500,  2416,  7500,  7334, | , -3.4, 3590.8, 85.989, |, 0.0
11758.7, 139.1, | , 26.6, 0.0, 586.4, | ,  2500,  2413,  7500,  7360, | , -3.4, 3547.1, 85.158, |, 0.0
11759.7, 139.3, | , 26.6, 0.0, 584.8, | ,  2500,  2415,  7500,  7355, | , -3.4, 3533.4, 84.793, |, 0.0
11760.7, 139.6, | , 26.6, 0.0, 586.1, | ,  2500,  2416,  7500,  7331, | , -3.4, 3508.9, 84.021, |, 0.0
11761.7, 140.6, | , 26.6, 0.0, 578.9, | ,  2500,  2411,  7500,  7330, | , -3.4, 3516.7, 84.145, |, 0.0
11762.8, 140.1, | , 26.6, 0.0, 579.2, | ,  2500,  2407,  7500,  7327, | , -3.4, 3551.4, 84.916, |, 0.0
11763.8, 139.1, | , 26.6, 0.0, 585.8, | ,  2500,  2416,  7500,  7274, | , -3.4, 3557.8, 84.687, |, 0.0
11764.8, 139.7, | , 26.6, 0.0, 585.7, | ,  2500,  2412,  7500,  7267, | , -3.4, 3576.2, 85.023, |, 0.0
11765.8, 139.1, | , 26.6, 0.0, 586.3, | ,  2500,  2411,  7500,  7283, | , -3.4, 3556.1, 84.681, |, 0.0
11766.8, 140.0, | , 26.6, 0.0, 581.1, | ,  2500,  2412,  7500,  7323, | , -3.4, 3556.5, 85.044, |, 0.0
11767.8, 140.5, | , 26.6, 0.0, 579.9, | ,  2500,  2413,  7500,  7308, | , -3.4, 3554.4, 84.871, |, 0.0
11768.8, 139.1, | , 26.6, 0.0, 586.3, | ,  2500,  2415,  7500,  7324, | , -3.4, 3585.6, 85.775, |, 0.0
11769.9, 139.3, | , 26.6, 0.0, 585.8, | ,  2500,  2416,  7500,  7327, | , -3.4, 3557.4, 85.139, |, 0.0
11770.9, 139.5, | , 26.6, 0.0, 587.0, | ,  2500,  2412,  7500,  7327, | , -3.4, 3558.2, 85.120, |, 0.0
11771.9, 139.0, | , 26.6, 0.0, 586.7, | ,  2500,  2413,  7500,  7301, | , -3.4, 3571.5, 85.220, |, 0.0
11772.9, 140.1, | , 26.6, 0.0, 579.8, | ,  2500,  2408,  7500,  7284, | , -3.4, 3570.2, 84.996, |, 0.0
11773.9, 140.0, | , 26.6, 0.0, 581.3, | ,  2500,  2413,  7500,  7278, | , -3.4, 3556.1, 84.649, |, 0.0
11774.9, 139.7, | , 26.6, 0.0, 585.6, | ,  2500,  2417,  7500,  7303, | , -3.4, 3565.9, 85.137, |, 0.0
11775.9, 139.0, | , 26.6, 0.0, 586.9, | ,  2500,  2417,  7500,  7334, | , -3.4, 3556.1, 85.179, |, 0.0
11776.9, 139.0, | , 26.6, 0.0, 587.0, | ,  2500,  2415,  7500,  7321, | , -3.4, 3585.6, 85.747, |, 0.0
11777.9, 139.8, | , 26.6, 0.0, 581.0, | ,  2500,  2409,  7500,  7302, | , -3.4, 3557.8, 84.865, |, 0.0
11778.9, 140.1, | , 26.6, 0.0, 580.0, | ,  2500,  2416,  7500,  7329, | , -3.4, 3556.5, 85.130, |, 0.0
11780.0, 139.4, | , 26.6, 0.0, 586.0, | ,  2500,  2415,  7500,  7333, | , -3.4, 3583.5, 85.797, |, 0.0
11781.0, 140.2, | , 26.6, 0.0, 581.2, | ,  2500,  2411,  7500,  7364, | , -3.4, 3585.6, 86.092, |, 0.0
11782.0, 139.1, | , 26.6, 0.0, 586.6, | ,  2500,  2422,  7500,  7382, | , -3.4, 3557.8, 85.672, |, 0.0
11783.0, 139.1, | , 26.6, 0.0, 586.8, | ,  2500,  2416,  7500,  7363, | , -3.4, 347.9, 8.382, |, 0.0
11784.0, 140.7, | , 26.6, 0.0, 577.9, | ,  2500,  2411,  7500,  7326, | , -3.4, 414.7, 9.949, |, 0.0
11785.0, 140.3, | , 26.6, 0.0, 580.9, | ,  2500,  2417,  7500,  7333, | , -3.4, 487.5, 11.712, |, 0.0
11786.0, 139.2, | , 26.6, 0.0, 586.2, | ,  2500,  2413,  7500,  7296, | , -3.4, 542.4, 12.973, |, 0.0
11787.0, 139.0, | , 26.6, 0.0, 586.3, | ,  2500,  2412,  7500,  7312, | , -3.4, 611.4, 14.646, |, 0.0
11788.0, 139.5, | , 26.6, 0.0, 586.7, | ,  2500,  2414,  7500,  7327, | , -3.4, 704.3, 16.901, |, 0.0
11789.1, 139.2, | , 26.6, 0.0, 586.4, | ,  2500,  2413,  7500,  7351, | , -3.4, 710.8, 17.095, |, 0.0
11790.1, 140.2, | , 26.6, 0.0, 578.6, | ,  2500,  2414,  7500,  7321, | , -3.4, 757.9, 18.174, |, 0.0
11791.1, 140.0, | , 26.6, 0.0, 579.8, | ,  2500,  2412,  7500,  7323, | , -3.4, 821.3, 19.694, |, 0.0
11792.1, 139.6, | , 26.6, 0.0, 586.6, | ,  2500,  2420,  7500,  7334, | , -3.4, 890.7, 21.398, |, 0.0
11793.1, 139.1, | , 26.6, 0.0, 585.9, | ,  2500,  2420,  7500,  7315, | , -3.4, 936.6, 22.454, |, 0.0
11794.1, 139.2, | , 26.6, 0.0, 586.6, | ,  2500,  2415,  7500,  7373, | , -3.4, 1003.8, 24.196, |, 0.0
11795.1, 140.5, | , 26.6, 0.0, 580.2, | ,  2500,  2407,  7500,  7241, | , -3.4, 1057.0, 25.111, |, 0.0
11796.1, 140.2, | , 26.6, 0.0, 579.8, | ,  2500,  2411,  7500,  7304, | , -3.4, 1152.9, 27.579, |, 0.0
11797.1, 139.1, | , 26.6, 0.0, 586.2, | ,  2500,  2416,  7500,  7289, | , -3.4, 1190.2, 28.440, |, 0.0
11798.2, 139.5, | , 26.6, 0.0, 586.7, | ,  2500,  2418,  7500,  7383, | , -3.4, 1250.6, 30.176, |, 0.0
11799.2, 139.5, | , 26.6, 0.0, 586.5, | ,  2500,  2416,  7500,  7342, | , -3.4, 1321.7, 31.750, |, 0.0
11800.2, 139.2, | , 26.6, 0.0, 586.0, | ,  2500,  2413,  7500,  7304, | , -3.4, 1353.0, 32.364, |, 0.0
11801.2, 140.1, | , 26.6, 0.0, 579.5, | ,  2500,  2415,  7500,  7334, | , -3.4, 1417.3, 34.014, |, 0.0
11802.2, 140.4, | , 26.6, 0.0, 579.8, | ,  2500,  2416,  7500,  7303, | , -3.4, 1461.8, 34.972, |, 0.0
11803.2, 139.0, | , 26.6, 0.0, 586.5, | ,  2500,  2416,  7500,  7326, | , -3.4, 1546.7, 37.085, |, 0.0
11804.2, 139.0, | , 26.6, 0.0, 586.6, | ,  2500,  2413,  7500,  7289, | , -3.4, 1609.2, 38.427, |, 0.0
11805.2, 139.6, | , 26.6, 0.0, 586.1, | ,  2500,  2410,  7500,  7302, | , -3.4, 1644.4, 39.305, |, 0.0
11806.2, 139.9, | , 26.6, 0.0, 580.9, | ,  2500,  2417,  7500,  7327, | , -3.4, 1705.6, 40.898, |, 0.0
11807.3, 140.1, | , 26.6, 0.0, 579.8, | ,  2500,  2410,  7500,  7391, | , -3.4, 1753.6, 42.295, |, 0.0
11808.3, 139.6, | , 26.6, 0.0, 587.0, | ,  2500,  2421,  7500,  7304, | , -3.4, 1795.2, 42.959, |, 0.0
11809.3, 139.0, | , 26.6, 0.0, 586.6, | ,  2500,  2412,  7500,  7310, | , -3.4, 1872.3, 44.786, |, 0.0
11810.3, 139.1, | , 26.6, 0.0, 585.9, | ,  2500,  2413,  7500,  7318, | , -3.4, 1938.3, 46.405, |, 0.0
11811.3, 139.6, | , 26.6, 0.0, 586.8, | ,  2500,  2421,  7500,  7300, | , -3.4, 1990.5, 47.602, |, 0.0
11812.3, 140.4, | , 26.6, 0.0, 580.0, | ,  2500,  2410,  7500,  7278, | , -3.4, 1996.5, 47.590, |, 0.0
11813.3, 139.9, | , 26.6, 0.0, 581.1, | ,  2500,  2413,  7500,  7328, | , -3.4, 2073.7, 49.691, |, 0.0
11814.3, 139.1, | , 26.6, 0.0, 586.4, | ,  2500,  2412,  7500,  7327, | , -3.4, 2104.1, 50.407, |, 0.0
11815.4, 139.6, | , 26.6, 0.0, 585.8, | ,  2500,  2413,  7500,  7348, | , -3.4, 2171.3, 52.133, |, 0.0
11816.4, 139.5, | , 26.6, 0.0, 586.9, | ,  2500,  2413,  7500,  7303, | , -3.4, 2280.6, 54.497, |, 0.0
11817.4, 140.1, | , 26.6, 0.0, 580.9, | ,  2500,  2412,  7500,  7334, | , -3.4, 2264.7, 54.283, |, 0.0
11818.4, 140.1, | , 26.6, 0.0, 578.9, | ,  2500,  2413,  7500,  7308, | , -3.4, 2305.9, 55.124, |, 0.0
11819.4, 140.5, | , 26.6, 0.0, 579.3, | ,  2500,  2422,  7500,  7336, | , -3.4, 2345.7, 56.290, |, 0.0
11820.4, 139.2, | , 26.6, 0.0, 584.9, | ,  2500,  2417,  7500,  7319, | , -3.4, 2410.4, 57.709, |, 0.0
11821.4, 139.3, | , 26.6, 0.0, 583.5, | ,  2500,  2407,  7500,  7310, | , -3.4, 2473.8, 59.111, |, 0.0
11822.4, 139.7, | , 26.6, 0.0, 585.5, | ,  2500,  2414,  7500,  7300, | , -3.4, 2565.9, 61.291, |, 0.0
11823.4, 139.9, | , 26.6, 0.0, 580.6, | ,  2500,  2416,  7500,  7283, | , -3.4, 2585.6, 61.662, |, 0.0
11824.4, 139.9, | , 26.6, 0.0, 581.3, | ,  2500,  2409,  7500,  7438, | , -3.4, 2600.2, 62.951, |, 0.0
11825.5, 140.1, | , 26.6, 0.0, 579.4, | ,  2500,  2409,  7500,  7281, | , -3.4, 2646.5, 63.048, |, 0.0
11826.5, 140.6, | , 26.6, 0.0, 579.7, | ,  2500,  2412,  7500,  7267, | , -3.4, 2714.6, 64.598, |, 0.0
11827.5, 139.0, | , 26.6, 0.0, 586.1, | ,  2500,  2411,  7500,  7269, | , -3.4, 2758.7, 65.648, |, 0.0
11828.5, 139.8, | , 26.6, 0.0, 582.4, | ,  2500,  2417,  7500,  7298, | , -3.4, 2814.0, 67.205, |, 0.0
11829.5, 140.5, | , 26.6, 0.0, 579.6, | ,  2500,  2416,  7500,  7275, | , -3.4, 2898.4, 69.045, |, 0.0
11830.5, 140.2, | , 26.6, 0.0, 578.9, | ,  2500,  2410,  7500,  7329, | , -3.4, 2888.1, 69.135, |, 0.0
11831.5, 139.0, | , 26.6, 0.0, 586.7, | ,  2500,  2413,  7500,  7297, | , -3.4, 2940.4, 70.179, |, 0.0
11832.5, 139.4, | , 26.6, 0.0, 587.0, | ,  2500,  2414,  7500,  7248, | , -3.4, 2952.0, 70.098, |, 0.0
11833.6, 139.5, | , 26.6, 0.0, 586.3, | ,  2500,  2416,  7500,  7325, | , -3.4, 3013.7, 72.146, |, 0.0
11834.6, 139.9, | , 26.6, 0.0, 580.8, | ,  2500,  2413,  7500,  7413, | , -3.4, 3047.1, 73.576, |, 0.0
11835.6, 140.5, | , 26.6, 0.0, 579.3, | ,  2500,  2415,  7500,  7350, | , -3.4, 3055.2, 73.318, |, 0.0
11836.6, 139.0, | , 26.6, 0.0, 586.1, | ,  2500,  2410,  7500,  7288, | , -3.4, 3103.2, 73.957, |, 0.0
11837.6, 140.1, | , 26.6, 0.0, 584.4, | ,  2500,  2418,  7500,  7372, | , -3.4, 3186.3, 76.655, |, 0.0
11838.6, 139.0, | , 26.6, 0.0, 586.5, | ,  2500,  2418,  7500,  7246, | , -3.4, 3136.6, 74.489, |, 0.0
11839.6, 139.4, | , 26.6, 0.0, 586.6, | ,  2500,  2419,  7500,  7298, | , -3.4, 3244.2, 77.457, |, 0.0
11840.6, 140.1, | , 26.6, 0.0, 579.3, | ,  2500,  2414,  7500,  7308, | , -3.4, 3269.9, 78.102, |, 0.0
11841.6, 139.9, | , 26.6, 0.0, 579.5, | ,  2500,  2410,  7500,  7274, | , -3.4, 3241.2, 77.130, |, 0.0
11842.6, 139.5, | , 26.6, 0.0, 586.5, | ,  2500,  2418,  7500,  7330, | , -3.4, 3282.7, 78.631, |, 0.0
11843.7, 139.2, | , 26.6, 0.0, 586.5, | ,  2500,  2413,  7500,  7312, | , -3.4, 3290.4, 78.625, |, 0.0
11844.7, 138.9, | , 26.6, 0.0, 584.0, | ,  2500,  2407,  7500,  7302, | , -3.4, 3349.6, 79.902, |, 0.0
11845.7, 139.9, | , 26.6, 0.0, 580.4, | ,  2500,  2412,  7500,  7321, | , -3.4, 3404.4, 81.401, |, 0.0
11846.7, 140.6, | , 26.6, 0.0, 579.7, | ,  2500,  2417,  7500,  7339, | , -3.4, 3435.3, 82.337, |, 0.0
11847.7, 139.3, | , 26.6, 0.0, 585.8, | ,  2500,  2420,  7500,  7270, | , -3.4, 3411.7, 81.217, |, 0.0
11848.7, 139.1, | , 26.6, 0.0, 586.7, | ,  2500,  2419,  7500,  7309, | , -3.4, 3403.1, 81.335, |, 0.0
11849.7, 139.5, | , 26.6, 0.0, 587.0, | ,  2500,  2415,  7500,  7358, | , -3.4, 3432.7, 82.414, |, 0.0
11850.7, 139.6, | , 26.6, 0.0, 585.7, | ,   800,  2409,  2400,  7324, | , -3.4, 3434.4, 82.118, |, 0.0
11851.7, 140.0, | , 26.6, 0.0, 577.0, | ,   800,   727,  2400,  2237, | , -3.4, 3515.8, 25.605, |, 0.0
11852.8, 139.3, | , 26.6, 0.0, 581.6, | ,   800,   743,  2400,  2306, | , -3.4, 3570.6, 26.754, |, 0.0
11853.8, 138.1, | , 26.6, 0.0, 586.6, | ,   800,   758,  2400,  2299, | , -3.4, 3591.2, 26.966, |, 0.0
11854.8, 137.8, | , 26.6, 0.0, 586.7, | ,   800,   756,  2400,  2311, | , -3.4, 3571.1, 26.909, |, 0.0
11855.8, 138.1, | , 26.6, 0.0, 585.8, | ,   800,   760,  2400,  2333, | , -3.4, 3553.1, 27.006, |, 0.0
11856.8, 138.2, | , 26.6, 0.0, 587.3, | ,   800,   759,  2400,  2325, | , -3.4, 3522.7, 26.693, |, 0.0
11857.8, 139.2, | , 26.6, 0.0, 579.4, | ,   800,   755,  2400,  2323, | , -3.4, 3537.7, 26.756, |, 0.0
11858.8, 138.6, | , 26.6, 0.0, 580.4, | ,   800,   760,  2400,  2340, | , -3.4, 3523.5, 26.831, |, 0.0
11859.8, 138.1, | , 26.6, 0.0, 587.5, | ,   800,   755,  2400,  2324, | , -3.4, 3531.7, 26.718, |, 0.0
11860.8, 137.8, | , 26.6, 0.0, 587.2, | ,   800,   761,  2400,  2330, | , -3.4, 3547.9, 26.945, |, 0.0
11861.9, 138.0, | , 26.6, 0.0, 586.9, | ,   800,   757,  2400,  2363, | , -3.4, 3550.1, 27.217, |, 0.0
11862.9, 138.8, | , 26.6, 0.0, 580.4, | ,   800,   763,  2400,  2337, | , -3.4, 3564.6, 27.156, |, 0.0
11863.9, 138.8, | , 26.6, 0.0, 580.7, | ,   800,   757,  2400,  2349, | , -3.4, 3581.8, 27.337, |, 0.0
11864.9, 138.7, | , 26.6, 0.0, 580.9, | ,   800,   756,  2400,  2333, | , -3.4, 3577.5, 27.155, |, 0.0
11865.9, 138.5, | , 26.6, 0.0, 582.2, | ,   800,   759,  2400,  2344, | , -3.4, 3604.9, 27.481, |, 0.0
11866.9, 138.4, | , 26.6, 0.0, 587.7, | ,   800,   761,  2400,  2346, | , -3.4, 3588.6, 27.389, |, 0.0
11867.9, 138.2, | , 26.6, 0.0, 586.9, | ,   800,   764,  2400,  2369, | , -3.4, 3608.8, 27.776, |, 0.0
11868.9, 138.0, | , 26.6, 0.0, 587.7, | ,   800,   756,  2400,  2362, | , -3.4, 3592.9, 27.525, |, 0.0
11869.9, 139.3, | , 26.6, 0.0, 581.9, | ,   800,   757,  2400,  2347, | , -3.4, 3590.4, 27.381, |, 0.0
11871.0, 139.4, | , 26.6, 0.0, 580.7, | ,   800,   752,  2400,  2340, | , -3.4, 3593.4, 27.298, |, 0.0
11872.0, 138.1, | , 26.6, 0.0, 588.0, | ,   800,   762,  2400,  2346, | , -3.4, 3593.8, 27.445, |, 0.0
11873.0, 138.1, | , 26.6, 0.0, 586.8, | ,   800,   761,  2400,  2340, | , -3.4, 3602.4, 27.443, |, 0.0
11874.0, 138.4, | , 26.6, 0.0, 588.2, | ,   800,   756,  2400,  2335, | , -3.4, 3607.5, 27.396, |, 0.0
11875.0, 138.5, | , 26.6, 0.0, 588.9, | ,   800,   758,  2400,  2348, | , -3.4, 3602.4, 27.492, |, 0.0
11876.0, 139.0, | , 26.6, 0.0, 580.9, | ,   800,   757,  2400,  2339, | , -3.4, 3601.9, 27.397, |, 0.0
11877.0, 138.8, | , 26.6, 0.0, 583.0, | ,   800,   758,  2400,  2346, | , -3.4, 3601.9, 27.465, |, 0.0
11878.0, 138.6, | , 26.6, 0.0, 588.3, | ,   800,   762,  2400,  2346, | , -3.4, 3601.1, 27.498, |, 0.0
11879.0, 138.0, | , 26.6, 0.0, 588.6, | ,   800,   757,  2400,  2352, | , -3.4, 3606.6, 27.551, |, 0.0
11880.1, 137.9, | , 26.6, 0.0, 588.4, | ,   800,   762,  2400,  2326, | , -3.4, 3601.9, 27.324, |, 0.0
11881.1, 139.3, | , 26.6, 0.0, 583.2, | ,   800,   762,  2400,  2349, | , -3.4, 3600.2, 27.516, |, 0.0
11882.1, 139.0, | , 26.6, 0.0, 581.4, | ,   800,   756,  2400,  2331, | , -3.4, 3612.6, 27.399, |, 0.0
11883.1, 138.9, | , 26.6, 0.0, 581.6, | ,   800,   758,  2400,  2344, | , -3.4, 3616.5, 27.567, |, 0.0
11884.1, 138.4, | , 26.6, 0.0, 589.2, | ,   800,   761,  2400,  2352, | , -3.4, 3599.4, 27.527, |, 0.0
11885.1, 138.1, | , 26.6, 0.0, 588.7, | ,   800,   761,  2400,  2340, | , -3.4, 3622.1, 27.593, |, 0.0
11886.1, 138.2, | , 26.6, 0.0, 588.8, | ,   800,   761,  2400,  2340, | , -3.4, 3620.3, 27.587, |, 0.0
11887.1, 139.3, | , 26.6, 0.0, 583.3, | ,   800,   756,  2400,  2349, | , -3.4, 3591.6, 27.398, |, 0.0
11888.2, 139.4, | , 26.6, 0.0, 582.1, | ,   800,   752,  2400,  2346, | , -3.4, 3608.8, 27.467, |, 0.0
11889.2, 138.2, | , 26.6, 0.0, 588.9, | ,   800,   759,  2400,  2345, | , -3.4, 3591.2, 27.391, |, 0.0
11890.2, 138.1, | , 26.6, 0.0, 589.0, | ,   800,   758,  2400,  2348, | , -3.4, 3587.8, 27.381, |, 0.0
11891.2, 138.2, | , 26.6, 0.0, 588.6, | ,   800,   761,  2400,  2340, | , -3.4, 3589.5, 27.340, |, 0.0
11892.2, 138.6, | , 26.6, 0.0, 589.4, | ,   800,   762,  2400,  2356, | , -3.4, 3586.5, 27.475, |, 0.0
11893.2, 139.2, | , 26.6, 0.0, 581.6, | ,   800,   755,  2400,  2340, | , -3.4, 3585.2, 27.255, |, 0.0
11894.2, 139.7, | , 26.6, 0.0, 582.7, | ,   800,   760,  2400,  2358, | , -3.4, 3595.5, 27.543, |, 0.0
11895.2, 138.2, | , 26.6, 0.0, 589.6, | ,   800,   759,  2400,  2327, | , -3.4, 3579.2, 27.137, |, 0.0
11896.2, 138.2, | , 26.6, 0.0, 589.3, | ,   800,   760,  2400,  2350, | , -3.4, 3578.8, 27.341, |, 0.0
11897.2, 138.6, | , 26.6, 0.0, 589.5, | ,   800,   759,  2400,  2355, | , -3.4, 3578.4, 27.383, |, 0.0
11898.3, 139.3, | , 26.6, 0.0, 584.0, | ,   800,   753,  2400,  2318, | , -3.4, 3605.4, 27.200, |, 0.0
11899.3, 139.1, | , 26.6, 0.0, 582.0, | ,   800,   757,  2400,  2345, | , -3.4, 3582.2, 27.303, |, 0.0
11900.3, 138.0, | , 26.6, 0.0, 589.7, | ,   800,   762,  2400,  2316, | , -3.4, 3568.9, 26.990, |, 0.0
11901.3, 138.0, | , 26.6, 0.0, 589.6, | ,   800,   759,  2400,  2347, | , -3.4, 3567.6, 27.225, |, 0.0
11902.3, 137.9, | , 26.6, 0.0, 590.0, | ,   800,   760,  2400,  2339, | , -3.4, 3599.8, 27.408, |, 0.0
11903.3, 137.9, | , 26.6, 0.0, 590.5, | ,   800,   753,  2400,  2346, | , -3.4, 3573.6, 27.206, |, 0.0
11904.3, 139.5, | , 26.6, 0.0, 582.7, | ,   800,   754,  2400,  2341, | , -3.4, 3563.8, 27.104, |, 0.0
11905.3, 139.1, | , 26.6, 0.0, 583.1, | ,   800,   762,  2400,  2346, | , -3.4, 3574.9, 27.296, |, 0.0
11906.4, 138.1, | , 26.6, 0.0, 589.9, | ,   800,   761,  2400,  2351, | , -3.4, 3584.4, 27.401, |, 0.0
11907.4, 138.4, | , 26.6, 0.0, 590.4, | ,   800,   764,  2400,  2345, | , -3.4, 3562.5, 27.217, |, 0.0
11908.4, 138.4, | , 26.6, 0.0, 590.0, | ,   800,   760,  2400,  2340, | , -3.4, 3570.6, 27.198, |, 0.0
11909.4, 138.7, | , 26.6, 0.0, 583.7, | ,   800,   752,  2400,  2318, | , -3.4, 3574.9, 26.968, |, 0.0
