Repository: jdhuang-csm/Ru-BCA

## Methods
* (BaO)<sub>x</sub>-(CaO)<sub>y</sub>-(Al<sub>2</sub>O<sub>3</sub>)<sub>1-x-y</sub> (BCA) catalyst supports were synthesized via sol-gel and solid-state methods. 
* Ru/BCA catalysts were prepared via incipient wetness impregnation to achieve 1 wt. % Ru loading.
* Ammonia synthesis rates were measured for Ru/BCA catalysts in a packed-bed reactor at 480-600<sup>o</sup>C, 10 bar, and space velocities up to 1.3 x 10<sup>6</sup> ml g<sub>cat</sub><sup>-1</sup> h<sup>-1</sup>.
* A machine learning (ML) model was employed to improve understanding of the behavior of Ru/BCA catalysts.
* A microkinetic model was developed to describe the best-performing catalyst.

File: data/init_files_Cadigan/B2CA_RubyDry_2017-07-05-01.txt (part 31 of 47)
********** Start test **********
Elapsed time, Pressure, | , LJtemp(C), Inner-Temp, Outer-Temp, | , N2-set, N2-flow, H2-set, H2-flow, | , pH, NH3_ppm, NH3_Prod_rate, |, In222Temp
11770.3, 140.8, | , 29.9, -0.1, 543.1, | ,  5000,  4841, 15000, 14558, | , -3.4, 2305.4, 135.441, |, 2.8
11771.3, 140.9, | , 29.9, -0.3, 542.9, | ,  5000,  4842, 15000, 14643, | , -3.4, 2227.5, 131.456, |, 2.9
11772.4, 140.1, | , 29.9, 10.2, 551.2, | ,  5000,  4844, 15000, 14583, | , -3.4, 2255.3, 132.697, |, 12.2
11773.4, 139.6, | , 29.9, 11.3, 551.9, | ,  5000,  4845, 15000, 14560, | , -3.4, 2252.7, 132.391, |, 12.9
11774.4, 139.6, | , 29.9, 11.0, 552.0, | ,  5000,  4844, 15000, 14661, | , -3.4, 2287.4, 135.119, |, 12.6
11775.4, 140.7, | , 29.9, 2.9, 545.0, | ,  5000,  4848, 15000, 14618, | , -3.4, 2303.7, 135.808, |, 5.4
11776.4, 141.0, | , 29.9, 2.6, 544.1, | ,  5000,  4841, 15000, 14557, | , -3.4, 2190.2, 128.680, |, 4.7
11777.4, 139.7, | , 29.9, 9.8, 550.5, | ,  5000,  4841, 15000, 14632, | , -3.4, 2233.9, 131.753, |, 11.2
11778.4, 140.0, | , 29.9, 11.5, 552.0, | ,  5000,  4845, 15000, 14632, | , -3.4, 2324.7, 137.125, |, 12.6
11779.4, 139.9, | , 29.9, 11.6, 552.3, | ,  5000,  4844, 15000, 14552, | , -3.4, 2271.6, 133.435, |, 12.8
11780.4, 139.6, | , 30.0, 11.4, 551.4, | ,  5000,  4840, 15000, 14605, | , -3.4, 2295.6, 135.188, |, 12.5
11781.4, 140.9, | , 29.9, -0.5, 543.1, | ,  5000,  4846, 15000, 14689, | , -3.4, 2238.6, 132.450, |, 2.8
11782.5, 141.1, | , 29.9, 2.0, 542.0, | ,  5000,  4847, 15000, 14571, | , -3.4, 2285.7, 134.415, |, 3.3
11783.5, 140.0, | , 29.9, 11.3, 551.8, | ,  5000,  4846, 15000, 14596, | , -3.4, 2267.3, 133.505, |, 13.1
11784.5, 139.8, | , 29.9, 9.4, 550.4, | ,  5000,  4847, 15000, 14670, | , -3.4, 2254.9, 133.284, |, 11.6
11785.5, 139.6, | , 29.9, 11.6, 552.5, | ,  5000,  4845, 15000, 14550, | , -3.4, 2246.7, 131.979, |, 12.8
11786.5, 140.9, | , 29.9, 3.1, 544.9, | ,  5000,  4840, 15000, 14558, | , -3.4, 2248.0, 132.074, |, 5.2
11787.5, 141.2, | , 29.9, 0.7, 542.5, | ,  5000,  4844, 15000, 14648, | , -3.4, 2263.9, 133.646, |, 3.2
11788.5, 140.5, | , 29.9, 0.6, 542.5, | ,  5000,  4836, 15000, 14575, | , -3.4, 2286.6, 134.426, |, 3.9
11789.5, 139.9, | , 30.0, 12.1, 552.2, | ,  5000,  4846, 15000, 14637, | , -3.4, 2256.2, 133.129, |, 13.3
11790.5, 139.9, | , 30.0, 12.1, 552.4, | ,  5000,  4850, 15000, 14627, | , -3.4, 2275.0, 134.196, |, 13.4
11791.5, 139.6, | , 30.0, 11.7, 552.1, | ,  5000,  4846, 15000, 14613, | , -3.4, 2291.3, 135.035, |, 13.0
11792.6, 140.6, | , 29.9, 0.9, 543.8, | ,  5000,  4842, 15000, 14623, | , -3.4, 2227.0, 131.288, |, 3.7
11793.6, 141.0, | , 29.9, 2.8, 545.1, | ,  5000,  4842, 15000, 14595, | , -3.4, 2261.7, 133.140, |, 5.4
11794.6, 139.6, | , 30.0, 10.8, 551.6, | ,  5000,  4850, 15000, 14676, | , -3.4, 2277.6, 134.681, |, 12.6
11795.6, 139.7, | , 30.0, 10.6, 551.5, | ,  5000,  4850, 15000, 14572, | , -3.4, 2240.7, 131.805, |, 12.5
11796.6, 140.0, | , 30.0, 11.1, 551.6, | ,  5000,  4844, 15000, 14602, | , -3.4, 2248.5, 132.420, |, 12.9
11797.6, 140.2, | , 30.0, 9.7, 550.4, | ,  5000,  4848, 15000, 14617, | , -3.4, 2261.7, 133.337, |, 11.4
11798.6, 140.7, | , 30.0, 0.5, 543.1, | ,  5000,  4835, 15000, 14569, | , -3.4, 2273.3, 133.597, |, 3.0
11799.6, 140.9, | , 30.0, -0.8, 545.2, | ,  5000,  4841, 15000, 14664, | , -3.4, 2328.6, 137.545, |, 4.7
11800.6, 140.1, | , 30.0, 11.5, 551.9, | ,  5000,  4846, 15000, 14552, | , -3.4, 2214.2, 130.083, |, 12.6
11801.6, 140.1, | , 30.0, 11.4, 551.9, | ,  5000,  4848, 15000, 14648, | , -3.4, 2287.4, 135.058, |, 12.5
11802.7, 139.8, | , 30.0, 10.3, 550.6, | ,  5000,  4846, 15000, 14647, | , -3.4, 2220.2, 131.081, |, 12.0
11803.7, 141.0, | , 30.0, 2.9, 544.7, | ,  5000,  4843, 15000, 14605, | , -3.4, 2235.6, 131.680, |, 5.2
11804.7, 141.1, | , 30.0, 2.4, 544.1, | ,  5000,  4839, 15000, 14599, | , -3.4, 2279.7, 134.205, |, 3.2
11805.7, 140.9, | , 30.0, 1.0, 542.5, | ,  5000,  4846, 15000, 14631, | , -3.4, 2250.2, 132.731, |, -3.1
11806.7, 139.5, | , 30.0, 11.5, 551.8, | ,  5000,  4841, 15000, 14563, | , -3.4, 2198.3, 129.198, |, 13.1
11807.7, 140.1, | , 30.0, 10.7, 550.8, | ,  5000,  4844, 15000, 14615, | , -3.4, 2281.9, 134.474, |, 12.2
11808.7, 139.9, | , 30.0, 11.8, 551.7, | ,  5000,  4841, 15000, 14563, | , -3.4, 2253.2, 132.414, |, 13.3
11809.7, 140.6, | , 30.0, 2.1, 544.2, | ,  5000,  4840, 15000, 14623, | , -3.4, 2259.2, 133.167, |, 4.5
11810.7, 140.6, | , 30.0, 2.6, 544.5, | ,  5000,  4842, 15000, 14590, | , -3.4, 2230.0, 131.243, |, 5.1
11811.8, 140.2, | , 30.0, 10.9, 551.5, | ,  5000,  4843, 15000, 14592, | , -3.4, 2211.6, 130.183, |, 12.6
11812.8, 139.7, | , 30.0, 9.0, 550.2, | ,  5000,  4848, 15000, 14647, | , -3.4, 2247.2, 132.680, |, 11.4
11813.8, 139.7, | , 30.0, 11.2, 552.2, | ,  5000,  4846, 15000, 14568, | , -3.4, 2254.0, 132.529, |, 12.1
11814.8, 140.1, | , 30.0, 11.0, 551.5, | ,  5000,  4840, 15000, 14595, | , -3.4, 2268.2, 133.507, |, 11.8
11815.8, 140.9, | , 30.0, -0.8, 542.3, | ,  5000,  4847, 15000, 14692, | , -3.4, 2272.0, 134.442, |, 2.8
11816.8, 140.8, | , 30.0, 0.2, 542.5, | ,  5000,  4839, 15000, 14553, | , -3.4, 2252.3, 132.286, |, 2.2
11817.8, 140.1, | , 30.0, 10.5, 551.1, | ,  5000,  4842, 15000, 14609, | , -3.4, 2277.6, 134.173, |, 11.8
11818.8, 140.1, | , 30.0, 11.8, 552.0, | ,  5000,  4849, 15000, 14668, | , -3.4, 2272.9, 134.342, |, 12.8
11819.8, 139.7, | , 30.0, 9.7, 550.5, | ,  5000,  4844, 15000, 14528, | , -3.4, 2194.0, 128.733, |, 11.9
11820.8, 140.5, | , 30.0, 2.1, 544.6, | ,  5000,  4842, 15000, 14609, | , -3.4, 2257.9, 133.015, |, 4.8
11821.9, 141.1, | , 30.0, 0.9, 543.9, | ,  5000,  4841, 15000, 14582, | , -3.4, 2216.3, 130.380, |, 3.2
11822.9, 139.7, | , 30.0, 10.3, 550.9, | ,  5000,  4838, 15000, 14602, | , -3.4, 2246.3, 132.259, |, 11.7
11823.9, 139.5, | , 30.0, 11.5, 551.8, | ,  5000,  4847, 15000, 14652, | , -3.4, 2245.5, 132.607, |, 13.1
11824.9, 140.0, | , 30.0, 11.9, 552.7, | ,  5000,  4845, 15000, 14546, | , -3.4, 2253.6, 132.347, |, 13.2
11825.9, 139.5, | , 30.0, 11.4, 552.0, | ,  5000,  4841, 15000, 14599, | , -3.4, 2176.5, 128.156, |, 13.0
11826.9, 141.2, | , 30.0, -3.4, 538.7, | ,  5000,  4843, 15000, 14633, | , -3.4, 2259.6, 133.284, |, -2.6
11827.9, 140.6, | , 30.0, 1.8, 544.5, | ,  5000,  4842, 15000, 14561, | , -3.4, 2236.0, 131.402, |, 4.6
11828.9, 140.0, | , 30.0, 11.2, 551.5, | ,  5000,  4845, 15000, 14632, | , -3.4, 2261.3, 133.395, |, 12.8
11829.9, 140.2, | , 30.0, 10.3, 550.7, | ,  5000,  4846, 15000, 14581, | , -3.4, 2265.2, 133.272, |, 12.3
11830.9, 139.6, | , 30.0, 11.2, 551.7, | ,  5000,  4847, 15000, 14639, | , -3.4, 2201.3, 129.915, |, 12.4
11831.9, 139.6, | , 30.0, 11.3, 551.9, | ,  5000,  4845, 15000, 14586, | , -3.4, 2236.5, 131.617, |, 12.1
11833.0, 141.2, | , 30.0, -0.8, 542.0, | ,  5000,  4832, 15000, 14535, | , -3.4, 2254.5, 132.234, |, 2.4
11834.0, 141.3, | , 30.0, 0.4, 542.7, | ,  5000,  4846, 15000, 14665, | , -3.4, 2301.6, 136.001, |, 2.9
11835.0, 139.6, | , 30.0, 11.4, 551.6, | ,  5000,  4845, 15000, 14557, | , -3.4, 2190.2, 128.709, |, 12.3
11836.0, 140.0, | , 30.0, 11.4, 551.7, | ,  5000,  4847, 15000, 14626, | , -3.4, 2229.2, 131.472, |, 13.2
11837.0, 140.0, | , 30.0, 11.6, 552.5, | ,  5000,  4850, 15000, 14707, | , -3.4, 2196.2, 130.090, |, 12.8
11838.0, 140.7, | , 30.0, 0.8, 543.5, | ,  5000,  4838, 15000, 14520, | , -3.4, 2246.7, 131.721, |, 3.8
11839.0, 140.8, | , 30.0, 1.1, 543.8, | ,  5000,  4842, 15000, 14632, | , -3.4, 2289.2, 135.007, |, 4.2
11840.0, 140.0, | , 30.0, 11.8, 552.0, | ,  5000,  4847, 15000, 14635, | , -3.4, 2267.7, 133.804, |, 12.7
11841.0, 139.7, | , 30.0, 11.3, 551.1, | ,  5000,  4845, 15000, 14628, | , -3.4, 2192.8, 129.322, |, 12.2
11842.0, 139.6, | , 30.0, 10.9, 551.4, | ,  5000,  4849, 15000, 14661, | , -3.4, 2197.9, 129.877, |, 12.5
11843.1, 139.7, | , 30.0, 9.5, 551.4, | ,  5000,  4845, 15000, 14588, | , -3.4, 2240.7, 131.878, |, 11.9
11844.1, 141.1, | , 30.0, 0.6, 543.7, | ,  5000,  4845, 15000, 14625, | , -3.4, 2229.6, 131.477, |, 3.5
11845.1, 140.8, | , 30.0, 0.3, 545.2, | ,  5000,  4843, 15000, 14574, | , -3.4, 2261.3, 132.980, |, 5.4
11846.1, 139.5, | , 30.0, 11.6, 552.0, | ,  5000,  4843, 15000, 14593, | , -3.4, 2215.9, 130.440, |, 13.0
11847.1, 139.6, | , 30.0, 11.5, 551.7, | ,  5000,  4844, 15000, 14629, | , -3.4, 2253.2, 132.886, |, 12.9
11848.1, 140.1, | , 30.0, 10.5, 551.2, | ,  5000,  4841, 15000, 14598, | , -3.4, 2215.0, 130.414, |, 12.3
11849.1, 140.7, | , 30.0, 2.5, 544.3, | ,  5000,  4847, 15000, 14658, | , -3.4, 2260.9, 133.554, |, 4.8
11850.1, 141.2, | , 30.0, 0.7, 543.3, | ,  5000,  4842, 15000, 14627, | , -3.4, 2146.9, 126.605, |, 3.4
11851.1, 140.9, | , 30.0, 2.7, 542.7, | ,  5000,  4842, 15000, 14622, | , -3.4, 2227.5, 131.312, |, 5.3
11852.1, 139.6, | , 30.0, 11.6, 551.9, | ,  5000,  4846, 15000, 14564, | , -3.4, 2238.6, 131.602, |, 13.0
11853.2, 139.8, | , 30.0, 10.3, 550.3, | ,  5000,  4836, 15000, 14609, | , -3.4, 2231.3, 131.406, |, 11.9
11854.2, 139.5, | , 30.0, 11.2, 551.8, | ,  5000,  4844, 15000, 14620, | , -3.4, 2224.9, 131.154, |, 13.1
11855.2, 140.9, | , 30.0, 2.9, 544.8, | ,  5000,  4842, 15000, 14659, | , -3.4, 2249.7, 132.871, |, 4.9
11856.2, 140.7, | , 30.0, 2.8, 544.3, | ,  5000,  4840, 15000, 14534, | , -3.4, 2229.6, 130.826, |, 5.0
11857.2, 139.5, | , 30.0, 11.3, 552.0, | ,  5000,  4840, 15000, 14644, | , -3.4, 2170.1, 128.064, |, 12.8
11858.2, 139.9, | , 30.0, 10.6, 551.0, | ,  5000,  4834, 15000, 14530, | , -3.4, 2294.7, 134.570, |, 12.1
11859.2, 139.6, | , 30.0, 11.5, 551.7, | ,  5000,  4847, 15000, 14607, | , -3.4, 2278.5, 134.240, |, 13.1
11860.2, 139.7, | , 30.0, 10.5, 550.7, | ,  5000,  4850, 15000, 14644, | , -3.4, 2270.3, 134.039, |, 12.0
11861.2, 141.2, | , 30.0, 0.8, 544.0, | ,  5000,  4844, 15000, 14593, | , -3.4, 2181.6, 128.431, |, 4.0
11862.3, 140.8, | , 30.0, 0.1, 543.9, | ,  5000,  4846, 15000, 14622, | , -3.4, 2200.5, 129.748, |, 5.1
11863.3, 139.8, | , 30.0, 9.9, 550.6, | ,  5000,  4845, 15000, 14587, | , -3.4, 2177.8, 128.174, |, 11.6
11864.3, 139.5, | , 30.0, 11.6, 552.3, | ,  5000,  4841, 15000, 14611, | , -3.4, 2235.6, 131.708, |, 13.5
11865.3, 140.1, | , 30.0, 10.8, 551.4, | ,  5000,  4845, 15000, 14609, | , -3.4, 2272.0, 133.868, |, 12.4
11866.3, 140.6, | , 30.0, 2.2, 543.8, | ,  5000,  4840, 15000, 14615, | , -3.4, 2271.6, 133.846, |, 4.8
11867.3, 140.6, | , 30.0, 0.7, 543.2, | ,  5000,  4841, 15000, 14634, | , -3.4, 2197.9, 129.646, |, 3.1
11868.3, 140.9, | , 30.0, -0.8, 542.1, | ,  5000,  4840, 15000, 14623, | , -3.4, 2236.0, 131.807, |, 1.8
11869.3, 139.5, | , 30.0, 11.8, 551.8, | ,  5000,  4845, 15000, 14606, | , -3.4, 2221.5, 130.870, |, 12.9
11870.3, 139.6, | , 30.0, 11.6, 551.9, | ,  5000,  4847, 15000, 14602, | , -3.4, 2281.0, 134.355, |, 13.1
11871.3, 139.8, | , 30.0, 12.0, 551.6, | ,  5000,  4843, 15000, 14588, | , -3.4, 2180.8, 128.343, |, 13.5
11872.4, 140.8, | , 30.0, 3.0, 539.1, | ,  5000,  4840, 15000, 14560, | , -3.4, 2242.0, 131.730, |, 5.3
11873.4, 141.0, | , 30.0, -3.0, 541.8, | ,  5000,  4846, 15000, 14611, | , -3.4, 2245.9, 132.344, |, 1.9
11874.4, 139.7, | , 30.0, 11.5, 551.8, | ,  5000,  4842, 15000, 14597, | , -3.4, 2270.7, 133.679, |, 13.0
11875.4, 139.9, | , 30.0, 12.1, 552.0, | ,  5000,  4847, 15000, 14647, | , -3.4, 2161.5, 127.627, |, 13.5
11876.4, 139.9, | , 30.0, 11.9, 552.6, | ,  5000,  4841, 15000, 14530, | , -3.4, 2225.3, 130.560, |, 13.4
11877.4, 139.7, | , 30.0, 11.4, 551.5, | ,  5000,  4844, 15000, 14659, | , -3.4, 2209.5, 130.515, |, 12.7
11878.4, 141.4, | , 30.0, -0.6, 542.3, | ,  5000,  4850, 15000, 14613, | , -3.4, 2244.6, 132.305, |, 1.9
11879.4, 141.2, | , 30.0, -1.7, 543.0, | ,  5000,  4837, 15000, 14560, | , -3.4, 2259.2, 132.716, |, 2.5
11880.4, 139.7, | , 30.0, 11.2, 551.3, | ,  5000,  4847, 15000, 14643, | , -3.4, 2207.8, 130.322, |, 12.2
11881.4, 139.7, | , 30.0, 11.1, 551.7, | ,  5000,  4848, 15000, 14525, | , -3.4, 2222.8, 130.422, |, 12.3
11882.5, 140.0, | , 30.0, 11.7, 552.3, | ,  5000,  4846, 15000, 14676, | , -3.4, 2188.5, 129.402, |, 12.8
11883.5, 141.1, | , 30.0, 1.7, 544.0, | ,  5000,  4841, 15000, 14594, | , -3.4, 2211.2, 130.154, |, 4.0
11884.5, 140.9, | , 30.0, -0.5, 542.2, | ,  5000,  4833, 15000, 14540, | , -3.4, 2248.5, 131.928, |, 3.0
11885.5, 139.6, | , 30.0, 10.9, 551.9, | ,  5000,  4839, 15000, 14683, | , -3.4, 2225.8, 131.596, |, 12.7
11886.5, 140.0, | , 30.0, 11.3, 551.3, | ,  5000,  4845, 15000, 14521, | , -3.4, 2254.9, 132.250, |, 12.6
11887.5, 139.5, | , 30.0, 10.9, 551.4, | ,  5000,  4839, 15000, 14587, | , -3.4, 2210.3, 130.048, |, 12.8
11888.5, 140.0, | , 30.0, 9.9, 550.2, | ,  5000,  4849, 15000, 14712, | , -3.4, 2234.8, 132.395, |, 11.4
11889.5, 141.5, | , 30.0, -3.4, 537.9, | ,  5000,  4837, 15000, 14542, | , -3.4, 2184.6, 128.221, |, -2.0
11890.5, 140.8, | , 30.0, 1.6, 544.0, | ,  5000,  4839, 15000, 14576, | , -3.4, 2181.6, 128.290, |, 5.8
11891.5, 139.7, | , 30.0, 10.8, 551.7, | ,  5000,  4851, 15000, 14609, | , -3.4, 2233.0, 131.610, |, 12.8
11892.6, 139.6, | , 30.0, 10.9, 551.6, | ,  5000,  4843, 15000, 14542, | , -3.4, 2270.3, 133.288, |, 12.7
11893.6, 140.1, | , 30.0, 10.4, 550.7, | ,  5000,  4845, 15000, 14705, | , -3.4, 2213.8, 131.081, |, 11.7
11894.6, 139.7, | , 30.0, 10.7, 551.5, | ,  5000,  4846, 15000, 14553, | , -3.4, 2145.2, 126.044, |, 12.8
11895.6, 140.7, | , 30.0, -0.4, 542.1, | ,  5000,  4838, 15000, 14628, | , -3.4, 2204.3, 129.961, |, 2.5
11896.6, 140.9, | , 30.0, -0.4, 542.0, | ,  5000,  4848, 15000, 14656, | , -3.4, 2254.9, 133.198, |, 2.3
11897.6, 139.9, | , 30.0, 11.8, 552.1, | ,  5000,  4840, 15000, 14560, | , -3.4, 2225.3, 130.754, |, 12.9
11898.6, 139.8, | , 30.0, 9.9, 550.2, | ,  5000,  4839, 15000, 14598, | , -3.4, 2185.5, 128.657, |, 11.4
11899.6, 139.6, | , 30.0, 11.0, 551.1, | ,  5000,  4845, 15000, 14576, | , -3.4, 2239.9, 131.752, |, 12.8
11900.6, 141.0, | , 30.0, 2.4, 544.2, | ,  5000,  4842, 15000, 14635, | , -3.4, 2162.8, 127.587, |, 4.6
11901.6, 141.1, | , 30.0, 1.5, 542.8, | ,  5000,  4844, 15000, 14570, | , -3.4, 2238.6, 131.623, |, 2.6
11902.7, 139.7, | , 30.0, 11.3, 551.5, | ,  5000,  4845, 15000, 14592, | , -3.4, 2200.5, 129.539, |, 12.6
11903.7, 139.7, | , 30.0, 10.0, 550.4, | ,  5000,  4839, 15000, 14589, | , -3.4, 2245.0, 132.094, |, 11.6
11904.7, 140.0, | , 30.0, 11.8, 552.1, | ,  5000,  4844, 15000, 14633, | , -3.4, 2253.6, 132.936, |, 12.9
11905.7, 140.0, | , 30.0, 11.7, 552.1, | ,  5000,  4841, 15000, 14603, | , -3.4, 2246.7, 132.307, |, 13.0
11906.7, 140.8, | , 30.0, -0.2, 542.3, | ,  5000,  4841, 15000, 14633, | , -3.4, 2199.6, 129.739, |, 2.0
11907.7, 140.9, | , 30.0, 2.9, 544.9, | ,  5000,  4844, 15000, 14591, | , -3.4, 2212.0, 130.211, |, 4.4
11908.7, 140.2, | , 30.0, 10.4, 550.6, | ,  5000,  4848, 15000, 14643, | , -3.4, 2217.6, 130.914, |, 11.8
11909.7, 139.5, | , 30.0, 11.4, 551.6, | ,  5000,  4845, 15000, 14587, | , -3.4, 2187.6, 128.753, |, 13.0
11910.7, 139.5, | , 30.0, 11.7, 551.7, | ,  5000,  4840, 15000, 14583, | , -3.4, 2233.0, 131.356, |, 13.1
11911.7, 140.9, | , 30.0, 3.0, 544.8, | ,  5000,  4842, 15000, 14563, | , -3.4, 2259.6, 132.797, |, 5.3
11912.7, 140.5, | , 30.0, 3.3, 544.8, | ,  5000,  4846, 15000, 14632, | , -3.4, 2288.7, 135.015, |, 5.8
11913.8, 140.9, | , 30.0, -1.0, 541.9, | ,  5000,  4841, 15000, 14613, | , -3.4, 2200.9, 129.681, |, 2.3
11914.8, 139.6, | , 30.0, 11.6, 552.2, | ,  5000,  4845, 15000, 14618, | , -3.4, 2206.9, 130.093, |, 13.0
11915.8, 139.8, | , 30.0, 12.0, 551.9, | ,  5000,  4841, 15000, 14585, | , -3.4, 2194.5, 129.115, |, 13.4
11916.8, 139.8, | , 30.0, 11.5, 551.8, | ,  5000,  4848, 15000, 14709, | , -3.4, 2245.0, 132.972, |, 12.9
11917.8, 140.5, | , 30.0, 2.3, 544.5, | ,  5000,  4840, 15000, 14572, | , -3.4, 2133.2, 125.430, |, 5.0
11918.8, 140.9, | , 30.0, -0.1, 541.9, | ,  5000,  4837, 15000, 14648, | , -3.4, 2236.9, 132.007, |, 2.5
11919.8, 139.9, | , 30.0, 11.9, 551.6, | ,  5000,  4845, 15000, 14605, | , -3.4, 2246.3, 132.330, |, 13.2
11920.8, 139.5, | , 30.0, 11.6, 551.1, | ,  5000,  4842, 15000, 14572, | , -3.4, 2261.3, 132.953, |, 13.0
11921.8, 139.6, | , 30.0, 11.7, 551.6, | ,  5000,  4844, 15000, 14626, | , -3.4, 2285.7, 134.775, |, 13.1
11922.8, 140.0, | , 30.0, 12.1, 551.9, | ,  5000,  4849, 15000, 14638, | , -3.4, 2224.9, 131.312, |, 13.3
11923.9, 141.0, | , 30.0, -0.2, 542.0, | ,  5000,  4843, 15000, 14595, | , -3.4, 2144.8, 126.278, |, 2.6
11924.9, 140.8, | , 30.0, 1.4, 543.8, | ,  5000,  4844, 15000, 14683, | , -3.4, 2168.8, 128.271, |, 2.3
11925.9, 140.0, | , 30.0, 10.5, 550.4, | ,  5000,  4838, 15000, 14532, | , -3.4, 2232.2, 130.949, |, 11.7
11926.9, 140.0, | , 30.0, 11.4, 551.2, | ,  5000,  4845, 15000, 14637, | , -3.4, 2280.2, 134.531, |, 13.3
11927.9, 139.7, | , 30.0, 10.8, 550.9, | ,  5000,  4849, 15000, 14621, | , -3.4, 2230.0, 131.503, |, 12.2
11928.9, 140.8, | , 30.0, 0.7, 542.7, | ,  5000,  4841, 15000, 14626, | , -3.4, 2222.8, 131.055, |, 3.8
11929.9, 141.1, | , 30.0, 0.2, 542.7, | ,  5000,  4843, 15000, 14640, | , -3.4, 2207.3, 130.251, |, 2.8
11930.9, 141.1, | , 30.0, 0.9, 542.2, | ,  5000,  4843, 15000, 14548, | , -3.4, 2218.5, 130.286, |, 2.1
11931.9, 139.6, | , 30.0, 11.4, 551.1, | ,  5000,  4844, 15000, 14562, | , -3.4, 2219.8, 130.466, |, 12.5
11933.0, 140.0, | , 30.0, 11.8, 551.7, | ,  5000,  4845, 15000, 14628, | , -3.4, 2288.3, 134.951, |, 12.6
11934.0, 139.8, | , 30.0, 9.9, 550.4, | ,  5000,  4841, 15000, 14565, | , -3.4, 2212.9, 130.068, |, 11.4
11935.0, 140.6, | , 30.0, 2.0, 543.8, | ,  5000,  4843, 15000, 14650, | , -3.4, 2184.2, 128.957, |, 4.6
11936.0, 141.1, | , 30.0, 2.7, 544.3, | ,  5000,  4846, 15000, 14618, | , -3.4, 2221.9, 130.986, |, 5.2
11937.0, 139.9, | , 30.0, 11.4, 551.1, | ,  5000,  4844, 15000, 14562, | , -3.4, 2199.6, 129.287, |, 13.2
11938.0, 139.6, | , 30.0, 11.2, 551.1, | ,  5000,  4843, 15000, 14594, | , -3.4, 2256.6, 132.839, |, 12.6
11939.0, 139.8, | , 30.0, 10.0, 550.1, | ,  5000,  4839, 15000, 14658, | , -3.4, 2236.0, 132.035, |, 10.7
11940.0, 139.6, | , 30.0, 11.2, 551.4, | ,  5000,  4844, 15000, 14574, | , -3.4, 2208.6, 129.890, |, 12.3
11941.0, 140.8, | , 30.0, 1.2, 543.0, | ,  5000,  4843, 15000, 14612, | , -3.4, 2225.8, 131.146, |, 3.4
11942.1, 140.9, | , 30.0, 2.3, 544.6, | ,  5000,  4848, 15000, 14616, | , -3.4, 2206.5, 130.071, |, 5.0
11943.1, 139.6, | , 30.0, 11.8, 551.7, | ,  5000,  4840, 15000, 14534, | , -3.4, 2182.9, 128.097, |, 12.9
11944.1, 140.0, | , 30.0, 11.0, 551.2, | ,  5000,  4839, 15000, 14598, | , -3.4, 2240.7, 131.906, |, 12.0
11945.1, 139.5, | , 30.0, 11.7, 551.6, | ,  5000,  4842, 15000, 14570, | , -3.4, 2254.0, 132.515, |, 13.2
11946.1, 140.6, | , 30.0, 2.9, 544.5, | ,  5000,  4844, 15000, 14590, | , -3.4, 2237.3, 131.681, |, 5.4
11947.1, 141.1, | , 30.0, 2.8, 543.6, | ,  5000,  4836, 15000, 14551, | , -3.4, 2223.6, 130.564, |, 4.6
11948.1, 140.5, | , 30.0, -0.3, 548.5, | ,  5000,  4845, 15000, 14713, | , -3.4, 2248.0, 133.157, |, 2.0
11949.1, 139.8, | , 30.0, 10.2, 550.4, | ,  5000,  4847, 15000, 14611, | , -3.4, 2251.9, 132.703, |, 11.9
11950.1, 139.9, | , 30.0, 12.0, 551.8, | ,  5000,  4839, 15000, 14621, | , -3.4, 2223.6, 131.059, |, 13.2
11951.1, 140.0, | , 30.0, 11.9, 551.6, | ,  5000,  4844, 15000, 14620, | , -3.4, 2224.0, 131.111, |, 13.4
11952.2, 140.8, | , 30.0, 0.8, 542.9, | ,  5000,  4840, 15000, 14617, | , -3.4, 2225.3, 131.141, |, 3.5
11953.2, 140.6, | , 30.0, 2.0, 544.5, | ,  5000,  4840, 15000, 14548, | , -3.4, 2226.2, 130.719, |, 5.7
11954.2, 140.1, | , 30.0, 10.9, 551.0, | ,  5000,  4844, 15000, 14658, | , -3.4, 2225.8, 131.462, |, 12.0
11955.2, 139.6, | , 30.0, 11.5, 551.9, | ,  5000,  4850, 15000, 14605, | , -3.4, 2221.0, 130.876, |, 13.2
11956.2, 139.6, | , 30.0, 11.7, 551.8, | ,  5000,  4840, 15000, 14638, | , -3.4, 2239.5, 132.110, |, 13.1
11957.2, 139.8, | , 30.0, 11.8, 552.1, | ,  5000,  4840, 15000, 14597, | , -3.4, 2225.8, 131.028, |, 13.3
11958.2, 140.6, | , 30.0, 0.3, 543.0, | ,  5000,  4838, 15000, 14558, | , -3.4, 2226.6, 130.801, |, 3.0
11959.2, 141.0, | , 30.0, -1.6, 541.9, | ,  5000,  4840, 15000, 14610, | , -3.4, 2221.5, 130.865, |, 2.0
11960.2, 139.7, | , 30.0, 11.2, 551.7, | ,  5000,  4850, 15000, 14644, | , -3.4, 2223.6, 131.285, |, 12.5
11961.3, 139.9, | , 30.0, 11.7, 551.7, | ,  5000,  4846, 15000, 14576, | , -3.4, 2225.8, 130.926, |, 12.5
11962.3, 139.6, | , 30.0, 11.2, 551.3, | ,  5000,  4845, 15000, 14635, | , -3.4, 2224.0, 131.217, |, 12.8
11963.3, 140.5, | , 30.0, 1.6, 543.9, | ,  5000,  4837, 15000, 14564, | , -3.4, 2221.9, 130.553, |, 4.6
11964.3, 141.1, | , 30.0, 2.4, 544.2, | ,  5000,  4842, 15000, 14643, | , -3.4, 2239.5, 132.160, |, 4.7
11965.3, 139.9, | , 30.0, 11.7, 551.5, | ,  5000,  4844, 15000, 14564, | , -3.4, 2224.5, 130.758, |, 13.1
11966.3, 139.6, | , 30.0, 10.9, 551.3, | ,  5000,  4839, 15000, 14648, | , -3.4, 2227.9, 131.492, |, 12.7
11967.3, 140.0, | , 30.0, 11.8, 552.3, | ,  5000,  4845, 15000, 14597, | , -3.4, 2224.0, 130.962, |, 12.9
11968.3, 139.7, | , 30.0, 11.0, 550.7, | ,  5000,  4841, 15000, 14595, | , -3.4, 154.6, 9.122, |, 12.8
11969.3, 141.2, | , 30.0, -3.3, 538.4, | ,  5000,  4831, 15000, 14609, | , -3.4, 204.8, 12.081, |, -1.4
11970.3, 140.5, | , 30.0, 2.5, 544.1, | ,  5000,  4841, 15000, 14577, | , -3.4, 223.6, 13.178, |, 4.8
11971.4, 139.8, | , 30.0, 11.1, 551.9, | ,  5000,  4844, 15000, 14547, | , -3.4, 277.2, 16.310, |, 13.1
11972.4, 140.1, | , 30.0, 11.7, 552.0, | ,  5000,  4844, 15000, 14624, | , -3.4, 309.3, 18.272, |, 13.2
11973.4, 139.5, | , 30.0, 11.6, 551.9, | ,  5000,  4843, 15000, 14560, | , -3.4, 304.6, 17.935, |, 13.0
11974.4, 141.0, | , 30.0, 1.8, 543.4, | ,  5000,  4845, 15000, 14628, | , -3.4, 318.3, 18.809, |, 4.3
11975.4, 141.1, | , 30.0, 0.6, 542.9, | ,  5000,  4841, 15000, 14566, | , -3.4, 361.6, 21.292, |, 3.4
11976.4, 140.8, | , 30.0, -0.5, 542.4, | ,  5000,  4840, 15000, 14599, | , -3.4, 405.3, 23.905, |, 2.8
11977.4, 139.6, | , 30.0, 11.1, 551.7, | ,  5000,  4845, 15000, 14621, | , -3.4, 416.9, 24.620, |, 12.7
11978.4, 139.9, | , 30.0, 12.1, 552.1, | ,  5000,  4848, 15000, 14636, | , -3.4, 437.4, 25.859, |, 13.4
11979.4, 139.7, | , 30.0, 10.2, 550.7, | ,  5000,  4844, 15000, 14564, | , -3.4, 460.6, 27.119, |, 11.9
11980.5, 140.7, | , 30.0, 0.8, 540.7, | ,  5000,  4842, 15000, 14611, | , -3.4, 504.7, 29.785, |, 4.9
11981.5, 140.6, | , 30.0, 0.5, 543.9, | ,  5000,  4842, 15000, 14559, | , -3.4, 542.0, 31.899, |, 3.5
11982.5, 139.6, | , 30.0, 11.6, 552.0, | ,  5000,  4845, 15000, 14632, | , -3.4, 570.2, 33.692, |, 13.0
11983.5, 139.6, | , 30.0, 11.8, 548.6, | ,  5000,  4845, 15000, 14620, | , -3.4, 611.8, 36.126, |, 13.1
11984.5, 139.7, | , 30.0, 10.4, 550.6, | ,  5000,  4842, 15000, 14545, | , -3.4, 623.8, 36.686, |, 12.0
11985.5, 139.5, | , 30.0, 11.5, 552.0, | ,  5000,  4848, 15000, 14639, | , -3.4, 655.5, 38.747, |, 13.4
11986.5, 141.1, | , 30.0, 0.8, 543.4, | ,  5000,  4837, 15000, 14525, | , -3.4, 667.9, 39.229, |, 4.2
11987.5, 140.8, | , 30.0, -0.2, 544.7, | ,  5000,  4843, 15000, 14583, | , -3.4, 691.1, 40.721, |, 5.5
11988.5, 139.7, | , 30.0, 10.7, 551.0, | ,  5000,  4847, 15000, 14619, | , -3.4, 709.1, 41.867, |, 12.9
11989.5, 140.1, | , 30.0, 9.9, 550.7, | ,  5000,  4840, 15000, 14564, | , -3.4, 758.8, 44.655, |, 12.1
11990.5, 140.0, | , 30.0, 10.7, 551.9, | ,  5000,  4844, 15000, 14628, | , -3.4, 800.3, 47.265, |, 12.5
11991.6, 140.7, | , 30.0, 1.0, 542.9, | ,  5000,  4842, 15000, 14625, | , -3.4, 857.3, 50.616, |, 3.8
11992.6, 140.6, | , 30.0, 3.0, 542.2, | ,  5000,  4841, 15000, 14609, | , -3.4, 865.4, 51.050, |, 2.4
11993.6, 141.2, | , 30.0, 0.3, 542.5, | ,  5000,  4836, 15000, 14605, | , -3.4, 900.6, 53.095, |, 2.9
11994.6, 139.8, | , 30.0, 9.5, 550.2, | ,  5000,  4848, 15000, 14665, | , -3.4, 908.7, 53.776, |, 11.6
11995.6, 139.7, | , 30.0, 11.0, 551.0, | ,  5000,  4843, 15000, 14576, | , -3.4, 921.1, 54.247, |, 12.8
11996.6, 140.1, | , 30.0, 10.6, 550.7, | ,  5000,  4842, 15000, 14593, | , -3.4, 970.4, 57.193, |, 12.2
11997.6, 140.6, | , 30.0, 1.5, 543.7, | ,  5000,  4843, 15000, 14591, | , -3.4, 1033.0, 60.872, |, 4.7
11998.6, 140.8, | , 30.0, -0.3, 541.8, | ,  5000,  4841, 15000, 14594, | , -3.4, 1004.7, 59.212, |, 2.4
11999.6, 139.8, | , 30.0, 9.7, 550.8, | ,  5000,  4843, 15000, 14592, | , -3.4, 1088.2, 64.128, |, 11.5
12000.6, 140.0, | , 30.0, 11.5, 551.4, | ,  5000,  4848, 15000, 14624, | , -3.4, 1111.8, 65.641, |, 13.2
12001.6, 139.9, | , 30.0, 11.6, 552.1, | ,  5000,  4839, 15000, 14610, | , -3.4, 1125.9, 66.396, |, 13.0
12002.7, 139.7, | , 30.0, 11.3, 551.1, | ,  5000,  4844, 15000, 14605, | , -3.4, 1143.5, 67.432, |, 12.4
12003.7, 140.9, | , 30.0, 0.4, 543.0, | ,  5000,  4837, 15000, 14647, | , -3.4, 1155.5, 68.259, |, 3.3
12004.7, 141.1, | , 30.0, 2.3, 541.6, | ,  5000,  4841, 15000, 14569, | , -3.4, 1211.6, 71.299, |, 1.9
12005.7, 139.6, | , 30.0, 10.9, 551.1, | ,  5000,  4843, 15000, 14628, | , -3.4, 1222.3, 72.157, |, 12.5
12006.7, 139.6, | , 30.1, 10.5, 550.9, | ,  5000,  4840, 15000, 14620, | , -3.4, 1242.0, 73.279, |, 12.5
12007.7, 140.0, | , 30.0, 11.3, 551.7, | ,  5000,  4851, 15000, 14586, | , -3.4, 1302.0, 76.716, |, 13.1
12008.7, 140.9, | , 30.0, 2.8, 544.8, | ,  5000,  4833, 15000, 14557, | , -3.4, 1307.6, 76.858, |, 5.5
12009.7, 140.9, | , 30.0, -1.1, 541.8, | ,  5000,  4844, 15000, 14674, | , -3.4, 1336.3, 79.063, |, 1.8
12010.7, 140.6, | , 30.0, 1.2, 542.1, | ,  5000,  4844, 15000, 14568, | , -3.4, 1376.1, 80.976, |, 3.6
12011.7, 139.9, | , 30.0, 11.9, 552.1, | ,  5000,  4843, 15000, 14587, | , -3.4, 1394.6, 82.137, |, 13.6
12012.7, 139.5, | , 30.1, 11.7, 551.6, | ,  5000,  4840, 15000, 14614, | , -3.4, 1401.4, 82.641, |, 13.1
12013.8, 139.6, | , 30.1, 11.5, 551.6, | ,  5000,  4849, 15000, 14695, | , -3.4, 1434.8, 84.996, |, 13.1
12014.8, 140.7, | , 30.0, 1.3, 544.1, | ,  5000,  4844, 15000, 14568, | , -3.4, 1428.4, 84.050, |, 4.4
12015.8, 140.5, | , 30.0, 2.3, 544.2, | ,  5000,  4839, 15000, 14611, | , -3.4, 1467.4, 86.508, |, 4.9
12016.8, 139.5, | , 30.1, 11.6, 551.8, | ,  5000,  4843, 15000, 14622, | , -3.4, 1543.7, 91.066, |, 13.2
12017.8, 139.5, | , 30.1, 12.0, 551.9, | ,  5000,  4843, 15000, 14549, | , -3.4, 1541.1, 90.571, |, 13.5
12018.8, 140.0, | , 30.1, 12.1, 552.1, | ,  5000,  4845, 15000, 14607, | , -3.4, 1571.1, 92.622, |, 13.6
12019.8, 139.7, | , 30.1, 10.3, 550.7, | ,  5000,  4840, 15000, 14628, | , -3.4, 1565.5, 92.365, |, 11.8
12020.8, 140.6, | , 30.0, 1.2, 543.4, | ,  5000,  4840, 15000, 14632, | , -3.4, 1601.1, 94.480, |, 3.3
12021.8, 140.8, | , 30.1, 0.8, 543.7, | ,  5000,  4845, 15000, 14603, | , -3.4, 1646.5, 97.039, |, 5.8
12022.9, 140.0, | , 30.1, 11.3, 551.8, | ,  5000,  4846, 15000, 14632, | , -3.4, 1645.6, 97.135, |, 12.8
12023.9, 139.6, | , 30.1, 10.5, 551.4, | ,  5000,  4845, 15000, 14576, | , -3.4, 1674.3, 98.538, |, 12.8
12024.9, 139.7, | , 30.1, 9.4, 551.2, | ,  5000,  4845, 15000, 14608, | , -3.4, 1679.9, 99.026, |, 11.6
12025.9, 141.0, | , 30.1, 2.6, 544.7, | ,  5000,  4837, 15000, 14579, | , -3.4, 1735.2, 102.091, |, 4.6
12026.9, 141.1, | , 30.1, 0.5, 542.9, | ,  5000,  4846, 15000, 14598, | , -3.4, 1786.6, 105.261, |, 3.4
12027.9, 140.6, | , 30.1, 0.4, 543.9, | ,  5000,  4837, 15000, 14540, | , -3.4, 1754.9, 103.037, |, 5.3
12028.9, 139.6, | , 30.1, 10.8, 551.9, | ,  5000,  4844, 15000, 14623, | , -3.4, 1789.2, 105.533, |, 13.2
12029.9, 140.3, | , 30.1, 10.5, 550.4, | ,  5000,  4845, 15000, 14602, | , -3.4, 1795.2, 105.777, |, 12.0
12030.9, 140.0, | , 30.1, 11.6, 551.6, | ,  5000,  4846, 15000, 14581, | , -3.4, 1832.9, 107.884, |, 13.3
12031.9, 140.5, | , 30.1, 1.6, 544.0, | ,  5000,  4839, 15000, 14546, | , -3.4, 1868.9, 109.764, |, 4.1
12032.9, 140.8, | , 30.1, 3.1, 544.7, | ,  5000,  4839, 15000, 14612, | , -3.4, 1931.0, 113.787, |, 5.7
12034.0, 139.9, | , 30.1, 11.9, 552.2, | ,  5000,  4850, 15000, 14671, | , -3.4, 1935.3, 114.451, |, 13.4
12035.0, 139.7, | , 30.1, 10.4, 550.7, | ,  5000,  4843, 15000, 14567, | , -3.4, 1874.0, 110.205, |, 11.1
12036.0, 139.5, | , 30.1, 11.5, 551.5, | ,  5000,  4848, 15000, 14618, | , -3.4, 1890.3, 111.484, |, 13.0
12037.0, 139.8, | , 30.1, 12.0, 551.6, | ,  5000,  4841, 15000, 14576, | , -3.4, 1912.1, 112.486, |, 13.5
12038.0, 140.7, | , 30.1, 0.7, 543.1, | ,  5000,  4840, 15000, 14564, | , -3.4, 1950.7, 114.667, |, 3.0
12039.0, 140.5, | , 30.1, 3.0, 542.7, | ,  5000,  4843, 15000, 14632, | , -3.4, 1977.7, 116.680, |, 2.7
12040.0, 139.7, | , 30.1, 10.4, 550.7, | ,  5000,  4843, 15000, 14579, | , -3.4, 2021.0, 118.906, |, 11.6
12041.0, 139.6, | , 30.1, 11.6, 551.0, | ,  5000,  4848, 15000, 14680, | , -3.4, 1985.4, 117.451, |, 13.1
12042.0, 139.6, | , 30.1, 11.7, 551.0, | ,  5000,  4844, 15000, 14645, | , -3.4, 1964.4, 115.980, |, 13.1
12043.0, 140.5, | , 30.1, 2.2, 544.1, | ,  5000,  4838, 15000, 14543, | , -3.4, 2015.4, 118.324, |, 5.1
12044.0, 140.7, | , 30.1, 1.6, 542.5, | ,  5000,  4842, 15000, 14680, | , -3.4, 2046.2, 121.008, |, 3.8
12045.1, 141.3, | , 30.1, 0.4, 540.5, | ,  5000,  4843, 15000, 14539, | , -3.4, 2061.7, 121.044, |, -3.7
12046.1, 139.7, | , 30.1, 9.9, 550.9, | ,  5000,  4841, 15000, 14654, | , -3.4, 2071.1, 122.302, |, 11.8
12047.1, 139.6, | , 30.1, 10.7, 551.2, | ,  5000,  4842, 15000, 14584, | , -3.4, 2103.2, 123.757, |, 12.6
12048.1, 140.0, | , 30.1, 11.7, 551.9, | ,  5000,  4845, 15000, 14634, | , -3.4, 2103.2, 124.098, |, 13.5
12049.1, 141.2, | , 30.1, 0.7, 542.8, | ,  5000,  4843, 15000, 14577, | , -3.4, 2047.9, 120.476, |, 3.6
12050.1, 140.6, | , 30.1, -0.7, 541.7, | ,  5000,  4837, 15000, 14605, | , -3.4, 2102.8, 123.840, |, 1.7
12051.1, 139.9, | , 30.1, 11.7, 551.5, | ,  5000,  4846, 15000, 14640, | , -3.4, 2138.8, 126.239, |, 13.1
12052.1, 140.0, | , 30.1, 11.5, 550.7, | ,  5000,  4845, 15000, 14641, | , -3.4, 2140.9, 126.358, |, 12.7
12053.1, 139.8, | , 30.1, 11.1, 551.3, | ,  5000,  4849, 15000, 14647, | , -3.4, 2142.6, 126.527, |, 12.1
12054.1, 139.6, | , 30.1, 11.2, 550.9, | ,  5000,  4846, 15000, 14618, | , -3.4, 2093.4, 123.424, |, 12.5
12055.2, 141.4, | , 30.1, -0.7, 541.4, | ,  5000,  4834, 15000, 14570, | , -3.4, 2177.8, 127.989, |, 2.6
12056.2, 141.0, | , 30.1, 2.9, 545.0, | ,  5000,  4845, 15000, 14662, | , -3.4, 2174.8, 128.492, |, 5.4
12057.2, 139.6, | , 30.1, 11.1, 550.8, | ,  5000,  4844, 15000, 14580, | , -3.4, 2178.2, 128.150, |, 12.4
12058.2, 139.6, | , 30.1, 10.6, 551.4, | ,  5000,  4838, 15000, 14587, | , -3.4, 2207.8, 129.893, |, 13.0
12059.2, 140.0, | , 30.1, 11.7, 551.5, | ,  5000,  4851, 15000, 14702, | , -3.4, 2219.8, 131.450, |, 13.3
12060.2, 141.1, | , 30.1, 1.9, 543.6, | ,  5000,  4840, 15000, 14560, | , -3.4, 2197.5, 129.126, |, 3.6
12061.2, 140.9, | , 30.1, -0.1, 541.8, | ,  5000,  4846, 15000, 14687, | , -3.4, 2197.0, 129.977, |, 2.6
12062.2, 140.2, | , 30.1, 10.0, 550.3, | ,  5000,  4842, 15000, 14564, | , -3.4, 2183.3, 128.326, |, 12.3
12063.2, 140.0, | , 30.1, 11.9, 551.2, | ,  5000,  4839, 15000, 14597, | , -3.4, 2200.5, 129.535, |, 13.1
12064.2, 139.7, | , 30.1, 11.5, 550.9, | ,  5000,  4841, 15000, 14679, | , -3.4, 2239.9, 132.418, |, 12.6
12065.3, 139.9, | , 30.1, 10.0, 549.4, | ,  5000,  4838, 15000, 14548, | , -3.4, 2230.9, 130.985, |, 11.7
12066.3, 141.6, | , 30.1, -6.0, 541.5, | ,  5000,  4836, 15000, 14580, | , -3.4, 2236.9, 131.542, |, -1.3
12067.3, 140.9, | , 30.1, 1.2, 543.0, | ,  5000,  4843, 15000, 14598, | , -3.4, 2209.0, 130.076, |, 2.2
12068.3, 139.6, | , 30.1, 11.3, 551.0, | ,  5000,  4842, 15000, 14563, | , -3.4, 2229.6, 131.038, |, 12.5
12069.3, 139.6, | , 30.1, 10.7, 550.8, | ,  5000,  4844, 15000, 14642, | , -3.4, 2267.7, 133.825, |, 12.9
12070.3, 140.3, | , 30.1, 10.5, 550.1, | ,  5000,  4850, 15000, 14633, | , -3.4, 2269.9, 133.933, |, 11.8
12071.3, 139.7, | , 30.1, 11.0, 550.8, | ,  5000,  4845, 15000, 14607, | , -3.4, 2250.6, 132.592, |, 12.4
12072.3, 140.8, | , 30.1, 0.1, 542.0, | ,  5000,  4841, 15000, 14610, | , -3.4, 2176.1, 128.199, |, 3.2
12073.3, 141.2, | , 30.1, 0.3, 542.9, | ,  5000,  4841, 15000, 14575, | , -3.4, 2276.7, 133.880, |, 3.1
12074.3, 139.9, | , 30.1, 11.6, 550.9, | ,  5000,  4847, 15000, 14620, | , -3.4, 2271.2, 133.897, |, 13.0
12075.4, 139.7, | , 30.1, 8.4, 549.6, | ,  5000,  4846, 15000, 14611, | , -3.4, 2283.2, 134.536, |, 11.8
12076.4, 139.6, | , 30.1, 2.4, 550.6, | ,  5000,  4839, 15000, 14646, | , -3.4, 2282.3, 134.675, |, 7.4
12077.4, 141.0, | , 30.1, 2.2, 543.9, | ,  5000,  4836, 15000, 14582, | , -3.4, 2227.9, 131.025, |, 5.1
12078.4, 140.9, | , 30.1, 2.1, 544.2, | ,  5000,  4843, 15000, 14614, | , -3.4, 2269.0, 133.707, |, 4.9
12079.4, 139.8, | , 30.1, 10.8, 550.4, | ,  5000,  4851, 15000, 14683, | , -3.4, 2238.2, 132.414, |, 12.6
12080.4, 140.1, | , 30.1, 10.9, 550.7, | ,  5000,  4843, 15000, 14642, | , -3.4, 2222.3, 131.149, |, 12.4
12081.4, 139.9, | , 30.1, 12.0, 551.4, | ,  5000,  4841, 15000, 14535, | , -3.4, 2268.2, 133.099, |, 13.4
12082.4, 139.5, | , 30.1, 11.7, 551.2, | ,  5000,  4839, 15000, 14627, | , -3.4, 2260.9, 133.289, |, 13.1
12083.4, 141.2, | , 30.1, -3.9, 539.2, | ,  5000,  4845, 15000, 14581, | , -3.4, 2322.2, 136.615, |, -0.1
12084.4, 140.6, | , 30.1, 2.7, 544.3, | ,  5000,  4843, 15000, 14629, | , -3.4, 2314.9, 136.507, |, 5.1
12085.4, 140.1, | , 30.1, 10.5, 550.4, | ,  5000,  4843, 15000, 14602, | , -3.4, 2218.5, 130.647, |, 12.0
12086.5, 139.5, | , 30.1, 11.4, 551.0, | ,  5000,  4842, 15000, 14594, | , -3.4, 2239.9, 131.848, |, 12.9
12087.5, 139.5, | , 30.1, 11.7, 551.8, | ,  5000,  4841, 15000, 14613, | , -3.4, 2260.0, 133.154, |, 13.5
12088.5, 141.1, | , 30.1, 2.8, 543.9, | ,  5000,  4846, 15000, 14618, | , -3.4, 2301.2, 135.645, |, 5.3
12089.5, 141.1, | , 30.1, 0.8, 542.9, | ,  5000,  4839, 15000, 14525, | , -3.4, 2245.0, 131.659, |, 3.2
12090.5, 140.9, | , 30.1, -1.1, 541.7, | ,  5000,  4838, 15000, 14647, | , -3.4, 2240.3, 132.210, |, 2.7
12091.5, 139.9, | , 30.1, 12.0, 551.5, | ,  5000,  4850, 15000, 14663, | , -3.4, 2269.0, 134.091, |, 13.5
12092.5, 139.9, | , 30.1, 12.2, 551.5, | ,  5000,  4843, 15000, 14600, | , -3.4, 2285.7, 134.591, |, 13.5
12093.5, 139.5, | , 30.1, 11.7, 551.6, | ,  5000,  4840, 15000, 14554, | , -3.4, 2206.0, 129.582, |, 13.1
12094.5, 140.6, | , 30.1, 2.2, 544.3, | ,  5000,  4845, 15000, 14667, | , -3.4, 2281.9, 134.839, |, 5.5
12095.6, 141.1, | , 30.1, -0.4, 542.6, | ,  5000,  4840, 15000, 14572, | , -3.4, 2296.4, 135.005, |, 3.3
12096.6, 139.6, | , 30.1, 11.7, 551.7, | ,  5000,  4846, 15000, 14666, | , -3.4, 2267.7, 134.013, |, 12.8
12097.6, 139.5, | , 30.1, 12.1, 551.9, | ,  5000,  4840, 15000, 14598, | , -3.4, 2268.2, 133.525, |, 13.7
12098.6, 140.0, | , 30.1, 11.9, 551.9, | ,  5000,  4844, 15000, 14645, | , -3.4, 2269.9, 133.973, |, 13.6
12099.6, 139.4, | , 30.1, 11.5, 551.4, | ,  5000,  4841, 15000, 14531, | , -3.4, 2238.2, 131.316, |, 13.1
12100.6, 140.9, | , 30.1, -0.7, 542.0, | ,  5000,  4845, 15000, 14590, | , -3.4, 2247.2, 132.266, |, 1.8
12101.6, 140.9, | , 30.1, 3.9, 544.3, | ,  5000,  4845, 15000, 14628, | , -3.4, 2277.2, 134.299, |, 4.7
12102.6, 139.9, | , 30.1, 12.1, 552.0, | ,  5000,  4840, 15000, 14588, | , -3.4, 2284.9, 134.439, |, 13.5
12103.6, 139.6, | , 30.1, 11.6, 551.6, | ,  5000,  4845, 15000, 14688, | , -3.4, 2245.0, 132.814, |, 13.2
12104.6, 139.5, | , 30.1, 11.6, 552.0, | ,  5000,  4845, 15000, 14602, | , -3.4, 2293.9, 135.093, |, 12.9
12105.7, 141.1, | , 30.1, 1.9, 543.5, | ,  5000,  4844, 15000, 14564, | , -3.4, 2230.9, 131.133, |, 4.4
12106.7, 140.9, | , 30.1, 2.9, 545.1, | ,  5000,  4842, 15000, 14576, | , -3.4, 2253.2, 132.512, |, 5.5
12107.7, 140.9, | , 30.1, -1.0, 542.0, | ,  5000,  4840, 15000, 14643, | , -3.4, 2261.3, 133.432, |, 2.7
12108.7, 140.1, | , 30.1, 11.7, 551.5, | ,  5000,  4845, 15000, 14565, | , -3.4, 2294.7, 134.893, |, 12.8
12109.7, 139.6, | , 30.1, 11.3, 550.9, | ,  5000,  4841, 15000, 14651, | , -3.4, 2263.5, 133.623, |, 12.8
12110.7, 139.9, | , 30.1, 9.8, 549.8, | ,  5000,  4843, 15000, 14647, | , -3.4, 2269.5, 133.954, |, 11.2
12111.7, 140.6, | , 30.1, 1.8, 543.2, | ,  5000,  4842, 15000, 14607, | , -3.4, 2273.7, 133.926, |, 4.3
12112.7, 141.1, | , 30.1, 0.6, 543.5, | ,  5000,  4840, 15000, 14589, | , -3.4, 2232.2, 131.352, |, 3.1
12113.7, 139.7, | , 30.1, 11.0, 551.3, | ,  5000,  4850, 15000, 14635, | , -3.4, 2262.6, 133.520, |, 12.4
12114.8, 139.7, | , 30.1, 10.8, 551.0, | ,  5000,  4845, 15000, 14577, | , -3.4, 2269.5, 133.492, |, 12.3
12115.8, 140.2, | , 30.1, 9.7, 550.1, | ,  5000,  4848, 15000, 14600, | , -3.4, 2276.7, 134.097, |, 12.1
12116.8, 140.0, | , 30.1, 12.0, 551.6, | ,  5000,  4840, 15000, 14634, | , -3.4, 2258.7, 133.218, |, 12.9
12117.8, 140.9, | , 30.1, 0.0, 542.5, | ,  5000,  4845, 15000, 14558, | , -3.4, 2293.4, 134.764, |, 3.0
12118.8, 141.1, | , 30.1, 2.6, 544.3, | ,  5000,  4844, 15000, 14639, | , -3.4, 2244.2, 132.418, |, 3.3
12119.8, 140.0, | , 30.1, 12.0, 551.2, | ,  5000,  4845, 15000, 14613, | , -3.4, 2266.9, 133.591, |, 12.9
12120.8, 139.8, | , 30.1, 9.3, 549.9, | ,  5000,  4838, 15000, 14598, | , -3.4, 2278.5, 134.114, |, 11.4
12121.8, 139.7, | , 30.1, 10.4, 550.8, | ,  5000,  4848, 15000, 14656, | , -3.4, 2215.0, 130.849, |, 12.8
12122.8, 141.0, | , 30.1, 2.5, 544.1, | ,  5000,  4844, 15000, 14561, | , -3.4, 2211.6, 129.985, |, 5.1
12123.8, 141.2, | , 30.1, 1.1, 541.9, | ,  5000,  4838, 15000, 14558, | , -3.4, 2239.9, 131.579, |, 3.5
12124.9, 140.9, | , 30.1, -0.5, 542.3, | ,  5000,  4847, 15000, 14660, | , -3.4, 2310.6, 136.499, |, 3.8
12125.9, 139.7, | , 30.1, 10.3, 550.9, | ,  5000,  4847, 15000, 14564, | , -3.4, 2239.0, 131.636, |, 11.3
12126.9, 139.6, | , 30.1, 11.0, 551.1, | ,  5000,  4841, 15000, 14592, | , -3.4, 2254.5, 132.689, |, 13.0
12127.9, 140.1, | , 30.1, 10.3, 550.6, | ,  5000,  4840, 15000, 14646, | , -3.4, 2246.7, 132.592, |, 12.6
12128.9, 140.6, | , 30.1, 2.2, 543.7, | ,  5000,  4841, 15000, 14571, | , -3.4, 2257.9, 132.744, |, 4.6
12129.9, 140.6, | , 30.1, 1.6, 543.7, | ,  5000,  4848, 15000, 14625, | , -3.4, 2246.3, 132.481, |, 5.1
12130.9, 140.2, | , 30.1, 10.5, 550.8, | ,  5000,  4845, 15000, 14546, | , -3.4, 2281.0, 133.956, |, 11.9
12131.9, 139.6, | , 30.1, 11.0, 550.8, | ,  5000,  4848, 15000, 14665, | , -3.4, 2253.6, 133.182, |, 12.9
12132.9, 139.6, | , 30.1, 9.7, 550.4, | ,  5000,  4842, 15000, 14512, | , -3.4, 2236.0, 131.063, |, 12.1
12133.9, 140.0, | , 30.1, 12.1, 551.4, | ,  5000,  4843, 15000, 14594, | , -3.4, 2263.9, 133.269, |, 13.1
12134.9, 141.2, | , 30.1, 2.4, 542.9, | ,  5000,  4841, 15000, 14612, | , -3.4, 2255.7, 132.899, |, 2.7
12136.0, 140.7, | , 30.1, -1.7, 542.8, | ,  5000,  4844, 15000, 14574, | , -3.4, 2252.7, 132.481, |, 1.5
12137.0, 139.6, | , 30.1, 11.1, 551.2, | ,  5000,  4843, 15000, 14639, | , -3.4, 2277.6, 134.387, |, 12.9
12138.0, 139.6, | , 30.1, 10.9, 550.9, | ,  5000,  4845, 15000, 14619, | , -3.4, 2233.0, 131.638, |, 12.8
12139.0, 139.6, | , 30.1, 11.8, 551.4, | ,  5000,  4842, 15000, 14591, | , -3.4, 2245.9, 132.186, |, 13.3
12140.0, 140.6, | , 30.1, 2.5, 544.4, | ,  5000,  4837, 15000, 14631, | , -3.4, 2220.6, 130.929, |, 5.0
12141.0, 141.3, | , 30.1, -0.5, 542.4, | ,  5000,  4841, 15000, 14621, | , -3.4, 2219.3, 130.822, |, 2.3
12142.0, 140.8, | , 30.1, 0.5, 542.5, | ,  5000,  4841, 15000, 14589, | , -3.4, 2230.5, 131.256, |, 6.1
12143.0, 139.6, | , 30.1, 11.7, 551.7, | ,  5000,  4850, 15000, 14693, | , -3.4, 2249.3, 133.135, |, 13.3
12144.0, 139.6, | , 30.1, 10.9, 551.5, | ,  5000,  4845, 15000, 14627, | , -3.4, 2190.2, 129.166, |, 13.0
12145.1, 139.9, | , 30.1, 12.2, 552.4, | ,  5000,  4845, 15000, 14594, | , -3.4, 2245.9, 132.225, |, 13.6
12146.1, 140.7, | , 30.1, 1.6, 543.7, | ,  5000,  4842, 15000, 14632, | , -3.4, 2244.6, 132.385, |, 4.2
12147.1, 140.6, | , 30.1, 2.6, 544.1, | ,  5000,  4847, 15000, 14577, | , -3.4, 2214.6, 130.288, |, 4.8
12148.1, 139.9, | , 30.1, 12.1, 551.8, | ,  5000,  4842, 15000, 14579, | , -3.4, 2201.3, 129.481, |, 13.5
12149.1, 139.9, | , 30.1, 12.1, 552.3, | ,  5000,  4848, 15000, 14684, | , -3.4, 2255.3, 133.415, |, 13.6
12150.1, 139.6, | , 30.1, 11.4, 551.6, | ,  5000,  4842, 15000, 14600, | , -3.4, 2238.2, 131.790, |, 13.2
12151.1, 139.7, | , 30.1, 10.3, 550.6, | ,  5000,  4837, 15000, 14628, | , -3.4, 2247.6, 132.503, |, 11.5
12152.1, 141.1, | , 30.1, 1.2, 543.1, | ,  5000,  4844, 15000, 14610, | , -3.4, 2279.3, 134.293, |, 4.1
12153.1, 140.6, | , 30.1, 1.0, 542.1, | ,  5000,  4836, 15000, 14570, | , -3.4, 2208.2, 129.785, |, 3.3
