Repository: jdhuang-csm/Ru-BCA

## Methods
* (BaO)<sub>x</sub>-(CaO)<sub>y</sub>-(Al<sub>2</sub>O<sub>3</sub>)<sub>1-x-y</sub> (BCA) catalyst supports were synthesized via sol-gel and solid-state methods. 
* Ru/BCA catalysts were prepared via incipient wetness impregnation to achieve 1 wt. % Ru loading.
* Ammonia synthesis rates were measured for Ru/BCA catalysts in a packed-bed reactor at 480-600<sup>o</sup>C, 10 bar, and space velocities up to 1.3 x 10<sup>6</sup> ml g<sub>cat</sub><sup>-1</sup> h<sup>-1</sup>.
* A machine learning (ML) model was employed to improve understanding of the behavior of Ru/BCA catalysts.
* A microkinetic model was developed to describe the best-performing catalyst.

File: data/init_files_Cadigan/BAdC_doubann_2017-06-16-01.txt (part 31 of 43)
********** Start test **********
Elapsed time, Pressure, | , LJtemp(C), Inner-Temp, Outer-Temp, | , N2-set, N2-flow, H2-set, H2-flow, | , pH, NH3_ppm, NH3_Prod_rate, |, In222Temp
11804.9, 140.3, | , 27.4, 11.0, 581.6, | ,  2000,  1930,  6000,  9019, | , -3.4, 413.0, 11.795, |, 11.8
11805.9, 140.4, | , 27.4, 11.0, 581.0, | ,  2000,  1929,  6000,  9211, | , -3.4, 422.4, 12.274, |, 12.0
11806.9, 141.7, | , 27.4, 4.5, 575.9, | ,  2000,  1929,  6000,  9314, | , -3.4, 452.8, 13.279, |, 5.7
11807.9, 141.9, | , 27.4, 2.7, 575.5, | ,  2000,  1930,  6000,  9368, | , -3.4, 434.4, 12.801, |, 2.2
11808.9, 140.6, | , 27.4, 10.2, 581.1, | ,  2000,  1934,  6000,  9407, | , -3.4, 422.4, 12.495, |, 11.2
11809.9, 140.8, | , 27.4, 11.4, 581.5, | ,  2000,  1927,  6000,  9435, | , -3.4, 428.9, 12.708, |, 11.7
11810.9, 140.4, | , 27.4, 11.4, 581.6, | ,  2000,  1929,  6000,  9463, | , -3.4, 424.1, 12.603, |, 11.7
11811.9, 140.3, | , 27.4, 11.4, 582.0, | ,  2000,  1930,  6000,  9466, | , -3.4, 421.6, 12.530, |, 11.7
11813.0, 142.2, | , 27.4, 4.3, 575.6, | ,  2000,  1931,  6000,  9471, | , -3.4, 420.7, 12.511, |, 5.7
11814.0, 142.5, | , 27.4, 2.7, 574.9, | ,  2000,  1925,  6000,  9473, | , -3.4, 427.6, 12.710, |, 3.7
11815.0, 140.2, | , 27.4, 11.6, 581.8, | ,  2000,  1931,  6000,  9504, | , -3.4, 430.1, 12.829, |, 12.2
11816.0, 140.3, | , 27.4, 11.3, 581.7, | ,  2000,  1931,  6000,  9501, | , -3.4, 456.7, 13.617, |, 12.2
11817.0, 140.7, | , 27.4, 12.3, 582.7, | ,  2000,  1932,  6000,  9494, | , -3.4, 436.6, 13.010, |, 12.7
11818.0, 141.6, | , 27.4, 4.7, 576.2, | ,  2000,  1928,  6000,  9482, | , -3.4, 442.1, 13.157, |, 6.0
11819.0, 141.5, | , 27.4, 4.8, 575.8, | ,  2000,  1929,  6000,  9512, | , -3.4, 454.1, 13.550, |, 6.1
11820.0, 140.7, | , 27.4, 12.1, 582.3, | ,  2000,  1933,  6000,  9513, | , -3.4, 438.3, 13.083, |, 12.8
11821.0, 140.3, | , 27.4, 11.6, 581.9, | ,  2000,  1931,  6000,  9523, | , -3.4, 442.1, 13.208, |, 12.1
11822.1, 140.3, | , 27.4, 11.6, 581.6, | ,  2000,  1928,  6000,  9514, | , -3.4, 432.3, 12.900, |, 12.1
11823.1, 140.4, | , 27.4, 11.1, 581.7, | ,  2000,  1930,  6000,  9509, | , -3.4, 439.1, 13.101, |, 11.9
11824.1, 142.0, | , 27.4, 4.6, 576.4, | ,  2000,  1926,  6000,  9495, | , -3.4, 437.4, 13.030, |, 6.0
11825.1, 141.4, | , 27.4, 5.2, 574.4, | ,  2000,  1932,  6000,  9518, | , -3.4, 439.6, 13.127, |, 4.3
11826.1, 140.3, | , 27.4, 11.6, 581.9, | ,  2000,  1927,  6000,  9513, | , -3.4, 435.7, 13.000, |, 11.9
11827.1, 140.6, | , 27.4, 12.2, 582.4, | ,  2000,  1924,  6000,  9542, | , -3.4, 439.6, 13.145, |, 12.5
11828.1, 140.4, | , 27.4, 11.5, 581.5, | ,  2000,  1929,  6000,  9523, | , -3.4, 437.0, 13.052, |, 12.0
11829.1, 140.5, | , 27.4, 10.7, 581.6, | ,  2000,  1928,  6000,  9537, | , -3.4, 430.6, 12.875, |, 11.2
11830.2, 141.8, | , 27.4, 5.6, 575.5, | ,  2000,  1935,  6000,  9525, | , -3.4, 438.7, 13.112, |, 7.1
11831.2, 141.8, | , 27.4, 4.7, 575.1, | ,  2000,  1925,  6000,  9523, | , -3.4, 468.3, 13.982, |, 4.1
11832.2, 140.4, | , 27.4, 11.5, 581.7, | ,  2000,  1932,  6000,  9522, | , -3.4, 434.0, 12.965, |, 12.1
11833.2, 140.6, | , 27.4, 12.1, 582.2, | ,  2000,  1928,  6000,  9531, | , -3.4, 440.0, 13.150, |, 12.4
11834.2, 140.7, | , 27.4, 11.1, 581.2, | ,  2000,  1926,  6000,  9539, | , -3.4, 445.6, 13.323, |, 11.7
11835.2, 141.5, | , 27.4, 4.7, 575.9, | ,  2000,  1924,  6000,  9529, | , -3.4, 443.4, 13.245, |, 5.9
11836.2, 141.4, | , 27.4, 5.9, 577.3, | ,  2000,  1929,  6000,  9507, | , -3.4, 444.7, 13.265, |, 6.7
11837.2, 140.7, | , 27.4, 12.0, 581.9, | ,  2000,  1932,  6000,  9522, | , -3.4, 441.3, 13.183, |, 12.5
11838.2, 140.2, | , 27.4, 11.6, 581.7, | ,  2000,  1927,  6000,  9531, | , -3.4, 452.4, 13.520, |, 12.1
11839.3, 140.5, | , 27.4, 10.0, 579.6, | ,  2000,  1928,  6000,  9561, | , -3.4, 456.3, 13.672, |, 10.2
11840.3, 140.7, | , 27.4, 12.2, 582.1, | ,  2000,  1931,  6000,  9548, | , -3.4, 447.3, 13.391, |, 12.4
11841.3, 142.1, | , 27.4, 2.6, 573.9, | ,  2000,  1928,  6000,  9538, | , -3.4, 439.6, 13.145, |, 3.8
11842.3, 142.0, | , 27.4, 1.9, 574.2, | ,  2000,  1927,  6000,  9533, | , -3.4, 467.8, 13.982, |, 3.7
11843.3, 140.4, | , 27.4, 10.9, 581.3, | ,  2000,  1931,  6000,  9553, | , -3.4, 447.3, 13.397, |, 11.4
11844.3, 141.1, | , 27.4, 10.5, 581.1, | ,  2000,  1932,  6000,  9560, | , -3.4, 444.3, 13.316, |, 10.9
11845.3, 140.4, | , 27.4, 11.4, 581.6, | ,  2000,  1932,  6000,  9534, | , -3.4, 447.3, 13.375, |, 11.7
11846.3, 141.6, | , 27.4, 4.1, 576.5, | ,  2000,  1929,  6000,  9536, | , -3.4, 436.1, 13.042, |, 5.7
11847.3, 142.1, | , 27.4, 3.5, 573.9, | ,  2000,  1926,  6000,  9548, | , -3.4, 459.7, 13.757, |, 4.6
11848.3, 140.3, | , 27.4, 11.1, 581.3, | ,  2000,  1929,  6000,  9552, | , -3.4, 443.8, 13.290, |, 11.7
11849.4, 140.6, | , 27.4, 9.5, 580.5, | ,  2000,  1932,  6000,  9555, | , -3.4, 447.7, 13.414, |, 11.0
11850.4, 140.8, | , 27.4, 12.0, 582.2, | ,  2000,  1934,  6000,  9551, | , -3.4, 442.1, 13.244, |, 12.2
11851.4, 140.6, | , 27.4, 11.7, 582.0, | ,  2000,  1925,  6000,  9549, | , -3.4, 452.0, 13.526, |, 12.4
11852.4, 141.7, | , 27.4, 4.5, 575.9, | ,  2000,  1928,  6000,  9554, | , -3.4, 445.6, 13.343, |, 5.6
11853.4, 141.4, | , 27.4, 5.0, 576.7, | ,  2000,  1929,  6000,  9540, | , -3.4, 461.8, 13.815, |, 5.3
11854.4, 140.9, | , 27.4, 10.7, 581.3, | ,  2000,  1927,  6000,  9540, | , -3.4, 455.8, 13.634, |, 11.2
11855.4, 140.6, | , 27.4, 11.7, 581.9, | ,  2000,  1923,  6000,  9550, | , -3.4, 454.6, 13.601, |, 12.3
11856.4, 140.4, | , 27.4, 11.4, 581.4, | ,  2000,  1931,  6000,  9548, | , -3.4, 482.8, 14.456, |, 11.9
11857.4, 140.7, | , 27.4, 12.0, 582.2, | ,  2000,  1927,  6000,  9551, | , -3.4, 451.6, 13.518, |, 12.4
11858.5, 141.5, | , 27.4, 5.2, 574.8, | ,  2000,  1927,  6000,  9535, | , -3.4, 443.4, 13.255, |, 6.1
11859.5, 142.1, | , 27.4, 1.8, 574.0, | ,  2000,  1929,  6000,  9540, | , -3.4, 482.0, 14.417, |, 3.6
11860.5, 140.3, | , 27.4, 10.9, 581.8, | ,  2000,  1929,  6000,  9534, | , -3.4, 446.8, 13.359, |, 12.1
11861.5, 140.4, | , 27.4, 12.0, 582.5, | ,  2000,  1928,  6000,  9570, | , -3.4, 446.0, 13.375, |, 12.6
11862.5, 140.3, | , 27.4, 11.7, 581.9, | ,  2000,  1928,  6000,  9588, | , -3.4, 477.7, 14.347, |, 12.2
11863.5, 141.5, | , 27.4, 4.8, 576.3, | ,  2000,  1922,  6000,  9578, | , -3.4, 458.0, 13.737, |, 6.1
11864.5, 142.0, | , 27.4, 5.1, 576.3, | ,  2000,  1930,  6000,  9572, | , -3.4, 446.8, 13.405, |, 6.3
11865.5, 140.3, | , 27.4, 11.7, 581.9, | ,  2000,  1930,  6000,  9557, | , -3.4, 456.3, 13.670, |, 12.2
11866.6, 140.6, | , 27.4, 11.1, 580.8, | ,  2000,  1924,  6000,  9553, | , -3.4, 456.3, 13.657, |, 11.6
11867.6, 140.6, | , 27.4, 12.3, 582.3, | ,  2000,  1925,  6000,  9540, | , -3.4, 484.5, 14.488, |, 12.6
11868.6, 140.6, | , 27.4, 12.3, 582.4, | ,  2000,  1928,  6000,  9575, | , -3.4, 445.1, 13.354, |, 12.8
11869.6, 142.1, | , 27.4, -0.2, 572.0, | ,  2000,  1929,  6000,  9562, | , -3.4, 463.1, 13.879, |, 1.8
11870.6, 141.5, | , 27.4, 3.8, 576.7, | ,  2000,  1922,  6000,  9561, | , -3.4, 459.3, 13.754, |, 5.7
11871.6, 140.6, | , 27.4, 12.3, 582.2, | ,  2000,  1929,  6000,  9555, | , -3.4, 452.8, 13.564, |, 12.6
11872.6, 140.2, | , 27.4, 11.4, 581.8, | ,  2000,  1925,  6000,  9552, | , -3.4, 449.0, 13.440, |, 12.2
11873.6, 140.3, | , 27.4, 11.7, 581.3, | ,  2000,  1932,  6000,  9565, | , -3.4, 451.1, 13.527, |, 12.2
11874.6, 142.7, | , 27.4, 3.9, 575.4, | ,  2000,  1929,  6000,  9562, | , -3.4, 484.5, 14.521, |, 4.8
11875.6, 141.6, | , 27.4, 3.3, 575.1, | ,  2000,  1935,  6000,  9574, | , -3.4, 462.3, 13.877, |, 4.4
11876.7, 140.4, | , 27.4, 11.0, 581.2, | ,  2000,  1932,  6000,  9559, | , -3.4, 470.8, 14.111, |, 11.6
11877.7, 140.6, | , 27.4, 12.3, 582.2, | ,  2000,  1932,  6000,  9569, | , -3.4, 445.1, 13.352, |, 12.6
11878.7, 140.2, | , 27.4, 11.5, 581.6, | ,  2000,  1920,  6000,  9204, | , -3.4, 445.6, 12.927, |, 12.1
11879.7, 140.1, | , 27.4, 11.0, 580.7, | ,  2000,  1928,  6000,  8559, | , -3.4, 478.1, 13.077, |, 11.5
11880.7, 141.5, | , 27.4, 4.4, 576.3, | ,  2000,  1929,  6000,  8923, | , -3.4, 468.7, 13.266, |, 5.6
11881.7, 141.8, | , 27.4, 6.1, 576.9, | ,  2000,  1928,  6000,  9176, | , -3.4, 455.4, 13.189, |, 7.1
11882.7, 140.3, | , 27.4, 11.6, 581.6, | ,  2000,  1927,  6000,  9334, | , -3.4, 443.4, 13.023, |, 12.0
11883.7, 140.1, | , 27.4, 11.7, 581.8, | ,  2000,  1929,  6000,  8269, | , -3.4, 452.8, 12.045, |, 12.7
11884.8, 140.8, | , 27.4, 11.1, 581.0, | ,  2000,  1933,  6000,  8600, | , -3.4, 452.0, 12.416, |, 11.8
11885.8, 140.3, | , 27.4, 12.2, 581.8, | ,  2000,  1925,  6000,  7721, | , -3.4, 451.6, 11.360, |, 12.4
11886.8, 141.7, | , 27.4, 3.1, 574.8, | ,  2000,  1930,  6000,  8156, | , -3.4, 476.0, 12.521, |, 4.6
11887.8, 142.1, | , 27.4, 3.7, 575.4, | ,  2000,  1924,  6000,  7751, | , -3.4, 453.3, 11.437, |, 4.4
11888.8, 140.7, | , 27.4, 11.5, 581.4, | ,  2000,  1937,  6000,  7927, | , -3.4, 443.8, 11.418, |, 12.0
11889.8, 140.5, | , 27.4, 9.8, 580.2, | ,  2000,  1924,  6000,  8185, | , -3.4, 453.7, 11.962, |, 10.7
11890.8, 140.1, | , 27.4, 11.4, 582.1, | ,  2000,  1930,  6000,  7577, | , -3.4, 453.7, 11.250, |, 12.1
11891.8, 141.8, | , 27.4, 4.5, 576.4, | ,  2000,  1928,  6000,  8280, | , -3.4, 458.8, 12.215, |, 6.2
11892.9, 141.5, | , 27.4, 4.4, 575.7, | ,  2000,  1925,  6000,  8704, | , -3.4, 446.8, 12.387, |, 4.4
11893.9, 140.3, | , 27.4, 11.1, 581.6, | ,  2000,  1932,  6000,  9019, | , -3.4, 445.1, 12.713, |, 11.8
11894.9, 141.0, | , 27.4, 11.0, 580.9, | ,  2000,  1931,  6000,  9214, | , -3.4, 443.4, 12.889, |, 11.0
11895.9, 140.3, | , 27.4, 11.5, 581.6, | ,  2000,  1927,  6000,  9318, | , -3.4, 440.0, 12.904, |, 11.5
11896.9, 140.4, | , 27.4, 10.7, 581.2, | ,  2000,  1925,  6000,  9214, | , -3.4, 445.6, 12.945, |, 10.9
11897.9, 141.4, | , 27.4, 4.6, 575.8, | ,  2000,  1927,  6000,  8123, | , -3.4, 473.4, 12.408, |, 5.5
11898.9, 141.8, | , 27.4, 4.6, 575.7, | ,  2000,  1926,  6000,  8618, | , -3.4, 445.6, 12.253, |, 5.0
11899.9, 140.5, | , 27.4, 9.8, 580.5, | ,  2000,  1929,  6000,  8891, | , -3.4, 437.8, 12.356, |, 10.9
11900.9, 140.6, | , 27.4, 11.8, 581.9, | ,  2000,  1930,  6000,  9104, | , -3.4, 438.3, 12.613, |, 12.6
11901.9, 140.5, | , 27.4, 12.4, 582.1, | ,  2000,  1933,  6000,  9235, | , -3.4, 433.1, 12.616, |, 12.7
11903.0, 140.1, | , 27.4, 11.7, 582.0, | ,  2000,  1929,  6000,  8992, | , -3.4, 451.1, 12.850, |, 12.1
11904.0, 141.5, | , 27.4, 3.4, 575.5, | ,  2000,  1929,  6000,  8194, | , -3.4, 439.1, 11.594, |, 5.2
11905.0, 142.5, | , 27.4, 3.5, 576.8, | ,  2000,  1929,  6000,  8709, | , -3.4, 447.7, 12.422, |, 5.3
11906.0, 140.5, | , 27.4, 12.2, 582.4, | ,  2000,  1931,  6000,  9024, | , -3.4, 424.6, 12.131, |, 12.5
11907.0, 140.3, | , 27.4, 11.5, 581.6, | ,  2000,  1930,  6000,  9164, | , -3.4, 421.6, 12.198, |, 12.0
11908.0, 140.2, | , 27.4, 11.6, 581.5, | ,  2000,  1929,  6000,  9304, | , -3.4, 426.7, 12.501, |, 11.9
11909.0, 141.8, | , 27.4, 5.3, 576.6, | ,  2000,  1925,  6000,  9219, | , -3.4, 422.9, 12.290, |, 6.6
11910.0, 141.8, | , 27.4, 3.6, 575.5, | ,  2000,  1929,  6000,  8155, | , -3.4, 454.6, 11.954, |, 5.5
11911.0, 140.1, | , 27.4, 11.6, 581.7, | ,  2000,  1932,  6000,  8542, | , -3.4, 432.3, 11.810, |, 12.1
11912.1, 140.2, | , 27.4, 11.6, 581.5, | ,  2000,  1932,  6000,  8806, | , -3.4, 424.6, 11.890, |, 11.9
11913.1, 140.2, | , 27.4, 10.7, 581.9, | ,  2000,  1931,  6000,  7959, | , -3.4, 421.6, 10.874, |, 11.8
11914.1, 140.2, | , 27.4, 11.7, 581.0, | ,  2000,  1934,  6000,  8279, | , -3.4, 434.4, 11.572, |, 12.1
11915.1, 141.5, | , 27.4, 4.7, 576.0, | ,  2000,  1931,  6000,  8749, | , -3.4, 423.7, 11.803, |, 6.2
11916.1, 142.0, | , 27.4, 4.5, 575.8, | ,  2000,  1926,  6000,  9031, | , -3.4, 416.9, 11.913, |, 4.1
11917.1, 141.4, | , 27.4, 2.4, 575.0, | ,  2000,  1917,  6000,  8403, | , -3.4, 416.9, 11.220, |, 4.0
11918.1, 140.5, | , 27.4, 10.6, 581.3, | ,  2000,  1928,  6000,  8151, | , -3.4, 425.0, 11.172, |, 11.6
11919.1, 140.7, | , 27.4, 11.9, 582.1, | ,  2000,  1931,  6000,  8698, | , -3.4, 410.0, 11.366, |, 12.1
11920.1, 140.3, | , 27.4, 11.0, 581.5, | ,  2000,  1929,  6000,  8994, | , -3.4, 407.4, 11.607, |, 11.0
11921.2, 141.6, | , 27.4, 3.7, 575.8, | ,  2000,  1932,  6000,  9086, | , -3.4, 422.9, 12.151, |, 5.3
11922.2, 141.6, | , 27.4, 4.1, 577.3, | ,  2000,  1922,  6000,  8445, | , -3.4, 429.3, 11.607, |, 6.6
11923.2, 141.4, | , 27.4, 5.6, 576.7, | ,  2000,  1926,  6000,  7964, | , -3.4, 410.4, 10.588, |, 7.0
11924.2, 140.3, | , 27.4, 11.3, 582.0, | ,  2000,  1931,  6000,  8517, | , -3.4, 441.3, 12.025, |, 11.6
11925.2, 140.6, | , 27.4, 11.7, 582.1, | ,  2000,  1944,  6000,  8897, | , -3.4, 401.4, 11.350, |, 12.2
11926.2, 141.0, | , 27.4, 11.1, 580.8, | ,  2000,  1947,  6000,  9168, | , -3.4, 398.0, 11.538, |, 11.5
11927.2, 140.4, | , 27.4, 11.4, 581.7, | ,  2000,  1940,  6000,  9302, | , -3.4, 391.6, 11.482, |, 11.6
11928.2, 141.4, | , 27.4, 4.8, 576.8, | ,  2000,  1935,  6000,  9377, | , -3.4, 399.7, 11.793, |, 5.9
11929.2, 141.4, | , 27.4, 5.8, 577.6, | ,  2000,  1926,  6000,  8894, | , -3.4, 404.9, 11.425, |, 7.3
11930.2, 140.0, | , 27.4, 11.8, 582.1, | ,  2000,  1928,  6000,  8243, | , -3.4, 424.1, 11.252, |, 12.1
11931.3, 140.1, | , 27.4, 10.6, 581.0, | ,  2000,  1920,  6000,  7705, | , -3.4, 403.6, 10.131, |, 11.4
11932.3, 139.8, | , 27.4, 11.6, 582.7, | ,  2000,  1925,  6000,  6700, | , -3.4, 402.7, 9.060, |, 12.6
11933.3, 140.3, | , 27.4, 12.4, 582.9, | ,  2000,  1927,  6000,  6369, | , -3.4, 402.3, 8.704, |, 12.7
11934.3, 141.2, | , 27.4, 4.0, 575.7, | ,  2000,  1922,  6000,  6174, | , -3.4, 411.7, 8.693, |, 5.3
11935.3, 141.5, | , 27.4, 3.2, 575.6, | ,  2000,  1934,  6000,  6100, | , -3.4, 385.6, 8.080, |, 4.5
11936.3, 140.5, | , 27.4, 10.6, 582.0, | ,  2000,  1934,  6000,  6000, | , -3.4, 386.4, 7.997, |, 11.3
11937.3, 139.8, | , 27.4, 11.6, 582.5, | ,  2000,  1929,  6000,  5940, | , -3.4, 408.3, 8.380, |, 12.1
11938.3, 140.1, | , 27.4, 11.7, 582.5, | ,  2000,  1933,  6000,  5943, | , -3.4, 386.4, 7.939, |, 12.2
11939.3, 141.2, | , 27.4, 4.7, 577.2, | ,  2000,  1930,  6000,  5888, | , -3.4, 374.9, 7.645, |, 6.5
11940.4, 141.4, | , 27.4, 6.1, 578.1, | ,  2000,  1929,  6000,  5885, | , -3.4, 398.9, 8.129, |, 7.0
11941.4, 140.0, | , 27.4, 10.5, 581.1, | ,  2000,  1930,  6000,  5856, | , -3.4, 392.9, 7.979, |, 11.4
11942.4, 139.8, | , 27.4, 11.8, 582.6, | ,  2000,  1927,  6000,  5843, | , -3.4, 388.1, 7.866, |, 12.1
11943.4, 140.3, | , 27.4, 12.4, 582.9, | ,  2000,  1930,  6000,  5867, | , -3.4, 386.0, 7.851, |, 12.7
11944.4, 139.9, | , 27.4, 11.7, 582.3, | ,  2000,  1926,  6000,  5854, | , -3.4, 404.9, 8.216, |, 12.0
11945.4, 142.0, | , 27.4, -0.4, 573.2, | ,  2000,  1930,  6000,  5888, | , -3.4, 405.3, 8.264, |, 1.6
11946.4, 141.6, | , 27.4, 5.3, 577.6, | ,  2000,  1930,  6000,  5844, | , -3.4, 377.0, 7.644, |, 6.5
11947.4, 140.3, | , 27.4, 12.4, 583.0, | ,  2000,  1931,  6000,  5854, | , -3.4, 397.6, 8.073, |, 12.8
11948.4, 140.0, | , 27.4, 11.6, 582.6, | ,  2000,  1935,  6000,  5886, | , -3.4, 380.4, 7.760, |, 11.9
11949.5, 139.9, | , 27.4, 11.2, 583.3, | ,  2000,  1927,  6000,  5862, | , -3.4, 378.3, 7.686, |, 12.0
11950.5, 141.7, | , 27.4, 4.6, 577.5, | ,  2000,  1928,  6000,  5835, | , -3.4, 376.6, 7.625, |, 5.9
11951.5, 141.5, | , 27.4, 3.8, 575.4, | ,  2000,  1932,  6000,  5844, | , -3.4, 374.9, 7.603, |, 5.7
11952.5, 140.2, | , 27.4, 11.5, 582.4, | ,  2000,  1929,  6000,  5880, | , -3.4, 376.6, 7.670, |, 11.9
11953.5, 140.3, | , 27.4, 12.4, 583.3, | ,  2000,  1923,  6000,  5836, | , -3.4, 374.0, 7.570, |, 12.8
11954.5, 139.9, | , 27.4, 11.6, 582.6, | ,  2000,  1927,  6000,  5878, | , -3.4, 395.9, 8.059, |, 11.9
11955.5, 139.8, | , 27.4, 11.7, 582.9, | ,  2000,  1926,  6000,  5833, | , -3.4, 401.0, 8.116, |, 12.3
11956.5, 141.4, | , 27.4, 4.2, 573.3, | ,  2000,  1930,  6000,  5875, | , -3.4, 377.4, 7.684, |, 1.6
11957.5, 141.7, | , 27.4, 3.5, 578.2, | ,  2000,  1923,  6000,  5868, | , -3.4, 372.7, 7.575, |, 6.5
11958.6, 140.1, | , 27.4, 11.3, 582.5, | ,  2000,  1927,  6000,  5832, | , -3.4, 388.1, 7.855, |, 11.7
11959.6, 140.0, | , 27.4, 11.2, 582.3, | ,  2000,  1926,  6000,  5847, | , -3.4, 377.0, 7.643, |, 11.5
11960.6, 140.6, | , 27.4, 11.7, 582.6, | ,  2000,  1932,  6000,  5854, | , -3.4, 371.0, 7.535, |, 11.9
11961.6, 140.2, | , 27.4, 10.6, 582.0, | ,  2000,  1928,  6000,  5833, | , -3.4, 396.7, 8.031, |, 10.9
11962.6, 141.3, | , 27.4, 3.4, 576.1, | ,  2000,  1924,  6000,  5848, | , -3.4, 367.6, 7.453, |, 4.7
11963.6, 142.0, | , 27.4, 3.4, 576.5, | ,  2000,  1930,  6000,  5867, | , -3.4, 377.4, 7.677, |, 4.5
11964.6, 141.7, | , 27.4, 1.7, 574.8, | ,  2000,  1931,  6000,  5866, | , -3.4, 371.0, 7.545, |, 3.9
11965.6, 139.9, | , 27.4, 11.5, 582.7, | ,  2000,  1924,  6000,  5843, | , -3.4, 387.7, 7.855, |, 12.0
11966.7, 140.8, | , 27.4, 11.2, 582.7, | ,  2000,  1932,  6000,  5870, | , -3.4, 398.0, 8.099, |, 11.3
11967.7, 141.5, | , 27.4, 5.0, 577.7, | ,  2000,  1926,  6000,  5837, | , -3.4, 373.6, 7.564, |, 6.1
11968.7, 141.1, | , 27.4, 4.3, 577.8, | ,  2000,  1930,  6000,  5873, | , -3.4, 366.3, 7.455, |, 6.1
11969.7, 140.2, | , 27.4, 11.5, 583.0, | ,  2000,  1931,  6000,  5844, | , -3.4, 360.7, 7.316, |, 11.6
11970.7, 140.3, | , 27.4, 12.2, 583.1, | ,  2000,  1923,  6000,  5830, | , -3.4, 363.7, 7.356, |, 12.4
11971.7, 140.1, | , 27.4, 10.6, 582.2, | ,  2000,  1932,  6000,  5856, | , -3.4, 368.0, 7.475, |, 11.3
11972.7, 140.0, | , 27.4, 11.8, 583.3, | ,  2000,  1933,  6000,  5860, | , -3.4, 381.3, 7.751, |, 12.3
11973.7, 141.5, | , 27.4, 5.4, 578.2, | ,  2000,  1929,  6000,  5847, | , -3.4, 360.7, 7.317, |, 6.7
11974.7, 141.4, | , 27.4, 5.9, 576.6, | ,  2000,  1934,  6000,  5851, | , -3.4, 371.9, 7.551, |, 4.8
11975.7, 139.8, | , 27.4, 11.7, 583.2, | ,  2000,  1929,  6000,  5820, | , -3.4, 387.7, 7.836, |, 12.3
11976.8, 140.2, | , 27.4, 10.0, 582.6, | ,  2000,  1927,  6000,  5850, | , -3.4, 381.7, 7.744, |, 11.1
11977.8, 140.4, | , 27.4, 12.3, 583.8, | ,  2000,  1933,  6000,  5876, | , -3.4, 361.6, 7.366, |, 12.7
11978.8, 139.9, | , 27.4, 11.7, 583.4, | ,  2000,  1927,  6000,  5830, | , -3.4, 365.4, 7.394, |, 12.2
11979.8, 141.1, | , 27.4, 5.5, 577.9, | ,  2000,  1929,  6000,  5877, | , -3.4, 362.0, 7.371, |, 6.7
11980.8, 141.5, | , 27.4, 5.3, 578.2, | ,  2000,  1931,  6000,  5830, | , -3.4, 360.3, 7.294, |, 6.7
11981.8, 140.6, | , 27.4, 10.8, 583.1, | ,  2000,  1929,  6000,  5885, | , -3.4, 362.0, 7.378, |, 11.7
11982.8, 139.9, | , 27.4, 11.7, 583.5, | ,  2000,  1931,  6000,  5833, | , -3.4, 372.7, 7.549, |, 12.3
11983.8, 140.5, | , 27.4, 12.2, 583.9, | ,  2000,  1933,  6000,  5884, | , -3.4, 362.9, 7.399, |, 12.6
11984.8, 141.5, | , 27.4, 5.3, 578.5, | ,  2000,  1926,  6000,  5866, | , -3.4, 363.3, 7.384, |, 6.6
11985.9, 141.3, | , 27.4, 5.5, 578.5, | ,  2000,  1928,  6000,  5863, | , -3.4, 391.1, 7.948, |, 6.5
11986.9, 140.3, | , 27.4, 10.9, 583.0, | ,  2000,  1929,  6000,  5885, | , -3.4, 360.7, 7.352, |, 11.8
11987.9, 140.3, | , 27.4, 12.3, 583.9, | ,  2000,  1925,  6000,  5840, | , -3.4, 360.7, 7.306, |, 12.7
11988.9, 139.9, | , 27.4, 11.8, 583.6, | ,  2000,  1929,  6000,  5863, | , -3.4, 363.7, 7.393, |, 12.2
11989.9, 140.0, | , 27.4, 11.8, 583.5, | ,  2000,  1927,  6000,  5845, | , -3.4, 386.0, 7.825, |, 12.2
11990.9, 141.8, | , 27.4, 3.9, 577.8, | ,  2000,  1929,  6000,  5848, | , -3.4, 360.3, 7.310, |, 5.4
11991.9, 142.1, | , 27.4, 2.1, 576.6, | ,  2000,  1931,  6000,  5838, | , -3.4, 359.4, 7.284, |, 2.5
11992.9, 140.2, | , 27.4, 10.9, 583.4, | ,  2000,  1934,  6000,  5845, | , -3.4, 372.3, 7.553, |, 11.8
11994.0, 140.1, | , 27.4, 11.3, 583.2, | ,  2000,  1930,  6000,  5834, | , -3.4, 368.9, 7.470, |, 12.4
11995.0, 140.4, | , 27.4, 11.9, 583.6, | ,  2000,  1932,  6000,  5859, | , -3.4, 364.2, 7.400, |, 12.2
11996.0, 141.3, | , 27.4, 4.6, 578.0, | ,  2000,  1929,  6000,  5818, | , -3.4, 359.4, 7.263, |, 5.6
11997.0, 141.5, | , 27.4, 4.7, 576.5, | ,  2000,  1925,  6000,  5850, | , -3.4, 364.2, 7.385, |, 5.3
11998.0, 140.5, | , 27.4, 11.8, 583.9, | ,  2000,  1934,  6000,  5867, | , -3.4, 386.4, 7.864, |, 12.4
11999.0, 140.1, | , 27.4, 11.4, 583.6, | ,  2000,  1924,  6000,  5847, | , -3.4, 359.4, 7.286, |, 11.7
12000.0, 140.1, | , 27.4, 11.3, 583.9, | ,  2000,  1929,  6000,  5833, | , -3.4, 361.6, 7.322, |, 12.0
12001.0, 140.5, | , 27.4, 12.1, 584.1, | ,  2000,  1931,  6000,  5852, | , -3.4, 362.9, 7.367, |, 12.3
12002.0, 141.8, | , 27.4, 4.2, 578.2, | ,  2000,  1929,  6000,  5886, | , -3.4, 361.6, 7.370, |, 5.8
12003.0, 141.3, | , 27.4, 5.7, 578.8, | ,  2000,  1931,  6000,  5873, | , -3.4, 387.3, 7.883, |, 6.0
12004.1, 140.1, | , 27.4, 12.0, 584.2, | ,  2000,  1926,  6000,  5861, | , -3.4, 366.3, 7.440, |, 12.5
12005.1, 140.3, | , 27.4, 11.7, 583.9, | ,  2000,  1929,  6000,  5846, | , -3.4, 386.9, 7.846, |, 12.7
12006.1, 139.9, | , 27.4, 11.8, 584.2, | ,  2000,  1929,  6000,  5861, | , -3.4,  15.8, 0.322, |, 12.2
12007.1, 140.3, | , 27.4, 10.4, 582.9, | ,  2000,  1932,  6000,  5846, | , -3.4,  35.5, 0.721, |, 11.2
12008.1, 141.5, | , 27.4, 6.1, 577.5, | ,  2000,  1929,  6000,  5835, | , -3.4,  30.0, 0.607, |, 5.3
12009.1, 141.6, | , 27.4, 2.9, 577.6, | ,  2000,  1930,  6000,  5867, | , -3.4,  45.4, 0.924, |, 5.0
12010.1, 140.1, | , 27.4, 11.4, 584.2, | ,  2000,  1929,  6000,  5860, | , -3.4,  37.3, 0.757, |, 12.1
12011.1, 140.1, | , 27.4, 11.8, 584.0, | ,  2000,  1931,  6000,  5860, | , -3.4,  46.2, 0.940, |, 12.3
12012.2, 140.6, | , 27.4, 11.5, 583.6, | ,  2000,  1928,  6000,  5863, | , -3.4,  52.2, 1.062, |, 11.8
12013.2, 141.2, | , 27.4, 4.8, 578.9, | ,  2000,  1928,  6000,  5837, | , -3.4,  85.2, 1.727, |, 6.1
12014.2, 141.2, | , 27.4, 5.6, 578.9, | ,  2000,  1929,  6000,  5866, | , -3.4,  64.7, 1.315, |, 6.2
12015.2, 140.3, | , 27.4, 12.4, 584.8, | ,  2000,  1928,  6000,  5834, | , -3.4,  84.0, 1.700, |, 12.8
12016.2, 139.9, | , 27.4, 11.9, 583.9, | ,  2000,  1927,  6000,  5837, | , -3.4,  82.7, 1.675, |, 12.1
12017.2, 140.4, | , 27.4, 11.2, 583.8, | ,  2000,  1929,  6000,  5880, | , -3.4,  83.5, 1.702, |, 11.7
12018.2, 140.4, | , 27.4, 12.3, 585.0, | ,  2000,  1926,  6000,  5839, | , -3.4,  92.1, 1.866, |, 12.7
12019.2, 142.0, | , 27.4, 1.4, 576.0, | ,  2000,  1920,  6000,  5833, | , -3.4, 104.5, 2.114, |, 2.9
12020.2, 141.4, | , 27.4, 3.6, 578.0, | ,  2000,  1930,  6000,  5860, | , -3.4, 113.1, 2.299, |, 5.4
12021.3, 140.3, | , 27.4, 11.5, 583.9, | ,  2000,  1933,  6000,  5866, | , -3.4, 114.8, 2.336, |, 11.8
12022.3, 140.6, | , 27.4, 10.9, 583.6, | ,  2000,  1927,  6000,  5845, | , -3.4, 121.2, 2.458, |, 11.2
12023.3, 140.1, | , 27.4, 11.5, 584.0, | ,  2000,  1930,  6000,  5865, | , -3.4, 131.1, 2.666, |, 11.6
12024.3, 141.1, | , 27.4, 4.6, 577.8, | ,  2000,  1926,  6000,  5837, | , -3.4, 140.9, 2.854, |, 4.9
12025.3, 141.7, | , 27.4, 5.3, 578.2, | ,  2000,  1934,  6000,  5877, | , -3.4, 175.2, 3.570, |, 4.9
12026.3, 140.1, | , 27.4, 11.2, 583.2, | ,  2000,  1934,  6000,  5841, | , -3.4, 165.8, 3.363, |, 11.9
12027.3, 140.3, | , 27.4, 10.7, 583.7, | ,  2000,  1935,  6000,  5853, | , -3.4, 151.6, 3.082, |, 11.2
12028.3, 140.5, | , 27.4, 11.7, 584.4, | ,  2000,  1931,  6000,  5857, | , -3.4, 173.5, 3.525, |, 12.4
12029.3, 140.0, | , 27.4, 11.7, 584.1, | ,  2000,  1926,  6000,  5866, | , -3.4, 161.5, 3.283, |, 12.3
12030.4, 141.3, | , 27.4, 4.8, 578.7, | ,  2000,  1925,  6000,  5848, | , -3.4, 169.6, 3.441, |, 5.9
12031.4, 141.3, | , 27.4, 5.1, 579.5, | ,  2000,  1931,  6000,  5856, | , -3.4, 180.4, 3.664, |, 6.0
12032.4, 140.2, | , 27.4, 11.0, 583.5, | ,  2000,  1925,  6000,  5838, | , -3.4, 184.6, 3.739, |, 11.5
12033.4, 139.9, | , 27.4, 11.7, 584.1, | ,  2000,  1930,  6000,  5826, | , -3.4, 204.8, 4.143, |, 12.1
12034.4, 139.9, | , 27.4, 11.5, 584.5, | ,  2000,  1925,  6000,  5858, | , -3.4, 191.9, 3.897, |, 12.5
12035.4, 140.4, | , 27.4, 12.4, 584.7, | ,  2000,  1929,  6000,  5860, | , -3.4, 201.3, 4.092, |, 12.6
12036.4, 141.8, | , 27.4, 4.1, 578.4, | ,  2000,  1933,  6000,  5857, | , -3.4, 224.5, 4.562, |, 5.6
12037.4, 141.9, | , 27.4, 2.2, 576.7, | ,  2000,  1926,  6000,  5877, | , -3.4, 212.9, 4.334, |, 3.6
12038.4, 140.5, | , 27.4, 12.0, 584.4, | ,  2000,  1932,  6000,  5840, | , -3.4, 224.1, 4.542, |, 12.3
12039.5, 140.2, | , 27.4, 11.2, 583.4, | ,  2000,  1930,  6000,  5860, | , -3.4, 248.0, 5.041, |, 11.1
12040.5, 140.1, | , 27.4, 11.2, 584.0, | ,  2000,  1930,  6000,  5848, | , -3.4, 260.5, 5.285, |, 11.8
12041.5, 141.4, | , 27.4, 4.4, 579.0, | ,  2000,  1931,  6000,  5847, | , -3.4, 263.5, 5.346, |, 5.6
12042.5, 141.4, | , 27.4, 4.8, 578.4, | ,  2000,  1926,  6000,  5835, | , -3.4, 263.5, 5.334, |, 5.1
12043.5, 140.1, | , 27.4, 11.5, 584.0, | ,  2000,  1936,  6000,  5875, | , -3.4, 259.2, 5.282, |, 11.9
12044.5, 140.2, | , 27.4, 11.2, 583.8, | ,  2000,  1931,  6000,  5884, | , -3.4, 261.8, 5.337, |, 10.6
12045.5, 140.5, | , 27.4, 11.9, 584.4, | ,  2000,  1932,  6000,  5867, | , -3.4, 269.0, 5.474, |, 12.4
12046.5, 139.9, | , 27.4, 11.6, 584.0, | ,  2000,  1930,  6000,  5838, | , -3.4, 275.9, 5.591, |, 11.9
12047.6, 141.5, | , 27.4, 4.2, 578.3, | ,  2000,  1924,  6000,  5864, | , -3.4, 286.2, 5.814, |, 5.6
12048.6, 141.4, | , 27.4, 5.3, 578.8, | ,  2000,  1932,  6000,  5860, | , -3.4, 321.3, 6.531, |, 6.3
12049.6, 140.3, | , 27.4, 12.3, 584.9, | ,  2000,  1926,  6000,  5848, | , -3.4, 299.0, 6.065, |, 12.6
12050.6, 139.8, | , 27.4, 11.7, 584.2, | ,  2000,  1924,  6000,  5876, | , -3.4, 321.3, 6.538, |, 12.1
12051.6, 140.0, | , 27.4, 11.6, 583.9, | ,  2000,  1933,  6000,  5847, | , -3.4, 315.3, 6.399, |, 11.9
12052.6, 140.7, | , 27.4, 10.6, 584.0, | ,  2000,  1929,  6000,  5840, | , -3.4, 305.9, 6.199, |, 11.9
12053.6, 141.1, | , 27.4, 5.3, 579.8, | ,  2000,  1924,  6000,  5846, | , -3.4, 320.0, 6.486, |, 6.6
12054.6, 141.4, | , 27.4, 3.0, 578.2, | ,  2000,  1932,  6000,  5867, | , -3.4, 331.2, 6.737, |, 5.3
12055.6, 140.2, | , 27.4, 11.8, 584.5, | ,  2000,  1929,  6000,  5875, | , -3.4, 366.7, 7.465, |, 12.1
12056.6, 140.3, | , 27.4, 12.3, 585.1, | ,  2000,  1928,  6000,  5830, | , -3.4, 350.0, 7.083, |, 12.7
12057.7, 140.4, | , 27.4, 10.1, 583.4, | ,  2000,  1933,  6000,  5867, | , -3.4, 347.4, 7.068, |, 10.9
12058.7, 141.3, | , 27.4, 5.5, 579.6, | ,  2000,  1928,  6000,  5863, | , -3.4, 356.0, 7.235, |, 6.6
12059.7, 141.5, | , 27.4, 6.3, 580.1, | ,  2000,  1922,  6000,  5843, | , -3.4, 368.0, 7.454, |, 7.3
12060.7, 140.0, | , 27.4, 11.6, 584.3, | ,  2000,  1927,  6000,  5826, | , -3.4, 371.0, 7.502, |, 12.0
12061.7, 140.1, | , 27.4, 11.8, 584.9, | ,  2000,  1933,  6000,  5890, | , -3.4, 367.6, 7.501, |, 12.8
12062.7, 140.5, | , 27.4, 11.7, 584.1, | ,  2000,  1927,  6000,  5826, | , -3.4, 374.9, 7.580, |, 12.1
12063.7, 140.1, | , 27.4, 11.8, 584.2, | ,  2000,  1931,  6000,  5860, | , -3.4, 383.0, 7.783, |, 12.2
12064.7, 141.6, | , 27.4, 3.6, 578.1, | ,  2000,  1930,  6000,  5850, | , -3.4, 404.4, 8.207, |, 4.9
12065.8, 141.5, | , 27.4, 6.3, 579.8, | ,  2000,  1930,  6000,  5846, | , -3.4, 408.3, 8.281, |, 7.2
12066.8, 140.4, | , 27.4, 12.4, 584.9, | ,  2000,  1928,  6000,  5854, | , -3.4, 409.6, 8.313, |, 12.2
12067.8, 140.4, | , 27.4, 10.7, 583.3, | ,  2000,  1928,  6000,  5867, | , -3.4, 411.3, 8.362, |, 11.5
12068.8, 140.4, | , 27.4, 12.3, 585.0, | ,  2000,  1932,  6000,  5860, | , -3.4, 419.4, 8.524, |, 12.7
12069.8, 141.7, | , 27.4, 5.3, 579.0, | ,  2000,  1926,  6000,  5837, | , -3.4, 413.9, 8.380, |, 6.7
12070.8, 141.1, | , 27.4, 5.5, 579.0, | ,  2000,  1921,  6000,  5823, | , -3.4, 452.4, 9.138, |, 6.5
12071.8, 139.9, | , 27.4, 11.7, 584.4, | ,  2000,  1925,  6000,  5821, | , -3.4, 443.0, 8.950, |, 12.0
12072.8, 140.5, | , 27.4, 11.6, 583.9, | ,  2000,  1932,  6000,  5849, | , -3.4, 440.4, 8.938, |, 11.9
12073.8, 140.5, | , 27.4, 12.3, 584.7, | ,  2000,  1933,  6000,  5874, | , -3.4, 437.8, 8.915, |, 12.8
12074.9, 140.1, | , 27.4, 11.8, 584.5, | ,  2000,  1931,  6000,  5855, | , -3.4, 450.3, 9.143, |, 12.2
12075.9, 141.5, | , 27.4, 5.3, 579.0, | ,  2000,  1922,  6000,  5846, | , -3.4, 451.6, 9.148, |, 6.5
12076.9, 141.2, | , 27.4, 5.7, 579.2, | ,  2000,  1928,  6000,  5856, | , -3.4, 461.8, 9.375, |, 6.5
12077.9, 140.3, | , 27.4, 10.7, 583.4, | ,  2000,  1926,  6000,  5853, | , -3.4, 465.3, 9.440, |, 11.1
12078.9, 140.8, | , 27.4, 9.6, 583.9, | ,  2000,  1929,  6000,  5841, | , -3.4, 472.1, 9.568, |, 11.6
12079.9, 140.5, | , 27.4, 12.4, 584.9, | ,  2000,  1932,  6000,  5885, | , -3.4, 479.4, 9.774, |, 12.7
12080.9, 140.1, | , 27.4, 11.9, 584.0, | ,  2000,  1932,  6000,  5851, | , -3.4, 476.0, 9.661, |, 12.0
12081.9, 141.3, | , 27.4, 5.1, 579.4, | ,  2000,  1929,  6000,  5822, | , -3.4, 482.8, 9.761, |, 6.6
12082.9, 142.1, | , 27.4, 2.3, 577.5, | ,  2000,  1927,  6000,  5851, | , -3.4, 512.4, 10.393, |, 4.3
12084.0, 140.0, | , 27.4, 11.1, 584.1, | ,  2000,  1930,  6000,  5860, | , -3.4, 522.3, 10.611, |, 11.8
12085.0, 140.0, | , 27.4, 11.6, 584.0, | ,  2000,  1930,  6000,  5863, | , -3.4, 501.7, 10.196, |, 12.2
12086.0, 139.9, | , 27.4, 11.5, 583.9, | ,  2000,  1933,  6000,  5841, | , -3.4, 506.4, 10.268, |, 12.1
12087.0, 141.7, | , 27.4, 5.4, 579.0, | ,  2000,  1934,  6000,  5850, | , -3.4, 515.4, 10.463, |, 6.5
12088.0, 141.4, | , 27.4, 4.7, 578.0, | ,  2000,  1931,  6000,  5862, | , -3.4, 530.4, 10.780, |, 4.7
12089.0, 140.4, | , 27.4, 12.4, 584.7, | ,  2000,  1935,  6000,  5855, | , -3.4, 526.5, 10.696, |, 12.6
12090.0, 140.1, | , 27.4, 11.6, 584.2, | ,  2000,  1929,  6000,  5844, | , -3.4, 515.8, 10.457, |, 12.2
12091.0, 140.1, | , 27.4, 11.6, 584.4, | ,  2000,  1925,  6000,  5855, | , -3.4, 532.5, 10.805, |, 12.1
12092.1, 139.9, | , 27.4, 11.7, 584.7, | ,  2000,  1927,  6000,  5841, | , -3.4, 534.2, 10.823, |, 12.7
12093.1, 142.0, | , 27.4, 3.0, 577.5, | ,  2000,  1926,  6000,  5837, | , -3.4, 550.1, 11.138, |, 4.3
12094.1, 141.6, | , 27.4, 2.5, 577.3, | ,  2000,  1926,  6000,  5878, | , -3.4, 545.4, 11.101, |, 3.1
12095.1, 140.2, | , 27.4, 11.2, 584.1, | ,  2000,  1932,  6000,  5844, | , -3.4, 553.1, 11.216, |, 12.0
12096.1, 140.4, | , 27.4, 11.8, 584.9, | ,  2000,  1925,  6000,  5830, | , -3.4, 541.5, 10.951, |, 12.4
12097.1, 140.2, | , 27.4, 11.2, 583.8, | ,  2000,  1930,  6000,  5866, | , -3.4, 549.2, 11.166, |, 11.9
12098.1, 140.4, | , 27.4, 10.5, 583.3, | ,  2000,  1928,  6000,  5860, | , -3.4, 546.2, 11.094, |, 10.7
12099.1, 141.7, | , 27.4, 2.8, 578.6, | ,  2000,  1930,  6000,  5843, | , -3.4, 554.4, 11.238, |, 2.3
12100.1, 141.8, | , 27.4, 3.0, 579.7, | ,  2000,  1928,  6000,  5853, | , -3.4, 583.5, 11.841, |, 6.9
12101.2, 140.2, | , 27.4, 11.4, 583.9, | ,  2000,  1929,  6000,  5867, | , -3.4, 560.4, 11.393, |, 11.7
12102.2, 140.2, | , 27.4, 11.1, 584.6, | ,  2000,  1930,  6000,  5857, | , -3.4, 572.4, 11.624, |, 12.1
12103.2, 140.7, | , 27.4, 11.0, 583.9, | ,  2000,  1931,  6000,  5888, | , -3.4, 586.1, 11.951, |, 11.4
12104.2, 141.8, | , 27.4, 5.1, 579.2, | ,  2000,  1931,  6000,  5844, | , -3.4, 591.7, 11.996, |, 6.1
12105.2, 141.3, | , 27.4, 5.0, 579.3, | ,  2000,  1930,  6000,  5844, | , -3.4, 569.0, 11.535, |, 6.5
12106.2, 140.6, | , 27.4, 12.1, 584.5, | ,  2000,  1933,  6000,  5865, | , -3.4, 582.7, 11.849, |, 12.4
12107.2, 140.6, | , 27.4, 12.0, 584.9, | ,  2000,  1928,  6000,  5867, | , -3.4, 580.1, 11.793, |, 12.3
12108.2, 140.3, | , 27.4, 10.3, 583.2, | ,  2000,  1925,  6000,  5854, | , -3.4, 579.7, 11.759, |, 11.1
12109.2, 140.2, | , 27.4, 11.5, 584.7, | ,  2000,  1929,  6000,  5833, | , -3.4, 583.5, 11.813, |, 11.7
12110.2, 141.9, | , 27.4, 3.8, 578.3, | ,  2000,  1925,  6000,  5864, | , -3.4, 595.9, 12.105, |, 5.4
12111.3, 141.6, | , 27.4, 5.4, 579.6, | ,  2000,  1929,  6000,  5836, | , -3.4, 592.5, 11.997, |, 7.0
12112.3, 140.0, | , 27.4, 11.3, 584.0, | ,  2000,  1923,  6000,  5845, | , -3.4, 594.2, 12.039, |, 12.0
12113.3, 140.6, | , 27.4, 11.3, 584.5, | ,  2000,  1926,  6000,  5847, | , -3.4, 604.9, 12.262, |, 11.8
12114.3, 140.5, | , 27.4, 11.8, 584.7, | ,  2000,  1933,  6000,  5864, | , -3.4, 629.8, 12.805, |, 12.5
12115.3, 141.4, | , 27.4, 4.3, 578.7, | ,  2000,  1934,  6000,  5865, | , -3.4, 601.1, 12.224, |, 5.6
12116.3, 141.3, | , 27.4, 5.1, 577.9, | ,  2000,  1927,  6000,  5830, | , -3.4, 604.9, 12.238, |, 4.4
12117.3, 140.6, | , 27.4, 12.1, 584.9, | ,  2000,  1930,  6000,  5873, | , -3.4, 608.8, 12.388, |, 12.5
12118.3, 140.4, | , 27.4, 10.4, 584.0, | ,  2000,  1932,  6000,  5843, | , -3.4, 621.2, 12.595, |, 11.0
12119.3, 140.1, | , 27.4, 11.4, 584.9, | ,  2000,  1928,  6000,  5829, | , -3.4, 626.8, 12.678, |, 11.7
12120.4, 140.5, | , 27.4, 12.0, 585.2, | ,  2000,  1925,  6000,  5848, | , -3.4, 610.5, 12.375, |, 12.3
12121.4, 141.4, | , 27.4, 4.5, 579.3, | ,  2000,  1926,  6000,  5852, | , -3.4, 609.2, 12.357, |, 5.5
12122.4, 141.2, | , 27.4, 5.1, 579.9, | ,  2000,  1931,  6000,  5848, | , -3.4, 639.2, 12.966, |, 6.3
12123.4, 140.9, | , 27.4, 10.9, 584.3, | ,  2000,  1929,  6000,  5842, | , -3.4, 614.4, 12.450, |, 11.5
12124.4, 140.5, | , 27.4, 11.9, 585.3, | ,  2000,  1934,  6000,  5856, | , -3.4, 615.7, 12.508, |, 12.3
12125.4, 140.1, | , 27.4, 11.9, 584.8, | ,  2000,  1932,  6000,  5856, | , -3.4, 630.2, 12.798, |, 12.2
12126.4, 140.0, | , 27.4, 11.8, 585.1, | ,  2000,  1922,  6000,  5852, | , -3.4, 625.5, 12.679, |, 12.1
12127.4, 141.3, | , 27.4, 4.2, 578.2, | ,  2000,  1925,  6000,  5867, | , -3.4, 624.2, 12.685, |, 5.4
12128.5, 141.8, | , 27.4, 2.2, 576.9, | ,  2000,  1929,  6000,  5857, | , -3.4, 630.6, 12.804, |, 4.0
12129.5, 140.0, | , 27.4, 11.6, 584.5, | ,  2000,  1929,  6000,  5850, | , -3.4, 639.2, 12.967, |, 12.0
12130.5, 140.4, | , 27.4, 12.4, 585.4, | ,  2000,  1925,  6000,  5841, | , -3.4, 634.5, 12.849, |, 12.8
12131.5, 140.1, | , 27.4, 11.6, 584.6, | ,  2000,  1933,  6000,  5869, | , -3.4, 632.4, 12.866, |, 12.2
12132.5, 141.3, | , 27.4, 4.8, 579.2, | ,  2000,  1934,  6000,  5848, | , -3.4, 639.2, 12.971, |, 6.0
12133.5, 141.8, | , 27.4, 5.4, 579.6, | ,  2000,  1932,  6000,  5863, | , -3.4, 630.2, 12.810, |, 5.1
12134.5, 140.0, | , 27.4, 11.7, 584.5, | ,  2000,  1927,  6000,  5835, | , -3.4, 631.5, 12.783, |, 11.9
12135.5, 140.0, | , 27.4, 11.5, 584.5, | ,  2000,  1927,  6000,  5848, | , -3.4, 639.6, 12.969, |, 12.0
12136.6, 140.1, | , 27.4, 11.3, 585.3, | ,  2000,  1933,  6000,  5877, | , -3.4, 639.6, 13.027, |, 12.6
12137.6, 140.5, | , 27.4, 12.4, 585.5, | ,  2000,  1929,  6000,  5855, | , -3.4, 642.6, 13.044, |, 12.7
12138.6, 141.5, | , 27.4, 2.8, 577.4, | ,  2000,  1928,  6000,  5852, | , -3.4, 640.9, 13.003, |, 4.2
12139.6, 141.8, | , 27.4, 3.6, 578.7, | ,  2000,  1929,  6000,  5828, | , -3.4, 640.5, 12.956, |, 3.7
12140.6, 140.4, | , 27.4, 12.3, 585.3, | ,  2000,  1934,  6000,  5869, | , -3.4, 663.6, 13.503, |, 12.6
12141.6, 140.1, | , 27.4, 11.5, 584.7, | ,  2000,  1932,  6000,  5858, | , -3.4, 650.8, 13.220, |, 12.0
12142.6, 140.1, | , 27.4, 11.7, 584.9, | ,  2000,  1930,  6000,  5860, | , -3.4, 648.2, 13.168, |, 12.7
12143.6, 140.6, | , 27.4, 10.8, 584.3, | ,  2000,  1925,  6000,  5873, | , -3.4, 660.2, 13.424, |, 11.8
12144.6, 142.0, | , 27.4, 3.5, 577.6, | ,  2000,  1932,  6000,  5856, | , -3.4, 647.4, 13.146, |, 5.1
12145.7, 141.5, | , 27.4, 3.9, 578.5, | ,  2000,  1929,  6000,  5871, | , -3.4, 645.6, 13.131, |, 5.3
12146.7, 140.6, | , 27.4, 12.3, 585.3, | ,  2000,  1931,  6000,  5869, | , -3.4, 663.6, 13.498, |, 12.7
12147.7, 140.1, | , 27.4, 11.8, 584.7, | ,  2000,  1930,  6000,  5841, | , -3.4, 659.4, 13.362, |, 11.8
12148.7, 140.3, | , 27.4, 10.6, 583.8, | ,  2000,  1923,  6000,  5830, | , -3.4, 656.4, 13.269, |, 11.2
12149.7, 141.3, | , 27.4, 4.7, 579.0, | ,  2000,  1928,  6000,  5860, | , -3.4, 654.2, 13.286, |, 5.9
12150.7, 141.7, | , 27.4, 5.7, 579.6, | ,  2000,  1935,  6000,  5857, | , -3.4, 660.2, 13.414, |, 6.1
12151.7, 140.1, | , 27.4, 11.1, 583.9, | ,  2000,  1935,  6000,  5845, | , -3.4, 657.2, 13.333, |, 11.7
12152.7, 140.2, | , 27.4, 11.4, 584.3, | ,  2000,  1927,  6000,  5852, | , -3.4, 654.2, 13.272, |, 11.9
12153.7, 140.5, | , 27.4, 10.3, 583.6, | ,  2000,  1931,  6000,  5871, | , -3.4, 674.4, 13.718, |, 10.9
12154.7, 140.6, | , 27.4, 11.7, 584.7, | ,  2000,  1933,  6000,  5839, | , -3.4, 685.5, 13.893, |, 12.3
12155.8, 141.8, | , 27.4, 2.7, 577.9, | ,  2000,  1933,  6000,  5849, | , -3.4, 665.8, 13.510, |, 2.9
12156.8, 142.1, | , 27.4, 3.8, 578.5, | ,  2000,  1933,  6000,  5871, | , -3.4, 665.8, 13.548, |, 5.4
12157.8, 140.3, | , 27.4, 11.5, 584.2, | ,  2000,  1932,  6000,  5842, | , -3.4, 661.1, 13.401, |, 11.6
12158.8, 140.4, | , 27.4, 10.5, 583.8, | ,  2000,  1927,  6000,  5855, | , -3.4, 673.5, 13.666, |, 10.7
12159.8, 140.0, | , 27.4, 11.0, 584.8, | ,  2000,  1927,  6000,  5843, | , -3.4, 685.9, 13.897, |, 12.4
12160.8, 141.7, | , 27.4, 5.0, 579.4, | ,  2000,  1923,  6000,  5845, | , -3.4, 665.8, 13.485, |, 5.9
12161.8, 141.8, | , 27.4, 3.0, 577.9, | ,  2000,  1926,  6000,  5849, | , -3.4, 671.8, 13.620, |, 4.6
12162.8, 140.3, | , 27.4, 10.7, 584.1, | ,  2000,  1927,  6000,  5847, | , -3.4, 671.8, 13.618, |, 11.7
12163.9, 140.8, | , 27.4, 10.7, 583.9, | ,  2000,  1932,  6000,  5867, | , -3.4, 686.3, 13.959, |, 11.4
12164.9, 140.6, | , 27.4, 11.8, 584.8, | ,  2000,  1929,  6000,  5869, | , -3.4, 681.2, 13.852, |, 12.0
12165.9, 140.1, | , 27.4, 11.7, 584.5, | ,  2000,  1932,  6000,  5871, | , -3.4, 664.5, 13.521, |, 12.0
12166.9, 141.3, | , 27.4, 4.8, 579.0, | ,  2000,  1929,  6000,  5853, | , -3.4, 680.3, 13.806, |, 6.1
12167.9, 141.9, | , 27.4, 5.8, 578.9, | ,  2000,  1932,  6000,  5867, | , -3.4, 697.1, 14.174, |, 7.0
12168.9, 140.3, | , 27.4, 10.7, 583.8, | ,  2000,  1932,  6000,  5825, | , -3.4, 669.6, 13.545, |, 11.2
12169.9, 140.1, | , 27.4, 11.6, 584.8, | ,  2000,  1928,  6000,  5870, | , -3.4, 670.9, 13.642, |, 12.2
12170.9, 140.3, | , 27.4, 12.4, 585.6, | ,  2000,  1928,  6000,  5833, | , -3.4, 693.2, 14.030, |, 12.7
12171.9, 140.5, | , 27.4, 12.2, 585.4, | ,  2000,  1927,  6000,  5870, | , -3.4, 681.6, 13.858, |, 12.8
12172.9, 141.6, | , 27.4, 3.3, 578.4, | ,  2000,  1933,  6000,  5860, | , -3.4, 668.4, 13.582, |, 4.2
12174.0, 141.7, | , 27.4, 2.6, 577.9, | ,  2000,  1924,  6000,  5831, | , -3.4, 688.9, 13.932, |, 4.0
12175.0, 140.5, | , 27.4, 12.3, 585.2, | ,  2000,  1931,  6000,  5850, | , -3.4, 679.9, 13.796, |, 12.9
12176.0, 140.0, | , 27.4, 11.7, 584.9, | ,  2000,  1931,  6000,  5834, | , -3.4, 688.9, 13.949, |, 12.1
12177.0, 140.1, | , 27.4, 11.7, 585.5, | ,  2000,  1928,  6000,  5854, | , -3.4, 679.9, 13.796, |, 12.3
12178.0, 141.8, | , 27.4, 5.2, 579.7, | ,  2000,  1932,  6000,  5852, | , -3.4, 699.6, 14.201, |, 6.4
12179.0, 141.2, | , 27.4, 5.0, 579.5, | ,  2000,  1925,  6000,  5802, | , -3.4, 678.2, 13.664, |, 6.0
12180.0, 140.0, | , 27.4, 11.8, 584.5, | ,  2000,  1934,  6000,  5863, | , -3.4, 679.5, 13.815, |, 12.0
12181.0, 140.4, | , 27.4, 12.3, 585.5, | ,  2000,  1925,  6000,  5849, | , -3.4, 700.1, 14.192, |, 12.8
12182.1, 140.1, | , 27.4, 11.8, 585.2, | ,  2000,  1930,  6000,  5863, | , -3.4, 680.8, 13.836, |, 12.3
12183.1, 140.1, | , 27.4, 11.7, 584.7, | ,  2000,  1929,  6000,  5845, | , -3.4, 709.5, 14.383, |, 12.1
12184.1, 141.5, | , 27.4, 4.8, 579.7, | ,  2000,  1930,  6000,  5842, | , -3.4, 689.3, 13.971, |, 6.1
12185.1, 141.4, | , 27.4, 6.4, 580.2, | ,  2000,  1922,  6000,  5841, | , -3.4, 675.2, 13.668, |, 7.4
12186.1, 139.9, | , 27.4, 11.3, 584.4, | ,  2000,  1926,  6000,  5819, | , -3.4, 684.2, 13.818, |, 11.9
12187.1, 140.1, | , 27.4, 11.0, 584.5, | ,  2000,  1936,  6000,  5868, | , -3.4, 722.3, 14.699, |, 11.9
12188.1, 140.7, | , 27.4, 11.2, 584.9, | ,  2000,  1931,  6000,  5864, | , -3.4, 695.3, 14.134, |, 12.2
12189.1, 140.4, | , 27.4, 9.9, 583.8, | ,  2000,  1929,  6000,  5830, | , -3.4, 676.9, 13.695, |, 10.2
12190.1, 141.3, | , 27.4, 5.3, 579.6, | ,  2000,  1928,  6000,  5838, | , -3.4, 686.8, 13.907, |, 6.2
12191.2, 142.0, | , 27.4, 3.6, 579.8, | ,  2000,  1928,  6000,  5828, | , -3.4, 687.2, 13.898, |, 4.5
12192.2, 140.3, | , 27.4, 11.7, 584.9, | ,  2000,  1925,  6000,  5839, | , -3.4, 693.6, 14.043, |, 12.5
12193.2, 140.0, | , 27.4, 11.5, 585.1, | ,  2000,  1925,  6000,  5848, | , -3.4, 703.1, 14.249, |, 11.6
12194.2, 140.7, | , 27.4, 11.6, 584.8, | ,  2000,  1933,  6000,  5862, | , -3.4, 722.3, 14.682, |, 11.9
12195.2, 141.4, | , 27.4, 4.5, 579.3, | ,  2000,  1927,  6000,  5845, | , -3.4, 685.1, 13.883, |, 5.9
12196.2, 141.1, | , 27.4, 4.9, 580.1, | ,  2000,  1928,  6000,  5849, | , -3.4, 700.5, 14.205, |, 6.5
