Repository: jdhuang-csm/Ru-BCA

## Methods
* (BaO)<sub>x</sub>-(CaO)<sub>y</sub>-(Al<sub>2</sub>O<sub>3</sub>)<sub>1-x-y</sub> (BCA) catalyst supports were synthesized via sol-gel and solid-state methods. 
* Ru/BCA catalysts were prepared via incipient wetness impregnation to achieve 1 wt. % Ru loading.
* Ammonia synthesis rates were measured for Ru/BCA catalysts in a packed-bed reactor at 480-600<sup>o</sup>C, 10 bar, and space velocities up to 1.3 x 10<sup>6</sup> ml g<sub>cat</sub><sup>-1</sup> h<sup>-1</sup>.
* A machine learning (ML) model was employed to improve understanding of the behavior of Ru/BCA catalysts.
* A microkinetic model was developed to describe the best-performing catalyst.

File: data/init_files_Cadigan/BCA311.txt (part 31 of 42)
********** Start test **********
Elapsed time, Pressure, | , LJtemp(C), Inner-Temp, Outer-Temp, | , N2-set, N2-flow, H2-set, H2-flow, | , pH, NH3_ppm, NH3_Prod_rate, |, In222Temp
11915.2, 138.5, | , 26.1, 0.0, 590.7, | ,  1000,   952,  3000,  2937, | , -3.4, 2661.1, 27.606, |, 0.0
11916.2, 139.1, | , 26.1, 0.0, 586.2, | ,  1000,   954,  3000,  2922, | , -3.4, 2651.2, 27.419, |, 0.0
11917.2, 139.1, | , 26.1, 0.0, 583.3, | ,  1000,   952,  3000,  2927, | , -3.4, 2669.2, 27.627, |, 0.0
11918.2, 139.5, | , 26.1, 0.0, 585.0, | ,  1000,   954,  3000,  2919, | , -3.4, 2673.1, 27.620, |, 0.0
11919.2, 138.5, | , 26.1, 0.0, 591.2, | ,  1000,   953,  3000,  2921, | , -3.4, 2710.8, 28.017, |, 0.0
11920.3, 138.1, | , 26.1, 0.0, 590.4, | ,  1000,   957,  3000,  2941, | , -3.4, 2713.3, 28.216, |, 0.0
11921.3, 138.2, | , 26.1, 0.0, 591.2, | ,  1000,   958,  3000,  2944, | , -3.4, 2730.0, 28.415, |, 0.0
11922.3, 139.7, | , 26.1, 0.0, 584.2, | ,  1000,   955,  3000,  2927, | , -3.4, 2728.7, 28.258, |, 0.0
11923.3, 138.8, | , 26.1, 0.0, 586.6, | ,  1000,   952,  3000,  2925, | , -3.4, 2772.0, 28.669, |, 0.0
11924.3, 138.1, | , 26.1, 0.0, 591.1, | ,  1000,   959,  3000,  2943, | , -3.4, 2790.0, 29.039, |, 0.0
11925.3, 138.6, | , 26.1, 0.0, 590.8, | ,  1000,   956,  3000,  2931, | , -3.4, 2784.0, 28.868, |, 0.0
11926.3, 138.2, | , 26.1, 0.0, 591.3, | ,  1000,   954,  3000,  2949, | , -3.4, 2797.7, 29.128, |, 0.0
11927.3, 138.7, | , 26.1, 0.0, 587.8, | ,  1000,   957,  3000,  2942, | , -3.4, 2808.0, 29.208, |, 0.0
11928.3, 139.0, | , 26.1, 0.0, 584.5, | ,  1000,   957,  3000,  2916, | , -3.4, 2818.7, 29.125, |, 0.0
11929.4, 139.0, | , 26.1, 0.0, 584.7, | ,  1000,   954,  3000,  2938, | , -3.4, 2824.3, 29.323, |, 0.0
11930.4, 138.2, | , 26.1, 0.0, 589.5, | ,  1000,   959,  3000,  2930, | , -3.4, 2829.9, 29.359, |, 0.0
11931.4, 138.6, | , 26.1, 0.0, 590.9, | ,  1000,   954,  3000,  2915, | , -3.4, 2848.7, 29.402, |, 0.0
11932.4, 138.6, | , 26.1, 0.0, 590.8, | ,  1000,   950,  3000,  2955, | , -3.4, 2857.3, 29.762, |, 0.0
11933.4, 139.0, | , 26.1, 0.0, 586.0, | ,  1000,   956,  3000,  2915, | , -3.4, 2844.9, 29.382, |, 0.0
11934.4, 139.3, | , 26.1, 0.0, 585.8, | ,  1000,   950,  3000,  2923, | , -3.4, 2860.7, 29.554, |, 0.0
11935.4, 138.6, | , 26.1, 0.0, 590.6, | ,  1000,   952,  3000,  2913, | , -3.4, 2900.6, 29.905, |, 0.0
11936.4, 138.0, | , 26.1, 0.0, 591.3, | ,  1000,   956,  3000,  2937, | , -3.4, 2916.0, 30.286, |, 0.0
11937.5, 138.3, | , 26.1, 0.0, 591.1, | ,  1000,   959,  3000,  2945, | , -3.4, 2927.1, 30.480, |, 0.0
11938.5, 138.4, | , 26.2, 0.0, 591.0, | ,  1000,   950,  3000,  2948, | , -3.4, 2897.1, 30.121, |, 0.0
11939.5, 139.1, | , 26.1, 0.0, 585.3, | ,  1000,   950,  3000,  2920, | , -3.4, 2884.7, 29.782, |, 0.0
11940.5, 138.9, | , 26.2, 0.0, 584.9, | ,  1000,   954,  3000,  2896, | , -3.4, 2925.8, 30.048, |, 0.0
11941.5, 138.5, | , 26.2, 0.0, 591.6, | ,  1000,   958,  3000,  2922, | , -3.4, 2934.0, 30.359, |, 0.0
11942.5, 138.4, | , 26.2, 0.0, 591.8, | ,  1000,   958,  3000,  2937, | , -3.4, 2957.5, 30.729, |, 0.0
11943.5, 138.1, | , 26.2, 0.0, 591.6, | ,  1000,   954,  3000,  2941, | , -3.4, 2952.4, 30.665, |, 0.0
11944.5, 138.9, | , 26.2, 0.0, 586.7, | ,  1000,   956,  3000,  2925, | , -3.4, 2931.8, 30.346, |, 0.0
11945.5, 139.6, | , 26.2, 0.0, 585.0, | ,  1000,   954,  3000,  2925, | , -3.4, 2941.7, 30.431, |, 0.0
11946.6, 138.2, | , 26.2, 0.0, 591.1, | ,  1000,   958,  3000,  2918, | , -3.4, 2963.1, 30.628, |, 0.0
11947.6, 138.1, | , 26.2, 0.0, 591.5, | ,  1000,   953,  3000,  2944, | , -3.4, 2955.4, 30.723, |, 0.0
11948.6, 138.9, | , 26.2, 0.0, 591.2, | ,  1000,   958,  3000,  2956, | , -3.4, 2945.5, 30.756, |, 0.0
11949.6, 138.6, | , 26.2, 0.0, 591.4, | ,  1000,   953,  3000,  2919, | , -3.4, 2934.8, 30.312, |, 0.0
11950.6, 139.3, | , 26.2, 0.0, 584.2, | ,  1000,   953,  3000,  2940, | , -3.4, 2981.5, 30.953, |, 0.0
11951.6, 139.6, | , 26.2, 0.0, 586.8, | ,  1000,   950,  3000,  2938, | , -3.4, 2961.4, 30.710, |, 0.0
11952.6, 138.7, | , 26.2, 0.0, 591.1, | ,  1000,   955,  3000,  2926, | , -3.4, 2970.4, 30.743, |, 0.0
11953.6, 138.3, | , 26.2, 0.0, 591.4, | ,  1000,   956,  3000,  2918, | , -3.4, 2980.7, 30.800, |, 0.0
11954.7, 138.1, | , 26.2, 0.0, 591.5, | ,  1000,   957,  3000,  2917, | , -3.4, 2979.4, 30.782, |, 0.0
11955.7, 139.3, | , 26.2, 0.0, 586.5, | ,  1000,   951,  3000,  2934, | , -3.4, 2983.2, 30.915, |, 0.0
11956.7, 139.3, | , 26.2, 0.0, 584.5, | ,  1000,   951,  3000,  2959, | , -3.4, 2982.8, 31.111, |, 0.0
11957.7, 139.0, | , 26.2, 0.0, 584.9, | ,  1000,   956,  3000,  2936, | , -3.4, 2988.8, 31.022, |, 0.0
11958.7, 138.1, | , 26.2, 0.0, 591.2, | ,  1000,   959,  3000,  2914, | , -3.4, 3000.8, 30.995, |, 0.0
11959.7, 138.0, | , 26.2, 0.0, 591.2, | ,  1000,   953,  3000,  2910, | , -3.4, 2999.1, 30.900, |, 0.0
11960.7, 138.1, | , 26.2, 0.0, 591.7, | ,  1000,   955,  3000,  2924, | , -3.4, 3012.0, 31.157, |, 0.0
11961.7, 139.5, | , 26.2, 0.0, 584.8, | ,  1000,   957,  3000,  2923, | , -3.4, 3013.7, 31.191, |, 0.0
11962.8, 139.2, | , 26.2, 0.0, 585.1, | ,  1000,   954,  3000,  2927, | , -3.4, 3001.2, 31.064, |, 0.0
11963.8, 138.1, | , 26.2, 0.0, 591.7, | ,  1000,   953,  3000,  2926, | , -3.4, 3002.5, 31.062, |, 0.0
11964.8, 138.6, | , 26.2, 0.0, 592.0, | ,  1000,   959,  3000,  2926, | , -3.4, 3001.2, 31.098, |, 0.0
11965.8, 138.3, | , 26.2, 0.0, 591.5, | ,  1000,   959,  3000,  2930, | , -3.4, 3009.8, 31.218, |, 0.0
11966.8, 138.3, | , 26.2, 0.0, 590.6, | ,  1000,   957,  3000,  2928, | , -3.4, 3018.4, 31.272, |, 0.0
11967.8, 139.5, | , 26.2, 0.0, 585.5, | ,  1000,   955,  3000,  2930, | , -3.4, 3025.2, 31.352, |, 0.0
11968.8, 138.9, | , 26.2, 0.0, 586.5, | ,  1000,   949,  3000,  2925, | , -3.4, 3026.9, 31.277, |, 0.0
11969.8, 138.4, | , 26.2, 0.0, 591.0, | ,  1000,   956,  3000,  2951, | , -3.4, 3016.7, 31.436, |, 0.0
11970.9, 138.8, | , 26.2, 0.0, 592.0, | ,  1000,   953,  3000,  2956, | , -3.4, 3014.5, 31.431, |, 0.0
11971.9, 138.8, | , 26.2, 0.0, 591.0, | ,  1000,   954,  3000,  2913, | , -3.4, 3023.1, 31.180, |, 0.0
11972.9, 138.8, | , 26.2, 0.0, 586.0, | ,  1000,   943,  3000,  2899, | , -3.4, 3038.1, 31.124, |, 0.0
11973.9, 139.1, | , 26.2, 0.0, 585.2, | ,  1000,   956,  3000,  2918, | , -3.4, 3065.9, 31.679, |, 0.0
11974.9, 138.7, | , 26.2, 0.0, 591.0, | ,  1000,   952,  3000,  2918, | , -3.4, 3065.5, 31.634, |, 0.0
11975.9, 138.2, | , 26.2, 0.0, 591.8, | ,  1000,   956,  3000,  2935, | , -3.4, 3032.9, 31.475, |, 0.0
11976.9, 138.3, | , 26.2, 0.0, 590.7, | ,  1000,   951,  3000,  2912, | , -3.4, 3036.8, 31.291, |, 0.0
11977.9, 138.7, | , 26.2, 0.0, 592.1, | ,  1000,   951,  3000,  2942, | , -3.4, 3029.9, 31.458, |, 0.0
11979.0, 139.0, | , 26.2, 0.0, 585.6, | ,  1000,   955,  3000,  2927, | , -3.4, 3044.1, 31.519, |, 0.0
11980.0, 139.2, | , 26.2, 0.0, 585.2, | ,  1000,   955,  3000,  2922, | , -3.4, 3038.9, 31.424, |, 0.0
11981.0, 138.7, | , 26.2, 0.0, 592.1, | ,  1000,   955,  3000,  2945, | , -3.4, 3052.7, 31.758, |, 0.0
11982.0, 138.8, | , 26.2, 0.0, 591.3, | ,  1000,   956,  3000,  2926, | , -3.4, 3038.1, 31.456, |, 0.0
11983.0, 138.2, | , 26.2, 0.0, 591.7, | ,  1000,   958,  3000,  2935, | , -3.4, 3032.1, 31.482, |, 0.0
11984.0, 138.8, | , 26.2, 0.0, 586.6, | ,  1000,   949,  3000,  2935, | , -3.4, 3029.5, 31.384, |, 0.0
11985.0, 139.4, | , 26.2, 0.0, 586.4, | ,  1000,   955,  3000,  2942, | , -3.4, 3038.5, 31.578, |, 0.0
11986.0, 138.9, | , 26.2, 0.0, 587.0, | ,  1000,   957,  3000,  2933, | , -3.4, 3062.5, 31.776, |, 0.0
11987.1, 138.4, | , 26.2, 0.0, 591.3, | ,  1000,   955,  3000,  2923, | , -3.4, 3049.7, 31.542, |, 0.0
11988.1, 138.5, | , 26.2, 0.0, 592.1, | ,  1000,   953,  3000,  2920, | , -3.4, 3070.6, 31.719, |, 0.0
11989.1, 138.2, | , 26.2, 0.0, 591.6, | ,  1000,   955,  3000,  2938, | , -3.4, 3057.8, 31.745, |, 0.0
11990.1, 139.8, | , 26.2, 0.0, 587.2, | ,  1000,   951,  3000,  2932, | , -3.4, 3043.7, 31.522, |, 0.0
11991.1, 139.3, | , 26.2, 0.0, 587.5, | ,  1000,   957,  3000,  2937, | , -3.4, 3044.9, 31.626, |, 0.0
11992.1, 138.8, | , 26.2, 0.0, 591.0, | ,  1000,   953,  3000,  2946, | , -3.4, 3045.8, 31.670, |, 0.0
11993.1, 138.1, | , 26.2, 0.0, 591.8, | ,  1000,   959,  3000,  2915, | , -3.4, 3053.1, 31.546, |, 0.0
11994.1, 138.7, | , 26.2, 0.0, 592.3, | ,  1000,   952,  3000,  2942, | , -3.4, 3090.4, 32.097, |, 0.0
11995.1, 139.4, | , 26.2, 0.0, 587.1, | ,  1000,   953,  3000,  2936, | , -3.4, 3055.7, 31.691, |, 0.0
11996.1, 139.0, | , 26.2, 0.0, 585.9, | ,  1000,   954,  3000,  2914, | , -3.4, 3055.2, 31.518, |, 0.0
11997.2, 139.4, | , 26.2, 0.0, 585.5, | ,  1000,   952,  3000,  2941, | , -3.4, 3053.9, 31.713, |, 0.0
11998.2, 138.7, | , 26.2, 0.0, 592.1, | ,  1000,   963,  3000,  2933, | , -3.4, 3053.1, 31.724, |, 0.0
11999.2, 138.4, | , 26.2, 0.0, 592.1, | ,  1000,   954,  3000,  2933, | , -3.4, 3073.6, 31.861, |, 0.0
12000.2, 138.3, | , 26.2, 0.0, 592.4, | ,  1000,   953,  3000,  2933, | , -3.4, 3076.6, 31.880, |, 0.0
12001.2, 139.2, | , 26.2, 0.0, 587.3, | ,  1000,   954,  3000,  2903, | , -3.4, 3061.7, 31.494, |, 0.0
12002.2, 139.4, | , 26.2, 0.0, 584.8, | ,  1000,   956,  3000,  2926, | , -3.4, 3070.2, 31.781, |, 0.0
12003.2, 138.1, | , 26.2, 0.0, 592.2, | ,  1000,   959,  3000,  2933, | , -3.4, 3064.7, 31.811, |, 0.0
12004.2, 138.3, | , 26.2, 0.0, 592.7, | ,  1000,   956,  3000,  2944, | , -3.4, 3086.5, 32.098, |, 0.0
12005.3, 138.5, | , 26.2, 0.0, 592.6, | ,  1000,   957,  3000,  2911, | , -3.4, 3061.2, 31.582, |, 0.0
12006.3, 138.2, | , 26.2, 0.0, 592.6, | ,  1000,   956,  3000,  2921, | , -3.4, 3087.8, 31.923, |, 0.0
12007.3, 139.3, | , 26.2, 0.0, 585.6, | ,  1000,   950,  3000,  2927, | , -3.4, 3077.5, 31.820, |, 0.0
12008.3, 139.6, | , 26.2, 0.0, 586.5, | ,  1000,   951,  3000,  2926, | , -3.4, 3071.9, 31.762, |, 0.0
12009.3, 138.2, | , 26.2, 0.0, 592.1, | ,  1000,   957,  3000,  2939, | , -3.4, 3059.9, 31.797, |, 0.0
12010.3, 138.4, | , 26.2, 0.0, 591.4, | ,  1000,   956,  3000,  2911, | , -3.4, 3083.1, 31.802, |, 0.0
12011.3, 138.7, | , 26.2, 0.0, 592.3, | ,  1000,   953,  3000,  2943, | , -3.4, 3105.8, 32.265, |, 0.0
12012.3, 138.9, | , 26.2, 0.0, 586.9, | ,  1000,   956,  3000,  2908, | , -3.4, 3090.8, 31.850, |, 0.0
12013.4, 139.1, | , 26.2, 0.0, 585.3, | ,  1000,   955,  3000,  2911, | , -3.4, 3114.4, 32.104, |, 0.0
12014.4, 138.8, | , 26.2, 0.0, 592.4, | ,  1000,   955,  3000,  2929, | , -3.4, 3097.6, 32.091, |, 0.0
12015.4, 138.7, | , 26.2, 0.0, 592.6, | ,  1000,   951,  3000,  2924, | , -3.4, 3083.5, 31.866, |, 0.0
12016.4, 138.3, | , 26.2, 0.0, 592.2, | ,  1000,   955,  3000,  2930, | , -3.4, 3127.2, 32.398, |, 0.0
12017.4, 138.7, | , 26.2, 0.0, 592.4, | ,  1000,   957,  3000,  2928, | , -3.4, 3106.6, 32.189, |, 0.0
12018.4, 139.1, | , 26.2, 0.0, 586.1, | ,  1000,   951,  3000,  2899, | , -3.4, 3116.5, 31.993, |, 0.0
12019.4, 138.9, | , 26.2, 0.0, 587.4, | ,  1000,   952,  3000,  2899, | , -3.4, 3106.2, 31.896, |, 0.0
12020.4, 138.4, | , 26.2, 0.0, 591.8, | ,  1000,   954,  3000,  2945, | , -3.4, 3119.1, 32.433, |, 0.0
12021.5, 138.8, | , 26.2, 0.0, 592.1, | ,  1000,   953,  3000,  2923, | , -3.4, 3119.5, 32.249, |, 0.0
12022.5, 138.2, | , 26.2, 0.0, 592.3, | ,  1000,   957,  3000,  2926, | , -3.4, 3128.5, 32.402, |, 0.0
12023.5, 139.5, | , 26.2, 0.0, 586.8, | ,  1000,   947,  3000,  2939, | , -3.4, 3130.2, 32.438, |, 0.0
12024.5, 139.7, | , 26.2, 0.0, 584.6, | ,  1000,   951,  3000,  2929, | , -3.4, 3117.3, 32.254, |, 0.0
12025.5, 139.3, | , 26.2, 0.0, 585.7, | ,  1000,   959,  3000,  2948, | , -3.4, 3127.6, 32.588, |, 0.0
12026.5, 138.2, | , 26.2, 0.0, 592.0, | ,  1000,   958,  3000,  2932, | , -3.4, 3133.6, 32.509, |, 0.0
12027.5, 138.6, | , 26.2, 0.0, 592.4, | ,  1000,   958,  3000,  2918, | , -3.4, 3168.8, 32.752, |, 0.0
12028.5, 138.7, | , 26.2, 0.0, 592.5, | ,  1000,   955,  3000,  2929, | , -3.4, 3173.5, 32.872, |, 0.0
12029.5, 139.1, | , 26.2, 0.0, 586.0, | ,  1000,   953,  3000,  2919, | , -3.4, 3159.8, 32.630, |, 0.0
12030.6, 139.3, | , 26.2, 0.0, 585.3, | ,  1000,   950,  3000,  2919, | , -3.4, 3142.6, 32.427, |, 0.0
12031.6, 138.8, | , 26.2, 0.0, 592.2, | ,  1000,   956,  3000,  2941, | , -3.4, 3137.5, 32.607, |, 0.0
12032.6, 138.3, | , 26.2, 0.0, 591.9, | ,  1000,   955,  3000,  2913, | , -3.4, 3159.8, 32.593, |, 0.0
12033.6, 138.4, | , 26.2, 0.0, 592.3, | ,  1000,   960,  3000,  2925, | , -3.4, 3153.3, 32.664, |, 0.0
12034.6, 138.9, | , 26.2, 0.0, 591.8, | ,  1000,   951,  3000,  2922, | , -3.4, 3179.9, 32.848, |, 0.0
12035.6, 139.3, | , 26.2, 0.0, 585.3, | ,  1000,   955,  3000,  2910, | , -3.4, 3171.8, 32.687, |, 0.0
12036.6, 139.3, | , 26.2, 0.0, 587.4, | ,  1000,   956,  3000,  2926, | , -3.4, 3158.1, 32.696, |, 0.0
12037.6, 138.3, | , 26.2, 0.0, 592.5, | ,  1000,   952,  3000,  2923, | , -3.4, 3158.1, 32.635, |, 0.0
12038.6, 138.6, | , 26.2, 0.0, 593.1, | ,  1000,   952,  3000,  2929, | , -3.4, 3178.2, 32.896, |, 0.0
12039.7, 138.3, | , 26.2, 0.0, 591.6, | ,  1000,   953,  3000,  2915, | , -3.4, 3191.0, 32.913, |, 0.0
12040.7, 139.2, | , 26.2, 0.0, 587.3, | ,  1000,   950,  3000,  2930, | , -3.4, 3191.9, 33.028, |, 0.0
12041.7, 139.6, | , 26.2, 0.0, 586.4, | ,  1000,   954,  3000,  2941, | , -3.4, 3188.0, 33.117, |, 0.0
12042.7, 138.4, | , 26.2, 0.0, 593.0, | ,  1000,   956,  3000,  2948, | , -3.4, 3186.8, 33.181, |, 0.0
12043.7, 138.2, | , 26.2, 0.0, 592.9, | ,  1000,   956,  3000,  2925, | , -3.4, 3158.9, 32.695, |, 0.0
12044.7, 138.5, | , 26.2, 0.0, 592.1, | ,  1000,   957,  3000,  2936, | , -3.4, 3185.9, 33.075, |, 0.0
12045.7, 138.6, | , 26.2, 0.0, 593.5, | ,  1000,   960,  3000,  2933, | , -3.4, 3188.0, 33.096, |, 0.0
12046.7, 139.4, | , 26.2, 0.0, 585.7, | ,  1000,   952,  3000,  2945, | , -3.4, 3215.5, 33.413, |, 0.0
12047.7, 139.5, | , 26.2, 0.0, 585.8, | ,  1000,   949,  3000,  2943, | , -3.4, 3194.0, 33.150, |, 0.0
12048.8, 138.7, | , 26.2, 0.0, 592.6, | ,  1000,   959,  3000,  2924, | , -3.4, 3228.7, 33.427, |, 0.0
12049.8, 138.5, | , 26.2, 0.0, 591.8, | ,  1000,   952,  3000,  2942, | , -3.4, 3215.0, 33.387, |, 0.0
12050.8, 138.4, | , 26.2, 0.0, 592.9, | ,  1000,   955,  3000,  2939, | , -3.4, 3221.0, 33.447, |, 0.0
12051.8, 139.2, | , 26.2, 0.0, 587.4, | ,  1000,   951,  3000,  2936, | , -3.4, 3216.3, 33.336, |, 0.0
12052.8, 138.9, | , 26.2, 0.0, 588.2, | ,  1000,   952,  3000,  2922, | , -3.4, 3201.8, 33.081, |, 0.0
12053.8, 139.0, | , 26.2, 0.0, 588.0, | ,  1000,   949,  3000,  2908, | , -3.4, 3232.2, 33.245, |, 0.0
12054.8, 138.6, | , 26.2, 0.0, 592.5, | ,  1000,   957,  3000,  2964, | , -3.4, 3237.7, 33.851, |, 0.0
12055.8, 138.8, | , 26.2, 0.0, 592.8, | ,  1000,   960,  3000,  2940, | , -3.4, 3203.9, 33.317, |, 0.0
12056.8, 138.2, | , 26.2, 0.0, 592.7, | ,  1000,   956,  3000,  2893, | , -3.4, 3222.7, 33.082, |, 0.0
12057.9, 139.5, | , 26.2, 0.0, 583.0, | ,  1000,   955,  3000,  2947, | , -3.4, 3218.0, 33.483, |, 0.0
12058.9, 139.6, | , 26.2, 0.0, 588.2, | ,  1000,   953,  3000,  2917, | , -3.4, 3223.6, 33.264, |, 0.0
12059.9, 138.4, | , 26.2, 0.0, 592.4, | ,  1000,   958,  3000,  2922, | , -3.4, 3250.2, 33.632, |, 0.0
12060.9, 138.2, | , 26.2, 0.0, 593.1, | ,  1000,   955,  3000,  2943, | , -3.4, 3240.7, 33.688, |, 0.0
12061.9, 138.6, | , 26.2, 0.0, 593.2, | ,  1000,   958,  3000,  2918, | , -3.4, 3231.3, 33.397, |, 0.0
12062.9, 138.8, | , 26.2, 0.0, 593.1, | ,  1000,   955,  3000,  2944, | , -3.4, 3256.2, 33.852, |, 0.0
12063.9, 139.2, | , 26.2, 0.0, 586.7, | ,  1000,   958,  3000,  2935, | , -3.4, 3225.3, 33.482, |, 0.0
12064.9, 139.3, | , 26.2, 0.0, 586.2, | ,  1000,   951,  3000,  2933, | , -3.4, 3222.7, 33.375, |, 0.0
12065.9, 138.7, | , 26.2, 0.0, 593.4, | ,  1000,   959,  3000,  2926, | , -3.4, 3229.2, 33.455, |, 0.0
12067.0, 138.3, | , 26.2, 0.0, 593.7, | ,  1000,   951,  3000,  2920, | , -3.4, 3245.9, 33.507, |, 0.0
12068.0, 138.2, | , 26.2, 0.0, 593.9, | ,  1000,   957,  3000,  2932, | , -3.4, 3259.6, 33.801, |, 0.0
12069.0, 139.5, | , 26.2, 0.0, 588.5, | ,  1000,   948,  3000,  2954, | , -3.4, 3245.0, 33.765, |, 0.0
12070.0, 139.4, | , 26.2, 0.0, 588.4, | ,  1000,   953,  3000,  2933, | , -3.4, 3238.6, 33.552, |, 0.0
12071.0, 138.2, | , 26.2, 0.0, 593.4, | ,  1000,   955,  3000,  2938, | , -3.4, 3248.5, 33.726, |, 0.0
12072.0, 138.5, | , 26.2, 0.0, 593.9, | ,  1000,   955,  3000,  2914, | , -3.4, 3271.2, 33.752, |, 0.0
12073.0, 138.6, | , 26.2, 0.0, 593.7, | ,  1000,   955,  3000,  2943, | , -3.4, 3269.4, 33.982, |, 0.0
12074.0, 138.2, | , 26.2, 0.0, 593.7, | ,  1000,   956,  3000,  2934, | , -3.4, 3275.9, 33.979, |, 0.0
12075.0, 139.2, | , 26.2, 0.0, 586.8, | ,  1000,   947,  3000,  2929, | , -3.4, 3290.9, 34.017, |, 0.0
12076.0, 139.6, | , 26.2, 0.0, 587.2, | ,  1000,   956,  3000,  2932, | , -3.4, 3262.2, 33.819, |, 0.0
12077.1, 138.2, | , 26.2, 0.0, 593.7, | ,  1000,   956,  3000,  2922, | , -3.4, 3251.9, 33.624, |, 0.0
12078.1, 138.2, | , 26.2, 0.0, 594.0, | ,  1000,   952,  3000,  2921, | , -3.4, 3266.9, 33.738, |, 0.0
12079.1, 138.7, | , 26.2, 0.0, 594.0, | ,  1000,   955,  3000,  2944, | , -3.4, 3260.5, 33.903, |, 0.0
12080.1, 139.0, | , 26.2, 0.0, 587.8, | ,  1000,   950,  3000,  2944, | , -3.4, 3272.9, 33.983, |, 0.0
12081.1, 139.1, | , 26.2, 0.0, 587.0, | ,  1000,   950,  3000,  2924, | , -3.4, 3287.0, 33.951, |, 0.0
12082.1, 139.6, | , 26.2, 0.0, 587.7, | ,  1000,   957,  3000,  2926, | , -3.4, 3277.6, 33.931, |, 0.0
12083.1, 138.8, | , 26.2, 0.0, 593.7, | ,  1000,   957,  3000,  2935, | , -3.4, 3299.4, 34.237, |, 0.0
12084.1, 138.2, | , 26.2, 0.0, 593.5, | ,  1000,   952,  3000,  2929, | , -3.4, 3283.2, 33.975, |, 0.0
12085.1, 138.4, | , 26.2, 0.0, 592.6, | ,  1000,   957,  3000,  2926, | , -3.4, 3276.3, 33.925, |, 0.0
12086.2, 139.3, | , 26.2, 0.0, 585.3, | ,  1000,   955,  3000,  2937, | , -3.4, 3282.3, 34.060, |, 0.0
12087.2, 139.4, | , 26.2, 0.0, 589.0, | ,  1000,   951,  3000,  2937, | , -3.4, 3292.6, 34.135, |, 0.0
12088.2, 138.3, | , 26.2, 0.0, 593.5, | ,  1000,   958,  3000,  2952, | , -3.4, 3278.4, 34.186, |, 0.0
12089.2, 138.6, | , 26.2, 0.0, 594.0, | ,  1000,   956,  3000,  2916, | , -3.4, 3314.0, 34.215, |, 0.0
12090.2, 138.9, | , 26.2, 0.0, 592.9, | ,  1000,   951,  3000,  2959, | , -3.4, 3287.0, 34.271, |, 0.0
12091.2, 138.9, | , 26.2, 0.0, 587.9, | ,  1000,   959,  3000,  2922, | , -3.4, 3308.0, 34.227, |, 0.0
12092.2, 139.2, | , 26.2, 0.0, 587.4, | ,  1000,   952,  3000,  2939, | , -3.4, 3293.9, 34.176, |, 0.0
12093.2, 139.6, | , 26.2, 0.0, 587.1, | ,  1000,   949,  3000,  2926, | , -3.4, 3304.2, 34.133, |, 0.0
12094.3, 138.3, | , 26.2, 0.0, 593.5, | ,  1000,   957,  3000,  2922, | , -3.4, 3292.6, 34.058, |, 0.0
12095.3, 138.5, | , 26.2, 0.0, 592.7, | ,  1000,   954,  3000,  2932, | , -3.4, 3294.7, 34.136, |, 0.0
12096.3, 138.8, | , 26.2, 0.0, 593.6, | ,  1000,   959,  3000,  2951, | , -3.4, 3304.2, 34.442, |, 0.0
12097.3, 139.0, | , 26.2, 0.0, 587.6, | ,  1000,   955,  3000,  2912, | , -3.4, 3289.2, 33.911, |, 0.0
12098.3, 139.0, | , 26.2, 0.0, 587.0, | ,  1000,   957,  3000,  2922, | , -3.4, 3313.1, 34.263, |, 0.0
12099.3, 138.3, | , 26.2, 0.0, 594.6, | ,  1000,   959,  3000,  2918, | , -3.4, 3320.9, 34.325, |, 0.0
12100.3, 138.7, | , 26.2, 0.0, 593.4, | ,  1000,   958,  3000,  2944, | , -3.4, 3338.9, 34.731, |, 0.0
12101.3, 138.3, | , 26.2, 0.0, 594.0, | ,  1000,   954,  3000,  2937, | , -3.4, 3334.1, 34.595, |, 0.0
12102.3, 138.2, | , 26.2, 0.0, 594.0, | ,  1000,   955,  3000,  2912, | , -3.4, 3305.9, 34.091, |, 0.0
12103.3, 139.6, | , 26.2, 0.0, 587.9, | ,  1000,   957,  3000,  2932, | , -3.4, 3308.4, 34.308, |, 0.0
12104.4, 139.6, | , 26.2, 0.0, 587.2, | ,  1000,   950,  3000,  2934, | , -3.4, 3309.3, 34.277, |, 0.0
12105.4, 138.5, | , 26.2, 0.0, 592.5, | ,  1000,   957,  3000,  2918, | , -3.4, 3333.7, 34.438, |, 0.0
12106.4, 138.7, | , 26.2, 0.0, 593.6, | ,  1000,   951,  3000,  2931, | , -3.4, 3304.6, 34.209, |, 0.0
12107.4, 138.3, | , 26.2, 0.0, 593.8, | ,  1000,   955,  3000,  2937, | , -3.4, 3344.9, 34.704, |, 0.0
12108.4, 139.0, | , 26.2, 0.0, 588.4, | ,  1000,   954,  3000,  2939, | , -3.4, 3331.1, 34.578, |, 0.0
12109.4, 139.3, | , 26.2, 0.0, 587.0, | ,  1000,   951,  3000,  2939, | , -3.4, 3338.0, 34.624, |, 0.0
12110.4, 140.2, | , 26.2, 0.0, 586.8, | ,  1000,   956,  3000,  2927, | , -3.4, 3312.7, 34.299, |, 0.0
12111.4, 138.2, | , 26.2, 0.0, 593.2, | ,  1000,   953,  3000,  2931, | , -3.4, 3323.9, 34.421, |, 0.0
12112.4, 138.3, | , 26.2, 0.0, 593.7, | ,  1000,   957,  3000,  2911, | , -3.4, 3350.0, 34.552, |, 0.0
12113.5, 138.7, | , 26.2, 0.0, 593.4, | ,  1000,   957,  3000,  2920, | , -3.4, 3321.7, 34.338, |, 0.0
12114.5, 139.2, | , 26.2, 0.0, 587.1, | ,  1000,   954,  3000,  2926, | , -3.4, 3323.9, 34.381, |, 0.0
12115.5, 139.2, | , 26.2, 0.0, 588.0, | ,  1000,   952,  3000,  2933, | , -3.4, 3325.6, 34.449, |, 0.0
12116.5, 138.3, | , 26.2, 0.0, 594.0, | ,  1000,   960,  3000,  2943, | , -3.4, 3341.4, 34.770, |, 0.0
12117.5, 138.7, | , 26.2, 0.0, 593.7, | ,  1000,   959,  3000,  2931, | , -3.4, 3323.9, 34.477, |, 0.0
12118.5, 138.4, | , 26.2, 0.0, 593.7, | ,  1000,   958,  3000,  2937, | , -3.4, 3341.4, 34.701, |, 0.0
12119.5, 139.4, | , 26.2, 0.0, 588.7, | ,  1000,   955,  3000,  2922, | , -3.4, 3338.4, 34.509, |, 0.0
12120.5, 139.7, | , 26.2, 0.0, 587.0, | ,  1000,   951,  3000,  2928, | , -3.4, 3359.4, 34.740, |, 0.0
12121.6, 139.1, | , 26.2, 0.0, 587.7, | ,  1000,   951,  3000,  2944, | , -3.4, 3324.7, 34.528, |, 0.0
12122.6, 138.2, | , 26.2, 0.0, 594.3, | ,  1000,   959,  3000,  2908, | , -3.4, 3329.0, 34.327, |, 0.0
12123.6, 138.6, | , 26.2, 0.0, 594.4, | ,  1000,   958,  3000,  2931, | , -3.4, 3330.3, 34.530, |, 0.0
12124.6, 138.1, | , 26.2, 0.0, 594.3, | ,  1000,   957,  3000,  2932, | , -3.4, 3330.7, 34.538, |, 0.0
12125.6, 139.1, | , 26.2, 0.0, 588.3, | ,  1000,   952,  3000,  2927, | , -3.4, 3330.7, 34.446, |, 0.0
12126.6, 139.3, | , 26.2, 0.0, 587.4, | ,  1000,   958,  3000,  2954, | , -3.4, 3332.0, 34.756, |, 0.0
12127.6, 138.3, | , 26.2, 0.0, 593.6, | ,  1000,   955,  3000,  2920, | , -3.4, 3332.9, 34.439, |, 0.0
12128.6, 138.3, | , 26.2, 0.0, 593.5, | ,  1000,   954,  3000,  2915, | , -3.4, 3332.9, 34.385, |, 0.0
12129.7, 138.7, | , 26.2, 0.0, 593.4, | ,  1000,   955,  3000,  2937, | , -3.4, 3331.1, 34.572, |, 0.0
12130.7, 138.8, | , 26.2, 0.0, 593.4, | ,  1000,   952,  3000,  2927, | , -3.4, 3340.1, 34.549, |, 0.0
12131.7, 139.0, | , 26.2, 0.0, 587.8, | ,  1000,   956,  3000,  2907, | , -3.4, 3351.7, 34.518, |, 0.0
12132.7, 139.0, | , 26.2, 0.0, 589.4, | ,  1000,   950,  3000,  2934, | , -3.4, 3332.9, 34.514, |, 0.0
12133.7, 138.8, | , 26.2, 0.0, 594.5, | ,  1000,   954,  3000,  2929, | , -3.4, 3360.7, 34.796, |, 0.0
12134.7, 138.4, | , 26.2, 0.0, 594.3, | ,  1000,   952,  3000,  2933, | , -3.4, 3341.0, 34.604, |, 0.0
12135.7, 138.3, | , 26.2, 0.0, 593.5, | ,  1000,   955,  3000,  2918, | , -3.4, 3332.4, 34.407, |, 0.0
12136.7, 139.3, | , 26.2, 0.0, 589.3, | ,  1000,   950,  3000,  2911, | , -3.4, 3328.6, 34.273, |, 0.0
12137.7, 139.6, | , 26.2, 0.0, 589.5, | ,  1000,   956,  3000,  2942, | , -3.4, 3360.7, 34.932, |, 0.0
12138.8, 138.2, | , 26.2, 0.0, 594.5, | ,  1000,   959,  3000,  2922, | , -3.4, 3330.7, 34.468, |, 0.0
12139.8, 138.7, | , 26.2, 0.0, 595.0, | ,  1000,   955,  3000,  2941, | , -3.4, 3335.9, 34.646, |, 0.0
12140.8, 138.3, | , 26.2, 0.0, 594.1, | ,  1000,   955,  3000,  2927, | , -3.4, 3331.1, 34.484, |, 0.0
12141.8, 138.4, | , 26.2, 0.0, 594.3, | ,  1000,   960,  3000,  2915, | , -3.4, 3362.0, 34.733, |, 0.0
12142.8, 139.2, | , 26.2, 0.0, 588.6, | ,  1000,   954,  3000,  2929, | , -3.4, 611.8, 6.350, |, 0.0
12143.8, 139.5, | , 26.2, 0.0, 588.3, | ,  1000,   956,  3000,  2926, | , -3.4, 703.9, 7.306, |, 0.0
12144.8, 138.3, | , 26.2, 0.0, 594.5, | ,  1000,   953,  3000,  2922, | , -3.4, 838.4, 8.684, |, 0.0
12145.8, 138.3, | , 26.2, 0.0, 593.2, | ,  1000,   958,  3000,  2921, | , -3.4, 927.6, 9.616, |, 0.0
12146.8, 138.5, | , 26.2, 0.0, 594.9, | ,  1000,   957,  3000,  2912, | , -3.4, 981.1, 10.146, |, 0.0
12147.9, 138.9, | , 26.2, 0.0, 589.7, | ,  1000,   949,  3000,  2921, | , -3.4, 1072.8, 11.093, |, 0.0
12148.9, 139.4, | , 26.2, 0.0, 588.2, | ,  1000,   953,  3000,  2945, | , -3.4, 1155.1, 12.030, |, 0.0
12149.9, 139.4, | , 26.2, 0.0, 588.6, | ,  1000,   951,  3000,  2933, | , -3.4, 1248.5, 12.957, |, 0.0
12150.9, 138.8, | , 26.3, 0.0, 593.9, | ,  1000,   954,  3000,  2926, | , -3.4, 1349.2, 13.984, |, 0.0
12151.9, 138.2, | , 26.2, 0.0, 595.1, | ,  1000,   956,  3000,  2948, | , -3.4, 1425.8, 14.869, |, 0.0
12152.9, 138.6, | , 26.2, 0.0, 595.0, | ,  1000,   958,  3000,  2922, | , -3.4, 1532.1, 15.876, |, 0.0
12153.9, 139.3, | , 26.2, 0.0, 589.8, | ,  1000,   955,  3000,  2911, | , -3.4, 1618.2, 16.711, |, 0.0
12154.9, 138.8, | , 26.3, 0.0, 590.0, | ,  1000,   952,  3000,  2940, | , -3.4, 1698.8, 17.656, |, 0.0
12156.0, 138.4, | , 26.3, 0.0, 593.3, | ,  1000,   953,  3000,  2939, | , -3.4, 1784.5, 18.546, |, 0.0
12157.0, 138.6, | , 26.3, 0.0, 595.2, | ,  1000,   953,  3000,  2929, | , -3.4, 1830.3, 18.969, |, 0.0
12158.0, 138.4, | , 26.3, 0.0, 595.4, | ,  1000,   958,  3000,  2931, | , -3.4, 1924.6, 19.984, |, 0.0
12159.0, 138.1, | , 26.3, 0.0, 594.6, | ,  1000,   956,  3000,  2914, | , -3.4, 2012.0, 20.788, |, 0.0
12160.0, 139.5, | , 26.3, 0.0, 588.8, | ,  1000,   954,  3000,  2952, | , -3.4, 2099.8, 21.896, |, 0.0
12161.0, 139.7, | , 26.3, 0.0, 589.7, | ,  1000,   956,  3000,  2932, | , -3.4, 2173.9, 22.563, |, 0.0
12162.0, 138.3, | , 26.3, 0.0, 594.6, | ,  1000,   954,  3000,  2944, | , -3.4, 2268.6, 23.600, |, 0.0
12163.0, 138.4, | , 26.3, 0.0, 594.7, | ,  1000,   955,  3000,  2919, | , -3.4, 2336.3, 24.156, |, 0.0
12164.0, 138.7, | , 26.3, 0.0, 595.0, | ,  1000,   959,  3000,  2929, | , -3.4, 2428.4, 25.199, |, 0.0
12165.1, 138.8, | , 26.3, 0.0, 589.3, | ,  1000,   948,  3000,  2913, | , -3.4, 2510.2, 25.859, |, 0.0
12166.1, 139.3, | , 26.3, 0.0, 588.2, | ,  1000,   955,  3000,  2917, | , -3.4, 2596.8, 26.828, |, 0.0
12167.1, 138.8, | , 26.3, 0.0, 594.2, | ,  1000,   952,  3000,  2931, | , -3.4, 2679.9, 27.764, |, 0.0
12168.1, 138.2, | , 26.3, 0.0, 593.8, | ,  1000,   958,  3000,  2922, | , -3.4, 2730.5, 28.264, |, 0.0
12169.1, 138.2, | , 26.3, 0.0, 594.0, | ,  1000,   956,  3000,  2925, | , -3.4, 2793.9, 28.927, |, 0.0
12170.1, 138.7, | , 26.3, 0.0, 594.4, | ,  1000,   959,  3000,  2943, | , -3.4, 2875.3, 29.926, |, 0.0
12171.1, 139.8, | , 26.3, 0.0, 587.5, | ,  1000,   952,  3000,  2941, | , -3.4, 2916.4, 30.289, |, 0.0
12172.1, 139.2, | , 26.3, 0.0, 587.3, | ,  1000,   953,  3000,  2937, | , -3.4, 2979.4, 30.912, |, 0.0
12173.1, 138.2, | , 26.3, 0.0, 594.0, | ,  1000,   953,  3000,  2914, | , -3.4, 3038.9, 31.348, |, 0.0
12174.2, 138.9, | , 26.3, 0.0, 594.2, | ,  1000,   958,  3000,  2924, | , -3.4, 3093.8, 32.032, |, 0.0
12175.2, 138.4, | , 26.3, 0.0, 594.0, | ,  1000,   958,  3000,  2934, | , -3.4, 3148.2, 32.674, |, 0.0
12176.2, 139.0, | , 26.3, 0.0, 588.6, | ,  1000,   953,  3000,  2929, | , -3.4, 3179.0, 32.906, |, 0.0
12177.2, 139.1, | , 26.3, 0.0, 586.6, | ,  1000,   951,  3000,  2909, | , -3.4, 3222.3, 33.164, |, 0.0
12178.2, 139.2, | , 26.3, 0.0, 589.3, | ,  1000,   960,  3000,  2953, | , -3.4, 3282.7, 34.254, |, 0.0
12179.2, 138.4, | , 26.3, 0.0, 594.1, | ,  1000,   954,  3000,  2939, | , -3.4, 3271.6, 33.959, |, 0.0
12180.2, 138.7, | , 26.3, 0.0, 594.1, | ,  1000,   953,  3000,  2905, | , -3.4, 3302.9, 33.975, |, 0.0
12181.2, 138.6, | , 26.3, 0.0, 594.4, | ,  1000,   959,  3000,  2912, | , -3.4, 3319.6, 34.260, |, 0.0
12182.3, 139.6, | , 26.3, 0.0, 585.4, | ,  1000,   955,  3000,  2932, | , -3.4, 3344.9, 34.662, |, 0.0
12183.3, 139.0, | , 26.3, 0.0, 589.4, | ,  1000,   952,  3000,  2938, | , -3.4, 3355.1, 34.796, |, 0.0
12184.3, 138.7, | , 26.3, 0.0, 594.8, | ,  1000,   953,  3000,  2929, | , -3.4, 3372.3, 34.907, |, 0.0
12185.3, 138.4, | , 26.3, 0.0, 593.9, | ,  1000,   960,  3000,  2938, | , -3.4, 3378.3, 35.110, |, 0.0
12186.3, 138.7, | , 26.3, 0.0, 594.5, | ,  1000,   961,  3000,  2942, | , -3.4, 3409.6, 35.478, |, 0.0
12187.3, 138.8, | , 26.3, 0.0, 593.2, | ,  1000,   956,  3000,  2911, | , -3.4, 3417.3, 35.234, |, 0.0
12188.3, 139.4, | , 26.3, 0.0, 587.0, | ,  1000,   949,  3000,  2912, | , -3.4, 3410.4, 35.111, |, 0.0
12189.3, 139.5, | , 26.3, 0.0, 585.6, | ,  1000,   950,  3000,  2949, | , -3.4, 3395.4, 35.301, |, 0.0
12190.4, 138.9, | , 26.3, 0.0, 594.0, | ,  1000,   955,  3000,  2936, | , -3.4, 3401.4, 35.279, |, 0.0
12191.4, 138.3, | , 26.3, 0.0, 594.1, | ,  1000,   951,  3000,  2933, | , -3.4, 3392.0, 35.129, |, 0.0
12192.4, 138.5, | , 26.3, 0.0, 593.5, | ,  1000,   956,  3000,  2924, | , -3.4, 3445.1, 35.639, |, 0.0
12193.4, 139.5, | , 26.3, 0.0, 588.7, | ,  1000,   952,  3000,  2944, | , -3.4, 3408.7, 35.400, |, 0.0
12194.4, 139.3, | , 26.3, 0.0, 586.9, | ,  1000,   949,  3000,  2937, | , -3.4, 3411.3, 35.342, |, 0.0
12195.4, 138.5, | , 26.3, 0.0, 593.8, | ,  1000,   959,  3000,  2940, | , -3.4, 3407.4, 35.420, |, 0.0
12196.4, 138.4, | , 26.3, 0.0, 594.0, | ,  1000,   956,  3000,  2934, | , -3.4, 3415.5, 35.428, |, 0.0
12197.4, 139.0, | , 26.3, 0.0, 593.9, | ,  1000,   955,  3000,  2927, | , -3.4, 3397.6, 35.166, |, 0.0
12198.4, 138.3, | , 26.3, 0.0, 594.1, | ,  1000,   953,  3000,  2922, | , -3.4, 3383.0, 34.946, |, 0.0
12199.5, 139.4, | , 26.3, 0.0, 587.5, | ,  1000,   949,  3000,  2910, | , -3.4, 3389.4, 34.871, |, 0.0
12200.5, 139.7, | , 26.3, 0.0, 587.8, | ,  1000,   951,  3000,  2933, | , -3.4, 3386.0, 35.064, |, 0.0
12201.5, 138.4, | , 26.3, 0.0, 594.1, | ,  1000,   952,  3000,  2939, | , -3.4, 3400.6, 35.273, |, 0.0
12202.5, 138.4, | , 26.3, 0.0, 593.6, | ,  1000,   955,  3000,  2911, | , -3.4, 3384.7, 34.887, |, 0.0
12203.5, 138.7, | , 26.3, 0.0, 594.7, | ,  1000,   954,  3000,  2925, | , -3.4, 3385.6, 35.007, |, 0.0
12204.5, 139.6, | , 26.3, 0.0, 589.1, | ,  1000,   953,  3000,  2923, | , -3.4, 3378.3, 34.912, |, 0.0
12205.5, 139.2, | , 26.3, 0.0, 586.4, | ,  1000,   952,  3000,  2922, | , -3.4, 3377.0, 34.876, |, 0.0
12206.5, 139.5, | , 26.3, 0.0, 587.9, | ,  1000,   949,  3000,  2917, | , -3.4, 3393.7, 34.974, |, 0.0
12207.5, 138.8, | , 26.3, 0.0, 588.2, | ,  1000,   953,  3000,  2933, | , -3.4, 3386.0, 35.081, |, 0.0
12208.6, 138.4, | , 26.3, 0.0, 594.8, | ,  1000,   958,  3000,  2948, | , -3.4, 3377.8, 35.183, |, 0.0
12209.6, 138.3, | , 26.3, 0.0, 594.6, | ,  1000,   956,  3000,  2911, | , -3.4, 3359.4, 34.643, |, 0.0
12210.6, 139.8, | , 26.3, 0.0, 588.5, | ,  1000,   949,  3000,  2922, | , -3.4, 3364.6, 34.725, |, 0.0
12211.6, 139.2, | , 26.3, 0.0, 589.0, | ,  1000,   948,  3000,  2948, | , -3.4, 3367.6, 34.976, |, 0.0
12212.6, 138.5, | , 26.3, 0.0, 593.9, | ,  1000,   957,  3000,  2935, | , -3.4, 3356.0, 34.822, |, 0.0
12213.6, 138.5, | , 26.3, 0.0, 594.8, | ,  1000,   958,  3000,  2936, | , -3.4, 3385.6, 35.149, |, 0.0
12214.6, 139.7, | , 26.3, 0.0, 584.8, | ,  1000,   951,  3000,  2917, | , -3.4, 3354.7, 34.599, |, 0.0
12215.6, 138.2, | , 26.3, 0.0, 594.6, | ,  1000,   952,  3000,  2920, | , -3.4, 3394.6, 35.045, |, 0.0
12216.6, 139.2, | , 26.3, 0.0, 588.2, | ,  1000,   950,  3000,  2929, | , -3.4, 3397.1, 35.128, |, 0.0
12217.7, 139.8, | , 26.3, 0.0, 587.4, | ,  1000,   952,  3000,  2935, | , -3.4, 3359.9, 34.817, |, 0.0
12218.7, 138.2, | , 26.3, 0.0, 594.3, | ,  1000,   959,  3000,  2913, | , -3.4, 3355.6, 34.637, |, 0.0
12219.7, 138.4, | , 26.3, 0.0, 593.9, | ,  1000,   956,  3000,  2920, | , -3.4, 3365.4, 34.780, |, 0.0
12220.7, 138.9, | , 26.3, 0.0, 594.0, | ,  1000,   952,  3000,  2963, | , -3.4, 3363.3, 35.106, |, 0.0
12221.7, 139.5, | , 26.3, 0.0, 588.8, | ,  1000,   955,  3000,  2912, | , -3.4, 3339.7, 34.436, |, 0.0
12222.7, 139.0, | , 26.3, 0.0, 588.6, | ,  1000,   953,  3000,  2918, | , -3.4, 3352.6, 34.598, |, 0.0
12223.7, 138.7, | , 26.3, 0.0, 594.3, | ,  1000,   953,  3000,  2932, | , -3.4, 3369.3, 34.900, |, 0.0
12224.7, 138.3, | , 26.3, 0.0, 594.2, | ,  1000,   957,  3000,  2940, | , -3.4, 3351.3, 34.822, |, 0.0
12225.8, 138.3, | , 26.3, 0.0, 594.3, | ,  1000,   953,  3000,  2920, | , -3.4, 3387.3, 34.979, |, 0.0
12226.8, 138.2, | , 26.3, 0.0, 594.8, | ,  1000,   956,  3000,  2917, | , -3.4, 3354.7, 34.638, |, 0.0
12227.8, 139.8, | , 26.3, 0.0, 587.0, | ,  1000,   953,  3000,  2941, | , -3.4, 3353.0, 34.814, |, 0.0
12228.8, 139.4, | , 26.3, 0.0, 588.0, | ,  1000,   950,  3000,  2936, | , -3.4, 3353.9, 34.745, |, 0.0
12229.8, 138.4, | , 26.3, 0.0, 594.4, | ,  1000,   956,  3000,  2933, | , -3.4, 3350.0, 34.743, |, 0.0
12230.8, 138.7, | , 26.3, 0.0, 594.7, | ,  1000,   951,  3000,  2933, | , -3.4, 3373.1, 34.934, |, 0.0
12231.8, 138.1, | , 26.3, 0.0, 594.8, | ,  1000,   952,  3000,  2929, | , -3.4, 3382.1, 35.000, |, 0.0
12232.8, 139.0, | , 26.3, 0.0, 589.0, | ,  1000,   956,  3000,  2915, | , -3.4, 3362.4, 34.706, |, 0.0
12233.8, 139.6, | , 26.3, 0.0, 588.3, | ,  1000,   951,  3000,  2933, | , -3.4, 3390.7, 35.111, |, 0.0
12234.9, 138.7, | , 26.3, 0.0, 594.6, | ,  1000,   957,  3000,  2929, | , -3.4, 3354.3, 34.748, |, 0.0
12235.9, 138.4, | , 26.3, 0.0, 594.7, | ,  1000,   952,  3000,  2952, | , -3.4, 3354.7, 34.915, |, 0.0
12236.9, 138.7, | , 26.3, 0.0, 594.8, | ,  1000,   958,  3000,  2932, | , -3.4, 3347.9, 34.724, |, 0.0
12237.9, 138.9, | , 26.3, 0.0, 594.4, | ,  1000,   956,  3000,  2933, | , -3.4, 3355.6, 34.795, |, 0.0
12238.9, 139.3, | , 26.3, 0.0, 588.2, | ,  1000,   952,  3000,  2925, | , -3.4, 3346.1, 34.584, |, 0.0
12239.9, 139.1, | , 26.3, 0.0, 590.2, | ,  1000,   951,  3000,  2922, | , -3.4, 3380.8, 34.907, |, 0.0
12240.9, 138.7, | , 26.3, 0.0, 595.3, | ,  1000,   955,  3000,  2929, | , -3.4, 3354.7, 34.745, |, 0.0
12241.9, 138.7, | , 26.3, 0.0, 595.2, | ,  1000,   958,  3000,  2933, | , -3.4, 3371.4, 34.975, |, 0.0
12243.0, 138.9, | , 26.3, 0.0, 594.1, | ,  1000,   953,  3000,  2944, | , -3.4, 3376.1, 35.077, |, 0.0
12244.0, 139.2, | , 26.3, 0.0, 588.9, | ,  1000,   955,  3000,  2922, | , -3.4, 3359.4, 34.721, |, 0.0
12245.0, 139.2, | , 26.3, 0.0, 588.7, | ,  1000,   954,  3000,  2929, | , -3.4, 3360.3, 34.785, |, 0.0
12246.0, 139.3, | , 26.3, 0.0, 587.5, | ,  1000,   953,  3000,  2932, | , -3.4, 3359.9, 34.800, |, 0.0
12247.0, 138.8, | , 26.3, 0.0, 594.4, | ,  1000,   954,  3000,  2952, | , -3.4, 3369.7, 35.087, |, 0.0
12248.0, 138.4, | , 26.3, 0.0, 593.8, | ,  1000,   957,  3000,  2939, | , -3.4, 3362.4, 34.927, |, 0.0
12249.1, 138.7, | , 26.3, 0.0, 594.8, | ,  1000,   957,  3000,  2927, | , -3.4, 3364.6, 34.843, |, 0.0
12250.1, 139.2, | , 26.3, 0.0, 589.3, | ,  1000,   949,  3000,  2946, | , -3.4, 3347.0, 34.763, |, 0.0
12251.1, 139.0, | , 26.3, 0.0, 589.4, | ,  1000,   956,  3000,  2923, | , -3.4, 3367.1, 34.823, |, 0.0
12252.1, 138.4, | , 26.3, 0.0, 595.0, | ,  1000,   955,  3000,  2926, | , -3.4, 3359.4, 34.766, |, 0.0
12253.1, 138.9, | , 26.3, 0.0, 593.9, | ,  1000,   956,  3000,  2941, | , -3.4, 3336.3, 34.665, |, 0.0
12254.1, 138.2, | , 26.3, 0.0, 595.0, | ,  1000,   961,  3000,  2929, | , -3.4, 3359.9, 34.842, |, 0.0
12255.1, 138.2, | , 26.3, 0.0, 595.1, | ,  1000,   956,  3000,  2931, | , -3.4, 3367.1, 34.896, |, 0.0
12256.1, 139.6, | , 26.3, 0.0, 588.7, | ,  1000,   953,  3000,  2923, | , -3.4, 3368.0, 34.806, |, 0.0
12257.1, 139.1, | , 26.3, 0.0, 590.5, | ,  1000,   950,  3000,  2941, | , -3.4, 3368.0, 34.941, |, 0.0
12258.2, 138.6, | , 26.3, 0.0, 594.5, | ,  1000,   954,  3000,  2929, | , -3.4, 3372.7, 34.916, |, 0.0
12259.2, 138.7, | , 26.3, 0.0, 595.8, | ,  1000,   950,  3000,  2937, | , -3.4, 3363.3, 34.862, |, 0.0
12260.2, 138.7, | , 26.3, 0.0, 595.8, | ,  1000,   958,  3000,  2930, | , -3.4, 3364.6, 34.883, |, 0.0
12261.2, 139.0, | , 26.3, 0.0, 589.6, | ,  1000,   953,  3000,  2920, | , -3.4, 3362.0, 34.719, |, 0.0
12262.2, 139.5, | , 26.3, 0.0, 589.0, | ,  1000,   957,  3000,  2912, | , -3.4, 3360.3, 34.664, |, 0.0
12263.2, 138.7, | , 26.3, 0.0, 594.9, | ,  1000,   953,  3000,  2926, | , -3.4, 3370.1, 34.856, |, 0.0
12264.2, 138.3, | , 26.3, 0.0, 595.4, | ,  1000,   952,  3000,  2944, | , -3.4, 3376.6, 35.075, |, 0.0
12265.2, 138.3, | , 26.3, 0.0, 595.2, | ,  1000,   953,  3000,  2926, | , -3.4, 3352.1, 34.671, |, 0.0
12266.3, 138.7, | , 26.3, 0.0, 595.2, | ,  1000,   957,  3000,  2918, | , -3.4, 3360.7, 34.721, |, 0.0
12267.3, 139.3, | , 26.3, 0.0, 589.3, | ,  1000,   951,  3000,  2924, | , -3.4, 3359.0, 34.706, |, 0.0
12268.3, 139.1, | , 26.3, 0.0, 589.9, | ,  1000,   952,  3000,  2934, | , -3.4, 3384.3, 35.062, |, 0.0
12269.3, 138.6, | , 26.3, 0.0, 595.6, | ,  1000,   956,  3000,  2922, | , -3.4, 3362.8, 34.774, |, 0.0
12270.3, 138.2, | , 26.3, 0.0, 595.6, | ,  1000,   953,  3000,  2922, | , -3.4, 3370.6, 34.821, |, 0.0
12271.3, 138.2, | , 26.3, 0.0, 595.5, | ,  1000,   954,  3000,  2941, | , -3.4, 3399.3, 35.301, |, 0.0
12272.3, 139.0, | , 26.3, 0.0, 590.0, | ,  1000,   953,  3000,  2944, | , -3.4, 3372.3, 35.035, |, 0.0
12273.3, 139.8, | , 26.3, 0.0, 588.3, | ,  1000,   954,  3000,  2933, | , -3.4, 3360.3, 34.824, |, 0.0
12274.3, 139.2, | , 26.3, 0.0, 589.0, | ,  1000,   950,  3000,  2949, | , -3.4, 3380.4, 35.143, |, 0.0
12275.4, 138.3, | , 26.3, 0.0, 595.3, | ,  1000,   957,  3000,  2932, | , -3.4, 3360.3, 34.841, |, 0.0
12276.4, 138.6, | , 26.3, 0.0, 596.1, | ,  1000,   954,  3000,  2926, | , -3.4, 3361.1, 34.775, |, 0.0
12277.4, 138.3, | , 26.3, 0.0, 595.3, | ,  1000,   960,  3000,  2932, | , -3.4, 3381.7, 35.085, |, 0.0
12278.4, 139.3, | , 26.3, 0.0, 589.9, | ,  1000,   954,  3000,  2923, | , -3.4, 3351.3, 34.645, |, 0.0
12279.4, 139.3, | , 26.3, 0.0, 589.5, | ,  1000,   953,  3000,  2922, | , -3.4, 3356.4, 34.673, |, 0.0
12280.4, 138.1, | , 26.3, 0.0, 595.6, | ,  1000,   960,  3000,  2914, | , -3.4, 3402.7, 35.143, |, 0.0
12281.4, 138.2, | , 26.3, 0.0, 595.6, | ,  1000,   955,  3000,  2937, | , -3.4, 3382.1, 35.095, |, 0.0
12282.4, 138.3, | , 26.3, 0.0, 594.8, | ,  1000,   956,  3000,  2940, | , -3.4, 3369.3, 34.994, |, 0.0
12283.4, 138.7, | , 26.3, 0.0, 595.8, | ,  1000,   951,  3000,  2916, | , -3.4, 3380.8, 34.854, |, 0.0
12284.5, 139.3, | , 26.3, 0.0, 589.3, | ,  1000,   949,  3000,  2929, | , -3.4, 3369.3, 34.835, |, 0.0
12285.5, 138.9, | , 26.3, 0.0, 591.0, | ,  1000,   952,  3000,  2939, | , -3.4, 3344.0, 34.691, |, 0.0
12286.5, 138.5, | , 26.3, 0.0, 595.8, | ,  1000,   951,  3000,  2919, | , -3.4, 3364.6, 34.715, |, 0.0
12287.5, 138.3, | , 26.3, 0.0, 596.0, | ,  1000,   954,  3000,  2928, | , -3.4, 3371.0, 34.888, |, 0.0
12288.5, 138.6, | , 26.3, 0.0, 595.8, | ,  1000,   954,  3000,  2938, | , -3.4, 3369.7, 34.970, |, 0.0
12289.5, 138.9, | , 26.3, 0.0, 591.0, | ,  1000,   951,  3000,  2920, | , -3.4, 3355.6, 34.633, |, 0.0
12290.5, 139.5, | , 26.3, 0.0, 590.4, | ,  1000,   952,  3000,  2923, | , -3.4, 3380.8, 34.927, |, 0.0
12291.5, 138.1, | , 26.3, 0.0, 596.3, | ,  1000,   958,  3000,  2942, | , -3.4, 3374.0, 35.081, |, 0.0
12292.5, 138.1, | , 26.3, 0.0, 596.0, | ,  1000,   955,  3000,  2911, | , -3.4, 3372.3, 34.758, |, 0.0
12293.6, 138.9, | , 26.3, 0.0, 595.3, | ,  1000,   957,  3000,  2941, | , -3.4, 3402.3, 35.361, |, 0.0
12294.6, 138.3, | , 26.3, 0.0, 595.5, | ,  1000,   958,  3000,  2925, | , -3.4, 3350.0, 34.677, |, 0.0
12295.6, 139.1, | , 26.3, 0.0, 589.6, | ,  1000,   954,  3000,  2920, | , -3.4, 3355.6, 34.655, |, 0.0
12296.6, 139.3, | , 26.3, 0.0, 589.9, | ,  1000,   956,  3000,  2929, | , -3.4, 3389.8, 35.120, |, 0.0
12297.6, 138.8, | , 26.3, 0.0, 595.3, | ,  1000,   956,  3000,  2931, | , -3.4, 3371.8, 34.945, |, 0.0
12298.6, 138.4, | , 26.3, 0.0, 594.3, | ,  1000,   957,  3000,  2930, | , -3.4, 3368.0, 34.904, |, 0.0
12299.6, 138.7, | , 26.3, 0.0, 595.7, | ,  1000,   953,  3000,  2932, | , -3.4, 3392.0, 35.132, |, 0.0
12300.6, 139.5, | , 26.3, 0.0, 590.0, | ,  1000,   955,  3000,  2918, | , -3.4, 3376.1, 34.870, |, 0.0
12301.6, 139.4, | , 26.3, 0.0, 588.4, | ,  1000,   955,  3000,  2924, | , -3.4, 3378.7, 34.938, |, 0.0
12302.7, 139.5, | , 26.3, 0.0, 589.9, | ,  1000,   952,  3000,  2951, | , -3.4, 3369.7, 35.066, |, 0.0
12303.7, 138.9, | , 26.3, 0.0, 594.8, | ,  1000,   957,  3000,  2901, | , -3.4, 3377.4, 34.741, |, 0.0
12304.7, 138.3, | , 26.3, 0.0, 595.4, | ,  1000,   951,  3000,  2940, | , -3.4, 3379.1, 35.056, |, 0.0
12305.7, 138.3, | , 26.3, 0.0, 595.2, | ,  1000,   953,  3000,  2925, | , -3.4, 3379.6, 34.939, |, 0.0
12306.7, 139.5, | , 26.3, 0.0, 590.2, | ,  1000,   955,  3000,  2920, | , -3.4, 3378.7, 34.902, |, 0.0
