Repository: jdhuang-csm/Ru-BCA

## Methods
* (BaO)<sub>x</sub>-(CaO)<sub>y</sub>-(Al<sub>2</sub>O<sub>3</sub>)<sub>1-x-y</sub> (BCA) catalyst supports were synthesized via sol-gel and solid-state methods. 
* Ru/BCA catalysts were prepared via incipient wetness impregnation to achieve 1 wt. % Ru loading.
* Ammonia synthesis rates were measured for Ru/BCA catalysts in a packed-bed reactor at 480-600<sup>o</sup>C, 10 bar, and space velocities up to 1.3 x 10<sup>6</sup> ml g<sub>cat</sub><sup>-1</sup> h<sup>-1</sup>.
* A machine learning (ML) model was employed to improve understanding of the behavior of Ru/BCA catalysts.
* A microkinetic model was developed to describe the best-performing catalyst.

File: data/init_files_Cadigan/BCA411.txt (part 31 of 53)
********** Start test **********
Elapsed time, Pressure, | , LJtemp(C), Inner-Temp, Outer-Temp, | , N2-set, N2-flow, H2-set, H2-flow, | , pH, NH3_ppm, NH3_Prod_rate, |, In222Temp
11937.0, 139.0, | , 23.8, 0.0, 588.0, | ,  1000,   955,  3000,  2929, | , -3.4, 2008.5, 19.466, |, 0.0
11938.1, 139.0, | , 23.8, 0.0, 590.2, | ,  1000,   955,  3000,  2930, | , -3.4, 1979.8, 19.196, |, 0.0
11939.1, 138.6, | , 23.8, 0.0, 594.9, | ,  1000,   951,  3000,  2934, | , -3.4, 1993.5, 19.328, |, 0.0
11940.1, 138.4, | , 23.8, 0.0, 592.7, | ,  1000,   959,  3000,  2929, | , -3.4, 1980.3, 19.215, |, 0.0
11941.1, 138.2, | , 23.8, 0.0, 594.8, | ,  1000,   953,  3000,  2941, | , -3.4, 1979.4, 19.232, |, 0.0
11942.1, 139.3, | , 23.8, 0.0, 589.9, | ,  1000,   956,  3000,  2943, | , -3.4, 2003.4, 19.494, |, 0.0
11943.1, 139.0, | , 23.8, 0.0, 588.4, | ,  1000,   949,  3000,  2928, | , -3.4, 1979.8, 19.155, |, 0.0
11944.1, 138.7, | , 23.8, 0.0, 589.4, | ,  1000,   954,  3000,  2903, | , -3.4, 1996.1, 19.217, |, 0.0
11945.1, 138.7, | , 23.8, 0.0, 594.1, | ,  1000,   959,  3000,  2930, | , -3.4, 1980.7, 19.225, |, 0.0
11946.1, 138.5, | , 23.8, 0.0, 595.1, | ,  1000,   951,  3000,  2940, | , -3.4, 1981.1, 19.238, |, 0.0
11947.2, 138.2, | , 23.8, 0.0, 594.6, | ,  1000,   952,  3000,  2926, | , -3.4, 1994.4, 19.298, |, 0.0
11948.2, 139.0, | , 23.8, 0.0, 588.8, | ,  1000,   951,  3000,  2917, | , -3.4, 1978.1, 19.096, |, 0.0
11949.2, 139.3, | , 23.8, 0.0, 589.9, | ,  1000,   951,  3000,  2937, | , -3.4, 1980.3, 19.217, |, 0.0
11950.2, 138.3, | , 23.8, 0.0, 593.5, | ,  1000,   955,  3000,  2927, | , -3.4, 1978.1, 19.166, |, 0.0
11951.2, 138.1, | , 23.8, 0.0, 595.1, | ,  1000,   951,  3000,  2917, | , -3.4, 1991.0, 19.220, |, 0.0
11952.2, 138.7, | , 23.8, 0.0, 595.1, | ,  1000,   953,  3000,  2938, | , -3.4, 1988.8, 19.315, |, 0.0
11953.2, 138.1, | , 23.8, 0.0, 594.9, | ,  1000,   958,  3000,  2922, | , -3.4, 1986.3, 19.231, |, 0.0
11954.2, 139.0, | , 23.8, 0.0, 588.7, | ,  1000,   958,  3000,  2926, | , -3.4, 1976.8, 19.162, |, 0.0
11955.2, 139.0, | , 23.8, 0.0, 589.0, | ,  1000,   956,  3000,  2932, | , -3.4, 1978.5, 19.198, |, 0.0
11956.3, 138.5, | , 23.8, 0.0, 595.0, | ,  1000,   956,  3000,  2922, | , -3.4, 452.4, 4.386, |, 0.0
11957.3, 138.3, | , 23.8, 0.0, 594.9, | ,  1000,   962,  3000,  2936, | , -3.4, 531.2, 5.175, |, 0.0
11958.3, 138.1, | , 23.8, 0.0, 595.1, | ,  1000,   949,  3000,  2933, | , -3.4, 575.0, 5.578, |, 0.0
11959.3, 139.1, | , 23.8, 0.0, 590.3, | ,  1000,   959,  3000,  2923, | , -3.4, 651.2, 6.318, |, 0.0
11960.3, 139.0, | , 23.8, 0.0, 588.4, | ,  1000,   951,  3000,  2922, | , -3.4, 719.3, 6.963, |, 0.0
11961.3, 138.2, | , 23.8, 0.0, 595.0, | ,  1000,   958,  3000,  2924, | , -3.4, 785.7, 7.621, |, 0.0
11962.3, 138.1, | , 23.8, 0.0, 595.1, | ,  1000,   956,  3000,  2944, | , -3.4, 856.9, 8.351, |, 0.0
11963.3, 138.7, | , 23.8, 0.0, 595.5, | ,  1000,   960,  3000,  2931, | , -3.4, 940.4, 9.142, |, 0.0
11964.4, 138.2, | , 23.8, 0.0, 595.1, | ,  1000,   962,  3000,  2943, | , -3.4, 981.5, 9.576, |, 0.0
11965.4, 139.6, | , 23.8, 0.0, 586.7, | ,  1000,   953,  3000,  2916, | , -3.4, 1052.7, 10.175, |, 0.0
11966.4, 138.7, | , 23.8, 0.0, 591.0, | ,  1000,   957,  3000,  2937, | , -3.4, 1125.5, 10.948, |, 0.0
11967.4, 138.2, | , 23.8, 0.0, 595.0, | ,  1000,   961,  3000,  2924, | , -3.4, 1194.5, 11.590, |, 0.0
11968.4, 138.1, | , 23.8, 0.0, 595.1, | ,  1000,   962,  3000,  2942, | , -3.4, 1259.6, 12.281, |, 0.0
11969.4, 138.5, | , 23.8, 0.0, 595.6, | ,  1000,   961,  3000,  2914, | , -3.4, 1299.9, 12.580, |, 0.0
11970.4, 138.4, | , 23.8, 0.0, 594.1, | ,  1000,   952,  3000,  2939, | , -3.4, 1356.4, 13.180, |, 0.0
11971.4, 139.1, | , 23.8, 0.0, 589.0, | ,  1000,   949,  3000,  2920, | , -3.4, 1449.0, 13.998, |, 0.0
11972.4, 139.3, | , 23.8, 0.0, 589.3, | ,  1000,   955,  3000,  2908, | , -3.4, 1513.7, 14.601, |, 0.0
11973.5, 138.1, | , 23.8, 0.0, 595.3, | ,  1000,   955,  3000,  2926, | , -3.4, 1556.9, 15.084, |, 0.0
11974.5, 138.1, | , 23.8, 0.0, 595.1, | ,  1000,   955,  3000,  2933, | , -3.4, 1625.5, 15.777, |, 0.0
11975.5, 138.3, | , 23.8, 0.0, 594.5, | ,  1000,   958,  3000,  2940, | , -3.4, 1695.8, 16.502, |, 0.0
11976.5, 139.3, | , 23.8, 0.0, 590.8, | ,  1000,   954,  3000,  2937, | , -3.4, 1750.2, 16.998, |, 0.0
11977.5, 139.0, | , 23.8, 0.0, 589.1, | ,  1000,   953,  3000,  2941, | , -3.4, 1810.2, 17.597, |, 0.0
11978.5, 138.1, | , 23.8, 0.0, 595.6, | ,  1000,   957,  3000,  2937, | , -3.4, 1881.3, 18.285, |, 0.0
11979.5, 138.5, | , 23.8, 0.0, 595.5, | ,  1000,   963,  3000,  2937, | , -3.4, 1940.8, 18.895, |, 0.0
11980.5, 138.8, | , 23.8, 0.0, 594.9, | ,  1000,   961,  3000,  2922, | , -3.4, 2001.2, 19.394, |, 0.0
11981.5, 138.1, | , 23.8, 0.0, 595.8, | ,  1000,   950,  3000,  2927, | , -3.4, 2052.2, 19.857, |, 0.0
11982.6, 139.4, | , 23.8, 0.0, 589.6, | ,  1000,   950,  3000,  2922, | , -3.4, 2110.9, 20.398, |, 0.0
11983.6, 139.3, | , 23.8, 0.0, 589.5, | ,  1000,   957,  3000,  2937, | , -3.4, 2155.5, 20.946, |, 0.0
11984.6, 138.2, | , 23.8, 0.0, 595.5, | ,  1000,   963,  3000,  2930, | , -3.4, 2213.8, 21.503, |, 0.0
11985.6, 139.4, | , 23.8, 0.0, 589.9, | ,  1000,   956,  3000,  2934, | , -3.4, 2253.2, 21.868, |, 0.0
11986.6, 138.4, | , 23.8, 0.0, 595.8, | ,  1000,   952,  3000,  2930, | , -3.4, 2289.2, 22.173, |, 0.0
11987.6, 139.0, | , 23.8, 0.0, 590.4, | ,  1000,   955,  3000,  2927, | , -3.4, 2330.3, 22.566, |, 0.0
11988.6, 139.1, | , 23.8, 0.0, 589.5, | ,  1000,   952,  3000,  2929, | , -3.4, 2359.4, 22.849, |, 0.0
11989.6, 139.2, | , 23.8, 0.0, 591.5, | ,  1000,   954,  3000,  2933, | , -3.4, 2397.6, 23.246, |, 0.0
11990.6, 138.3, | , 23.8, 0.0, 595.1, | ,  1000,   953,  3000,  2921, | , -3.4, 2430.1, 23.483, |, 0.0
11991.7, 138.3, | , 23.8, 0.0, 595.1, | ,  1000,   957,  3000,  2942, | , -3.4, 2470.4, 24.028, |, 0.0
11992.7, 138.1, | , 23.8, 0.0, 596.0, | ,  1000,   961,  3000,  2914, | , -3.4, 2490.1, 24.064, |, 0.0
11993.7, 139.4, | , 23.8, 0.0, 591.0, | ,  1000,   951,  3000,  2928, | , -3.4, 2497.4, 24.166, |, 0.0
11994.7, 138.9, | , 23.8, 0.0, 590.0, | ,  1000,   949,  3000,  2909, | , -3.4, 2513.7, 24.186, |, 0.0
11995.7, 138.3, | , 23.8, 0.0, 595.8, | ,  1000,   958,  3000,  2944, | , -3.4, 2544.5, 24.765, |, 0.0
11996.7, 138.8, | , 23.8, 0.0, 595.1, | ,  1000,   952,  3000,  2946, | , -3.4, 2555.2, 24.844, |, 0.0
11997.7, 138.2, | , 23.8, 0.0, 595.7, | ,  1000,   957,  3000,  2937, | , -3.4, 2560.8, 24.868, |, 0.0
11998.7, 138.1, | , 23.8, 0.0, 595.5, | ,  1000,   951,  3000,  2933, | , -3.4, 2570.2, 24.902, |, 0.0
11999.7, 139.5, | , 23.8, 0.0, 590.0, | ,  1000,   953,  3000,  2934, | , -3.4, 2584.4, 25.058, |, 0.0
12000.8, 139.4, | , 23.8, 0.0, 591.4, | ,  1000,   952,  3000,  2936, | , -3.4, 2604.5, 25.257, |, 0.0
12001.8, 138.6, | , 23.8, 0.0, 595.2, | ,  1000,   952,  3000,  2943, | , -3.4, 2593.8, 25.199, |, 0.0
12002.8, 138.4, | , 23.8, 0.0, 595.8, | ,  1000,   961,  3000,  2928, | , -3.4, 2602.4, 25.238, |, 0.0
12003.8, 138.7, | , 23.8, 0.0, 596.1, | ,  1000,   958,  3000,  2941, | , -3.4, 2604.5, 25.325, |, 0.0
12004.8, 139.2, | , 23.8, 0.0, 591.2, | ,  1000,   949,  3000,  2929, | , -3.4, 2628.1, 25.423, |, 0.0
12005.8, 139.0, | , 23.8, 0.0, 589.5, | ,  1000,   955,  3000,  2939, | , -3.4, 2625.1, 25.491, |, 0.0
12006.8, 138.6, | , 23.8, 0.0, 595.1, | ,  1000,   956,  3000,  2922, | , -3.4, 2624.2, 25.381, |, 0.0
12007.8, 138.4, | , 23.8, 0.0, 595.8, | ,  1000,   962,  3000,  2933, | , -3.4, 2634.1, 25.594, |, 0.0
12008.8, 138.3, | , 23.8, 0.0, 596.0, | ,  1000,   953,  3000,  2961, | , -3.4, 2635.3, 25.728, |, 0.0
12009.8, 138.3, | , 23.8, 0.0, 596.1, | ,  1000,   961,  3000,  2929, | , -3.4, 2652.1, 25.729, |, 0.0
12010.9, 139.7, | , 23.8, 0.0, 587.3, | ,  1000,   956,  3000,  2921, | , -3.4, 2648.6, 25.608, |, 0.0
12011.9, 138.9, | , 23.8, 0.0, 591.5, | ,  1000,   952,  3000,  2939, | , -3.4, 2644.3, 25.661, |, 0.0
12012.9, 138.2, | , 23.8, 0.0, 596.3, | ,  1000,   961,  3000,  2938, | , -3.4, 2652.9, 25.797, |, 0.0
12013.9, 138.5, | , 23.8, 0.0, 595.8, | ,  1000,   953,  3000,  2918, | , -3.4, 2644.8, 25.533, |, 0.0
12014.9, 138.1, | , 23.8, 0.0, 596.3, | ,  1000,   955,  3000,  2931, | , -3.4, 2655.1, 25.733, |, 0.0
12015.9, 138.2, | , 23.8, 0.0, 596.5, | ,  1000,   956,  3000,  2931, | , -3.4, 2657.2, 25.762, |, 0.0
12016.9, 139.5, | , 23.8, 0.0, 590.0, | ,  1000,   957,  3000,  2933, | , -3.4, 2651.2, 25.722, |, 0.0
12017.9, 139.5, | , 23.8, 0.0, 590.5, | ,  1000,   954,  3000,  2940, | , -3.4, 2667.1, 25.897, |, 0.0
12019.0, 138.3, | , 23.8, 0.0, 596.2, | ,  1000,   960,  3000,  2929, | , -3.4, 2661.5, 25.811, |, 0.0
12020.0, 138.6, | , 23.8, 0.0, 596.6, | ,  1000,   956,  3000,  2943, | , -3.4, 2687.6, 26.136, |, 0.0
12021.0, 138.5, | , 23.8, 0.0, 596.5, | ,  1000,   956,  3000,  2913, | , -3.4, 2673.5, 25.799, |, 0.0
12022.0, 139.1, | , 23.8, 0.0, 590.7, | ,  1000,   950,  3000,  2940, | , -3.4, 2676.5, 25.965, |, 0.0
12023.0, 138.9, | , 23.8, 0.0, 591.6, | ,  1000,   958,  3000,  2926, | , -3.4, 2676.5, 25.920, |, 0.0
12024.0, 138.7, | , 23.8, 0.0, 596.4, | ,  1000,   958,  3000,  2925, | , -3.4, 2692.8, 26.074, |, 0.0
12025.0, 138.2, | , 23.8, 0.0, 596.0, | ,  1000,   954,  3000,  2922, | , -3.4, 2688.9, 25.992, |, 0.0
12026.0, 138.2, | , 23.8, 0.0, 596.0, | ,  1000,   955,  3000,  2936, | , -3.4, 2686.3, 26.063, |, 0.0
12027.1, 138.8, | , 23.8, 0.0, 595.7, | ,  1000,   953,  3000,  2934, | , -3.4, 2710.8, 26.276, |, 0.0
12028.1, 139.5, | , 23.8, 0.0, 590.2, | ,  1000,   953,  3000,  2923, | , -3.4, 2691.5, 26.015, |, 0.0
12029.1, 139.1, | , 23.8, 0.0, 590.2, | ,  1000,   957,  3000,  2919, | , -3.4, 2729.6, 26.384, |, 0.0
12030.1, 138.8, | , 23.8, 0.0, 593.1, | ,  1000,   952,  3000,  2939, | , -3.4, 2700.9, 26.208, |, 0.0
12031.1, 138.7, | , 23.8, 0.0, 595.9, | ,  1000,   955,  3000,  2928, | , -3.4, 2725.3, 26.387, |, 0.0
12032.1, 138.4, | , 23.8, 0.0, 595.9, | ,  1000,   953,  3000,  2929, | , -3.4, 2724.0, 26.369, |, 0.0
12033.1, 138.9, | , 23.8, 0.0, 591.6, | ,  1000,   955,  3000,  2929, | , -3.4, 2718.0, 26.324, |, 0.0
12034.1, 139.3, | , 23.8, 0.0, 590.5, | ,  1000,   951,  3000,  2928, | , -3.4, 2734.7, 26.454, |, 0.0
12035.1, 139.1, | , 23.8, 0.0, 591.8, | ,  1000,   955,  3000,  2929, | , -3.4, 2724.0, 26.392, |, 0.0
12036.1, 138.1, | , 23.8, 0.0, 596.9, | ,  1000,   958,  3000,  2940, | , -3.4, 2736.5, 26.597, |, 0.0
12037.2, 138.8, | , 23.8, 0.0, 596.2, | ,  1000,   952,  3000,  2920, | , -3.4, 2739.5, 26.452, |, 0.0
12038.2, 138.6, | , 23.8, 0.0, 597.1, | ,  1000,   953,  3000,  2944, | , -3.4, 2742.5, 26.652, |, 0.0
12039.2, 138.9, | , 23.8, 0.0, 591.6, | ,  1000,   952,  3000,  2942, | , -3.4, 2733.0, 26.539, |, 0.0
12040.2, 138.8, | , 23.8, 0.0, 591.5, | ,  1000,   956,  3000,  2914, | , -3.4, 2739.5, 26.442, |, 0.0
12041.2, 138.7, | , 23.8, 0.0, 597.0, | ,  1000,   961,  3000,  2942, | , -3.4, 2751.0, 26.780, |, 0.0
12042.2, 138.7, | , 23.8, 0.0, 595.9, | ,  1000,   958,  3000,  2937, | , -3.4, 2765.6, 26.865, |, 0.0
12043.2, 138.2, | , 23.8, 0.0, 596.6, | ,  1000,   955,  3000,  2946, | , -3.4, 2755.3, 26.805, |, 0.0
12044.2, 138.1, | , 23.8, 0.0, 596.7, | ,  1000,   960,  3000,  2927, | , -3.4, 2765.2, 26.805, |, 0.0
12045.2, 139.4, | , 23.8, 0.0, 590.3, | ,  1000,   952,  3000,  2929, | , -3.4, 2766.9, 26.774, |, 0.0
12046.2, 139.1, | , 23.8, 0.0, 590.5, | ,  1000,   953,  3000,  2916, | , -3.4, 2795.6, 26.969, |, 0.0
12047.3, 138.5, | , 23.8, 0.0, 595.4, | ,  1000,   958,  3000,  2934, | , -3.4, 2770.7, 26.895, |, 0.0
12048.3, 138.5, | , 23.8, 0.0, 596.7, | ,  1000,   962,  3000,  2910, | , -3.4, 2787.4, 26.911, |, 0.0
12049.3, 138.2, | , 23.8, 0.0, 595.9, | ,  1000,   956,  3000,  2926, | , -3.4, 2792.6, 27.031, |, 0.0
12050.3, 138.8, | , 23.8, 0.0, 591.4, | ,  1000,   954,  3000,  2941, | , -3.4, 2793.0, 27.127, |, 0.0
12051.3, 139.3, | , 23.8, 0.0, 590.4, | ,  1000,   956,  3000,  2916, | , -3.4, 2792.6, 26.963, |, 0.0
12052.3, 139.9, | , 23.8, 0.0, 590.5, | ,  1000,   961,  3000,  2925, | , -3.4, 2802.0, 27.154, |, 0.0
12053.3, 138.4, | , 23.8, 0.0, 596.3, | ,  1000,   951,  3000,  2941, | , -3.4, 2801.6, 27.193, |, 0.0
12054.3, 138.2, | , 23.8, 0.0, 596.5, | ,  1000,   957,  3000,  2937, | , -3.4, 2801.2, 27.203, |, 0.0
12055.3, 138.1, | , 23.8, 0.0, 597.3, | ,  1000,   958,  3000,  2914, | , -3.4, 2822.2, 27.254, |, 0.0
12056.3, 139.7, | , 23.8, 0.0, 589.4, | ,  1000,   954,  3000,  2924, | , -3.4, 2818.3, 27.252, |, 0.0
12057.4, 139.0, | , 23.8, 0.0, 591.7, | ,  1000,   960,  3000,  2943, | , -3.4, 2820.4, 27.451, |, 0.0
12058.4, 138.3, | , 23.8, 0.0, 597.1, | ,  1000,   959,  3000,  2943, | , -3.4, 2816.6, 27.404, |, 0.0
12059.4, 138.7, | , 23.8, 0.0, 597.2, | ,  1000,   954,  3000,  2927, | , -3.4, 2816.2, 27.254, |, 0.0
12060.4, 138.5, | , 23.8, 0.0, 597.2, | ,  1000,   961,  3000,  2914, | , -3.4, 2833.3, 27.383, |, 0.0
12061.4, 138.3, | , 23.8, 0.0, 597.1, | ,  1000,   954,  3000,  2930, | , -3.4, 2838.9, 27.493, |, 0.0
12062.4, 139.5, | , 23.8, 0.0, 590.3, | ,  1000,   957,  3000,  2937, | , -3.4, 2850.4, 27.678, |, 0.0
12063.4, 139.2, | , 23.8, 0.0, 592.8, | ,  1000,   960,  3000,  2940, | , -3.4, 2847.0, 27.681, |, 0.0
12064.4, 138.1, | , 23.8, 0.0, 596.8, | ,  1000,   955,  3000,  2922, | , -3.4, 2872.7, 27.777, |, 0.0
12065.4, 138.4, | , 23.8, 0.0, 597.4, | ,  1000,   954,  3000,  2915, | , -3.4, 2853.9, 27.533, |, 0.0
12066.5, 138.6, | , 23.8, 0.0, 597.3, | ,  1000,   956,  3000,  2916, | , -3.4, 2870.6, 27.713, |, 0.0
12067.5, 138.9, | , 23.8, 0.0, 591.8, | ,  1000,   958,  3000,  2928, | , -3.4, 2856.4, 27.680, |, 0.0
12068.5, 139.1, | , 23.8, 0.0, 590.2, | ,  1000,   960,  3000,  2923, | , -3.4, 2890.7, 27.986, |, 0.0
12069.5, 138.2, | , 23.8, 0.0, 596.9, | ,  1000,   958,  3000,  2913, | , -3.4, 2868.4, 27.688, |, 0.0
12070.5, 138.2, | , 23.8, 0.0, 596.7, | ,  1000,   958,  3000,  2937, | , -3.4, 2872.3, 27.901, |, 0.0
12071.5, 138.1, | , 23.8, 0.0, 596.8, | ,  1000,   953,  3000,  2914, | , -3.4, 2878.3, 27.750, |, 0.0
12072.5, 138.2, | , 23.8, 0.0, 597.2, | ,  1000,   957,  3000,  2941, | , -3.4, 2887.3, 28.063, |, 0.0
12073.5, 139.1, | , 23.8, 0.0, 589.6, | ,  1000,   954,  3000,  2918, | , -3.4, 2877.0, 27.779, |, 0.0
12074.5, 138.9, | , 23.8, 0.0, 591.8, | ,  1000,   958,  3000,  2941, | , -3.4, 2878.7, 27.989, |, 0.0
12075.6, 138.5, | , 23.8, 0.0, 596.9, | ,  1000,   954,  3000,  2938, | , -3.4, 2893.7, 28.080, |, 0.0
12076.6, 138.8, | , 23.8, 0.0, 596.9, | ,  1000,   956,  3000,  2930, | , -3.4, 2880.4, 27.910, |, 0.0
12077.6, 138.2, | , 23.8, 0.0, 596.9, | ,  1000,   960,  3000,  2930, | , -3.4, 2888.1, 28.014, |, 0.0
12078.6, 138.9, | , 23.8, 0.0, 591.4, | ,  1000,   952,  3000,  2909, | , -3.4, 2902.7, 27.946, |, 0.0
12079.6, 139.4, | , 23.8, 0.0, 591.2, | ,  1000,   955,  3000,  2938, | , -3.4, 2907.8, 28.230, |, 0.0
12080.6, 139.0, | , 23.8, 0.0, 592.0, | ,  1000,   952,  3000,  2935, | , -3.4, 2916.0, 28.263, |, 0.0
12081.6, 138.2, | , 23.8, 0.0, 596.8, | ,  1000,   952,  3000,  2930, | , -3.4, 2908.7, 28.154, |, 0.0
12082.7, 138.6, | , 23.8, 0.0, 597.2, | ,  1000,   959,  3000,  2929, | , -3.4, 2916.8, 28.277, |, 0.0
12083.7, 138.3, | , 23.8, 0.0, 596.2, | ,  1000,   955,  3000,  2916, | , -3.4, 2919.4, 28.177, |, 0.0
12084.7, 138.9, | , 23.8, 0.0, 592.2, | ,  1000,   956,  3000,  2933, | , -3.4, 2949.0, 28.595, |, 0.0
12085.7, 139.3, | , 23.8, 0.0, 590.8, | ,  1000,   950,  3000,  2922, | , -3.4, 2961.8, 28.596, |, 0.0
12086.7, 138.1, | , 23.8, 0.0, 596.5, | ,  1000,   955,  3000,  2914, | , -3.4, 2935.3, 28.315, |, 0.0
12087.7, 138.2, | , 23.8, 0.0, 597.0, | ,  1000,   959,  3000,  2931, | , -3.4, 2941.3, 28.527, |, 0.0
12088.7, 138.3, | , 23.8, 0.0, 595.9, | ,  1000,   954,  3000,  2927, | , -3.4, 2941.7, 28.465, |, 0.0
12089.7, 138.2, | , 23.8, 0.0, 596.8, | ,  1000,   953,  3000,  2931, | , -3.4, 2954.5, 28.611, |, 0.0
12090.7, 139.0, | , 23.8, 0.0, 591.1, | ,  1000,   962,  3000,  2909, | , -3.4, 2948.5, 28.456, |, 0.0
12091.7, 139.1, | , 23.8, 0.0, 590.3, | ,  1000,   949,  3000,  2942, | , -3.4, 2957.5, 28.696, |, 0.0
12092.8, 138.6, | , 23.8, 0.0, 596.8, | ,  1000,   960,  3000,  2925, | , -3.4, 2958.8, 28.660, |, 0.0
12093.8, 138.8, | , 23.8, 0.0, 596.4, | ,  1000,   952,  3000,  2932, | , -3.4, 2970.4, 28.765, |, 0.0
12094.8, 138.2, | , 23.8, 0.0, 597.2, | ,  1000,   956,  3000,  2937, | , -3.4, 2975.1, 28.872, |, 0.0
12095.8, 139.1, | , 23.8, 0.0, 592.3, | ,  1000,   947,  3000,  2907, | , -3.4, 2973.8, 28.575, |, 0.0
12096.8, 139.1, | , 23.8, 0.0, 592.7, | ,  1000,   953,  3000,  2922, | , -3.4, 2987.1, 28.853, |, 0.0
12097.8, 139.2, | , 23.8, 0.0, 591.7, | ,  1000,   953,  3000,  2947, | , -3.4, 2983.2, 29.008, |, 0.0
12098.8, 138.4, | , 23.8, 0.0, 596.0, | ,  1000,   958,  3000,  2931, | , -3.4, 2965.3, 28.754, |, 0.0
12099.8, 138.8, | , 23.8, 0.0, 596.6, | ,  1000,   952,  3000,  2930, | , -3.4, 2980.7, 28.848, |, 0.0
12100.8, 138.5, | , 23.8, 0.0, 597.1, | ,  1000,   949,  3000,  2932, | , -3.4, 2978.1, 28.819, |, 0.0
12101.9, 138.9, | , 23.8, 0.0, 591.8, | ,  1000,   951,  3000,  2929, | , -3.4, 3004.7, 29.067, |, 0.0
12102.9, 139.4, | , 23.8, 0.0, 593.2, | ,  1000,   952,  3000,  2939, | , -3.4, 2991.8, 29.021, |, 0.0
12103.9, 138.7, | , 23.8, 0.0, 596.1, | ,  1000,   957,  3000,  2925, | , -3.4, 2979.4, 28.835, |, 0.0
12104.9, 138.3, | , 23.8, 0.0, 596.8, | ,  1000,   950,  3000,  2928, | , -3.4, 3026.5, 29.258, |, 0.0
12105.9, 138.3, | , 23.8, 0.0, 597.4, | ,  1000,   956,  3000,  2935, | , -3.4, 3000.8, 29.109, |, 0.0
12106.9, 138.4, | , 23.8, 0.0, 596.7, | ,  1000,   959,  3000,  2930, | , -3.4, 3028.7, 29.366, |, 0.0
12107.9, 139.3, | , 23.8, 0.0, 590.8, | ,  1000,   958,  3000,  2929, | , -3.4, 3000.4, 29.072, |, 0.0
12108.9, 139.1, | , 23.8, 0.0, 591.7, | ,  1000,   955,  3000,  2929, | , -3.4, 2996.1, 29.017, |, 0.0
12109.9, 138.6, | , 23.8, 0.0, 597.1, | ,  1000,   958,  3000,  2936, | , -3.4, 3038.1, 29.492, |, 0.0
12111.0, 138.2, | , 23.8, 0.0, 596.9, | ,  1000,   952,  3000,  2937, | , -3.4, 3023.1, 29.305, |, 0.0
12112.0, 138.3, | , 23.8, 0.0, 596.8, | ,  1000,   953,  3000,  2943, | , -3.4, 3025.2, 29.381, |, 0.0
12113.0, 139.3, | , 23.8, 0.0, 592.7, | ,  1000,   951,  3000,  2939, | , -3.4, 3024.8, 29.332, |, 0.0
12114.0, 139.4, | , 23.8, 0.0, 590.5, | ,  1000,   949,  3000,  2922, | , -3.4, 3025.2, 29.195, |, 0.0
12115.0, 138.1, | , 23.8, 0.0, 597.3, | ,  1000,   957,  3000,  2917, | , -3.4, 3025.7, 29.224, |, 0.0
12116.0, 138.2, | , 23.8, 0.0, 597.3, | ,  1000,   956,  3000,  2929, | , -3.4, 3035.1, 29.392, |, 0.0
12117.0, 138.5, | , 23.8, 0.0, 597.6, | ,  1000,   955,  3000,  2931, | , -3.4, 3030.4, 29.360, |, 0.0
12118.0, 138.6, | , 23.8, 0.0, 597.7, | ,  1000,   960,  3000,  2943, | , -3.4, 3031.2, 29.494, |, 0.0
12119.0, 139.5, | , 23.8, 0.0, 588.9, | ,  1000,   948,  3000,  2943, | , -3.4, 3066.4, 29.745, |, 0.0
12120.1, 138.7, | , 23.8, 0.0, 592.4, | ,  1000,   955,  3000,  2935, | , -3.4, 3057.4, 29.653, |, 0.0
12121.1, 138.5, | , 23.8, 0.0, 597.6, | ,  1000,   956,  3000,  2945, | , -3.4, 3056.5, 29.726, |, 0.0
12122.1, 138.2, | , 23.8, 0.0, 597.6, | ,  1000,   956,  3000,  2941, | , -3.4, 3049.2, 29.621, |, 0.0
12123.1, 138.3, | , 23.8, 0.0, 597.6, | ,  1000,   958,  3000,  2939, | , -3.4, 3051.4, 29.647, |, 0.0
12124.1, 139.9, | , 23.8, 0.0, 591.6, | ,  1000,   957,  3000,  2929, | , -3.4, 3037.7, 29.435, |, 0.0
12125.1, 139.1, | , 23.8, 0.0, 591.1, | ,  1000,   956,  3000,  2938, | , -3.4, 3048.8, 29.597, |, 0.0
12126.1, 139.2, | , 23.8, 0.0, 591.2, | ,  1000,   957,  3000,  2940, | , -3.4, 3047.9, 29.610, |, 0.0
12127.1, 138.2, | , 23.8, 0.0, 597.6, | ,  1000,   957,  3000,  2933, | , -3.4, 3057.4, 29.645, |, 0.0
12128.1, 138.8, | , 23.8, 0.0, 597.1, | ,  1000,   958,  3000,  2928, | , -3.4, 3083.1, 29.867, |, 0.0
12129.1, 138.3, | , 23.8, 0.0, 596.7, | ,  1000,   960,  3000,  2926, | , -3.4, 3057.8, 29.625, |, 0.0
12130.2, 139.0, | , 23.8, 0.0, 591.8, | ,  1000,   953,  3000,  2935, | , -3.4, 3067.7, 29.733, |, 0.0
12131.2, 139.3, | , 23.8, 0.0, 591.1, | ,  1000,   960,  3000,  2912, | , -3.4, 3079.6, 29.724, |, 0.0
12132.2, 138.2, | , 23.8, 0.0, 597.3, | ,  1000,   962,  3000,  2927, | , -3.4, 3070.2, 29.768, |, 0.0
12133.2, 138.2, | , 23.8, 0.0, 597.8, | ,  1000,   952,  3000,  2929, | , -3.4, 3073.2, 29.738, |, 0.0
12134.2, 138.6, | , 23.8, 0.0, 597.1, | ,  1000,   954,  3000,  2924, | , -3.4, 3089.1, 29.863, |, 0.0
12135.2, 138.7, | , 23.8, 0.0, 597.5, | ,  1000,   954,  3000,  2931, | , -3.4, 3071.1, 29.746, |, 0.0
12136.2, 139.0, | , 23.8, 0.0, 591.4, | ,  1000,   950,  3000,  2929, | , -3.4, 3077.1, 29.763, |, 0.0
12137.2, 139.5, | , 23.8, 0.0, 592.0, | ,  1000,   950,  3000,  2932, | , -3.4, 3091.2, 29.917, |, 0.0
12138.3, 138.7, | , 23.8, 0.0, 597.8, | ,  1000,   955,  3000,  2971, | , -3.4, 3102.8, 30.360, |, 0.0
12139.3, 138.4, | , 23.8, 0.0, 596.6, | ,  1000,   957,  3000,  2921, | , -3.4, 3072.4, 29.699, |, 0.0
12140.3, 138.3, | , 23.8, 0.0, 597.9, | ,  1000,   958,  3000,  2928, | , -3.4, 3089.9, 29.930, |, 0.0
12141.3, 139.3, | , 23.8, 0.0, 593.0, | ,  1000,   949,  3000,  2935, | , -3.4, 3089.5, 29.918, |, 0.0
12142.3, 139.0, | , 23.8, 0.0, 592.1, | ,  1000,   961,  3000,  2940, | , -3.4, 3087.4, 30.021, |, 0.0
12143.3, 138.9, | , 23.8, 0.0, 592.9, | ,  1000,   953,  3000,  2911, | , -3.4, 3098.5, 29.845, |, 0.0
12144.3, 138.7, | , 23.8, 0.0, 597.0, | ,  1000,   955,  3000,  2946, | , -3.4, 3094.2, 30.092, |, 0.0
12145.3, 138.3, | , 23.8, 0.0, 597.8, | ,  1000,   960,  3000,  2926, | , -3.4, 3121.2, 30.237, |, 0.0
12146.3, 138.3, | , 23.8, 0.0, 598.1, | ,  1000,   960,  3000,  2950, | , -3.4, 3101.9, 30.237, |, 0.0
12147.4, 138.9, | , 23.8, 0.0, 593.3, | ,  1000,   954,  3000,  2926, | , -3.4, 3095.9, 29.949, |, 0.0
12148.4, 139.2, | , 23.8, 0.0, 592.6, | ,  1000,   960,  3000,  2930, | , -3.4, 3103.2, 30.092, |, 0.0
12149.4, 138.2, | , 23.8, 0.0, 597.1, | ,  1000,   960,  3000,  2923, | , -3.4, 3102.4, 30.031, |, 0.0
12150.4, 138.3, | , 23.8, 0.0, 598.3, | ,  1000,   961,  3000,  2948, | , -3.4, 3132.8, 30.528, |, 0.0
12151.4, 138.7, | , 23.8, 0.0, 597.4, | ,  1000,   959,  3000,  2942, | , -3.4, 3093.8, 30.089, |, 0.0
12152.4, 138.3, | , 23.8, 0.0, 598.2, | ,  1000,   955,  3000,  2948, | , -3.4, 3094.2, 30.113, |, 0.0
12153.4, 139.0, | , 23.8, 0.0, 591.9, | ,  1000,   959,  3000,  2933, | , -3.4, 3116.5, 30.231, |, 0.0
12154.4, 139.4, | , 23.8, 0.0, 592.1, | ,  1000,   955,  3000,  2938, | , -3.4, 3106.6, 30.154, |, 0.0
12155.4, 138.6, | , 23.8, 0.0, 598.1, | ,  1000,   962,  3000,  2948, | , -3.4, 3108.8, 30.303, |, 0.0
12156.5, 138.3, | , 23.8, 0.0, 597.9, | ,  1000,   952,  3000,  2943, | , -3.4, 3101.5, 30.114, |, 0.0
12157.5, 138.7, | , 23.8, 0.0, 598.2, | ,  1000,   959,  3000,  2924, | , -3.4, 3103.6, 30.044, |, 0.0
12158.5, 139.3, | , 23.8, 0.0, 593.2, | ,  1000,   958,  3000,  2929, | , -3.4, 3119.5, 30.228, |, 0.0
12159.5, 139.2, | , 23.8, 0.0, 591.4, | ,  1000,   958,  3000,  2922, | , -3.4, 3139.6, 30.370, |, 0.0
12160.5, 138.8, | , 23.8, 0.0, 597.5, | ,  1000,   959,  3000,  2937, | , -3.4, 3114.8, 30.248, |, 0.0
12161.5, 138.1, | , 23.8, 0.0, 598.1, | ,  1000,   958,  3000,  2910, | , -3.4, 3125.5, 30.137, |, 0.0
12162.5, 138.3, | , 23.8, 0.0, 598.0, | ,  1000,   957,  3000,  2960, | , -3.4, 3127.6, 30.542, |, 0.0
12163.5, 138.4, | , 23.8, 0.0, 598.1, | ,  1000,   954,  3000,  2948, | , -3.4, 3134.9, 30.487, |, 0.0
12164.6, 139.7, | , 23.8, 0.0, 588.2, | ,  1000,   954,  3000,  2911, | , -3.4, 3121.6, 30.069, |, 0.0
12165.6, 139.3, | , 23.8, 0.0, 592.3, | ,  1000,   952,  3000,  2937, | , -3.4, 3142.2, 30.467, |, 0.0
12166.6, 138.2, | , 23.8, 0.0, 597.6, | ,  1000,   963,  3000,  2929, | , -3.4, 3155.9, 30.613, |, 0.0
12167.6, 138.3, | , 23.8, 0.0, 598.2, | ,  1000,   959,  3000,  2924, | , -3.4, 3143.5, 30.429, |, 0.0
12168.6, 138.3, | , 23.8, 0.0, 597.7, | ,  1000,   957,  3000,  2941, | , -3.4, 3134.5, 30.461, |, 0.0
12169.6, 138.4, | , 23.8, 0.0, 597.1, | ,  1000,   955,  3000,  2937, | , -3.4, 3154.6, 30.605, |, 0.0
12170.6, 139.4, | , 23.8, 0.0, 591.9, | ,  1000,   953,  3000,  2910, | , -3.4, 3127.2, 30.114, |, 0.0
12171.6, 138.9, | , 23.8, 0.0, 592.7, | ,  1000,   959,  3000,  2930, | , -3.4, 3131.1, 30.353, |, 0.0
12172.7, 138.3, | , 23.8, 0.0, 598.0, | ,  1000,   963,  3000,  2929, | , -3.4, 3132.3, 30.394, |, 0.0
12173.7, 138.6, | , 23.8, 0.0, 598.3, | ,  1000,   959,  3000,  2940, | , -3.4, 3156.3, 30.677, |, 0.0
12174.7, 139.0, | , 23.8, 0.0, 597.5, | ,  1000,   958,  3000,  2947, | , -3.4, 3129.8, 30.463, |, 0.0
12175.7, 138.9, | , 23.8, 0.0, 593.4, | ,  1000,   952,  3000,  2920, | , -3.4, 3114.8, 30.062, |, 0.0
12176.7, 139.1, | , 23.8, 0.0, 592.2, | ,  1000,   950,  3000,  2929, | , -3.4, 3131.1, 30.278, |, 0.0
12177.7, 138.7, | , 23.8, 0.0, 598.0, | ,  1000,   961,  3000,  2931, | , -3.4, 3138.3, 30.447, |, 0.0
12178.7, 138.3, | , 23.8, 0.0, 598.2, | ,  1000,   958,  3000,  2929, | , -3.4, 3138.8, 30.414, |, 0.0
12179.7, 138.6, | , 23.8, 0.0, 597.4, | ,  1000,   960,  3000,  2947, | , -3.4, 3141.3, 30.595, |, 0.0
12180.8, 138.7, | , 23.8, 0.0, 598.2, | ,  1000,   956,  3000,  2921, | , -3.4, 3131.5, 30.261, |, 0.0
12181.8, 139.8, | , 23.8, 0.0, 590.2, | ,  1000,   952,  3000,  2945, | , -3.4, 3134.1, 30.445, |, 0.0
12182.8, 138.8, | , 23.8, 0.0, 593.3, | ,  1000,   955,  3000,  2918, | , -3.4, 3148.6, 30.398, |, 0.0
12183.8, 138.5, | , 23.8, 0.0, 598.3, | ,  1000,   959,  3000,  2933, | , -3.4, 3139.2, 30.456, |, 0.0
12184.8, 138.6, | , 23.8, 0.0, 597.7, | ,  1000,   951,  3000,  2936, | , -3.4, 3149.5, 30.518, |, 0.0
12185.8, 138.1, | , 23.8, 0.0, 598.1, | ,  1000,   957,  3000,  2923, | , -3.4, 3163.2, 30.593, |, 0.0
12186.8, 138.9, | , 23.8, 0.0, 593.2, | ,  1000,   959,  3000,  2938, | , -3.4, 3152.1, 30.621, |, 0.0
12187.8, 139.4, | , 23.8, 0.0, 592.7, | ,  1000,   951,  3000,  2915, | , -3.4, 3165.8, 30.511, |, 0.0
12188.9, 139.3, | , 23.8, 0.0, 592.7, | ,  1000,   959,  3000,  2927, | , -3.4, 3156.3, 30.573, |, 0.0
12189.9, 138.4, | , 23.8, 0.0, 597.9, | ,  1000,   950,  3000,  2921, | , -3.4, 3141.8, 30.316, |, 0.0
12190.9, 138.1, | , 23.8, 0.0, 598.2, | ,  1000,   956,  3000,  2903, | , -3.4, 3149.5, 30.295, |, 0.0
12191.9, 138.3, | , 23.8, 0.0, 598.5, | ,  1000,   956,  3000,  2935, | , -3.4, 3154.2, 30.594, |, 0.0
12192.9, 138.9, | , 23.8, 0.0, 593.1, | ,  1000,   952,  3000,  2922, | , -3.4, 3170.0, 30.609, |, 0.0
12193.9, 138.8, | , 23.8, 0.0, 593.9, | ,  1000,   956,  3000,  2927, | , -3.4, 3167.5, 30.663, |, 0.0
12194.9, 138.3, | , 23.8, 0.0, 597.9, | ,  1000,   955,  3000,  2933, | , -3.4, 3155.5, 30.589, |, 0.0
12195.9, 138.2, | , 23.8, 0.0, 598.5, | ,  1000,   960,  3000,  2923, | , -3.4, 3145.6, 30.446, |, 0.0
12196.9, 138.6, | , 23.8, 0.0, 598.6, | ,  1000,   954,  3000,  2929, | , -3.4, 3158.9, 30.575, |, 0.0
12198.0, 138.6, | , 23.8, 0.0, 598.5, | ,  1000,   959,  3000,  2929, | , -3.4, 3151.2, 30.544, |, 0.0
12199.0, 139.2, | , 23.8, 0.0, 591.9, | ,  1000,   949,  3000,  2940, | , -3.4, 3144.8, 30.483, |, 0.0
12200.0, 139.0, | , 23.8, 0.0, 591.5, | ,  1000,   949,  3000,  2909, | , -3.4, 3148.2, 30.273, |, 0.0
12201.0, 138.6, | , 23.8, 0.0, 598.5, | ,  1000,   956,  3000,  2930, | , -3.4, 3160.2, 30.615, |, 0.0
12202.0, 138.5, | , 23.8, 0.0, 598.3, | ,  1000,   957,  3000,  2946, | , -3.4, 3162.3, 30.768, |, 0.0
12203.0, 138.3, | , 23.8, 0.0, 598.2, | ,  1000,   956,  3000,  2937, | , -3.4, 3159.3, 30.659, |, 0.0
12204.0, 139.3, | , 23.8, 0.0, 594.1, | ,  1000,   955,  3000,  2946, | , -3.4, 3153.8, 30.667, |, 0.0
12205.0, 139.7, | , 23.8, 0.0, 591.7, | ,  1000,   949,  3000,  2934, | , -3.4, 3145.2, 30.449, |, 0.0
12206.0, 139.1, | , 23.8, 0.0, 591.9, | ,  1000,   951,  3000,  2915, | , -3.4, 3155.5, 30.409, |, 0.0
12207.1, 138.2, | , 23.8, 0.0, 598.3, | ,  1000,   953,  3000,  2946, | , -3.4, 3161.5, 30.725, |, 0.0
12208.1, 138.7, | , 23.8, 0.0, 598.8, | ,  1000,   960,  3000,  2927, | , -3.4, 3162.8, 30.642, |, 0.0
12209.1, 138.2, | , 23.8, 0.0, 598.2, | ,  1000,   958,  3000,  2915, | , -3.4, 3160.2, 30.512, |, 0.0
12210.1, 139.2, | , 23.8, 0.0, 592.7, | ,  1000,   951,  3000,  2933, | , -3.4, 3168.8, 30.683, |, 0.0
12211.1, 139.2, | , 23.8, 0.0, 593.3, | ,  1000,   951,  3000,  2925, | , -3.4, 3165.8, 30.583, |, 0.0
12212.1, 138.7, | , 23.8, 0.0, 598.7, | ,  1000,   956,  3000,  2951, | , -3.4, 3183.3, 30.999, |, 0.0
12213.1, 138.2, | , 23.8, 0.0, 598.2, | ,  1000,   959,  3000,  2937, | , -3.4, 3185.0, 30.925, |, 0.0
12214.1, 138.3, | , 23.8, 0.0, 598.2, | ,  1000,   960,  3000,  2951, | , -3.4, 3176.0, 30.961, |, 0.0
12215.1, 138.8, | , 23.8, 0.0, 597.8, | ,  1000,   956,  3000,  2937, | , -3.4, 3170.0, 30.760, |, 0.0
12216.1, 139.1, | , 23.8, 0.0, 591.6, | ,  1000,   949,  3000,  2923, | , -3.4, 3170.0, 30.602, |, 0.0
12217.2, 138.9, | , 23.8, 0.0, 591.8, | ,  1000,   955,  3000,  2925, | , -3.4, 3167.9, 30.633, |, 0.0
12218.2, 138.3, | , 23.8, 0.0, 598.5, | ,  1000,   956,  3000,  2952, | , -3.4, 3176.5, 30.939, |, 0.0
12219.2, 138.9, | , 23.8, 0.0, 598.5, | ,  1000,   957,  3000,  2940, | , -3.4, 3168.8, 30.783, |, 0.0
12220.2, 138.4, | , 23.8, 0.0, 597.8, | ,  1000,   961,  3000,  2937, | , -3.4, 3155.5, 30.659, |, 0.0
12221.2, 139.0, | , 23.8, 0.0, 593.6, | ,  1000,   954,  3000,  2926, | , -3.4, 3190.2, 30.849, |, 0.0
12222.2, 138.9, | , 23.8, 0.0, 592.4, | ,  1000,   948,  3000,  2933, | , -3.4, 3168.8, 30.655, |, 0.0
12223.2, 138.3, | , 23.8, 0.0, 597.7, | ,  1000,   956,  3000,  2923, | , -3.4, 3170.5, 30.661, |, 0.0
12224.2, 138.5, | , 23.8, 0.0, 598.4, | ,  1000,   955,  3000,  2940, | , -3.4, 3197.0, 31.036, |, 0.0
12225.3, 138.7, | , 23.8, 0.0, 598.1, | ,  1000,   952,  3000,  2937, | , -3.4, 3161.9, 30.658, |, 0.0
12226.3, 138.1, | , 23.8, 0.0, 598.7, | ,  1000,   949,  3000,  2922, | , -3.4, 3200.5, 30.886, |, 0.0
12227.3, 139.3, | , 23.8, 0.0, 590.4, | ,  1000,   955,  3000,  2913, | , -3.4, 3167.0, 30.539, |, 0.0
12228.3, 139.1, | , 23.8, 0.0, 594.3, | ,  1000,   955,  3000,  2938, | , -3.4, 3202.6, 31.075, |, 0.0
12229.3, 138.5, | , 23.8, 0.0, 599.0, | ,  1000,   958,  3000,  2928, | , -3.4, 3200.9, 31.007, |, 0.0
12230.3, 138.4, | , 23.9, 0.0, 598.0, | ,  1000,   954,  3000,  2942, | , -3.4, 3182.9, 30.913, |, 0.0
12231.3, 138.1, | , 23.8, 0.0, 598.8, | ,  1000,   960,  3000,  2945, | , -3.4, 3173.9, 30.894, |, 0.0
12232.3, 138.4, | , 23.8, 0.0, 599.1, | ,  1000,   961,  3000,  2922, | , -3.4, 3164.9, 30.629, |, 0.0
12233.3, 139.2, | , 23.8, 0.0, 593.3, | ,  1000,   954,  3000,  2943, | , -3.4, 3170.5, 30.797, |, 0.0
12234.3, 139.0, | , 23.8, 0.0, 594.0, | ,  1000,   953,  3000,  2940, | , -3.4, 3179.5, 30.849, |, 0.0
12235.4, 138.4, | , 23.9, 0.0, 598.3, | ,  1000,   956,  3000,  2924, | , -3.4, 3191.5, 30.869, |, 0.0
12236.4, 138.6, | , 23.8, 0.0, 598.4, | ,  1000,   954,  3000,  2932, | , -3.4, 3188.5, 30.881, |, 0.0
12237.4, 138.1, | , 23.8, 0.0, 598.7, | ,  1000,   953,  3000,  2926, | , -3.4, 3189.3, 30.842, |, 0.0
12238.4, 139.0, | , 23.8, 0.0, 593.8, | ,  1000,   957,  3000,  2917, | , -3.4, 3187.2, 30.777, |, 0.0
12239.4, 139.6, | , 23.8, 0.0, 592.4, | ,  1000,   956,  3000,  2941, | , -3.4, 3185.0, 30.934, |, 0.0
12240.4, 138.6, | , 23.8, 0.0, 596.7, | ,  1000,   956,  3000,  2933, | , -3.4, 3167.9, 30.706, |, 0.0
12241.4, 138.4, | , 23.9, 0.0, 598.4, | ,  1000,   956,  3000,  2948, | , -3.4, 3169.6, 30.850, |, 0.0
12242.4, 138.6, | , 23.9, 0.0, 598.5, | ,  1000,   955,  3000,  2923, | , -3.4, 3176.9, 30.713, |, 0.0
12243.4, 138.6, | , 23.8, 0.0, 598.7, | ,  1000,   955,  3000,  2907, | , -3.4, 3187.6, 30.690, |, 0.0
12244.4, 139.3, | , 23.8, 0.0, 590.3, | ,  1000,   955,  3000,  2923, | , -3.4, 3182.9, 30.773, |, 0.0
12245.4, 138.9, | , 23.8, 0.0, 593.9, | ,  1000,   956,  3000,  2933, | , -3.4, 3194.5, 30.971, |, 0.0
12246.5, 138.7, | , 23.8, 0.0, 598.1, | ,  1000,   957,  3000,  2930, | , -3.4, 3185.5, 30.867, |, 0.0
12247.5, 138.5, | , 23.8, 0.0, 598.8, | ,  1000,   958,  3000,  2911, | , -3.4, 3188.0, 30.746, |, 0.0
12248.5, 138.2, | , 23.8, 0.0, 598.6, | ,  1000,   960,  3000,  2944, | , -3.4, 3183.8, 30.983, |, 0.0
12249.5, 138.2, | , 23.9, 0.0, 598.8, | ,  1000,   957,  3000,  2926, | , -3.4, 3187.2, 30.852, |, 0.0
12250.5, 139.4, | , 23.8, 0.0, 592.9, | ,  1000,   948,  3000,  2926, | , -3.4, 3186.8, 30.771, |, 0.0
12251.5, 139.2, | , 23.8, 0.0, 594.0, | ,  1000,   955,  3000,  2929, | , -3.4, 3190.6, 30.893, |, 0.0
12252.5, 138.2, | , 23.9, 0.0, 598.6, | ,  1000,   961,  3000,  2925, | , -3.4, 3198.8, 30.986, |, 0.0
12253.5, 138.7, | , 23.9, 0.0, 599.0, | ,  1000,   954,  3000,  2952, | , -3.4, 3188.9, 31.047, |, 0.0
12254.5, 138.4, | , 23.9, 0.0, 598.7, | ,  1000,   950,  3000,  2948, | , -3.4, 3186.8, 30.971, |, 0.0
12255.6, 138.9, | , 23.8, 0.0, 593.7, | ,  1000,   954,  3000,  2922, | , -3.4, 3211.2, 31.018, |, 0.0
12256.6, 139.2, | , 23.8, 0.0, 592.5, | ,  1000,   949,  3000,  2933, | , -3.4, 3184.6, 30.817, |, 0.0
12257.6, 138.5, | , 23.9, 0.0, 598.9, | ,  1000,   961,  3000,  2944, | , -3.4, 3206.5, 31.218, |, 0.0
12258.6, 138.2, | , 23.9, 0.0, 598.7, | ,  1000,   960,  3000,  2941, | , -3.4, 3188.5, 30.997, |, 0.0
12259.6, 138.6, | , 23.9, 0.0, 599.1, | ,  1000,   955,  3000,  2934, | , -3.4, 3191.0, 30.939, |, 0.0
12260.6, 138.6, | , 23.9, 0.0, 599.1, | ,  1000,   952,  3000,  2928, | , -3.4, 3216.7, 31.112, |, 0.0
12261.6, 139.2, | , 23.8, 0.0, 592.5, | ,  1000,   959,  3000,  2918, | , -3.4, 3187.2, 30.795, |, 0.0
12262.6, 139.0, | , 23.9, 0.0, 594.1, | ,  1000,   957,  3000,  2933, | , -3.4, 3185.5, 30.883, |, 0.0
12263.7, 138.3, | , 23.9, 0.0, 598.0, | ,  1000,   960,  3000,  2919, | , -3.4, 3199.2, 30.936, |, 0.0
12264.7, 138.6, | , 23.9, 0.0, 599.0, | ,  1000,   953,  3000,  2924, | , -3.4, 572.4, 5.545, |, 0.0
12265.7, 138.4, | , 23.9, 0.0, 598.9, | ,  1000,   957,  3000,  2946, | , -3.4, 651.6, 6.357, |, 0.0
12266.7, 139.4, | , 23.9, 0.0, 594.1, | ,  1000,   951,  3000,  2921, | , -3.4, 738.6, 7.145, |, 0.0
12267.7, 139.2, | , 23.8, 0.0, 592.4, | ,  1000,   955,  3000,  2912, | , -3.4, 850.0, 8.212, |, 0.0
12268.7, 139.0, | , 23.9, 0.0, 592.0, | ,  1000,   956,  3000,  2937, | , -3.4, 920.3, 8.952, |, 0.0
12269.7, 138.4, | , 23.9, 0.0, 599.1, | ,  1000,   953,  3000,  2941, | , -3.4, 1005.5, 9.779, |, 0.0
12270.7, 138.6, | , 23.9, 0.0, 599.2, | ,  1000,   960,  3000,  2943, | , -3.4, 1103.7, 10.759, |, 0.0
12271.8, 138.1, | , 23.9, 0.0, 598.9, | ,  1000,   950,  3000,  2922, | , -3.4, 1186.3, 11.471, |, 0.0
12272.8, 139.0, | , 23.8, 0.0, 594.0, | ,  1000,   955,  3000,  2933, | , -3.4, 1237.8, 12.017, |, 0.0
12273.8, 138.9, | , 23.9, 0.0, 593.3, | ,  1000,   955,  3000,  2944, | , -3.4, 1332.0, 12.969, |, 0.0
12274.8, 138.1, | , 23.9, 0.0, 598.9, | ,  1000,   960,  3000,  2933, | , -3.4, 1413.4, 13.740, |, 0.0
12275.8, 138.2, | , 23.9, 0.0, 598.9, | ,  1000,   960,  3000,  2944, | , -3.4, 1503.0, 14.653, |, 0.0
12276.8, 138.2, | , 23.9, 0.0, 598.9, | ,  1000,   954,  3000,  2935, | , -3.4, 1583.5, 15.375, |, 0.0
12277.8, 138.7, | , 23.9, 0.0, 598.8, | ,  1000,   957,  3000,  2938, | , -3.4, 1655.1, 16.093, |, 0.0
12278.8, 139.2, | , 23.9, 0.0, 592.9, | ,  1000,   954,  3000,  2940, | , -3.4, 1745.0, 16.961, |, 0.0
12279.8, 139.3, | , 23.9, 0.0, 592.8, | ,  1000,   950,  3000,  2948, | , -3.4, 1828.6, 17.792, |, 0.0
12280.9, 138.1, | , 23.9, 0.0, 598.9, | ,  1000,   958,  3000,  2913, | , -3.4, 1920.7, 18.556, |, 0.0
12281.9, 138.1, | , 23.9, 0.0, 599.0, | ,  1000,   952,  3000,  2928, | , -3.4, 2012.4, 19.485, |, 0.0
12282.9, 138.3, | , 23.9, 0.0, 598.3, | ,  1000,   958,  3000,  2940, | , -3.4, 2086.1, 20.292, |, 0.0
12283.9, 139.4, | , 23.9, 0.0, 594.6, | ,  1000,   957,  3000,  2937, | , -3.4, 2164.9, 21.037, |, 0.0
12284.9, 138.9, | , 23.9, 0.0, 594.6, | ,  1000,   950,  3000,  2920, | , -3.4, 2255.7, 21.783, |, 0.0
12285.9, 138.9, | , 23.9, 0.0, 594.2, | ,  1000,   952,  3000,  2930, | , -3.4, 2310.2, 22.374, |, 0.0
12286.9, 138.2, | , 23.9, 0.0, 598.4, | ,  1000,   960,  3000,  2942, | , -3.4, 2427.6, 23.627, |, 0.0
12287.9, 138.8, | , 23.9, 0.0, 598.3, | ,  1000,   958,  3000,  2920, | , -3.4, 2489.7, 24.085, |, 0.0
12288.9, 138.2, | , 23.9, 0.0, 598.4, | ,  1000,   961,  3000,  2922, | , -3.4, 2543.7, 24.637, |, 0.0
12289.9, 139.0, | , 23.9, 0.0, 594.1, | ,  1000,   953,  3000,  2938, | , -3.4, 2623.8, 25.463, |, 0.0
12291.0, 139.0, | , 23.9, 0.0, 593.4, | ,  1000,   951,  3000,  2942, | , -3.4, 2685.5, 26.074, |, 0.0
12292.0, 138.4, | , 23.9, 0.0, 598.7, | ,  1000,   959,  3000,  2942, | , -3.4, 2749.3, 26.744, |, 0.0
12293.0, 138.5, | , 23.9, 0.0, 598.0, | ,  1000,   953,  3000,  2931, | , -3.4, 2800.3, 27.122, |, 0.0
12294.0, 138.5, | , 23.9, 0.0, 599.5, | ,  1000,   956,  3000,  2925, | , -3.4, 2854.7, 27.627, |, 0.0
12295.0, 138.6, | , 23.9, 0.0, 599.6, | ,  1000,   958,  3000,  2942, | , -3.4, 2918.1, 28.374, |, 0.0
12296.0, 139.0, | , 23.9, 0.0, 593.0, | ,  1000,   956,  3000,  2935, | , -3.4, 2963.5, 28.751, |, 0.0
12297.0, 139.5, | , 23.9, 0.0, 594.0, | ,  1000,   953,  3000,  2949, | , -3.4, 3009.0, 29.275, |, 0.0
12298.0, 138.7, | , 23.9, 0.0, 598.9, | ,  1000,   960,  3000,  2940, | , -3.4, 3044.9, 29.600, |, 0.0
12299.1, 138.2, | , 23.9, 0.0, 599.3, | ,  1000,   955,  3000,  2938, | , -3.4, 3080.9, 29.898, |, 0.0
12300.1, 138.6, | , 23.9, 0.0, 593.7, | ,  1000,   952,  3000,  2933, | , -3.4, 3136.2, 30.376, |, 0.0
12301.1, 139.1, | , 23.9, 0.0, 594.3, | ,  1000,   951,  3000,  2917, | , -3.4, 3155.9, 30.426, |, 0.0
12302.1, 139.5, | , 23.9, 0.0, 593.7, | ,  1000,   951,  3000,  2919, | , -3.4, 3167.5, 30.556, |, 0.0
12303.1, 139.2, | , 23.9, 0.0, 597.0, | ,  1000,   948,  3000,  2932, | , -3.4, 3175.6, 30.714, |, 0.0
12304.1, 138.6, | , 23.9, 0.0, 599.4, | ,  1000,   960,  3000,  2928, | , -3.4, 3192.8, 30.941, |, 0.0
12305.1, 138.6, | , 23.9, 0.0, 599.7, | ,  1000,   956,  3000,  2948, | , -3.4, 3203.9, 31.185, |, 0.0
12306.1, 138.2, | , 23.9, 0.0, 599.1, | ,  1000,   961,  3000,  2928, | , -3.4, 3201.3, 31.036, |, 0.0
12307.1, 139.4, | , 23.9, 0.0, 590.3, | ,  1000,   955,  3000,  2929, | , -3.4, 3216.3, 31.139, |, 0.0
12308.1, 139.5, | , 23.9, 0.0, 592.7, | ,  1000,   954,  3000,  2944, | , -3.4, 3239.9, 31.475, |, 0.0
12309.1, 138.4, | , 23.9, 0.0, 598.8, | ,  1000,   963,  3000,  2944, | , -3.4, 3264.7, 31.788, |, 0.0
12310.2, 138.4, | , 23.9, 0.0, 598.9, | ,  1000,   960,  3000,  2945, | , -3.4, 3241.2, 31.551, |, 0.0
12311.2, 138.3, | , 23.9, 0.0, 599.2, | ,  1000,   960,  3000,  2918, | , -3.4, 3229.2, 31.216, |, 0.0
12312.2, 138.8, | , 23.9, 0.0, 599.3, | ,  1000,   953,  3000,  2936, | , -3.4, 3233.9, 31.348, |, 0.0
12313.2, 139.3, | , 23.9, 0.0, 592.7, | ,  1000,   950,  3000,  2915, | , -3.4, 3245.9, 31.275, |, 0.0
12314.2, 138.7, | , 23.9, 0.0, 593.3, | ,  1000,   955,  3000,  2920, | , -3.4, 3256.2, 31.448, |, 0.0
12315.2, 138.5, | , 23.9, 0.0, 599.5, | ,  1000,   959,  3000,  2941, | , -3.4, 3249.3, 31.579, |, 0.0
12316.2, 138.2, | , 23.9, 0.0, 599.2, | ,  1000,   961,  3000,  2944, | , -3.4, 3246.7, 31.603, |, 0.0
12317.2, 138.4, | , 23.9, 0.0, 598.5, | ,  1000,   950,  3000,  2922, | , -3.4, 3264.3, 31.498, |, 0.0
12318.3, 139.3, | , 23.9, 0.0, 594.5, | ,  1000,   949,  3000,  2922, | , -3.4, 3241.2, 31.271, |, 0.0
12319.3, 139.2, | , 23.9, 0.0, 593.0, | ,  1000,   957,  3000,  2915, | , -3.4, 3216.3, 31.047, |, 0.0
12320.3, 138.4, | , 23.9, 0.0, 599.0, | ,  1000,   951,  3000,  2944, | , -3.4, 3215.0, 31.216, |, 0.0
12321.3, 138.7, | , 23.9, 0.0, 599.2, | ,  1000,   953,  3000,  2930, | , -3.4, 3216.7, 31.138, |, 0.0
12322.3, 138.3, | , 23.9, 0.0, 599.5, | ,  1000,   954,  3000,  2926, | , -3.4, 3218.0, 31.122, |, 0.0
12323.3, 138.2, | , 23.9, 0.0, 599.4, | ,  1000,   949,  3000,  2928, | , -3.4, 3230.0, 31.214, |, 0.0
12324.3, 139.8, | , 23.9, 0.0, 590.7, | ,  1000,   947,  3000,  2931, | , -3.4, 3230.9, 31.230, |, 0.0
12325.3, 139.3, | , 23.9, 0.0, 595.2, | ,  1000,   957,  3000,  2934, | , -3.4, 3235.6, 31.383, |, 0.0
12326.3, 138.3, | , 23.9, 0.0, 599.5, | ,  1000,   953,  3000,  2926, | , -3.4, 3245.5, 31.375, |, 0.0
12327.4, 138.3, | , 23.9, 0.0, 599.5, | ,  1000,   960,  3000,  2954, | , -3.4, 3207.8, 31.291, |, 0.0
12328.4, 138.5, | , 23.9, 0.0, 600.1, | ,  1000,   955,  3000,  2930, | , -3.4, 3207.3, 31.058, |, 0.0
