Repository: jdhuang-csm/Ru-BCA

## Methods
* (BaO)<sub>x</sub>-(CaO)<sub>y</sub>-(Al<sub>2</sub>O<sub>3</sub>)<sub>1-x-y</sub> (BCA) catalyst supports were synthesized via sol-gel and solid-state methods. 
* Ru/BCA catalysts were prepared via incipient wetness impregnation to achieve 1 wt. % Ru loading.
* Ammonia synthesis rates were measured for Ru/BCA catalysts in a packed-bed reactor at 480-600<sup>o</sup>C, 10 bar, and space velocities up to 1.3 x 10<sup>6</sup> ml g<sub>cat</sub><sup>-1</sup> h<sup>-1</sup>.
* A machine learning (ML) model was employed to improve understanding of the behavior of Ru/BCA catalysts.
* A microkinetic model was developed to describe the best-performing catalyst.

File: data/init_files_Cadigan/BCA512.txt (part 31 of 43)
********** Start test **********
Elapsed time, Pressure, | , LJtemp(C), Inner-Temp, Outer-Temp, | , N2-set, N2-flow, H2-set, H2-flow, | , pH, NH3_ppm, NH3_Prod_rate, |, In222Temp
11892.9, 139.1, | , 25.7, 0.0, 513.3, | ,  1000,   952,  3000,  2929, | , -3.4, 3871.8, 30.397, |, 0.0
11893.9, 140.3, | , 25.7, 0.0, 507.9, | ,  1000,   949,  3000,  2911, | , -3.4, 3883.4, 30.318, |, 0.0
11894.9, 140.3, | , 25.7, 0.0, 505.3, | ,  1000,   956,  3000,  2941, | , -3.4, 3897.6, 30.724, |, 0.0
11895.9, 139.1, | , 25.7, 0.0, 512.8, | ,  1000,   953,  3000,  2926, | , -3.4, 3859.4, 30.283, |, 0.0
11897.0, 139.6, | , 25.7, 0.0, 513.1, | ,  1000,   956,  3000,  2938, | , -3.4, 3877.0, 30.544, |, 0.0
11898.0, 139.2, | , 25.7, 0.0, 512.8, | ,  1000,   956,  3000,  2939, | , -3.4, 3880.8, 30.580, |, 0.0
11899.0, 139.1, | , 25.7, 0.0, 512.5, | ,  1000,   946,  3000,  2911, | , -3.4, 3857.3, 30.092, |, 0.0
11900.0, 140.4, | , 25.7, 0.0, 506.8, | ,  1000,   951,  3000,  2929, | , -3.4, 3878.3, 30.440, |, 0.0
11901.0, 140.1, | , 25.7, 0.0, 508.2, | ,  1000,   957,  3000,  2921, | , -3.4, 3858.6, 30.269, |, 0.0
11902.0, 139.0, | , 25.7, 0.0, 512.8, | ,  1000,   957,  3000,  2951, | , -3.4, 3840.6, 30.364, |, 0.0
11903.0, 139.1, | , 25.7, 0.0, 512.8, | ,  1000,   951,  3000,  2936, | , -3.4, 3841.4, 30.205, |, 0.0
11904.0, 139.4, | , 25.7, 0.0, 512.8, | ,  1000,   955,  3000,  2922, | , -3.4, 3849.6, 30.192, |, 0.0
11905.0, 139.3, | , 25.7, 0.0, 511.5, | ,  1000,   961,  3000,  2920, | , -3.4, 3842.3, 30.162, |, 0.0
11906.1, 140.1, | , 25.7, 0.0, 505.8, | ,  1000,   956,  3000,  2924, | , -3.4, 3839.3, 30.138, |, 0.0
11907.1, 140.4, | , 25.7, 0.0, 506.1, | ,  1000,   954,  3000,  2919, | , -3.4, 3825.1, 29.971, |, 0.0
11908.1, 139.5, | , 25.7, 0.0, 512.5, | ,  1000,   961,  3000,  2932, | , -3.4, 3831.1, 30.169, |, 0.0
11909.1, 139.1, | , 25.7, 0.0, 512.0, | ,  1000,   959,  3000,  2933, | , -3.4, 3825.6, 30.117, |, 0.0
11910.1, 139.3, | , 25.7, 0.0, 511.2, | ,  1000,   954,  3000,  2944, | , -3.4, 3811.4, 30.061, |, 0.0
11911.1, 140.3, | , 25.7, 0.0, 506.9, | ,  1000,   944,  3000,  2918, | , -3.4, 3809.7, 29.760, |, 0.0
11912.1, 139.9, | , 25.7, 0.0, 505.4, | ,  1000,   951,  3000,  2943, | , -3.4, 3808.0, 29.998, |, 0.0
11913.1, 139.1, | , 25.7, 0.0, 512.0, | ,  1000,   959,  3000,  2932, | , -3.4, 3811.9, 30.006, |, 0.0
11914.2, 139.5, | , 25.7, 0.0, 512.3, | ,  1000,   955,  3000,  2943, | , -3.4, 3829.0, 30.197, |, 0.0
11915.2, 139.3, | , 25.7, 0.0, 511.0, | ,  1000,   952,  3000,  2917, | , -3.4, 3814.9, 29.855, |, 0.0
11916.2, 139.2, | , 25.7, 0.0, 511.6, | ,  1000,   955,  3000,  2928, | , -3.4, 3814.0, 29.956, |, 0.0
11917.2, 140.5, | , 25.7, 0.0, 505.3, | ,  1000,   958,  3000,  2935, | , -3.4, 3817.4, 30.064, |, 0.0
11918.2, 139.9, | , 25.7, 0.0, 505.9, | ,  1000,   951,  3000,  2898, | , -3.4, 3805.9, 29.634, |, 0.0
11919.2, 138.9, | , 25.7, 0.0, 511.1, | ,  1000,   958,  3000,  2918, | , -3.4, 3808.0, 29.857, |, 0.0
11920.2, 139.5, | , 25.7, 0.0, 510.5, | ,  1000,   953,  3000,  2919, | , -3.4, 3808.0, 29.832, |, 0.0
11921.2, 139.4, | , 25.7, 0.0, 511.3, | ,  1000,   956,  3000,  2945, | , -3.4, 3806.7, 30.045, |, 0.0
11922.3, 140.0, | , 25.7, 0.0, 505.3, | ,  1000,   955,  3000,  2928, | , -3.4, 3808.0, 29.916, |, 0.0
11923.3, 140.4, | , 25.7, 0.0, 504.1, | ,  1000,   951,  3000,  2907, | , -3.4, 3820.9, 29.826, |, 0.0
11924.3, 139.6, | , 25.7, 0.0, 511.0, | ,  1000,   956,  3000,  2923, | , -3.4, 3811.0, 29.910, |, 0.0
11925.3, 139.3, | , 25.7, 0.0, 509.5, | ,  1000,   955,  3000,  2903, | , -3.4, 3835.4, 29.934, |, 0.0
11926.3, 139.1, | , 25.7, 0.0, 510.6, | ,  1000,   949,  3000,  2924, | , -3.4, 3823.0, 29.952, |, 0.0
11927.3, 139.5, | , 25.7, 0.0, 511.1, | ,  1000,   959,  3000,  2937, | , -3.4, 3808.9, 30.025, |, 0.0
11928.3, 139.9, | , 25.7, 0.0, 505.3, | ,  1000,   957,  3000,  2935, | , -3.4, 418.1, 3.303, |, 0.0
11929.3, 140.0, | , 25.7, 0.0, 505.6, | ,  1000,   956,  3000,  2931, | , -3.4, 503.4, 3.972, |, 0.0
11930.3, 139.7, | , 25.7, 0.0, 510.1, | ,  1000,   960,  3000,  2923, | , -3.4, 561.7, 4.426, |, 0.0
11931.4, 139.0, | , 25.7, 0.0, 510.5, | ,  1000,   949,  3000,  2930, | , -3.4, 643.5, 5.065, |, 0.0
11932.4, 139.0, | , 25.7, 0.0, 510.6, | ,  1000,   952,  3000,  2929, | , -3.4, 717.6, 5.652, |, 0.0
11933.4, 139.1, | , 25.7, 0.0, 510.3, | ,  1000,   957,  3000,  2932, | , -3.4, 793.5, 6.261, |, 0.0
11934.4, 140.4, | , 25.7, 0.0, 503.6, | ,  1000,   946,  3000,  2912, | , -3.4, 887.3, 6.945, |, 0.0
11935.4, 140.0, | , 25.7, 0.0, 504.4, | ,  1000,   955,  3000,  2927, | , -3.4, 923.7, 7.274, |, 0.0
11936.4, 139.5, | , 25.7, 0.0, 510.4, | ,  1000,   954,  3000,  2952, | , -3.4, 997.8, 7.905, |, 0.0
11937.4, 139.5, | , 25.7, 0.0, 510.2, | ,  1000,   958,  3000,  2913, | , -3.4, 1077.9, 8.465, |, 0.0
11938.4, 139.2, | , 25.7, 0.0, 510.3, | ,  1000,   953,  3000,  2938, | , -3.4, 1128.1, 8.904, |, 0.0
11939.5, 140.0, | , 25.7, 0.0, 504.5, | ,  1000,   948,  3000,  2932, | , -3.4, 1224.9, 9.640, |, 0.0
11940.5, 140.2, | , 25.7, 0.0, 500.6, | ,  1000,   949,  3000,  2921, | , -3.4, 1277.6, 10.027, |, 0.0
11941.5, 139.4, | , 25.7, 0.0, 510.1, | ,  1000,   958,  3000,  2914, | , -3.4, 1358.6, 10.668, |, 0.0
11942.5, 139.0, | , 25.7, 0.0, 509.6, | ,  1000,   951,  3000,  2920, | , -3.4, 1428.4, 11.213, |, 0.0
11943.5, 139.5, | , 25.7, 0.0, 509.7, | ,  1000,   959,  3000,  2914, | , -3.4, 1506.8, 11.835, |, 0.0
11944.5, 139.4, | , 25.7, 0.0, 509.9, | ,  1000,   954,  3000,  2924, | , -3.4, 1583.1, 12.447, |, 0.0
11945.5, 140.0, | , 25.7, 0.0, 502.2, | ,  1000,   953,  3000,  2917, | , -3.4, 1619.9, 12.711, |, 0.0
11946.5, 139.9, | , 25.7, 0.0, 502.5, | ,  1000,   953,  3000,  2919, | , -3.4, 1682.1, 13.204, |, 0.0
11947.5, 139.6, | , 25.7, 0.0, 509.5, | ,  1000,   959,  3000,  2941, | , -3.4, 1754.9, 13.874, |, 0.0
11948.5, 139.2, | , 25.7, 0.0, 509.3, | ,  1000,   953,  3000,  2937, | , -3.4, 1813.6, 14.303, |, 0.0
11949.6, 139.0, | , 25.7, 0.0, 509.1, | ,  1000,   951,  3000,  2926, | , -3.4, 1904.8, 14.966, |, 0.0
11950.6, 140.3, | , 25.7, 0.0, 503.9, | ,  1000,   954,  3000,  2937, | , -3.4, 1925.8, 15.188, |, 0.0
11951.6, 140.5, | , 25.7, 0.0, 502.0, | ,  1000,   948,  3000,  2918, | , -3.4, 1992.3, 15.610, |, 0.0
11952.6, 139.2, | , 25.7, 0.0, 509.0, | ,  1000,   958,  3000,  2932, | , -3.4, 2058.2, 16.225, |, 0.0
11953.6, 139.2, | , 25.7, 0.0, 509.3, | ,  1000,   953,  3000,  2946, | , -3.4, 2127.2, 16.808, |, 0.0
11954.6, 139.4, | , 25.7, 0.0, 508.9, | ,  1000,   950,  3000,  2908, | , -3.4, 2180.8, 17.051, |, 0.0
11955.6, 139.1, | , 25.7, 0.0, 508.8, | ,  1000,   957,  3000,  2941, | , -3.4, 2256.2, 17.819, |, 0.0
11956.6, 140.1, | , 25.7, 0.0, 502.4, | ,  1000,   955,  3000,  2939, | , -3.4, 2336.7, 18.437, |, 0.0
11957.7, 140.3, | , 25.7, 0.0, 504.2, | ,  1000,   951,  3000,  2925, | , -3.4, 2400.1, 18.844, |, 0.0
11958.7, 139.0, | , 25.7, 0.0, 509.0, | ,  1000,   959,  3000,  2906, | , -3.4, 2445.5, 19.146, |, 0.0
11959.7, 139.0, | , 25.7, 0.0, 508.5, | ,  1000,   957,  3000,  2921, | , -3.4, 2511.1, 19.727, |, 0.0
11960.7, 139.5, | , 25.7, 0.0, 508.8, | ,  1000,   955,  3000,  2931, | , -3.4, 2562.9, 20.176, |, 0.0
11961.7, 139.7, | , 25.7, 0.0, 507.9, | ,  1000,   956,  3000,  2941, | , -3.4, 2652.5, 20.939, |, 0.0
11962.7, 140.1, | , 25.7, 0.0, 501.5, | ,  1000,   956,  3000,  2921, | , -3.4, 2705.6, 21.242, |, 0.0
11963.7, 140.1, | , 25.7, 0.0, 501.2, | ,  1000,   949,  3000,  2927, | , -3.4, 2736.5, 21.480, |, 0.0
11964.7, 139.7, | , 25.7, 0.0, 508.2, | ,  1000,   957,  3000,  2937, | , -3.4, 2801.6, 22.088, |, 0.0
11965.7, 139.1, | , 25.7, 0.0, 508.1, | ,  1000,   953,  3000,  2937, | , -3.4, 2862.4, 22.547, |, 0.0
11966.8, 139.3, | , 25.7, 0.0, 506.7, | ,  1000,   960,  3000,  2933, | , -3.4, 2901.0, 22.870, |, 0.0
11967.8, 140.3, | , 25.7, 0.0, 502.4, | ,  1000,   950,  3000,  2908, | , -3.4, 2945.1, 23.006, |, 0.0
11968.8, 140.1, | , 25.7, 0.0, 501.1, | ,  1000,   951,  3000,  2920, | , -3.4, 2991.8, 23.449, |, 0.0
11969.8, 139.1, | , 25.7, 0.0, 508.3, | ,  1000,   954,  3000,  2940, | , -3.4, 3043.2, 23.987, |, 0.0
11970.8, 139.5, | , 25.7, 0.0, 508.2, | ,  1000,   953,  3000,  2919, | , -3.4, 3073.6, 24.095, |, 0.0
11971.8, 139.7, | , 25.7, 0.0, 507.4, | ,  1000,   954,  3000,  2918, | , -3.4, 3114.8, 24.412, |, 0.0
11972.8, 139.1, | , 25.7, 0.0, 508.0, | ,  1000,   948,  3000,  2920, | , -3.4, 3158.5, 24.731, |, 0.0
11973.8, 140.4, | , 25.7, 0.0, 500.7, | ,  1000,   950,  3000,  2891, | , -3.4, 3207.3, 24.934, |, 0.0
11974.9, 140.3, | , 25.7, 0.0, 501.7, | ,  1000,   949,  3000,  2927, | , -3.4, 3244.6, 25.458, |, 0.0
11975.9, 139.1, | , 25.7, 0.0, 507.8, | ,  1000,   953,  3000,  2927, | , -3.4, 3271.6, 25.694, |, 0.0
11976.9, 139.6, | , 25.7, 0.0, 507.5, | ,  1000,   951,  3000,  2943, | , -3.4, 3298.2, 25.994, |, 0.0
11977.9, 139.5, | , 25.7, 0.0, 508.0, | ,  1000,   952,  3000,  2932, | , -3.4, 3331.1, 26.188, |, 0.0
11978.9, 139.9, | , 25.7, 0.0, 501.8, | ,  1000,   954,  3000,  2937, | , -3.4, 3361.6, 26.472, |, 0.0
11979.9, 140.1, | , 25.7, 0.0, 500.5, | ,  1000,   953,  3000,  2934, | , -3.4, 3372.7, 26.534, |, 0.0
11980.9, 139.6, | , 25.7, 0.0, 507.5, | ,  1000,   956,  3000,  2912, | , -3.4, 3410.4, 26.699, |, 0.0
11981.9, 139.3, | , 25.7, 0.0, 506.4, | ,  1000,   951,  3000,  2941, | , -3.4, 3475.5, 27.377, |, 0.0
11982.9, 139.0, | , 25.7, 0.0, 506.9, | ,  1000,   949,  3000,  2917, | , -3.4, 3497.4, 27.357, |, 0.0
11984.0, 138.9, | , 25.7, 0.0, 507.1, | ,  1000,   951,  3000,  2924, | , -3.4, 3487.1, 27.347, |, 0.0
11985.0, 140.7, | , 25.7, 0.0, 497.7, | ,  1000,   951,  3000,  2927, | , -3.4, 3492.7, 27.408, |, 0.0
11986.0, 139.7, | , 25.7, 0.0, 501.6, | ,  1000,   954,  3000,  2917, | , -3.4, 3510.7, 27.496, |, 0.0
11987.0, 139.2, | , 25.7, 0.0, 506.4, | ,  1000,   957,  3000,  2935, | , -3.4, 3518.4, 27.711, |, 0.0
11988.0, 139.5, | , 25.7, 0.0, 507.0, | ,  1000,   956,  3000,  2922, | , -3.4, 3520.9, 27.634, |, 0.0
11989.0, 139.1, | , 25.7, 0.0, 506.7, | ,  1000,   957,  3000,  2948, | , -3.4, 3533.4, 27.916, |, 0.0
11990.0, 139.0, | , 25.7, 0.0, 506.6, | ,  1000,   959,  3000,  2918, | , -3.4, 3540.2, 27.771, |, 0.0
11991.0, 140.1, | , 25.7, 0.0, 499.5, | ,  1000,   953,  3000,  2930, | , -3.4, 3554.4, 27.929, |, 0.0
11992.0, 140.7, | , 25.7, 0.0, 500.4, | ,  1000,   951,  3000,  2927, | , -3.4, 3561.2, 27.944, |, 0.0
11993.0, 139.4, | , 25.7, 0.0, 506.3, | ,  1000,   954,  3000,  2937, | , -3.4, 3568.9, 28.102, |, 0.0
11994.1, 139.1, | , 25.7, 0.0, 506.4, | ,  1000,   946,  3000,  2922, | , -3.4, 3558.6, 27.853, |, 0.0
11995.1, 139.5, | , 25.7, 0.0, 506.5, | ,  1000,   946,  3000,  2914, | , -3.4, 3571.9, 27.895, |, 0.0
11996.1, 140.3, | , 25.6, 0.0, 500.3, | ,  1000,   946,  3000,  2926, | , -3.4, 3577.9, 28.032, |, 0.0
11997.1, 140.1, | , 25.7, 0.0, 498.9, | ,  1000,   950,  3000,  2919, | , -3.4, 3617.8, 28.324, |, 0.0
11998.1, 139.5, | , 25.7, 0.0, 506.0, | ,  1000,   953,  3000,  2923, | , -3.4, 3610.9, 28.318, |, 0.0
11999.1, 139.2, | , 25.7, 0.0, 505.7, | ,  1000,   955,  3000,  2956, | , -3.4, 3580.9, 28.342, |, 0.0
12000.1, 139.2, | , 25.7, 0.0, 505.8, | ,  1000,   952,  3000,  2947, | , -3.4, 3573.2, 28.190, |, 0.0
12001.1, 139.2, | , 25.6, 0.0, 506.0, | ,  1000,   954,  3000,  2941, | , -3.4, 3565.5, 28.098, |, 0.0
12002.1, 140.6, | , 25.6, 0.0, 499.7, | ,  1000,   948,  3000,  2912, | , -3.4, 3568.5, 27.873, |, 0.0
12003.2, 139.9, | , 25.7, 0.0, 500.5, | ,  1000,   958,  3000,  2928, | , -3.4, 3598.5, 28.292, |, 0.0
12004.2, 139.2, | , 25.7, 0.0, 505.7, | ,  1000,   954,  3000,  2942, | , -3.4, 3595.5, 28.347, |, 0.0
12005.2, 139.6, | , 25.7, 0.0, 505.7, | ,  1000,   954,  3000,  2948, | , -3.4, 3565.5, 28.152, |, 0.0
12006.2, 139.2, | , 25.7, 0.0, 505.3, | ,  1000,   960,  3000,  2926, | , -3.4, 3546.2, 27.885, |, 0.0
12007.2, 139.3, | , 25.7, 0.0, 504.7, | ,  1000,   944,  3000,  2911, | , -3.4, 3549.2, 27.687, |, 0.0
12008.2, 140.1, | , 25.6, 0.0, 498.3, | ,  1000,   952,  3000,  2919, | , -3.4, 3544.5, 27.768, |, 0.0
12009.2, 140.3, | , 25.6, 0.0, 498.5, | ,  1000,   949,  3000,  2920, | , -3.4, 3562.1, 27.889, |, 0.0
12010.2, 139.0, | , 25.6, 0.0, 505.2, | ,  1000,   956,  3000,  2916, | , -3.4, 3541.5, 27.750, |, 0.0
12011.2, 139.0, | , 25.6, 0.0, 505.5, | ,  1000,   950,  3000,  2914, | , -3.4, 3545.4, 27.725, |, 0.0
12012.3, 139.6, | , 25.6, 0.0, 504.9, | ,  1000,   954,  3000,  2924, | , -3.4, 3543.2, 27.806, |, 0.0
12013.3, 139.9, | , 25.6, 0.0, 499.6, | ,  1000,   952,  3000,  2937, | , -3.4, 3522.2, 27.722, |, 0.0
12014.3, 140.1, | , 25.6, 0.0, 498.8, | ,  1000,   957,  3000,  2927, | , -3.4, 3507.7, 27.573, |, 0.0
12015.3, 139.5, | , 25.6, 0.0, 505.1, | ,  1000,   956,  3000,  2913, | , -3.4, 3524.4, 27.591, |, 0.0
12016.3, 139.5, | , 25.6, 0.0, 505.2, | ,  1000,   954,  3000,  2939, | , -3.4, 3500.4, 27.573, |, 0.0
12017.3, 139.4, | , 25.6, 0.0, 503.8, | ,  1000,   951,  3000,  2952, | , -3.4, 3498.2, 27.633, |, 0.0
12018.3, 139.6, | , 25.6, 0.0, 505.0, | ,  1000,   959,  3000,  2937, | , -3.4, 3506.0, 27.635, |, 0.0
12019.3, 140.6, | , 25.6, 0.0, 497.5, | ,  1000,   953,  3000,  2926, | , -3.4, 3475.5, 27.277, |, 0.0
12020.4, 140.1, | , 25.6, 0.0, 499.0, | ,  1000,   945,  3000,  2935, | , -3.4, 3476.0, 27.295, |, 0.0
12021.4, 139.1, | , 25.6, 0.0, 504.4, | ,  1000,   961,  3000,  2914, | , -3.4, 3469.5, 27.204, |, 0.0
12022.4, 139.6, | , 25.6, 0.0, 503.9, | ,  1000,   949,  3000,  2921, | , -3.4, 3471.2, 27.183, |, 0.0
12023.4, 139.0, | , 25.6, 0.0, 504.2, | ,  1000,   954,  3000,  2914, | , -3.4, 3466.1, 27.129, |, 0.0
12024.4, 140.3, | , 25.6, 0.0, 498.8, | ,  1000,   949,  3000,  2919, | , -3.4, 3456.3, 27.057, |, 0.0
12025.4, 140.6, | , 25.6, 0.0, 497.6, | ,  1000,   951,  3000,  2931, | , -3.4, 3453.7, 27.131, |, 0.0
12026.4, 139.1, | , 25.6, 0.0, 503.9, | ,  1000,   958,  3000,  2920, | , -3.4, 3436.5, 26.973, |, 0.0
12027.4, 139.3, | , 25.6, 0.0, 503.2, | ,  1000,   958,  3000,  2933, | , -3.4, 3449.8, 27.165, |, 0.0
12028.5, 139.6, | , 25.6, 0.0, 504.1, | ,  1000,   954,  3000,  2953, | , -3.4, 3432.7, 27.142, |, 0.0
12029.5, 139.5, | , 25.6, 0.0, 504.2, | ,  1000,   950,  3000,  2927, | , -3.4, 3430.1, 26.915, |, 0.0
12030.5, 139.9, | , 25.6, 0.0, 498.0, | ,  1000,   952,  3000,  2911, | , -3.4, 3426.7, 26.784, |, 0.0
12031.5, 140.3, | , 25.6, 0.0, 498.2, | ,  1000,   952,  3000,  2939, | , -3.4, 3425.8, 26.974, |, 0.0
12032.5, 139.9, | , 25.6, 0.0, 502.7, | ,  1000,   958,  3000,  2937, | , -3.4, 3402.7, 26.825, |, 0.0
12033.5, 139.3, | , 25.6, 0.0, 503.4, | ,  1000,   960,  3000,  2922, | , -3.4, 3393.7, 26.659, |, 0.0
12034.5, 139.3, | , 25.6, 0.0, 503.4, | ,  1000,   960,  3000,  2931, | , -3.4, 3390.7, 26.703, |, 0.0
12035.5, 139.6, | , 25.6, 0.0, 503.7, | ,  1000,   952,  3000,  2918, | , -3.4, 3391.6, 26.569, |, 0.0
12036.5, 140.2, | , 25.6, 0.0, 496.1, | ,  1000,   950,  3000,  2925, | , -3.4, 3378.3, 26.491, |, 0.0
12037.6, 140.4, | , 25.6, 0.0, 495.7, | ,  1000,   947,  3000,  2932, | , -3.4, 3408.3, 26.757, |, 0.0
12038.6, 139.6, | , 25.6, 0.0, 503.6, | ,  1000,   958,  3000,  2911, | , -3.4, 3380.4, 26.470, |, 0.0
12039.6, 139.7, | , 25.6, 0.0, 504.1, | ,  1000,   952,  3000,  2951, | , -3.4, 3387.3, 26.755, |, 0.0
12040.6, 139.2, | , 25.6, 0.0, 503.4, | ,  1000,   955,  3000,  2929, | , -3.4, 3376.6, 26.549, |, 0.0
12041.6, 140.1, | , 25.6, 0.0, 497.9, | ,  1000,   957,  3000,  2934, | , -3.4, 3359.0, 26.452, |, 0.0
12042.6, 140.6, | , 25.6, 0.0, 497.8, | ,  1000,   955,  3000,  2907, | , -3.4, 3340.1, 26.104, |, 0.0
12043.6, 139.1, | , 25.6, 0.0, 503.4, | ,  1000,   959,  3000,  2899, | , -3.4, 3344.9, 26.119, |, 0.0
12044.6, 139.3, | , 25.6, 0.0, 503.3, | ,  1000,   956,  3000,  2948, | , -3.4, 3342.3, 26.411, |, 0.0
12045.6, 139.7, | , 25.6, 0.0, 503.1, | ,  1000,   960,  3000,  2918, | , -3.4, 3346.1, 26.260, |, 0.0
12046.7, 139.4, | , 25.6, 0.0, 503.1, | ,  1000,   954,  3000,  2948, | , -3.4, 3330.7, 26.305, |, 0.0
12047.7, 140.6, | , 25.6, 0.0, 496.9, | ,  1000,   951,  3000,  2923, | , -3.4, 3309.3, 25.950, |, 0.0
12048.7, 140.6, | , 25.6, 0.0, 497.1, | ,  1000,   956,  3000,  2895, | , -3.4, 3327.7, 25.936, |, 0.0
12049.7, 139.7, | , 25.6, 0.0, 503.0, | ,  1000,   958,  3000,  2943, | , -3.4, 3329.9, 26.288, |, 0.0
12050.7, 139.3, | , 25.6, 0.0, 503.2, | ,  1000,   952,  3000,  2923, | , -3.4, 3311.9, 25.976, |, 0.0
12051.7, 139.3, | , 25.6, 0.0, 502.7, | ,  1000,   949,  3000,  2911, | , -3.4, 3317.9, 25.915, |, 0.0
12052.7, 140.6, | , 25.6, 0.0, 497.0, | ,  1000,   946,  3000,  2937, | , -3.4, 3316.1, 26.063, |, 0.0
12053.7, 140.2, | , 25.6, 0.0, 496.2, | ,  1000,   958,  3000,  2917, | , -3.4, 3294.3, 25.837, |, 0.0
12054.8, 139.3, | , 25.6, 0.0, 502.2, | ,  1000,   955,  3000,  2898, | , -3.4, 3296.0, 25.703, |, 0.0
12055.8, 139.8, | , 25.6, 0.0, 502.2, | ,  1000,   958,  3000,  2952, | , -3.4, 3285.7, 26.006, |, 0.0
12056.8, 139.3, | , 25.6, 0.0, 502.4, | ,  1000,   958,  3000,  2937, | , -3.4, 3289.2, 25.933, |, 0.0
12057.8, 139.5, | , 25.6, 0.0, 501.3, | ,  1000,   958,  3000,  2923, | , -3.4, 3305.4, 25.966, |, 0.0
12058.8, 140.2, | , 25.6, 0.0, 496.5, | ,  1000,   952,  3000,  2918, | , -3.4, 3285.7, 25.733, |, 0.0
12059.8, 140.1, | , 25.6, 0.0, 495.5, | ,  1000,   955,  3000,  2930, | , -3.4, 3269.9, 25.716, |, 0.0
12060.8, 139.4, | , 25.6, 0.0, 501.8, | ,  1000,   954,  3000,  2936, | , -3.4, 3263.0, 25.690, |, 0.0
12061.8, 139.7, | , 25.6, 0.0, 502.1, | ,  1000,   954,  3000,  2922, | , -3.4, 3271.6, 25.666, |, 0.0
12062.8, 139.9, | , 25.6, 0.0, 501.7, | ,  1000,   951,  3000,  2913, | , -3.4, 3265.2, 25.535, |, 0.0
12063.9, 139.3, | , 25.6, 0.0, 502.2, | ,  1000,   951,  3000,  2934, | , -3.4, 3256.2, 25.609, |, 0.0
12064.9, 140.6, | , 25.6, 0.0, 495.0, | ,  1000,   948,  3000,  2943, | , -3.4, 3255.7, 25.640, |, 0.0
12065.9, 140.6, | , 25.6, 0.0, 495.7, | ,  1000,   956,  3000,  2920, | , -3.4, 3255.3, 25.540, |, 0.0
12066.9, 139.3, | , 25.6, 0.0, 501.9, | ,  1000,   958,  3000,  2935, | , -3.4, 3260.0, 25.687, |, 0.0
12067.9, 139.4, | , 25.6, 0.0, 500.9, | ,  1000,   960,  3000,  2919, | , -3.4, 3244.2, 25.471, |, 0.0
12068.9, 139.4, | , 25.6, 0.0, 501.8, | ,  1000,   957,  3000,  2937, | , -3.4, 3267.3, 25.757, |, 0.0
12069.9, 140.0, | , 25.6, 0.0, 496.3, | ,  1000,   950,  3000,  2913, | , -3.4, 3226.2, 25.229, |, 0.0
12070.9, 140.3, | , 25.6, 0.0, 494.7, | ,  1000,   948,  3000,  2924, | , -3.4, 3260.5, 25.550, |, 0.0
12072.0, 139.6, | , 25.6, 0.0, 502.0, | ,  1000,   953,  3000,  2927, | , -3.4, 3233.5, 25.393, |, 0.0
12073.0, 139.7, | , 25.6, 0.0, 501.2, | ,  1000,   948,  3000,  2911, | , -3.4, 3237.7, 25.290, |, 0.0
12074.0, 139.3, | , 25.6, 0.0, 501.4, | ,  1000,   955,  3000,  2918, | , -3.4, 3220.6, 25.250, |, 0.0
12075.0, 139.3, | , 25.6, 0.0, 501.7, | ,  1000,   959,  3000,  2949, | , -3.4, 3211.6, 25.409, |, 0.0
12076.0, 140.6, | , 25.6, 0.0, 492.3, | ,  1000,   952,  3000,  2929, | , -3.4, 3211.2, 25.227, |, 0.0
12077.0, 140.2, | , 25.6, 0.0, 494.0, | ,  1000,   951,  3000,  2899, | , -3.4, 3209.9, 25.019, |, 0.0
12078.0, 139.4, | , 25.6, 0.0, 500.4, | ,  1000,   954,  3000,  2934, | , -3.4, 3212.9, 25.289, |, 0.0
12079.0, 139.6, | , 25.6, 0.0, 501.4, | ,  1000,   950,  3000,  2930, | , -3.4, 3211.2, 25.223, |, 0.0
12080.0, 139.6, | , 25.6, 0.0, 501.6, | ,  1000,   950,  3000,  2919, | , -3.4, 3205.6, 25.106, |, 0.0
12081.0, 139.3, | , 25.6, 0.0, 500.8, | ,  1000,   959,  3000,  2923, | , -3.4, 3222.3, 25.324, |, 0.0
12082.1, 140.1, | , 25.6, 0.0, 496.1, | ,  1000,   951,  3000,  2944, | , -3.4, 3195.8, 25.195, |, 0.0
12083.1, 140.9, | , 25.6, 0.0, 493.1, | ,  1000,   953,  3000,  2934, | , -3.4, 3192.3, 25.119, |, 0.0
12084.1, 139.3, | , 25.6, 0.0, 500.0, | ,  1000,   950,  3000,  2929, | , -3.4, 3185.0, 25.015, |, 0.0
12085.1, 139.4, | , 25.6, 0.0, 500.4, | ,  1000,   956,  3000,  2933, | , -3.4, 3190.6, 25.114, |, 0.0
12086.1, 139.6, | , 25.6, 0.0, 500.9, | ,  1000,   949,  3000,  2922, | , -3.4, 3178.2, 24.904, |, 0.0
12087.1, 140.1, | , 25.6, 0.0, 494.9, | ,  1000,   950,  3000,  2946, | , -3.4, 3203.5, 25.267, |, 0.0
12088.1, 140.4, | , 25.6, 0.0, 493.4, | ,  1000,   954,  3000,  2937, | , -3.4, 3170.5, 24.971, |, 0.0
12089.1, 139.7, | , 25.6, 0.0, 500.7, | ,  1000,   957,  3000,  2915, | , -3.4, 3163.2, 24.794, |, 0.0
12090.2, 139.7, | , 25.6, 0.0, 500.5, | ,  1000,   958,  3000,  2916, | , -3.4, 3166.2, 24.828, |, 0.0
12091.2, 139.3, | , 25.6, 0.0, 500.6, | ,  1000,   961,  3000,  2948, | , -3.4, 3158.9, 24.996, |, 0.0
12092.2, 139.4, | , 25.6, 0.0, 500.4, | ,  1000,   950,  3000,  2939, | , -3.4, 3160.2, 24.881, |, 0.0
12093.2, 140.4, | , 25.6, 0.0, 493.0, | ,  1000,   954,  3000,  2929, | , -3.4, 3150.3, 24.768, |, 0.0
12094.2, 139.9, | , 25.6, 0.0, 495.0, | ,  1000,   954,  3000,  2911, | , -3.4, 3143.1, 24.595, |, 0.0
12095.2, 139.2, | , 25.6, 0.0, 500.5, | ,  1000,   956,  3000,  2912, | , -3.4, 3158.5, 24.733, |, 0.0
12096.2, 139.7, | , 25.6, 0.0, 500.7, | ,  1000,   958,  3000,  2955, | , -3.4, 3141.3, 24.882, |, 0.0
12097.2, 139.2, | , 25.6, 0.0, 500.3, | ,  1000,   954,  3000,  2929, | , -3.4, 3134.5, 24.634, |, 0.0
12098.2, 140.3, | , 25.6, 0.0, 493.8, | ,  1000,   954,  3000,  2923, | , -3.4, 3132.3, 24.583, |, 0.0
12099.3, 140.7, | , 25.6, 0.0, 493.3, | ,  1000,   952,  3000,  2914, | , -3.4, 3117.8, 24.402, |, 0.0
12100.3, 139.7, | , 25.6, 0.0, 500.3, | ,  1000,   960,  3000,  2937, | , -3.4, 3122.5, 24.633, |, 0.0
12101.3, 139.3, | , 25.6, 0.0, 499.7, | ,  1000,   959,  3000,  2919, | , -3.4, 3142.2, 24.667, |, 0.0
12102.3, 139.4, | , 25.6, 0.0, 500.0, | ,  1000,   948,  3000,  2903, | , -3.4, 3115.2, 24.283, |, 0.0
12103.3, 139.4, | , 25.6, 0.0, 498.9, | ,  1000,   951,  3000,  2938, | , -3.4, 3132.8, 24.667, |, 0.0
12104.3, 140.1, | , 25.6, 0.0, 493.1, | ,  1000,   950,  3000,  2928, | , -3.4, 3112.6, 24.438, |, 0.0
12105.3, 140.9, | , 25.6, 0.0, 491.2, | ,  1000,   954,  3000,  2917, | , -3.4, 3103.6, 24.318, |, 0.0
12106.4, 139.3, | , 25.6, 0.0, 499.3, | ,  1000,   953,  3000,  2948, | , -3.4, 3120.3, 24.644, |, 0.0
12107.4, 139.3, | , 25.6, 0.0, 499.7, | ,  1000,   956,  3000,  2940, | , -3.4, 3120.3, 24.607, |, 0.0
12108.4, 139.8, | , 25.6, 0.0, 499.1, | ,  1000,   946,  3000,  2912, | , -3.4, 3095.9, 24.181, |, 0.0
12109.4, 139.6, | , 25.6, 0.0, 499.5, | ,  1000,   948,  3000,  2918, | , -3.4, 3107.1, 24.314, |, 0.0
12110.4, 140.3, | , 25.6, 0.0, 492.8, | ,  1000,   956,  3000,  2939, | , -3.4, 3090.8, 24.372, |, 0.0
12111.4, 140.2, | , 25.6, 0.0, 493.1, | ,  1000,   949,  3000,  2931, | , -3.4, 3082.6, 24.213, |, 0.0
12112.4, 139.2, | , 25.6, 0.0, 499.5, | ,  1000,   958,  3000,  2933, | , -3.4, 3096.8, 24.391, |, 0.0
12113.4, 139.4, | , 25.6, 0.0, 498.6, | ,  1000,   959,  3000,  2914, | , -3.4, 3098.9, 24.298, |, 0.0
12114.5, 139.3, | , 25.6, 0.0, 499.3, | ,  1000,   955,  3000,  2936, | , -3.4, 3077.1, 24.237, |, 0.0
12115.5, 140.0, | , 25.6, 0.0, 493.7, | ,  1000,   946,  3000,  2920, | , -3.4, 3074.9, 24.069, |, 0.0
12116.5, 140.2, | , 25.6, 0.0, 492.5, | ,  1000,   951,  3000,  2925, | , -3.4, 3091.6, 24.256, |, 0.0
12117.5, 139.2, | , 25.6, 0.0, 499.1, | ,  1000,   959,  3000,  2931, | , -3.4, 3065.9, 24.143, |, 0.0
12118.5, 139.8, | , 25.6, 0.0, 498.3, | ,  1000,   951,  3000,  2939, | , -3.4, 3057.8, 24.079, |, 0.0
12119.5, 139.7, | , 25.6, 0.0, 499.3, | ,  1000,   959,  3000,  2924, | , -3.4, 3057.4, 24.036, |, 0.0
12120.5, 139.3, | , 25.6, 0.0, 498.8, | ,  1000,   952,  3000,  2935, | , -3.4, 3053.9, 24.035, |, 0.0
12121.5, 140.3, | , 25.6, 0.0, 491.7, | ,  1000,   956,  3000,  2931, | , -3.4, 3041.5, 23.934, |, 0.0
12122.5, 140.6, | , 25.6, 0.0, 492.8, | ,  1000,   956,  3000,  2914, | , -3.4, 3072.8, 24.075, |, 0.0
12123.6, 139.4, | , 25.6, 0.0, 497.7, | ,  1000,   951,  3000,  2930, | , -3.4, 3050.5, 23.971, |, 0.0
12124.6, 139.3, | , 25.6, 0.0, 498.6, | ,  1000,   955,  3000,  2922, | , -3.4, 3062.9, 24.042, |, 0.0
12125.6, 139.6, | , 25.6, 0.0, 498.4, | ,  1000,   958,  3000,  2927, | , -3.4, 3044.5, 23.949, |, 0.0
12126.6, 140.1, | , 25.6, 0.0, 492.6, | ,  1000,   947,  3000,  2929, | , -3.4, 3033.8, 23.807, |, 0.0
12127.6, 140.3, | , 25.6, 0.0, 491.2, | ,  1000,   952,  3000,  2941, | , -3.4, 3024.4, 23.837, |, 0.0
12128.6, 139.9, | , 25.6, 0.0, 497.5, | ,  1000,   960,  3000,  2936, | , -3.4, 3025.7, 23.864, |, 0.0
12129.6, 139.6, | , 25.6, 0.0, 498.4, | ,  1000,   958,  3000,  2926, | , -3.4, 3012.0, 23.689, |, 0.0
12130.6, 139.1, | , 25.6, 0.0, 498.2, | ,  1000,   950,  3000,  2931, | , -3.4, 3020.9, 23.740, |, 0.0
12131.6, 139.4, | , 25.6, 0.0, 497.7, | ,  1000,   956,  3000,  2942, | , -3.4, 3013.7, 23.785, |, 0.0
12132.7, 140.6, | , 25.6, 0.0, 492.7, | ,  1000,   956,  3000,  2964, | , -3.4, 3029.9, 24.047, |, 0.0
12133.7, 140.4, | , 25.6, 0.0, 492.7, | ,  1000,   957,  3000,  2910, | , -3.4, 2997.0, 23.461, |, 0.0
12134.7, 139.1, | , 25.6, 0.0, 497.9, | ,  1000,   960,  3000,  2912, | , -3.4, 3004.7, 23.553, |, 0.0
12135.7, 139.6, | , 25.6, 0.0, 498.3, | ,  1000,   957,  3000,  2918, | , -3.4, 3007.7, 23.601, |, 0.0
12136.7, 139.4, | , 25.6, 0.0, 498.0, | ,  1000,   958,  3000,  2944, | , -3.4, 3031.2, 23.949, |, 0.0
12137.7, 139.3, | , 25.6, 0.0, 497.7, | ,  1000,   955,  3000,  2928, | , -3.4, 2991.4, 23.518, |, 0.0
12138.7, 140.4, | , 25.6, 0.0, 490.5, | ,  1000,   948,  3000,  2922, | , -3.4, 3005.5, 23.546, |, 0.0
12139.7, 140.2, | , 25.6, 0.0, 491.0, | ,  1000,   957,  3000,  2933, | , -3.4, 2972.5, 23.408, |, 0.0
12140.8, 139.1, | , 25.6, 0.0, 497.7, | ,  1000,   958,  3000,  2912, | , -3.4, 3003.0, 23.528, |, 0.0
12141.8, 139.5, | , 25.6, 0.0, 497.9, | ,  1000,   956,  3000,  2937, | , -3.4, 3000.0, 23.646, |, 0.0
12142.8, 139.6, | , 25.6, 0.0, 497.6, | ,  1000,   954,  3000,  2935, | , -3.4, 2981.1, 23.471, |, 0.0
12143.8, 139.9, | , 25.6, 0.0, 492.0, | ,  1000,   952,  3000,  2928, | , -3.4, 2968.7, 23.319, |, 0.0
12144.8, 140.7, | , 25.6, 0.0, 490.5, | ,  1000,   957,  3000,  2939, | , -3.4, 2966.5, 23.401, |, 0.0
12145.8, 139.2, | , 25.6, 0.0, 497.1, | ,  1000,   958,  3000,  2906, | , -3.4, 2972.5, 23.252, |, 0.0
12146.8, 139.3, | , 25.6, 0.0, 497.0, | ,  1000,   954,  3000,  2927, | , -3.4, 2949.8, 23.180, |, 0.0
12147.9, 139.4, | , 25.6, 0.0, 497.1, | ,  1000,   952,  3000,  2965, | , -3.4, 2944.3, 23.351, |, 0.0
12148.9, 139.8, | , 25.5, 0.0, 496.9, | ,  1000,   952,  3000,  2938, | , -3.4, 2938.7, 23.145, |, 0.0
12149.9, 140.3, | , 25.6, 0.0, 491.5, | ,  1000,   949,  3000,  2915, | , -3.4, 2953.7, 23.113, |, 0.0
12150.9, 140.3, | , 25.5, 0.0, 489.9, | ,  1000,   953,  3000,  2926, | , -3.4, 2979.0, 23.398, |, 0.0
12151.9, 139.7, | , 25.6, 0.0, 496.9, | ,  1000,   957,  3000,  2932, | , -3.4, 2946.4, 23.200, |, 0.0
12152.9, 139.1, | , 25.6, 0.0, 496.4, | ,  1000,   954,  3000,  2909, | , -3.4, 2961.8, 23.163, |, 0.0
12153.9, 139.3, | , 25.6, 0.0, 496.8, | ,  1000,   955,  3000,  2937, | , -3.4, 2937.8, 23.146, |, 0.0
12154.9, 140.2, | , 25.6, 0.0, 490.5, | ,  1000,   954,  3000,  2923, | , -3.4, 2936.1, 23.049, |, 0.0
12155.9, 140.6, | , 25.6, 0.0, 489.9, | ,  1000,   951,  3000,  2937, | , -3.4, 2929.3, 23.065, |, 0.0
12157.0, 139.5, | , 25.5, 0.0, 495.5, | ,  1000,   956,  3000,  2936, | , -3.4, 2919.8, 23.011, |, 0.0
12158.0, 139.6, | , 25.5, 0.0, 496.4, | ,  1000,   949,  3000,  2919, | , -3.4, 2934.4, 22.980, |, 0.0
12159.0, 139.6, | , 25.5, 0.0, 496.6, | ,  1000,   957,  3000,  2915, | , -3.4, 2934.0, 23.006, |, 0.0
12160.0, 139.6, | , 25.5, 0.0, 495.4, | ,  1000,   956,  3000,  2921, | , -3.4, 2925.8, 22.966, |, 0.0
12161.0, 140.0, | , 25.5, 0.0, 490.7, | ,  1000,   950,  3000,  2936, | , -3.4, 2913.8, 22.927, |, 0.0
12162.0, 140.3, | , 25.5, 0.0, 489.4, | ,  1000,   955,  3000,  2911, | , -3.4, 2904.8, 22.737, |, 0.0
12163.0, 139.5, | , 25.5, 0.0, 496.0, | ,  1000,   955,  3000,  2955, | , -3.4, 2914.3, 23.074, |, 0.0
12164.0, 139.3, | , 25.5, 0.0, 496.1, | ,  1000,   953,  3000,  2909, | , -3.4, 2911.7, 22.767, |, 0.0
12165.1, 139.9, | , 25.5, 0.0, 495.6, | ,  1000,   956,  3000,  2930, | , -3.4, 2926.7, 23.032, |, 0.0
12166.1, 139.3, | , 25.5, 0.0, 496.0, | ,  1000,   952,  3000,  2919, | , -3.4, 2893.3, 22.681, |, 0.0
12167.1, 140.1, | , 25.5, 0.0, 489.4, | ,  1000,   952,  3000,  2916, | , -3.4, 2887.7, 22.617, |, 0.0
12168.1, 139.9, | , 25.5, 0.0, 490.4, | ,  1000,   955,  3000,  2929, | , -3.4, 2897.1, 22.780, |, 0.0
12169.1, 139.7, | , 25.5, 0.0, 495.7, | ,  1000,   959,  3000,  2928, | , -3.4, 2914.3, 22.936, |, 0.0
12170.1, 139.5, | , 25.5, 0.0, 495.2, | ,  1000,   960,  3000,  2941, | , -3.4, 2885.6, 22.788, |, 0.0
12171.1, 139.8, | , 25.5, 0.0, 495.5, | ,  1000,   960,  3000,  2922, | , -3.4, 2873.1, 22.586, |, 0.0
12172.1, 140.5, | , 25.5, 0.0, 490.7, | ,  1000,   950,  3000,  2930, | , -3.4, 2876.6, 22.604, |, 0.0
12173.1, 140.1, | , 25.5, 0.0, 488.9, | ,  1000,   954,  3000,  2927, | , -3.4, 2877.0, 22.609, |, 0.0
12174.2, 139.3, | , 25.5, 0.0, 495.7, | ,  1000,   956,  3000,  2920, | , -3.4, 2866.3, 22.499, |, 0.0
12175.2, 139.9, | , 25.5, 0.0, 494.4, | ,  1000,   958,  3000,  2939, | , -3.4, 2861.1, 22.577, |, 0.0
12176.2, 139.8, | , 25.5, 0.0, 495.1, | ,  1000,   955,  3000,  2922, | , -3.4, 2853.0, 22.397, |, 0.0
12177.2, 139.3, | , 25.5, 0.0, 495.4, | ,  1000,   952,  3000,  2907, | , -3.4, 2860.7, 22.354, |, 0.0
12178.2, 140.6, | , 25.5, 0.0, 489.0, | ,  1000,   956,  3000,  2923, | , -3.4, 2841.4, 22.319, |, 0.0
12179.2, 140.4, | , 25.5, 0.0, 490.6, | ,  1000,   956,  3000,  2922, | , -3.4, 2846.1, 22.355, |, 0.0
12180.2, 139.3, | , 25.5, 0.0, 494.6, | ,  1000,   960,  3000,  2930, | , -3.4, 2875.3, 22.649, |, 0.0
12181.2, 139.3, | , 25.5, 0.0, 495.5, | ,  1000,   958,  3000,  2939, | , -3.4, 2854.7, 22.527, |, 0.0
12182.2, 139.7, | , 25.5, 0.0, 495.4, | ,  1000,   954,  3000,  2937, | , -3.4, 2835.4, 22.336, |, 0.0
12183.3, 139.3, | , 25.5, 0.0, 495.1, | ,  1000,   952,  3000,  2928, | , -3.4, 2832.9, 22.257, |, 0.0
12184.3, 140.3, | , 25.5, 0.0, 488.7, | ,  1000,   952,  3000,  2923, | , -3.4, 2835.4, 22.248, |, 0.0
12185.3, 140.7, | , 25.5, 0.0, 487.8, | ,  1000,   948,  3000,  2927, | , -3.4, 2826.0, 22.174, |, 0.0
12186.3, 139.6, | , 25.5, 0.0, 495.0, | ,  1000,   953,  3000,  2914, | , -3.4, 2842.7, 22.258, |, 0.0
12187.3, 139.2, | , 25.5, 0.0, 494.7, | ,  1000,   954,  3000,  2915, | , -3.4, 2849.6, 22.328, |, 0.0
12188.3, 139.1, | , 25.5, 0.0, 494.9, | ,  1000,   948,  3000,  2913, | , -3.4, 2841.0, 22.211, |, 0.0
12189.3, 140.4, | , 25.5, 0.0, 489.4, | ,  1000,   947,  3000,  2936, | , -3.4, 2825.6, 22.216, |, 0.0
12190.3, 140.1, | , 25.5, 0.0, 488.7, | ,  1000,   956,  3000,  2918, | , -3.4, 2823.9, 22.150, |, 0.0
12191.4, 139.5, | , 25.5, 0.0, 494.8, | ,  1000,   959,  3000,  2933, | , -3.4, 2802.4, 22.088, |, 0.0
12192.4, 139.8, | , 25.5, 0.0, 494.6, | ,  1000,   957,  3000,  2931, | , -3.4, 2806.7, 22.097, |, 0.0
12193.4, 139.3, | , 25.5, 0.0, 494.4, | ,  1000,   956,  3000,  2915, | , -3.4, 2785.7, 21.838, |, 0.0
12194.4, 139.2, | , 25.5, 0.0, 494.4, | ,  1000,   951,  3000,  2907, | , -3.4, 2795.6, 21.842, |, 0.0
12195.4, 140.6, | , 25.5, 0.0, 486.6, | ,  1000,   947,  3000,  2918, | , -3.4, 2794.7, 21.878, |, 0.0
12196.4, 140.1, | , 25.5, 0.0, 486.9, | ,  1000,   950,  3000,  2933, | , -3.4, 2792.6, 21.959, |, 0.0
12197.4, 139.5, | , 25.5, 0.0, 493.9, | ,  1000,   953,  3000,  2950, | , -3.4, 2789.2, 22.045, |, 0.0
12198.4, 139.3, | , 25.5, 0.0, 494.3, | ,  1000,   958,  3000,  2926, | , -3.4, 2775.4, 21.834, |, 0.0
12199.4, 139.7, | , 25.5, 0.0, 494.5, | ,  1000,   949,  3000,  2914, | , -3.4, 2773.7, 21.698, |, 0.0
12200.4, 140.0, | , 25.5, 0.0, 488.1, | ,  1000,   950,  3000,  2915, | , -3.4, 2798.2, 21.901, |, 0.0
12201.5, 140.1, | , 25.5, 0.0, 487.7, | ,  1000,   954,  3000,  2917, | , -3.4, 2777.2, 21.769, |, 0.0
12202.5, 139.8, | , 25.5, 0.0, 491.9, | ,  1000,   955,  3000,  2933, | , -3.4, 2766.5, 21.782, |, 0.0
12203.5, 139.6, | , 25.5, 0.0, 494.1, | ,  1000,   954,  3000,  2920, | , -3.4, 2763.5, 21.680, |, 0.0
12204.5, 139.4, | , 25.5, 0.0, 493.4, | ,  1000,   958,  3000,  2945, | , -3.4, 2761.7, 21.832, |, 0.0
12205.5, 139.3, | , 25.5, 0.0, 492.9, | ,  1000,   956,  3000,  2913, | , -3.4, 2755.3, 21.589, |, 0.0
12206.5, 140.5, | , 25.5, 0.0, 487.8, | ,  1000,   945,  3000,  2907, | , -3.4, 2754.0, 21.488, |, 0.0
12207.5, 139.9, | , 25.5, 0.0, 488.6, | ,  1000,   950,  3000,  2934, | , -3.4, 2751.5, 21.642, |, 0.0
12208.5, 139.3, | , 25.5, 0.0, 493.1, | ,  1000,   953,  3000,  2944, | , -3.4, 2750.2, 21.704, |, 0.0
12209.5, 139.2, | , 25.5, 0.0, 493.5, | ,  1000,   953,  3000,  2924, | , -3.4, 2744.6, 21.551, |, 0.0
12210.6, 139.7, | , 25.5, 0.0, 493.2, | ,  1000,   956,  3000,  2926, | , -3.4, 2757.5, 21.682, |, 0.0
12211.6, 139.2, | , 25.5, 0.0, 493.5, | ,  1000,   952,  3000,  2906, | , -3.4, 2753.2, 21.511, |, 0.0
12212.6, 140.5, | , 25.5, 0.0, 487.0, | ,  1000,   950,  3000,  2927, | , -3.4, 2746.3, 21.562, |, 0.0
12213.6, 140.0, | , 25.5, 0.0, 487.7, | ,  1000,   950,  3000,  2924, | , -3.4, 2727.9, 21.402, |, 0.0
12214.6, 139.3, | , 25.5, 0.0, 492.8, | ,  1000,   959,  3000,  2923, | , -3.4, 2721.0, 21.391, |, 0.0
12215.6, 139.4, | , 25.5, 0.0, 491.9, | ,  1000,   955,  3000,  2926, | , -3.4, 2718.9, 21.370, |, 0.0
12216.6, 139.8, | , 25.5, 0.0, 493.3, | ,  1000,   956,  3000,  2919, | , -3.4, 2709.9, 21.267, |, 0.0
12217.6, 140.1, | , 25.5, 0.0, 487.6, | ,  1000,   949,  3000,  2937, | , -3.4, 2738.6, 21.551, |, 0.0
12218.7, 140.4, | , 25.5, 0.0, 485.9, | ,  1000,   955,  3000,  2932, | , -3.4, 2740.7, 21.576, |, 0.0
12219.7, 139.8, | , 25.5, 0.0, 492.5, | ,  1000,   961,  3000,  2918, | , -3.4, 2731.3, 21.455, |, 0.0
12220.7, 139.3, | , 25.5, 0.0, 491.6, | ,  1000,   949,  3000,  2917, | , -3.4, 2713.8, 21.247, |, 0.0
12221.7, 139.2, | , 25.5, 0.0, 492.5, | ,  1000,   953,  3000,  2916, | , -3.4, 2713.3, 21.259, |, 0.0
12222.7, 139.5, | , 25.5, 0.0, 493.1, | ,  1000,   955,  3000,  2909, | , -3.4, 2731.7, 21.376, |, 0.0
12223.7, 140.6, | , 25.5, 0.0, 487.3, | ,  1000,   954,  3000,  2949, | , -3.4, 2707.8, 21.404, |, 0.0
12224.7, 140.5, | , 25.5, 0.0, 484.0, | ,  1000,   953,  3000,  2939, | , -3.4, 2712.5, 21.380, |, 0.0
12225.7, 139.8, | , 25.5, 0.0, 492.2, | ,  1000,   954,  3000,  2933, | , -3.4, 2722.8, 21.433, |, 0.0
12226.7, 139.5, | , 25.5, 0.0, 492.6, | ,  1000,   955,  3000,  2921, | , -3.4, 2721.5, 21.361, |, 0.0
12227.8, 139.3, | , 25.5, 0.0, 492.2, | ,  1000,   958,  3000,  2942, | , -3.4, 2720.2, 21.484, |, 0.0
12228.8, 139.2, | , 25.5, 0.0, 492.4, | ,  1000,   953,  3000,  2916, | , -3.4, 2718.9, 21.306, |, 0.0
12229.8, 140.7, | , 25.5, 0.0, 486.0, | ,  1000,   949,  3000,  2928, | , -3.4, 2717.6, 21.340, |, 0.0
12230.8, 140.7, | , 25.5, 0.0, 484.6, | ,  1000,   954,  3000,  2934, | , -3.4, 2716.8, 21.391, |, 0.0
12231.8, 139.2, | , 25.5, 0.0, 492.2, | ,  1000,   959,  3000,  2919, | , -3.4, 2715.9, 21.331, |, 0.0
12232.8, 139.6, | , 25.5, 0.0, 492.4, | ,  1000,   954,  3000,  2943, | , -3.4, 2730.5, 21.550, |, 0.0
12233.8, 139.2, | , 25.5, 0.0, 491.8, | ,  1000,   950,  3000,  2937, | , -3.4, 2712.9, 21.353, |, 0.0
12234.8, 139.9, | , 25.5, 0.0, 486.5, | ,  1000,   944,  3000,  2913, | , -3.4, 2715.0, 21.206, |, 0.0
12235.9, 140.1, | , 25.5, 0.0, 484.7, | ,  1000,   948,  3000,  2928, | , -3.4, 2711.2, 21.283, |, 0.0
12236.9, 139.5, | , 25.5, 0.0, 491.9, | ,  1000,   961,  3000,  2929, | , -3.4, 2710.3, 21.354, |, 0.0
12237.9, 139.2, | , 25.5, 0.0, 492.0, | ,  1000,   960,  3000,  2943, | , -3.4, 2713.8, 21.448, |, 0.0
12238.9, 139.2, | , 25.5, 0.0, 491.7, | ,  1000,   955,  3000,  2940, | , -3.4, 2717.2, 21.430, |, 0.0
12239.9, 139.3, | , 25.5, 0.0, 491.5, | ,  1000,   959,  3000,  2915, | , -3.4, 2710.8, 21.271, |, 0.0
12240.9, 140.3, | , 25.5, 0.0, 484.3, | ,  1000,   955,  3000,  2940, | , -3.4, 2716.3, 21.423, |, 0.0
12241.9, 140.3, | , 25.5, 0.0, 484.3, | ,  1000,   955,  3000,  2940, | , -3.4, 2710.8, 21.379, |, 0.0
12242.9, 139.4, | , 25.5, 0.0, 491.4, | ,  1000,   958,  3000,  2929, | , -3.4, 2710.8, 21.340, |, 0.0
12243.9, 139.3, | , 25.5, 0.0, 490.9, | ,  1000,   959,  3000,  2925, | , -3.4, 2713.8, 21.346, |, 0.0
12245.0, 139.3, | , 25.5, 0.0, 491.1, | ,  1000,   949,  3000,  2926, | , -3.4, 2719.3, 21.345, |, 0.0
12246.0, 140.4, | , 25.5, 0.0, 485.2, | ,  1000,   953,  3000,  2916, | , -3.4, 2709.0, 21.229, |, 0.0
12247.0, 140.6, | , 25.5, 0.0, 484.5, | ,  1000,   953,  3000,  2924, | , -3.4, 2732.6, 21.455, |, 0.0
12248.0, 139.5, | , 25.5, 0.0, 490.0, | ,  1000,   953,  3000,  2924, | , -3.4, 303.7, 2.390, |, 0.0
12249.0, 139.7, | , 25.5, 0.0, 490.9, | ,  1000,   957,  3000,  2919, | , -3.4, 353.4, 2.781, |, 0.0
12250.0, 139.7, | , 25.5, 0.0, 491.0, | ,  1000,   960,  3000,  2924, | , -3.4, 415.1, 3.273, |, 0.0
12251.0, 139.5, | , 25.5, 0.0, 490.0, | ,  1000,   955,  3000,  2929, | , -3.4, 446.8, 3.523, |, 0.0
12252.0, 139.9, | , 25.5, 0.0, 485.4, | ,  1000,   947,  3000,  2920, | , -3.4, 496.1, 3.894, |, 0.0
12253.0, 140.7, | , 25.5, 0.0, 484.0, | ,  1000,   948,  3000,  2927, | , -3.4, 562.1, 4.421, |, 0.0
12254.1, 139.2, | , 25.5, 0.0, 490.8, | ,  1000,   959,  3000,  2933, | , -3.4, 620.8, 4.903, |, 0.0
12255.1, 139.3, | , 25.5, 0.0, 490.7, | ,  1000,   954,  3000,  2941, | , -3.4, 640.5, 5.063, |, 0.0
12256.1, 139.4, | , 25.5, 0.0, 490.0, | ,  1000,   951,  3000,  2924, | , -3.4, 690.2, 5.427, |, 0.0
12257.1, 139.6, | , 25.5, 0.0, 490.9, | ,  1000,   953,  3000,  2933, | , -3.4, 772.0, 6.088, |, 0.0
12258.1, 140.3, | , 25.5, 0.0, 483.4, | ,  1000,   957,  3000,  2938, | , -3.4, 790.5, 6.248, |, 0.0
12259.1, 140.2, | , 25.5, 0.0, 482.4, | ,  1000,   955,  3000,  2921, | , -3.4, 832.0, 6.543, |, 0.0
12260.1, 139.6, | , 25.5, 0.0, 490.6, | ,  1000,   955,  3000,  2928, | , -3.4, 893.3, 7.037, |, 0.0
12261.1, 139.4, | , 25.5, 0.0, 489.6, | ,  1000,   957,  3000,  2936, | , -3.4, 945.1, 7.465, |, 0.0
12262.1, 139.2, | , 25.5, 0.0, 490.3, | ,  1000,   948,  3000,  2918, | , -3.4, 1004.7, 7.881, |, 0.0
12263.2, 140.3, | , 25.5, 0.0, 484.8, | ,  1000,   948,  3000,  2923, | , -3.4, 1025.2, 8.052, |, 0.0
12264.2, 140.6, | , 25.5, 0.0, 483.3, | ,  1000,   956,  3000,  2929, | , -3.4, 1084.8, 8.550, |, 0.0
12265.2, 139.3, | , 25.5, 0.0, 489.9, | ,  1000,   960,  3000,  2929, | , -3.4, 1127.2, 8.891, |, 0.0
12266.2, 139.5, | , 25.5, 0.0, 488.8, | ,  1000,   957,  3000,  2927, | , -3.4, 1191.1, 9.383, |, 0.0
12267.2, 139.6, | , 25.5, 0.0, 489.9, | ,  1000,   949,  3000,  2904, | , -3.4, 1236.9, 9.665, |, 0.0
12268.2, 139.3, | , 25.5, 0.0, 489.7, | ,  1000,   949,  3000,  2926, | , -3.4, 1274.2, 10.015, |, 0.0
12269.2, 140.6, | , 25.5, 0.0, 479.9, | ,  1000,   948,  3000,  2937, | , -3.4, 1315.3, 10.362, |, 0.0
12270.2, 140.2, | , 25.5, 0.0, 484.7, | ,  1000,   956,  3000,  2916, | , -3.4, 1368.0, 10.743, |, 0.0
12271.3, 139.2, | , 25.5, 0.0, 488.8, | ,  1000,   960,  3000,  2911, | , -3.4, 1427.1, 11.202, |, 0.0
12272.3, 139.2, | , 25.5, 0.0, 489.3, | ,  1000,   960,  3000,  2926, | , -3.4, 1454.1, 11.459, |, 0.0
12273.3, 139.7, | , 25.5, 0.0, 489.6, | ,  1000,   958,  3000,  2952, | , -3.4, 1505.1, 11.931, |, 0.0
12274.3, 139.3, | , 25.5, 0.0, 489.5, | ,  1000,   961,  3000,  2917, | , -3.4, 1513.2, 11.899, |, 0.0
12275.3, 140.3, | , 25.4, 0.0, 482.5, | ,  1000,   948,  3000,  2921, | , -3.4, 1562.9, 12.261, |, 0.0
12276.3, 140.2, | , 25.5, 0.0, 482.0, | ,  1000,   957,  3000,  2921, | , -3.4, 1609.6, 12.654, |, 0.0
12277.3, 139.7, | , 25.4, 0.0, 489.3, | ,  1000,   958,  3000,  2941, | , -3.4, 1664.5, 13.154, |, 0.0
12278.3, 139.2, | , 25.5, 0.0, 489.2, | ,  1000,   957,  3000,  2923, | , -3.4, 1707.3, 13.429, |, 0.0
12279.4, 139.5, | , 25.5, 0.0, 489.2, | ,  1000,   952,  3000,  2910, | , -3.4, 1736.0, 13.592, |, 0.0
12280.4, 139.9, | , 25.4, 0.0, 483.5, | ,  1000,   955,  3000,  2935, | , -3.4, 1782.7, 14.057, |, 0.0
12281.4, 140.0, | , 25.4, 0.0, 483.5, | ,  1000,   955,  3000,  2922, | , -3.4, 1813.6, 14.252, |, 0.0
12282.4, 139.2, | , 25.4, 0.0, 488.6, | ,  1000,   959,  3000,  2926, | , -3.4, 1860.3, 14.648, |, 0.0
12283.4, 139.6, | , 25.4, 0.0, 489.3, | ,  1000,   955,  3000,  2924, | , -3.4, 1895.4, 14.901, |, 0.0
12284.4, 139.3, | , 25.5, 0.0, 488.9, | ,  1000,   959,  3000,  2937, | , -3.4, 1928.0, 15.224, |, 0.0
