Repository: jdhuang-csm/Ru-BCA

## Methods
* (BaO)<sub>x</sub>-(CaO)<sub>y</sub>-(Al<sub>2</sub>O<sub>3</sub>)<sub>1-x-y</sub> (BCA) catalyst supports were synthesized via sol-gel and solid-state methods. 
* Ru/BCA catalysts were prepared via incipient wetness impregnation to achieve 1 wt. % Ru loading.
* Ammonia synthesis rates were measured for Ru/BCA catalysts in a packed-bed reactor at 480-600<sup>o</sup>C, 10 bar, and space velocities up to 1.3 x 10<sup>6</sup> ml g<sub>cat</sub><sup>-1</sup> h<sup>-1</sup>.
* A machine learning (ML) model was employed to improve understanding of the behavior of Ru/BCA catalysts.
* A microkinetic model was developed to describe the best-performing catalyst.

File: data/init_files_Cadigan/BCA532.txt (part 31 of 55)
********** Start test **********
Elapsed time, Pressure, | , LJtemp(C), Inner-Temp, Outer-Temp, | , N2-set, N2-flow, H2-set, H2-flow, | , pH, NH3_ppm, NH3_Prod_rate, |, In222Temp
11925.9, 138.1, | , 29.0, 0.0, 581.7, | ,  1000,   956,  3000,  2928, | , -3.4, 1671.3, 17.075, |, 0.0
11926.9, 139.1, | , 29.0, 0.0, 573.9, | ,  1000,   952,  3000,  2920, | , -3.4, 1675.2, 17.063, |, 0.0
11927.9, 139.3, | , 29.0, 0.0, 576.5, | ,  1000,   953,  3000,  2933, | , -3.4, 1673.9, 17.114, |, 0.0
11928.9, 138.2, | , 29.0, 0.0, 580.0, | ,  1000,   958,  3000,  2920, | , -3.4, 1677.8, 17.115, |, 0.0
11929.9, 138.1, | , 29.0, 0.0, 581.6, | ,  1000,   953,  3000,  2933, | , -3.4, 1694.5, 17.320, |, 0.0
11930.9, 138.3, | , 29.0, 0.0, 581.2, | ,  1000,   954,  3000,  2959, | , -3.4, 1700.1, 17.497, |, 0.0
11931.9, 139.5, | , 29.0, 0.0, 576.2, | ,  1000,   950,  3000,  2920, | , -3.4, 1673.5, 17.037, |, 0.0
11933.0, 139.1, | , 29.0, 0.0, 574.7, | ,  1000,   953,  3000,  2935, | , -3.4, 1676.1, 17.143, |, 0.0
11934.0, 139.8, | , 29.0, 0.0, 573.9, | ,  1000,   955,  3000,  2941, | , -3.4, 1680.8, 17.221, |, 0.0
11935.0, 138.6, | , 29.0, 0.0, 582.0, | ,  1000,   959,  3000,  2944, | , -3.4, 1679.9, 17.246, |, 0.0
11936.0, 138.3, | , 29.0, 0.0, 581.5, | ,  1000,   952,  3000,  2931, | , -3.4, 1690.2, 17.263, |, 0.0
11937.0, 138.4, | , 29.0, 0.0, 581.9, | ,  1000,   956,  3000,  2946, | , -3.4, 1683.3, 17.279, |, 0.0
11938.0, 139.6, | , 29.0, 0.0, 576.1, | ,  1000,   955,  3000,  2940, | , -3.4, 1682.1, 17.231, |, 0.0
11939.0, 139.9, | , 29.0, 0.0, 574.2, | ,  1000,   951,  3000,  2922, | , -3.4, 1683.3, 17.152, |, 0.0
11940.0, 138.3, | , 29.0, 0.0, 582.3, | ,  1000,   958,  3000,  2930, | , -3.4, 1684.2, 17.227, |, 0.0
11941.0, 138.6, | , 29.0, 0.0, 582.8, | ,  1000,   955,  3000,  2936, | , -3.4, 1682.5, 17.218, |, 0.0
11942.0, 138.6, | , 29.0, 0.0, 582.2, | ,  1000,   955,  3000,  2914, | , -3.4, 1676.5, 17.064, |, 0.0
11943.1, 138.2, | , 29.0, 0.0, 582.8, | ,  1000,   955,  3000,  2936, | , -3.4, 1674.3, 17.139, |, 0.0
11944.1, 139.3, | , 29.0, 0.0, 574.5, | ,  1000,   951,  3000,  2924, | , -3.4, 1706.5, 17.394, |, 0.0
11945.1, 139.7, | , 29.0, 0.0, 575.2, | ,  1000,   955,  3000,  2922, | , -3.4, 1674.8, 17.082, |, 0.0
11946.1, 138.1, | , 29.0, 0.0, 582.1, | ,  1000,   956,  3000,  2927, | , -3.4, 1681.6, 17.179, |, 0.0
11947.1, 138.2, | , 29.0, 0.0, 582.3, | ,  1000,   954,  3000,  2909, | , -3.4, 1680.8, 17.080, |, 0.0
11948.1, 138.1, | , 29.0, 0.0, 583.4, | ,  1000,   958,  3000,  2948, | , -3.4, 1676.1, 17.219, |, 0.0
11949.1, 139.5, | , 29.0, 0.0, 576.7, | ,  1000,   951,  3000,  2927, | , -3.4, 1686.8, 17.207, |, 0.0
11950.1, 139.1, | , 29.0, 0.0, 575.7, | ,  1000,   954,  3000,  2939, | , -3.4, 1676.5, 17.169, |, 0.0
11951.2, 139.6, | , 29.0, 0.0, 577.7, | ,  1000,   947,  3000,  2941, | , -3.4, 1676.9, 17.152, |, 0.0
11952.2, 138.3, | , 29.0, 0.0, 582.6, | ,  1000,   958,  3000,  2931, | , -3.4, 1678.2, 17.168, |, 0.0
11953.2, 138.2, | , 29.0, 0.0, 582.8, | ,  1000,   954,  3000,  2942, | , -3.4, 1699.2, 17.415, |, 0.0
11954.2, 138.5, | , 29.0, 0.0, 582.2, | ,  1000,   951,  3000,  2927, | , -3.4, 1678.6, 17.125, |, 0.0
11955.2, 139.7, | , 29.0, 0.0, 573.8, | ,  1000,   951,  3000,  2921, | , -3.4, 1674.8, 17.057, |, 0.0
11956.2, 139.4, | , 29.0, 0.0, 577.4, | ,  1000,   959,  3000,  2925, | , -3.4, 1685.9, 17.222, |, 0.0
11957.2, 138.2, | , 29.0, 0.0, 582.8, | ,  1000,   957,  3000,  2941, | , -3.4, 302.5, 3.106, |, 0.0
11958.2, 138.5, | , 29.0, 0.0, 583.2, | ,  1000,   958,  3000,  2930, | , -3.4, 376.6, 3.856, |, 0.0
11959.2, 138.4, | , 29.0, 0.0, 581.9, | ,  1000,   952,  3000,  2933, | , -3.4, 446.8, 4.571, |, 0.0
11960.3, 139.2, | , 29.0, 0.0, 577.6, | ,  1000,   955,  3000,  2940, | , -3.4, 462.7, 4.746, |, 0.0
11961.3, 139.2, | , 29.0, 0.0, 576.1, | ,  1000,   955,  3000,  2921, | , -3.4, 527.8, 5.387, |, 0.0
11962.3, 139.6, | , 29.0, 0.0, 576.1, | ,  1000,   947,  3000,  2914, | , -3.4, 580.1, 5.897, |, 0.0
11963.3, 138.1, | , 29.0, 0.0, 583.9, | ,  1000,   956,  3000,  2933, | , -3.4, 641.4, 6.567, |, 0.0
11964.3, 138.4, | , 29.0, 0.0, 582.8, | ,  1000,   954,  3000,  2937, | , -3.4, 709.5, 7.270, |, 0.0
11965.3, 138.5, | , 29.0, 0.0, 583.7, | ,  1000,   956,  3000,  2920, | , -3.4, 777.6, 7.936, |, 0.0
11966.3, 139.1, | , 29.0, 0.0, 577.5, | ,  1000,   947,  3000,  2932, | , -3.4, 823.4, 8.408, |, 0.0
11967.3, 139.5, | , 29.0, 0.0, 576.7, | ,  1000,   952,  3000,  2929, | , -3.4, 888.1, 9.076, |, 0.0
11968.4, 138.6, | , 29.0, 0.0, 584.2, | ,  1000,   952,  3000,  2946, | , -3.4, 927.6, 9.519, |, 0.0
11969.4, 138.4, | , 29.0, 0.0, 583.2, | ,  1000,   955,  3000,  2924, | , -3.4, 983.3, 10.039, |, 0.0
11970.4, 138.1, | , 29.0, 0.0, 583.8, | ,  1000,   956,  3000,  2918, | , -3.4, 1045.4, 10.659, |, 0.0
11971.4, 138.6, | , 29.0, 0.0, 584.4, | ,  1000,   957,  3000,  2938, | , -3.4, 1101.5, 11.294, |, 0.0
11972.4, 139.6, | , 29.0, 0.0, 576.9, | ,  1000,   952,  3000,  2918, | , -3.4, 1179.1, 12.010, |, 0.0
11973.4, 139.1, | , 29.0, 0.0, 577.6, | ,  1000,   954,  3000,  2937, | , -3.4, 1229.2, 12.585, |, 0.0
11974.4, 138.3, | , 29.0, 0.0, 583.4, | ,  1000,   957,  3000,  2921, | , -3.4, 1293.5, 13.200, |, 0.0
11975.4, 138.6, | , 29.0, 0.0, 584.3, | ,  1000,   950,  3000,  2937, | , -3.4, 1346.6, 13.775, |, 0.0
11976.4, 138.2, | , 29.0, 0.0, 584.2, | ,  1000,   958,  3000,  2931, | , -3.4, 1402.3, 14.350, |, 0.0
11977.5, 139.2, | , 29.0, 0.0, 577.5, | ,  1000,   948,  3000,  2954, | , -3.4, 1473.4, 15.127, |, 0.0
11978.5, 139.6, | , 29.0, 0.0, 576.8, | ,  1000,   956,  3000,  2930, | , -3.4, 1513.7, 15.477, |, 0.0
11979.5, 139.0, | , 29.0, 0.0, 577.3, | ,  1000,   951,  3000,  2913, | , -3.4, 1604.1, 16.304, |, 0.0
11980.5, 138.3, | , 29.0, 0.0, 584.0, | ,  1000,   960,  3000,  2933, | , -3.4, 1665.8, 17.061, |, 0.0
11981.5, 138.2, | , 29.0, 0.0, 584.6, | ,  1000,   955,  3000,  2948, | , -3.4, 1690.2, 17.353, |, 0.0
11982.5, 138.2, | , 29.0, 0.0, 584.3, | ,  1000,   955,  3000,  2937, | , -3.4, 1763.0, 18.052, |, 0.0
11983.5, 139.0, | , 29.0, 0.0, 577.4, | ,  1000,   951,  3000,  2905, | , -3.4, 1806.3, 18.320, |, 0.0
11984.5, 139.5, | , 29.0, 0.0, 578.9, | ,  1000,   956,  3000,  2926, | , -3.4, 1863.7, 19.025, |, 0.0
11985.6, 138.5, | , 29.0, 0.0, 584.6, | ,  1000,   954,  3000,  2941, | , -3.4, 1911.3, 19.579, |, 0.0
11986.6, 138.1, | , 29.0, 0.0, 584.6, | ,  1000,   959,  3000,  2911, | , -3.4, 1935.3, 19.696, |, 0.0
11987.6, 138.6, | , 29.0, 0.0, 584.2, | ,  1000,   956,  3000,  2952, | , -3.4, 1996.5, 20.519, |, 0.0
11988.6, 139.4, | , 29.0, 0.0, 578.8, | ,  1000,   954,  3000,  2926, | , -3.4, 2040.7, 20.821, |, 0.0
11989.6, 139.5, | , 29.0, 0.0, 575.6, | ,  1000,   949,  3000,  2934, | , -3.4, 2073.2, 21.167, |, 0.0
11990.6, 139.3, | , 29.0, 0.0, 576.4, | ,  1000,   952,  3000,  2910, | , -3.4, 2125.9, 21.584, |, 0.0
11991.6, 138.5, | , 29.0, 0.0, 584.3, | ,  1000,   958,  3000,  2914, | , -3.4, 2162.8, 22.022, |, 0.0
11992.7, 138.2, | , 29.0, 0.0, 584.2, | ,  1000,   955,  3000,  2944, | , -3.4, 2212.9, 22.681, |, 0.0
11993.7, 138.3, | , 29.0, 0.0, 584.2, | ,  1000,   958,  3000,  2952, | , -3.4, 2240.7, 23.036, |, 0.0
11994.7, 139.7, | , 29.0, 0.0, 576.5, | ,  1000,   953,  3000,  2894, | , -3.4, 2302.0, 23.280, |, 0.0
11995.7, 139.2, | , 29.0, 0.0, 578.5, | ,  1000,   957,  3000,  2930, | , -3.4, 2299.9, 23.503, |, 0.0
11996.7, 138.2, | , 29.0, 0.0, 584.3, | ,  1000,   955,  3000,  2947, | , -3.4, 2323.0, 23.827, |, 0.0
11997.7, 138.2, | , 29.0, 0.0, 584.6, | ,  1000,   955,  3000,  2919, | , -3.4, 2380.4, 24.241, |, 0.0
11998.7, 138.6, | , 29.0, 0.0, 584.6, | ,  1000,   958,  3000,  2922, | , -3.4, 2404.8, 24.522, |, 0.0
11999.7, 139.3, | , 29.0, 0.0, 583.4, | ,  1000,   955,  3000,  2922, | , -3.4, 2419.0, 24.646, |, 0.0
12000.7, 139.5, | , 29.0, 0.0, 577.2, | ,  1000,   954,  3000,  2948, | , -3.4, 2457.1, 25.205, |, 0.0
12001.7, 139.7, | , 29.0, 0.0, 577.1, | ,  1000,   953,  3000,  2921, | , -3.4, 2469.5, 25.147, |, 0.0
12002.8, 138.1, | , 29.0, 0.0, 584.0, | ,  1000,   958,  3000,  2916, | , -3.4, 2506.4, 25.521, |, 0.0
12003.8, 138.2, | , 29.0, 0.0, 584.2, | ,  1000,   958,  3000,  2937, | , -3.4, 2504.2, 25.641, |, 0.0
12004.8, 138.9, | , 29.0, 0.0, 584.2, | ,  1000,   953,  3000,  2957, | , -3.4, 2521.4, 25.910, |, 0.0
12005.8, 139.5, | , 29.0, 0.0, 578.9, | ,  1000,   952,  3000,  2930, | , -3.4, 2556.9, 26.087, |, 0.0
12006.8, 139.3, | , 29.0, 0.0, 577.2, | ,  1000,   954,  3000,  2922, | , -3.4, 2559.5, 26.070, |, 0.0
12007.8, 138.4, | , 29.0, 0.0, 583.7, | ,  1000,   952,  3000,  2928, | , -3.4, 2563.4, 26.137, |, 0.0
12008.8, 138.6, | , 29.0, 0.0, 585.1, | ,  1000,   954,  3000,  2918, | , -3.4, 2586.1, 26.313, |, 0.0
12009.8, 138.3, | , 29.0, 0.0, 583.8, | ,  1000,   957,  3000,  2938, | , -3.4, 2599.8, 26.616, |, 0.0
12010.8, 138.3, | , 29.0, 0.0, 584.5, | ,  1000,   955,  3000,  2949, | , -3.4, 2603.2, 26.712, |, 0.0
12011.9, 139.9, | , 29.0, 0.0, 577.6, | ,  1000,   953,  3000,  2938, | , -3.4, 2603.6, 26.625, |, 0.0
12012.9, 139.4, | , 29.0, 0.0, 579.3, | ,  1000,   954,  3000,  2914, | , -3.4, 2649.1, 26.922, |, 0.0
12013.9, 138.1, | , 29.0, 0.0, 584.7, | ,  1000,   954,  3000,  2911, | , -3.4, 2634.5, 26.757, |, 0.0
12014.9, 138.7, | , 29.0, 0.0, 584.3, | ,  1000,   955,  3000,  2926, | , -3.4, 2661.9, 27.149, |, 0.0
12015.9, 138.5, | , 29.0, 0.0, 585.5, | ,  1000,   955,  3000,  2937, | , -3.4, 2652.9, 27.128, |, 0.0
12016.9, 139.0, | , 29.0, 0.0, 579.0, | ,  1000,   954,  3000,  2927, | , -3.4, 2661.9, 27.149, |, 0.0
12017.9, 139.2, | , 29.0, 0.0, 577.6, | ,  1000,   954,  3000,  2932, | , -3.4, 2656.8, 27.127, |, 0.0
12018.9, 139.7, | , 29.0, 0.0, 577.8, | ,  1000,   955,  3000,  2949, | , -3.4, 2666.2, 27.356, |, 0.0
12019.9, 138.3, | , 29.0, 0.0, 583.9, | ,  1000,   953,  3000,  2926, | , -3.4, 2663.6, 27.146, |, 0.0
12021.0, 138.2, | , 29.0, 0.0, 585.0, | ,  1000,   955,  3000,  2948, | , -3.4, 2691.9, 27.609, |, 0.0
12022.0, 138.6, | , 29.0, 0.0, 585.4, | ,  1000,   954,  3000,  2928, | , -3.4, 2714.2, 27.684, |, 0.0
12023.0, 139.7, | , 29.0, 0.0, 575.6, | ,  1000,   957,  3000,  2944, | , -3.4, 2721.5, 27.904, |, 0.0
12024.0, 139.3, | , 29.0, 0.0, 577.4, | ,  1000,   952,  3000,  2926, | , -3.4, 2706.5, 27.577, |, 0.0
12025.0, 138.5, | , 29.0, 0.0, 583.4, | ,  1000,   958,  3000,  2937, | , -3.4, 2721.9, 27.858, |, 0.0
12026.0, 138.6, | , 29.0, 0.0, 584.9, | ,  1000,   956,  3000,  2924, | , -3.4, 2723.2, 27.763, |, 0.0
12027.0, 138.7, | , 29.0, 0.0, 585.3, | ,  1000,   955,  3000,  2938, | , -3.4, 2734.3, 27.974, |, 0.0
12028.0, 138.1, | , 29.0, 0.0, 585.0, | ,  1000,   949,  3000,  2901, | , -3.4, 2739.5, 27.714, |, 0.0
12029.0, 139.2, | , 29.0, 0.0, 577.3, | ,  1000,   951,  3000,  2929, | , -3.4, 2779.3, 28.336, |, 0.0
12030.0, 139.6, | , 29.0, 0.0, 578.9, | ,  1000,   957,  3000,  2933, | , -3.4, 2758.3, 28.194, |, 0.0
12031.1, 138.3, | , 29.0, 0.0, 585.0, | ,  1000,   954,  3000,  2951, | , -3.4, 2762.2, 28.343, |, 0.0
12032.1, 138.2, | , 29.0, 0.0, 585.1, | ,  1000,   956,  3000,  2922, | , -3.4, 2777.2, 28.303, |, 0.0
12033.1, 138.5, | , 29.0, 0.0, 585.3, | ,  1000,   954,  3000,  2918, | , -3.4, 2784.4, 28.334, |, 0.0
12034.1, 139.0, | , 29.0, 0.0, 578.7, | ,  1000,   950,  3000,  2924, | , -3.4, 2788.3, 28.381, |, 0.0
12035.1, 139.9, | , 29.0, 0.0, 577.3, | ,  1000,   957,  3000,  2939, | , -3.4, 2790.9, 28.568, |, 0.0
12036.1, 138.8, | , 29.0, 0.0, 585.3, | ,  1000,   957,  3000,  2946, | , -3.4, 2791.3, 28.625, |, 0.0
12037.1, 138.2, | , 29.0, 0.0, 584.8, | ,  1000,   954,  3000,  2904, | , -3.4, 2790.0, 28.284, |, 0.0
12038.1, 138.1, | , 29.0, 0.0, 585.2, | ,  1000,   955,  3000,  2916, | , -3.4, 2844.0, 28.927, |, 0.0
12039.2, 138.6, | , 29.0, 0.0, 585.6, | ,  1000,   956,  3000,  2931, | , -3.4, 2832.9, 28.933, |, 0.0
12040.2, 139.7, | , 29.0, 0.0, 578.2, | ,  1000,   949,  3000,  2914, | , -3.4, 2836.3, 28.789, |, 0.0
12041.2, 139.1, | , 29.0, 0.0, 578.4, | ,  1000,   953,  3000,  2942, | , -3.4, 2843.6, 29.101, |, 0.0
12042.2, 138.7, | , 29.0, 0.0, 585.9, | ,  1000,   960,  3000,  2927, | , -3.4, 2847.4, 29.080, |, 0.0
12043.2, 138.2, | , 29.0, 0.0, 585.5, | ,  1000,   955,  3000,  2933, | , -3.4, 2854.3, 29.151, |, 0.0
12044.2, 138.3, | , 29.0, 0.0, 585.7, | ,  1000,   956,  3000,  2948, | , -3.4, 2862.9, 29.367, |, 0.0
12045.2, 139.2, | , 29.0, 0.0, 578.3, | ,  1000,   947,  3000,  2938, | , -3.4, 2871.9, 29.315, |, 0.0
12046.2, 139.6, | , 29.0, 0.0, 578.7, | ,  1000,   954,  3000,  2924, | , -3.4, 2893.7, 29.484, |, 0.0
12047.3, 139.5, | , 29.0, 0.0, 577.9, | ,  1000,   951,  3000,  2947, | , -3.4, 2892.0, 29.619, |, 0.0
12048.3, 138.3, | , 29.0, 0.0, 585.6, | ,  1000,   957,  3000,  2926, | , -3.4, 2899.7, 29.585, |, 0.0
12049.3, 138.5, | , 29.0, 0.0, 585.8, | ,  1000,   956,  3000,  2914, | , -3.4, 2917.7, 29.668, |, 0.0
12050.3, 138.3, | , 29.0, 0.0, 585.1, | ,  1000,   955,  3000,  2937, | , -3.4, 2920.3, 29.858, |, 0.0
12051.3, 138.8, | , 29.0, 0.0, 580.5, | ,  1000,   948,  3000,  2911, | , -3.4, 2925.4, 29.657, |, 0.0
12052.3, 139.1, | , 29.0, 0.0, 578.7, | ,  1000,   953,  3000,  2920, | , -3.4, 2929.7, 29.807, |, 0.0
12053.3, 138.6, | , 29.0, 0.0, 585.6, | ,  1000,   962,  3000,  2926, | , -3.4, 2946.0, 30.089, |, 0.0
12054.3, 138.2, | , 29.0, 0.0, 585.6, | ,  1000,   958,  3000,  2925, | , -3.4, 2966.5, 30.260, |, 0.0
12055.4, 138.8, | , 29.0, 0.0, 584.9, | ,  1000,   952,  3000,  2930, | , -3.4, 2946.8, 30.056, |, 0.0
12056.4, 139.7, | , 29.0, 0.0, 579.8, | ,  1000,   952,  3000,  2946, | , -3.4, 2959.7, 30.309, |, 0.0
12057.4, 139.3, | , 29.0, 0.0, 578.4, | ,  1000,   949,  3000,  2921, | , -3.4, 2978.5, 30.282, |, 0.0
12058.4, 139.5, | , 29.0, 0.0, 578.6, | ,  1000,   954,  3000,  2925, | , -3.4, 2969.5, 30.258, |, 0.0
12059.4, 138.7, | , 29.0, 0.0, 586.3, | ,  1000,   950,  3000,  2932, | , -3.4, 2997.0, 30.561, |, 0.0
12060.4, 138.9, | , 29.0, 0.0, 585.0, | ,  1000,   956,  3000,  2929, | , -3.4, 2987.1, 30.494, |, 0.0
12061.4, 138.2, | , 29.0, 0.0, 585.7, | ,  1000,   956,  3000,  2925, | , -3.4, 3003.0, 30.618, |, 0.0
12062.4, 139.2, | , 29.0, 0.0, 579.9, | ,  1000,   954,  3000,  2925, | , -3.4, 3021.4, 30.783, |, 0.0
12063.4, 139.7, | , 29.0, 0.0, 578.7, | ,  1000,   950,  3000,  2912, | , -3.4, 3005.5, 30.497, |, 0.0
12064.4, 138.2, | , 29.0, 0.0, 585.9, | ,  1000,   953,  3000,  2908, | , -3.4, 3016.2, 30.592, |, 0.0
12065.5, 138.4, | , 29.0, 0.0, 585.0, | ,  1000,   953,  3000,  2932, | , -3.4, 3057.8, 31.205, |, 0.0
12066.5, 138.6, | , 29.0, 0.0, 586.2, | ,  1000,   957,  3000,  2933, | , -3.4, 3040.2, 31.062, |, 0.0
12067.5, 138.3, | , 29.0, 0.0, 586.4, | ,  1000,   957,  3000,  2959, | , -3.4, 3044.1, 31.315, |, 0.0
12068.5, 139.3, | , 29.0, 0.0, 578.9, | ,  1000,   953,  3000,  2929, | , -3.4, 3060.4, 31.209, |, 0.0
12069.5, 139.3, | , 29.0, 0.0, 579.2, | ,  1000,   954,  3000,  2921, | , -3.4, 3044.5, 30.986, |, 0.0
12070.5, 138.7, | , 29.0, 0.0, 585.7, | ,  1000,   954,  3000,  2926, | , -3.4, 3060.8, 31.189, |, 0.0
12071.5, 138.2, | , 29.1, 0.0, 586.6, | ,  1000,   957,  3000,  2952, | , -3.4, 3060.4, 31.431, |, 0.0
12072.5, 138.3, | , 29.1, 0.0, 586.1, | ,  1000,   958,  3000,  2949, | , -3.4, 3065.5, 31.461, |, 0.0
12073.5, 139.4, | , 29.1, 0.0, 580.8, | ,  1000,   950,  3000,  2905, | , -3.4, 3084.8, 31.241, |, 0.0
12074.6, 139.0, | , 29.0, 0.0, 580.7, | ,  1000,   953,  3000,  2908, | , -3.4, 3125.1, 31.694, |, 0.0
12075.6, 139.3, | , 29.0, 0.0, 578.2, | ,  1000,   951,  3000,  2933, | , -3.4, 3106.2, 31.685, |, 0.0
12076.6, 138.5, | , 29.0, 0.0, 586.8, | ,  1000,   954,  3000,  2922, | , -3.4, 3119.9, 31.769, |, 0.0
12077.6, 138.6, | , 29.0, 0.0, 586.9, | ,  1000,   955,  3000,  2933, | , -3.4, 3116.9, 31.825, |, 0.0
12078.6, 138.3, | , 29.1, 0.0, 586.9, | ,  1000,   957,  3000,  2937, | , -3.4, 3114.8, 31.863, |, 0.0
12079.6, 139.7, | , 29.0, 0.0, 579.4, | ,  1000,   949,  3000,  2922, | , -3.4, 3141.8, 31.947, |, 0.0
12080.6, 139.6, | , 29.1, 0.0, 578.8, | ,  1000,   954,  3000,  2935, | , -3.4, 3120.3, 31.877, |, 0.0
12081.6, 138.4, | , 29.1, 0.0, 586.1, | ,  1000,   957,  3000,  2941, | , -3.4, 3138.8, 32.136, |, 0.0
12082.7, 138.2, | , 29.1, 0.0, 586.3, | ,  1000,   955,  3000,  2923, | , -3.4, 3134.1, 31.922, |, 0.0
12083.7, 138.7, | , 29.1, 0.0, 586.4, | ,  1000,   955,  3000,  2937, | , -3.4, 3181.6, 32.525, |, 0.0
12084.7, 139.2, | , 29.1, 0.0, 579.9, | ,  1000,   949,  3000,  2936, | , -3.4, 3180.8, 32.451, |, 0.0
12085.7, 139.3, | , 29.1, 0.0, 578.3, | ,  1000,   951,  3000,  2907, | , -3.4, 3167.9, 32.103, |, 0.0
12086.7, 139.6, | , 29.1, 0.0, 579.6, | ,  1000,   954,  3000,  2911, | , -3.4, 3162.8, 32.101, |, 0.0
12087.7, 138.3, | , 29.1, 0.0, 586.5, | ,  1000,   956,  3000,  2933, | , -3.4, 3164.9, 32.327, |, 0.0
12088.7, 138.3, | , 29.1, 0.0, 586.6, | ,  1000,   951,  3000,  2940, | , -3.4, 3168.8, 32.383, |, 0.0
12089.7, 138.6, | , 29.1, 0.0, 586.9, | ,  1000,   952,  3000,  2937, | , -3.4, 3172.6, 32.411, |, 0.0
12090.7, 139.6, | , 29.1, 0.0, 579.9, | ,  1000,   952,  3000,  2912, | , -3.4, 3186.8, 32.346, |, 0.0
12091.8, 139.2, | , 29.1, 0.0, 580.8, | ,  1000,   953,  3000,  2941, | , -3.4, 3182.9, 32.554, |, 0.0
12092.8, 138.7, | , 29.1, 0.0, 586.6, | ,  1000,   956,  3000,  2938, | , -3.4, 3207.3, 32.805, |, 0.0
12093.8, 138.7, | , 29.1, 0.0, 586.9, | ,  1000,   953,  3000,  2939, | , -3.4, 3191.9, 32.631, |, 0.0
12094.8, 138.3, | , 29.1, 0.0, 586.7, | ,  1000,   955,  3000,  2926, | , -3.4, 3203.0, 32.654, |, 0.0
12095.8, 138.3, | , 29.1, 0.0, 586.8, | ,  1000,   954,  3000,  2945, | , -3.4, 3188.0, 32.647, |, 0.0
12096.8, 139.3, | , 29.1, 0.0, 579.1, | ,  1000,   954,  3000,  2915, | , -3.4, 3196.2, 32.484, |, 0.0
12097.8, 139.2, | , 29.1, 0.0, 579.1, | ,  1000,   951,  3000,  2927, | , -3.4, 3234.7, 32.948, |, 0.0
12098.8, 138.1, | , 29.1, 0.0, 586.8, | ,  1000,   958,  3000,  2919, | , -3.4, 3216.7, 32.760, |, 0.0
12099.9, 138.4, | , 29.1, 0.0, 587.1, | ,  1000,   958,  3000,  2933, | , -3.4, 3230.5, 33.010, |, 0.0
12100.9, 138.3, | , 29.1, 0.0, 587.1, | ,  1000,   954,  3000,  2936, | , -3.4, 3230.5, 33.002, |, 0.0
12101.9, 139.1, | , 29.1, 0.0, 580.8, | ,  1000,   953,  3000,  2951, | , -3.4, 3244.6, 33.266, |, 0.0
12102.9, 139.2, | , 29.1, 0.0, 579.5, | ,  1000,   953,  3000,  2912, | , -3.4, 3228.3, 32.774, |, 0.0
12103.9, 139.7, | , 29.1, 0.0, 580.6, | ,  1000,   954,  3000,  2916, | , -3.4, 3250.2, 33.037, |, 0.0
12104.9, 138.4, | , 29.1, 0.0, 586.2, | ,  1000,   959,  3000,  2932, | , -3.4, 3247.2, 33.182, |, 0.0
12105.9, 138.3, | , 29.1, 0.0, 587.1, | ,  1000,   951,  3000,  2938, | , -3.4, 3237.7, 33.075, |, 0.0
12106.9, 138.7, | , 29.1, 0.0, 587.5, | ,  1000,   953,  3000,  2934, | , -3.4, 3244.2, 33.123, |, 0.0
12107.9, 139.2, | , 29.1, 0.0, 580.1, | ,  1000,   952,  3000,  2933, | , -3.4, 3251.9, 33.177, |, 0.0
12108.9, 138.9, | , 29.1, 0.0, 581.5, | ,  1000,   952,  3000,  2917, | , -3.4, 3263.9, 33.161, |, 0.0
12110.0, 138.9, | , 29.1, 0.0, 585.9, | ,  1000,   960,  3000,  2944, | , -3.4, 3275.0, 33.585, |, 0.0
12111.0, 138.7, | , 29.1, 0.0, 587.3, | ,  1000,   957,  3000,  2918, | , -3.4, 3265.6, 33.236, |, 0.0
12112.0, 138.3, | , 29.1, 0.0, 587.1, | ,  1000,   956,  3000,  2941, | , -3.4, 3271.6, 33.485, |, 0.0
12113.0, 139.0, | , 29.1, 0.0, 581.2, | ,  1000,   954,  3000,  2902, | , -3.4, 3261.3, 33.026, |, 0.0
12114.0, 139.7, | , 29.1, 0.0, 580.4, | ,  1000,   954,  3000,  2920, | , -3.4, 3283.2, 33.400, |, 0.0
12115.0, 139.5, | , 29.1, 0.0, 578.9, | ,  1000,   955,  3000,  2948, | , -3.4, 3270.7, 33.525, |, 0.0
12116.0, 138.1, | , 29.1, 0.0, 587.5, | ,  1000,   959,  3000,  2905, | , -3.4, 3274.2, 33.229, |, 0.0
12117.1, 138.3, | , 29.1, 0.0, 587.5, | ,  1000,   955,  3000,  2921, | , -3.4, 3291.3, 33.498, |, 0.0
12118.1, 138.2, | , 29.1, 0.0, 587.4, | ,  1000,   958,  3000,  2942, | , -3.4, 3328.1, 34.088, |, 0.0
12119.1, 139.2, | , 29.1, 0.0, 580.7, | ,  1000,   952,  3000,  2945, | , -3.4, 3299.0, 33.766, |, 0.0
12120.1, 139.8, | , 29.1, 0.0, 579.8, | ,  1000,   950,  3000,  2921, | , -3.4, 3300.3, 33.548, |, 0.0
12121.1, 138.6, | , 29.1, 0.0, 587.5, | ,  1000,   956,  3000,  2927, | , -3.4, 3299.4, 33.651, |, 0.0
12122.1, 138.2, | , 29.1, 0.0, 587.2, | ,  1000,   955,  3000,  2945, | , -3.4, 3309.7, 33.903, |, 0.0
12123.1, 138.7, | , 29.1, 0.0, 587.2, | ,  1000,   953,  3000,  2946, | , -3.4, 3304.2, 33.834, |, 0.0
12124.1, 138.7, | , 29.1, 0.0, 587.6, | ,  1000,   955,  3000,  2944, | , -3.4, 3307.2, 33.870, |, 0.0
12125.1, 139.4, | , 29.1, 0.0, 578.8, | ,  1000,   951,  3000,  2918, | , -3.4, 3306.3, 33.599, |, 0.0
12126.1, 139.4, | , 29.1, 0.0, 579.8, | ,  1000,   955,  3000,  2926, | , -3.4, 3310.6, 33.743, |, 0.0
12127.1, 138.7, | , 29.1, 0.0, 587.5, | ,  1000,   958,  3000,  2929, | , -3.4, 3343.1, 34.128, |, 0.0
12128.2, 138.7, | , 29.1, 0.0, 587.8, | ,  1000,   954,  3000,  2923, | , -3.4, 3346.6, 34.076, |, 0.0
12129.2, 138.2, | , 29.1, 0.0, 587.9, | ,  1000,   956,  3000,  2936, | , -3.4, 3356.0, 34.300, |, 0.0
12130.2, 139.3, | , 29.1, 0.0, 580.6, | ,  1000,   954,  3000,  2933, | , -3.4, 3326.0, 33.955, |, 0.0
12131.2, 139.9, | , 29.1, 0.0, 580.6, | ,  1000,   952,  3000,  2936, | , -3.4, 3326.9, 33.965, |, 0.0
12132.2, 139.2, | , 29.1, 0.0, 580.6, | ,  1000,   956,  3000,  2926, | , -3.4, 3354.3, 34.196, |, 0.0
12133.2, 138.4, | , 29.1, 0.0, 587.2, | ,  1000,   955,  3000,  2933, | , -3.4, 3338.0, 34.084, |, 0.0
12134.2, 138.9, | , 29.1, 0.0, 587.7, | ,  1000,   955,  3000,  2935, | , -3.4, 3340.6, 34.122, |, 0.0
12135.2, 138.4, | , 29.1, 0.0, 586.6, | ,  1000,   954,  3000,  2933, | , -3.4, 3346.1, 34.157, |, 0.0
12136.2, 139.1, | , 29.1, 0.0, 579.8, | ,  1000,   951,  3000,  2912, | , -3.4, 3343.1, 33.914, |, 0.0
12137.3, 139.0, | , 29.1, 0.0, 581.6, | ,  1000,   952,  3000,  2926, | , -3.4, 3365.8, 34.271, |, 0.0
12138.3, 138.6, | , 29.1, 0.0, 587.8, | ,  1000,   957,  3000,  2926, | , -3.4, 3353.4, 34.196, |, 0.0
12139.3, 138.2, | , 29.1, 0.0, 587.1, | ,  1000,   951,  3000,  2937, | , -3.4, 3352.1, 34.227, |, 0.0
12140.3, 138.6, | , 29.1, 0.0, 586.7, | ,  1000,   962,  3000,  2937, | , -3.4, 3350.0, 34.296, |, 0.0
12141.3, 139.6, | , 29.1, 0.0, 581.8, | ,  1000,   954,  3000,  2948, | , -3.4, 3362.0, 34.450, |, 0.0
12142.3, 139.2, | , 29.1, 0.0, 579.6, | ,  1000,   952,  3000,  2922, | , -3.4, 3345.3, 34.040, |, 0.0
12143.3, 139.2, | , 29.1, 0.0, 579.5, | ,  1000,   953,  3000,  2910, | , -3.4, 3359.9, 34.079, |, 0.0
12144.3, 138.8, | , 29.1, 0.0, 587.6, | ,  1000,   957,  3000,  2959, | , -3.4, 3379.1, 34.751, |, 0.0
12145.4, 138.4, | , 29.1, 0.0, 587.0, | ,  1000,   953,  3000,  2933, | , -3.4, 3361.6, 34.304, |, 0.0
12146.4, 138.1, | , 29.1, 0.0, 587.5, | ,  1000,   954,  3000,  2922, | , -3.4, 3368.4, 34.286, |, 0.0
12147.4, 139.4, | , 29.1, 0.0, 582.0, | ,  1000,   951,  3000,  2923, | , -3.4, 3368.4, 34.270, |, 0.0
12148.4, 139.3, | , 29.1, 0.0, 580.3, | ,  1000,   959,  3000,  2942, | , -3.4, 3360.7, 34.432, |, 0.0
12149.4, 138.3, | , 29.1, 0.0, 587.7, | ,  1000,   962,  3000,  2939, | , -3.4, 3368.0, 34.503, |, 0.0
12150.4, 138.4, | , 29.1, 0.0, 587.2, | ,  1000,   957,  3000,  2929, | , -3.4, 3368.0, 34.371, |, 0.0
12151.4, 138.6, | , 29.1, 0.0, 588.0, | ,  1000,   955,  3000,  2936, | , -3.4, 3376.6, 34.498, |, 0.0
12152.4, 138.3, | , 29.1, 0.0, 586.8, | ,  1000,   956,  3000,  2948, | , -3.4, 3381.7, 34.677, |, 0.0
12153.4, 139.3, | , 29.1, 0.0, 580.4, | ,  1000,   950,  3000,  2913, | , -3.4, 3380.0, 34.291, |, 0.0
12154.5, 139.7, | , 29.1, 0.0, 580.7, | ,  1000,   950,  3000,  2926, | , -3.4, 3387.7, 34.478, |, 0.0
12155.5, 138.4, | , 29.1, 0.0, 586.8, | ,  1000,   955,  3000,  2933, | , -3.4, 3413.0, 34.846, |, 0.0
12156.5, 138.2, | , 29.1, 0.0, 587.7, | ,  1000,   952,  3000,  2941, | , -3.4, 3389.4, 34.653, |, 0.0
12157.5, 138.3, | , 29.1, 0.0, 587.5, | ,  1000,   955,  3000,  2937, | , -3.4, 3400.1, 34.742, |, 0.0
12158.5, 139.5, | , 29.1, 0.0, 581.8, | ,  1000,   951,  3000,  2914, | , -3.4, 3401.8, 34.522, |, 0.0
12159.5, 139.3, | , 29.1, 0.0, 580.4, | ,  1000,   956,  3000,  2927, | , -3.4, 3400.6, 34.676, |, 0.0
12160.5, 139.4, | , 29.1, 0.0, 579.4, | ,  1000,   957,  3000,  2923, | , -3.4, 3391.1, 34.551, |, 0.0
12161.5, 138.7, | , 29.1, 0.0, 588.0, | ,  1000,   956,  3000,  2938, | , -3.4, 3391.6, 34.681, |, 0.0
12162.5, 138.1, | , 29.1, 0.0, 587.7, | ,  1000,   955,  3000,  2922, | , -3.4, 3401.8, 34.639, |, 0.0
12163.6, 138.1, | , 29.1, 0.0, 587.6, | ,  1000,   955,  3000,  2914, | , -3.4, 3383.4, 34.379, |, 0.0
12164.6, 140.2, | , 29.1, 0.0, 576.4, | ,  1000,   954,  3000,  2920, | , -3.4, 3395.0, 34.534, |, 0.0
12165.6, 139.7, | , 29.1, 0.0, 579.6, | ,  1000,   954,  3000,  2937, | , -3.4, 3394.1, 34.686, |, 0.0
12166.6, 138.4, | , 29.1, 0.0, 587.8, | ,  1000,   961,  3000,  2932, | , -3.4, 3384.3, 34.595, |, 0.0
12167.6, 138.5, | , 29.1, 0.0, 586.1, | ,  1000,   958,  3000,  2942, | , -3.4, 3391.1, 34.728, |, 0.0
12168.6, 138.7, | , 29.1, 0.0, 587.5, | ,  1000,   952,  3000,  2917, | , -3.4, 3422.0, 34.768, |, 0.0
12169.6, 139.6, | , 29.1, 0.0, 581.8, | ,  1000,   953,  3000,  2937, | , -3.4, 3432.7, 35.064, |, 0.0
12170.6, 139.7, | , 29.1, 0.0, 579.4, | ,  1000,   956,  3000,  2937, | , -3.4, 3403.6, 34.792, |, 0.0
12171.6, 139.8, | , 29.1, 0.0, 580.2, | ,  1000,   948,  3000,  2919, | , -3.4, 3410.4, 34.635, |, 0.0
12172.7, 138.4, | , 29.1, 0.0, 587.2, | ,  1000,   958,  3000,  2935, | , -3.4, 3415.5, 34.914, |, 0.0
12173.7, 138.2, | , 29.1, 0.0, 587.8, | ,  1000,   954,  3000,  2914, | , -3.4, 3421.5, 34.756, |, 0.0
12174.7, 138.2, | , 29.1, 0.0, 587.5, | ,  1000,   956,  3000,  2929, | , -3.4, 3414.7, 34.834, |, 0.0
12175.7, 139.6, | , 29.1, 0.0, 581.5, | ,  1000,   949,  3000,  2914, | , -3.4, 3438.7, 34.887, |, 0.0
12176.7, 139.0, | , 29.1, 0.0, 582.2, | ,  1000,   949,  3000,  2937, | , -3.4, 3394.6, 34.642, |, 0.0
12177.7, 138.2, | , 29.1, 0.0, 587.9, | ,  1000,   957,  3000,  2934, | , -3.4, 3429.7, 35.045, |, 0.0
12178.7, 138.6, | , 29.1, 0.0, 587.7, | ,  1000,   954,  3000,  2931, | , -3.4, 3425.4, 34.947, |, 0.0
12179.7, 139.0, | , 29.1, 0.0, 584.7, | ,  1000,   958,  3000,  2920, | , -3.4, 3419.8, 34.826, |, 0.0
12180.7, 138.3, | , 29.1, 0.0, 586.9, | ,  1000,   953,  3000,  2930, | , -3.4, 3425.8, 34.933, |, 0.0
12181.7, 139.3, | , 29.1, 0.0, 580.7, | ,  1000,   953,  3000,  2933, | , -3.4, 3419.8, 34.894, |, 0.0
12182.8, 139.6, | , 29.1, 0.0, 581.9, | ,  1000,   952,  3000,  2937, | , -3.4, 3437.8, 35.104, |, 0.0
12183.8, 138.3, | , 29.1, 0.0, 588.3, | ,  1000,   958,  3000,  2934, | , -3.4, 3430.1, 35.055, |, 0.0
12184.8, 138.3, | , 29.1, 0.0, 588.1, | ,  1000,   958,  3000,  2929, | , -3.4, 3409.1, 34.795, |, 0.0
12185.8, 138.9, | , 29.1, 0.0, 587.8, | ,  1000,   954,  3000,  2929, | , -3.4, 3405.3, 34.721, |, 0.0
12186.8, 139.4, | , 29.1, 0.0, 582.3, | ,  1000,   952,  3000,  2901, | , -3.4, 3421.5, 34.616, |, 0.0
12187.8, 139.0, | , 29.1, 0.0, 580.9, | ,  1000,   952,  3000,  2911, | , -3.4, 3442.5, 34.926, |, 0.0
12188.8, 139.6, | , 29.1, 0.0, 581.4, | ,  1000,   953,  3000,  2921, | , -3.4, 3434.4, 34.935, |, 0.0
12189.8, 138.2, | , 29.1, 0.0, 588.0, | ,  1000,   955,  3000,  2941, | , -3.4, 3456.3, 35.356, |, 0.0
12190.9, 138.4, | , 29.1, 0.0, 587.3, | ,  1000,   955,  3000,  2944, | , -3.4, 3425.8, 35.068, |, 0.0
12191.9, 138.3, | , 29.1, 0.0, 588.4, | ,  1000,   956,  3000,  2939, | , -3.4, 3432.3, 35.102, |, 0.0
12192.9, 139.4, | , 29.1, 0.0, 580.6, | ,  1000,   950,  3000,  2924, | , -3.4, 3423.7, 34.832, |, 0.0
12193.9, 139.5, | , 29.1, 0.0, 581.2, | ,  1000,   954,  3000,  2929, | , -3.4, 3422.4, 34.896, |, 0.0
12194.9, 138.1, | , 29.1, 0.0, 587.7, | ,  1000,   956,  3000,  2916, | , -3.4, 3443.4, 35.009, |, 0.0
12195.9, 138.7, | , 29.1, 0.0, 587.3, | ,  1000,   951,  3000,  2913, | , -3.4, 3464.0, 35.146, |, 0.0
12196.9, 138.7, | , 29.1, 0.0, 588.2, | ,  1000,   955,  3000,  2945, | , -3.4, 3448.1, 35.315, |, 0.0
12197.9, 139.1, | , 29.1, 0.0, 582.0, | ,  1000,   954,  3000,  2926, | , -3.4, 3453.7, 35.186, |, 0.0
12198.9, 139.3, | , 29.1, 0.0, 580.6, | ,  1000,   954,  3000,  2919, | , -3.4, 3432.3, 34.908, |, 0.0
12200.0, 139.8, | , 29.1, 0.0, 580.7, | ,  1000,   951,  3000,  2929, | , -3.4, 3431.0, 34.958, |, 0.0
12201.0, 138.5, | , 29.1, 0.0, 587.1, | ,  1000,   955,  3000,  2934, | , -3.4, 3447.3, 35.210, |, 0.0
12202.0, 138.7, | , 29.1, 0.0, 588.4, | ,  1000,   956,  3000,  2919, | , -3.4, 3421.5, 34.822, |, 0.0
12203.0, 138.7, | , 29.1, 0.0, 588.9, | ,  1000,   958,  3000,  2928, | , -3.4, 3436.1, 35.062, |, 0.0
12204.0, 139.1, | , 29.1, 0.0, 582.5, | ,  1000,   951,  3000,  2933, | , -3.4, 3446.4, 35.144, |, 0.0
12205.0, 139.4, | , 29.1, 0.0, 581.5, | ,  1000,   952,  3000,  2938, | , -3.4, 3442.5, 35.163, |, 0.0
12206.0, 138.9, | , 29.1, 0.0, 587.5, | ,  1000,   957,  3000,  2931, | , -3.4, 3434.4, 35.062, |, 0.0
12207.0, 138.0, | , 29.1, 0.0, 588.6, | ,  1000,   957,  3000,  2923, | , -3.4, 3438.3, 35.030, |, 0.0
12208.0, 138.1, | , 29.1, 0.0, 588.4, | ,  1000,   956,  3000,  2932, | , -3.4, 3445.1, 35.169, |, 0.0
12209.1, 138.7, | , 29.1, 0.0, 588.9, | ,  1000,   953,  3000,  2950, | , -3.4, 3437.4, 35.229, |, 0.0
12210.1, 139.6, | , 29.1, 0.0, 581.2, | ,  1000,   953,  3000,  2920, | , -3.4, 3426.7, 34.850, |, 0.0
12211.1, 139.2, | , 29.1, 0.0, 580.0, | ,  1000,   955,  3000,  2933, | , -3.4, 3435.3, 35.080, |, 0.0
12212.1, 138.2, | , 29.1, 0.0, 588.4, | ,  1000,   961,  3000,  2925, | , -3.4, 3446.8, 35.168, |, 0.0
12213.1, 138.9, | , 29.1, 0.0, 588.6, | ,  1000,   961,  3000,  2959, | , -3.4, 3446.8, 35.480, |, 0.0
12214.1, 138.4, | , 29.1, 0.0, 588.4, | ,  1000,   955,  3000,  2937, | , -3.4, 3429.3, 35.052, |, 0.0
12215.1, 139.2, | , 29.1, 0.0, 582.0, | ,  1000,   951,  3000,  2922, | , -3.4, 3443.0, 35.015, |, 0.0
12216.2, 140.0, | , 29.1, 0.0, 579.9, | ,  1000,   957,  3000,  2924, | , -3.4, 3436.5, 35.019, |, 0.0
12217.2, 139.2, | , 29.1, 0.0, 582.2, | ,  1000,   953,  3000,  2926, | , -3.4, 3444.7, 35.085, |, 0.0
12218.2, 138.2, | , 29.1, 0.0, 588.3, | ,  1000,   956,  3000,  2925, | , -3.4, 3464.0, 35.299, |, 0.0
12219.2, 138.7, | , 29.1, 0.0, 588.5, | ,  1000,   959,  3000,  2945, | , -3.4, 3486.7, 35.741, |, 0.0
12220.2, 138.2, | , 29.1, 0.0, 588.5, | ,  1000,   953,  3000,  2914, | , -3.4, 3448.1, 35.020, |, 0.0
12221.2, 139.3, | , 29.1, 0.0, 580.8, | ,  1000,   955,  3000,  2936, | , -3.4, 3446.0, 35.202, |, 0.0
12222.2, 139.3, | , 29.1, 0.0, 583.4, | ,  1000,   955,  3000,  2939, | , -3.4, 3446.8, 35.242, |, 0.0
12223.2, 138.2, | , 29.1, 0.0, 588.3, | ,  1000,   959,  3000,  2934, | , -3.4, 3468.2, 35.455, |, 0.0
12224.2, 138.1, | , 29.1, 0.0, 588.2, | ,  1000,   957,  3000,  2921, | , -3.4, 3472.5, 35.362, |, 0.0
12225.3, 138.2, | , 29.1, 0.0, 588.4, | ,  1000,   955,  3000,  2919, | , -3.4, 3478.1, 35.387, |, 0.0
12226.3, 139.6, | , 29.1, 0.0, 582.6, | ,  1000,   950,  3000,  2925, | , -3.4, 3454.1, 35.148, |, 0.0
12227.3, 139.4, | , 29.1, 0.0, 580.3, | ,  1000,   950,  3000,  2927, | , -3.4, 3462.7, 35.253, |, 0.0
12228.3, 139.2, | , 29.1, 0.0, 581.0, | ,  1000,   951,  3000,  2921, | , -3.4, 3439.5, 34.970, |, 0.0
12229.3, 138.1, | , 29.1, 0.0, 588.8, | ,  1000,   955,  3000,  2927, | , -3.4, 3464.0, 35.306, |, 0.0
12230.3, 138.2, | , 29.1, 0.0, 588.7, | ,  1000,   956,  3000,  2937, | , -3.4, 3480.2, 35.570, |, 0.0
12231.3, 138.1, | , 29.1, 0.0, 588.6, | ,  1000,   955,  3000,  2919, | , -3.4, 3482.4, 35.424, |, 0.0
12232.3, 139.6, | , 29.1, 0.0, 582.0, | ,  1000,   953,  3000,  2932, | , -3.4, 3452.0, 35.216, |, 0.0
12233.4, 139.5, | , 29.1, 0.0, 583.8, | ,  1000,   954,  3000,  2954, | , -3.4, 3453.3, 35.438, |, 0.0
12234.4, 138.1, | , 29.1, 0.0, 588.7, | ,  1000,   956,  3000,  2917, | , -3.4, 3449.4, 35.083, |, 0.0
12235.4, 138.6, | , 29.1, 0.0, 589.0, | ,  1000,   957,  3000,  2941, | , -3.4, 3463.1, 35.440, |, 0.0
12236.4, 138.2, | , 29.1, 0.0, 588.8, | ,  1000,   954,  3000,  2926, | , -3.4, 3456.3, 35.212, |, 0.0
12237.4, 138.4, | , 29.1, 0.0, 588.2, | ,  1000,   955,  3000,  2921, | , -3.4, 3469.1, 35.307, |, 0.0
12238.4, 139.3, | , 29.1, 0.0, 581.7, | ,  1000,   952,  3000,  2934, | , -3.4, 3446.4, 35.169, |, 0.0
12239.4, 139.8, | , 29.1, 0.0, 581.4, | ,  1000,   957,  3000,  2929, | , -3.4, 3475.1, 35.454, |, 0.0
12240.4, 138.3, | , 29.1, 0.0, 588.9, | ,  1000,   957,  3000,  2948, | , -3.4, 3481.5, 35.698, |, 0.0
12241.4, 138.2, | , 29.1, 0.0, 589.0, | ,  1000,   955,  3000,  2930, | , -3.4, 3448.5, 35.187, |, 0.0
12242.5, 138.8, | , 29.1, 0.0, 588.4, | ,  1000,   954,  3000,  2921, | , -3.4, 3463.1, 35.235, |, 0.0
12243.5, 139.0, | , 29.1, 0.0, 582.9, | ,  1000,   950,  3000,  2910, | , -3.4, 3489.2, 35.361, |, 0.0
12244.5, 139.3, | , 29.1, 0.0, 581.8, | ,  1000,   953,  3000,  2914, | , -3.4, 3462.7, 35.167, |, 0.0
12245.5, 139.1, | , 29.1, 0.0, 581.2, | ,  1000,   955,  3000,  2922, | , -3.4, 3461.8, 35.244, |, 0.0
12246.5, 138.4, | , 29.1, 0.0, 589.4, | ,  1000,   955,  3000,  2899, | , -3.4, 3470.8, 35.124, |, 0.0
12247.5, 138.2, | , 29.1, 0.0, 588.5, | ,  1000,   954,  3000,  2937, | , -3.4, 3471.7, 35.465, |, 0.0
12248.5, 138.7, | , 29.1, 0.0, 589.4, | ,  1000,   953,  3000,  2932, | , -3.4, 3500.4, 35.708, |, 0.0
12249.5, 139.8, | , 29.1, 0.0, 581.2, | ,  1000,   949,  3000,  2929, | , -3.4, 3487.5, 35.514, |, 0.0
12250.6, 139.1, | , 29.1, 0.0, 583.3, | ,  1000,   955,  3000,  2927, | , -3.4, 3493.5, 35.607, |, 0.0
12251.6, 138.2, | , 29.1, 0.0, 588.9, | ,  1000,   957,  3000,  2936, | , -3.4, 3468.7, 35.456, |, 0.0
12252.6, 138.8, | , 29.1, 0.0, 588.1, | ,  1000,   953,  3000,  2910, | , -3.4, 3470.4, 35.199, |, 0.0
12253.6, 138.3, | , 29.1, 0.0, 589.1, | ,  1000,   958,  3000,  2937, | , -3.4, 3468.7, 35.476, |, 0.0
12254.6, 139.2, | , 29.1, 0.0, 582.5, | ,  1000,   955,  3000,  2925, | , -3.4, 3467.8, 35.324, |, 0.0
12255.6, 139.8, | , 29.1, 0.0, 582.0, | ,  1000,   953,  3000,  2931, | , -3.4, 3471.2, 35.405, |, 0.0
12256.6, 139.3, | , 29.1, 0.0, 581.9, | ,  1000,   954,  3000,  2935, | , -3.4, 3467.8, 35.412, |, 0.0
12257.6, 138.4, | , 29.1, 0.0, 587.7, | ,  1000,   955,  3000,  2930, | , -3.4, 3471.2, 35.412, |, 0.0
12258.7, 138.3, | , 29.1, 0.0, 589.0, | ,  1000,   958,  3000,  2941, | , -3.4, 3469.1, 35.520, |, 0.0
12259.7, 138.2, | , 29.1, 0.0, 589.4, | ,  1000,   957,  3000,  2932, | , -3.4, 3489.7, 35.631, |, 0.0
12260.7, 139.1, | , 29.1, 0.0, 583.0, | ,  1000,   949,  3000,  2935, | , -3.4, 3468.7, 35.372, |, 0.0
12261.7, 139.1, | , 29.1, 0.0, 583.1, | ,  1000,   949,  3000,  2933, | , -3.4, 3469.5, 35.367, |, 0.0
12262.8, 138.5, | , 29.1, 0.0, 587.6, | ,  1000,   958,  3000,  2942, | , -3.4, 3489.7, 35.737, |, 0.0
12263.7, 138.7, | , 29.1, 0.0, 589.0, | ,  1000,   952,  3000,  2939, | , -3.4, 3479.4, 35.551, |, 0.0
12264.8, 138.6, | , 29.1, 0.0, 589.0, | ,  1000,   955,  3000,  2926, | , -3.4, 3491.8, 35.578, |, 0.0
12265.8, 138.2, | , 29.2, 0.0, 589.1, | ,  1000,   958,  3000,  2914, | , -3.4, 3477.2, 35.355, |, 0.0
12266.8, 139.4, | , 29.1, 0.0, 581.0, | ,  1000,   953,  3000,  2928, | , -3.4, 610.1, 6.235, |, 0.0
12267.8, 139.9, | , 29.1, 0.0, 580.8, | ,  1000,   955,  3000,  2934, | , -3.4, 706.9, 7.240, |, 0.0
12268.8, 138.2, | , 29.1, 0.0, 589.0, | ,  1000,   955,  3000,  2920, | , -3.4, 792.2, 8.081, |, 0.0
12269.8, 138.2, | , 29.2, 0.0, 588.6, | ,  1000,   957,  3000,  2926, | , -3.4, 889.0, 9.088, |, 0.0
12270.8, 138.4, | , 29.2, 0.0, 589.6, | ,  1000,   956,  3000,  2960, | , -3.4, 979.4, 10.098, |, 0.0
12271.8, 139.6, | , 29.1, 0.0, 583.3, | ,  1000,   947,  3000,  2927, | , -3.4, 1058.2, 10.792, |, 0.0
12272.8, 139.3, | , 29.1, 0.0, 580.9, | ,  1000,   952,  3000,  2907, | , -3.4, 1150.4, 11.685, |, 0.0
12273.9, 139.6, | , 29.1, 0.0, 581.1, | ,  1000,   953,  3000,  2926, | , -3.4, 1250.2, 12.760, |, 0.0
12274.9, 138.7, | , 29.1, 0.0, 589.5, | ,  1000,   961,  3000,  2936, | , -3.4, 1334.2, 13.680, |, 0.0
12275.9, 138.4, | , 29.2, 0.0, 589.2, | ,  1000,   961,  3000,  2948, | , -3.4, 1409.6, 14.499, |, 0.0
12276.9, 138.5, | , 29.1, 0.0, 587.5, | ,  1000,   955,  3000,  2925, | , -3.4, 1483.7, 15.144, |, 0.0
12277.9, 139.7, | , 29.1, 0.0, 581.6, | ,  1000,   951,  3000,  2912, | , -3.4, 1621.6, 16.482, |, 0.0
12278.9, 139.5, | , 29.1, 0.0, 584.3, | ,  1000,   958,  3000,  2934, | , -3.4, 1693.6, 17.341, |, 0.0
12279.9, 138.4, | , 29.2, 0.0, 589.6, | ,  1000,   957,  3000,  2946, | , -3.4, 1767.3, 18.144, |, 0.0
12280.9, 138.6, | , 29.2, 0.0, 589.4, | ,  1000,   951,  3000,  2925, | , -3.4, 1857.7, 18.935, |, 0.0
12281.9, 138.5, | , 29.2, 0.0, 589.9, | ,  1000,   955,  3000,  2926, | , -3.4, 1934.4, 19.747, |, 0.0
12283.0, 139.1, | , 29.2, 0.0, 583.6, | ,  1000,   950,  3000,  2924, | , -3.4, 2022.7, 20.607, |, 0.0
12284.0, 139.3, | , 29.2, 0.0, 581.7, | ,  1000,   949,  3000,  2919, | , -3.4, 2132.8, 21.693, |, 0.0
12285.0, 139.4, | , 29.2, 0.0, 581.9, | ,  1000,   959,  3000,  2945, | , -3.4, 2188.9, 22.467, |, 0.0
12286.0, 138.2, | , 29.2, 0.0, 589.5, | ,  1000,   957,  3000,  2934, | , -3.4, 2287.9, 23.403, |, 0.0
12287.0, 138.2, | , 29.2, 0.0, 589.9, | ,  1000,   953,  3000,  2942, | , -3.4, 2353.9, 24.099, |, 0.0
12288.0, 138.7, | , 29.2, 0.0, 590.4, | ,  1000,   959,  3000,  2932, | , -3.4, 2431.8, 24.868, |, 0.0
12289.0, 139.2, | , 29.2, 0.0, 583.3, | ,  1000,   953,  3000,  2909, | , -3.4, 2536.8, 25.747, |, 0.0
12290.0, 139.2, | , 29.2, 0.0, 582.5, | ,  1000,   950,  3000,  2925, | , -3.4, 2622.1, 26.703, |, 0.0
12291.0, 138.2, | , 29.2, 0.0, 589.5, | ,  1000,   958,  3000,  2933, | , -3.4, 2699.6, 27.601, |, 0.0
12292.1, 138.6, | , 29.2, 0.0, 590.0, | ,  1000,   955,  3000,  2938, | , -3.4, 2767.3, 28.313, |, 0.0
12293.1, 138.2, | , 29.2, 0.0, 589.6, | ,  1000,   955,  3000,  2940, | , -3.4, 2832.9, 28.993, |, 0.0
12294.1, 138.5, | , 29.2, 0.0, 589.0, | ,  1000,   954,  3000,  2948, | , -3.4, 2905.3, 29.789, |, 0.0
12295.1, 139.6, | , 29.2, 0.0, 582.7, | ,  1000,   951,  3000,  2906, | , -3.4, 2959.7, 29.986, |, 0.0
12296.1, 139.8, | , 29.2, 0.0, 581.6, | ,  1000,   954,  3000,  2917, | , -3.4, 3026.9, 30.781, |, 0.0
12297.1, 138.2, | , 29.2, 0.0, 589.6, | ,  1000,   956,  3000,  2952, | , -3.4, 3039.4, 31.197, |, 0.0
12298.1, 138.7, | , 29.2, 0.0, 590.3, | ,  1000,   956,  3000,  2933, | , -3.4, 3096.8, 31.642, |, 0.0
12299.1, 138.4, | , 29.2, 0.0, 589.0, | ,  1000,   954,  3000,  2923, | , -3.4, 3142.2, 31.997, |, 0.0
12300.1, 139.1, | , 29.2, 0.0, 583.4, | ,  1000,   951,  3000,  2929, | , -3.4, 3181.6, 32.428, |, 0.0
12301.2, 139.3, | , 29.2, 0.0, 582.4, | ,  1000,   959,  3000,  2959, | , -3.4, 3228.7, 33.226, |, 0.0
12302.2, 139.6, | , 29.2, 0.0, 582.1, | ,  1000,   958,  3000,  2925, | , -3.4, 3260.0, 33.247, |, 0.0
12303.2, 138.3, | , 29.2, 0.0, 589.8, | ,  1000,   957,  3000,  2930, | , -3.4, 3301.6, 33.703, |, 0.0
12304.2, 138.4, | , 29.2, 0.0, 589.2, | ,  1000,   960,  3000,  2929, | , -3.4, 3336.7, 34.082, |, 0.0
12305.2, 138.7, | , 29.2, 0.0, 589.7, | ,  1000,   955,  3000,  2928, | , -3.4, 3365.4, 34.315, |, 0.0
12306.2, 139.3, | , 29.2, 0.0, 582.6, | ,  1000,   951,  3000,  2922, | , -3.4, 3402.3, 34.606, |, 0.0
12307.2, 139.2, | , 29.2, 0.0, 584.1, | ,  1000,   958,  3000,  2944, | , -3.4, 3411.7, 34.959, |, 0.0
12308.2, 138.2, | , 29.2, 0.0, 589.9, | ,  1000,   957,  3000,  2917, | , -3.4, 3431.4, 34.909, |, 0.0
12309.3, 138.8, | , 29.2, 0.0, 589.8, | ,  1000,   956,  3000,  2937, | , -3.4, 3446.4, 35.231, |, 0.0
12310.3, 138.3, | , 29.2, 0.0, 590.1, | ,  1000,   955,  3000,  2934, | , -3.4, 3464.0, 35.380, |, 0.0
12311.3, 139.5, | , 29.2, 0.0, 584.3, | ,  1000,   951,  3000,  2933, | , -3.4, 3466.1, 35.351, |, 0.0
12312.3, 139.7, | , 29.2, 0.0, 582.9, | ,  1000,   952,  3000,  2918, | , -3.4, 3479.0, 35.359, |, 0.0
12313.3, 139.4, | , 29.2, 0.0, 583.0, | ,  1000,   951,  3000,  2947, | , -3.4, 3506.0, 35.880, |, 0.0
12314.3, 138.3, | , 29.2, 0.0, 589.1, | ,  1000,   955,  3000,  2917, | , -3.4, 3503.0, 35.608, |, 0.0
12315.3, 138.5, | , 29.2, 0.0, 590.6, | ,  1000,   958,  3000,  2916, | , -3.4, 3530.8, 35.915, |, 0.0
12316.3, 138.6, | , 29.2, 0.0, 590.6, | ,  1000,   956,  3000,  2935, | , -3.4, 3512.4, 35.888, |, 0.0
12317.3, 139.2, | , 29.2, 0.0, 584.4, | ,  1000,   950,  3000,  2941, | , -3.4, 3503.8, 35.804, |, 0.0
