Repository: jdhuang-csm/Ru-BCA

## Methods
* (BaO)<sub>x</sub>-(CaO)<sub>y</sub>-(Al<sub>2</sub>O<sub>3</sub>)<sub>1-x-y</sub> (BCA) catalyst supports were synthesized via sol-gel and solid-state methods. 
* Ru/BCA catalysts were prepared via incipient wetness impregnation to achieve 1 wt. % Ru loading.
* Ammonia synthesis rates were measured for Ru/BCA catalysts in a packed-bed reactor at 480-600<sup>o</sup>C, 10 bar, and space velocities up to 1.3 x 10<sup>6</sup> ml g<sub>cat</sub><sup>-1</sup> h<sup>-1</sup>.
* A machine learning (ML) model was employed to improve understanding of the behavior of Ru/BCA catalysts.
* A microkinetic model was developed to describe the best-performing catalyst.

File: data/init_files_Cadigan/BCA723.txt (part 31 of 46)
********** Start test **********
Elapsed time, Pressure, | , LJtemp(C), Inner-Temp, Outer-Temp, | , N2-set, N2-flow, H2-set, H2-flow, | , pH, NH3_ppm, NH3_Prod_rate, |, In222Temp
11910.4, 139.0, | , 26.6, 0.0, 583.9, | ,   800,   756,  2400,  2359, | , -3.4, 3570.2, 27.316, |, 0.0
11911.4, 139.4, | , 26.6, 0.0, 590.1, | ,   800,   753,  2400,  2353, | , -3.4, 3552.2, 27.111, |, 0.0
11912.4, 138.0, | , 26.6, 0.0, 590.3, | ,   800,   764,  2400,  2330, | , -3.4, 3556.9, 27.043, |, 0.0
11913.4, 138.1, | , 26.6, 0.0, 590.5, | ,   800,   763,  2400,  2367, | , -3.4, 3545.4, 27.271, |, 0.0
11914.4, 138.7, | , 26.6, 0.0, 590.2, | ,   800,   761,  2400,  2345, | , -3.4, 3547.9, 27.076, |, 0.0
11915.5, 139.3, | , 26.6, 0.0, 580.4, | ,   800,   754,  2400,  2355, | , -3.4, 3551.4, 27.124, |, 0.0
11916.5, 138.9, | , 26.6, 0.0, 585.1, | ,   800,   753,  2400,  2356, | , -3.4, 3544.5, 27.077, |, 0.0
11917.5, 138.1, | , 26.6, 0.0, 590.5, | ,   800,   761,  2400,  2353, | , -3.4, 3550.1, 27.161, |, 0.0
11918.5, 138.5, | , 26.6, 0.0, 590.9, | ,   800,   760,  2400,  2348, | , -3.4, 3550.5, 27.114, |, 0.0
11919.5, 138.3, | , 26.6, 0.0, 589.8, | ,   800,   757,  2400,  2352, | , -3.4, 3551.8, 27.137, |, 0.0
11920.5, 138.1, | , 26.6, 0.0, 590.8, | ,   800,   759,  2400,  2337, | , -3.4, 3564.6, 27.120, |, 0.0
11921.5, 139.6, | , 26.6, 0.0, 584.4, | ,   800,   755,  2400,  2353, | , -3.4, 3539.4, 27.024, |, 0.0
11922.5, 139.1, | , 26.6, 0.0, 584.5, | ,   800,   751,  2400,  2343, | , -3.4, 3544.9, 26.950, |, 0.0
11923.5, 138.2, | , 26.6, 0.0, 591.1, | ,   800,   758,  2400,  2351, | , -3.4, 3543.7, 27.069, |, 0.0
11924.6, 138.7, | , 26.6, 0.0, 590.2, | ,   800,   759,  2400,  2329, | , -3.4, 3541.1, 26.860, |, 0.0
11925.6, 138.3, | , 26.6, 0.0, 590.6, | ,   800,   756,  2400,  2347, | , -3.4, 3538.9, 26.982, |, 0.0
11926.6, 139.0, | , 26.6, 0.0, 585.5, | ,   800,   757,  2400,  2343, | , -3.4, 3536.8, 26.935, |, 0.0
11927.6, 139.3, | , 26.6, 0.0, 586.2, | ,   800,   761,  2400,  2344, | , -3.4, 3550.9, 27.087, |, 0.0
11928.6, 137.9, | , 26.6, 0.0, 590.9, | ,   800,   761,  2400,  2328, | , -3.4, 3536.8, 26.843, |, 0.0
11929.6, 138.2, | , 26.6, 0.0, 590.0, | ,   800,   762,  2400,  2358, | , -3.4, 3536.4, 27.111, |, 0.0
11930.6, 138.1, | , 26.6, 0.0, 588.3, | ,   800,   756,  2400,  2342, | , -3.4, 3551.4, 27.036, |, 0.0
11931.6, 138.5, | , 26.6, 0.0, 591.5, | ,   800,   766,  2400,  2344, | , -3.4, 3554.4, 27.159, |, 0.0
11932.7, 139.3, | , 26.6, 0.0, 583.7, | ,   800,   763,  2400,  2362, | , -3.4, 3557.4, 27.309, |, 0.0
11933.7, 139.3, | , 26.6, 0.0, 584.9, | ,   800,   763,  2400,  2343, | , -3.4, 3523.1, 26.885, |, 0.0
11934.7, 138.8, | , 26.6, 0.0, 589.8, | ,   800,   759,  2400,  2335, | , -3.4, 3541.5, 26.918, |, 0.0
11935.7, 138.2, | , 26.6, 0.0, 590.1, | ,   800,   756,  2400,  2341, | , -3.4, 3524.4, 26.824, |, 0.0
11936.7, 138.1, | , 26.6, 0.0, 590.8, | ,   800,   762,  2400,  2336, | , -3.4, 3525.7, 26.838, |, 0.0
11937.7, 138.8, | , 26.6, 0.0, 585.2, | ,   800,   758,  2400,  2325, | , -3.4, 3561.2, 26.979, |, 0.0
11938.7, 139.5, | , 26.6, 0.0, 584.4, | ,   800,   756,  2400,  2329, | , -3.4, 3530.4, 26.767, |, 0.0
11939.7, 138.2, | , 26.6, 0.0, 590.2, | ,   800,   758,  2400,  2342, | , -3.4, 3535.9, 26.932, |, 0.0
11940.7, 138.7, | , 26.6, 0.0, 590.6, | ,   800,   760,  2400,  2357, | , -3.4, 3561.6, 27.272, |, 0.0
11941.8, 138.5, | , 26.6, 0.0, 591.1, | ,   800,   763,  2400,  2346, | , -3.4, 3524.8, 26.926, |, 0.0
11942.8, 138.1, | , 26.6, 0.0, 591.4, | ,   800,   762,  2400,  2341, | , -3.4, 3532.1, 26.934, |, 0.0
11943.8, 139.3, | , 26.6, 0.0, 583.8, | ,   800,   751,  2400,  2362, | , -3.4, 3553.9, 27.178, |, 0.0
11944.8, 139.5, | , 26.6, 0.0, 585.5, | ,   800,   755,  2400,  2338, | , -3.4, 3522.2, 26.767, |, 0.0
11945.8, 138.6, | , 26.6, 0.0, 591.3, | ,   800,   760,  2400,  2349, | , -3.4, 3543.7, 27.072, |, 0.0
11946.8, 138.1, | , 26.6, 0.0, 591.2, | ,   800,   765,  2400,  2329, | , -3.4, 3528.7, 26.818, |, 0.0
11947.8, 138.6, | , 26.6, 0.0, 591.2, | ,   800,   762,  2400,  2348, | , -3.4, 3522.2, 26.914, |, 0.0
11948.8, 139.5, | , 26.6, 0.0, 586.2, | ,   800,   758,  2400,  2351, | , -3.4, 3531.7, 26.972, |, 0.0
11949.8, 139.3, | , 26.6, 0.0, 583.9, | ,   800,   760,  2400,  2336, | , -3.4, 3523.1, 26.801, |, 0.0
11950.9, 139.1, | , 26.6, 0.0, 584.3, | ,   800,   756,  2400,  2351, | , -3.4, 3522.2, 26.887, |, 0.0
11951.9, 138.6, | , 26.6, 0.0, 591.5, | ,   800,   759,  2400,  2349, | , -3.4, 3541.9, 27.051, |, 0.0
11952.9, 138.1, | , 26.6, 0.0, 591.3, | ,   800,   763,  2400,  2348, | , -3.4, 3533.8, 27.008, |, 0.0
11953.9, 138.3, | , 26.6, 0.0, 591.1, | ,   800,   762,  2400,  2349, | , -3.4, 3514.9, 26.867, |, 0.0
11954.9, 139.6, | , 26.6, 0.0, 585.1, | ,   800,   757,  2400,  2346, | , -3.4, 3531.7, 26.923, |, 0.0
11955.9, 139.1, | , 26.6, 0.0, 586.3, | ,   800,   756,  2400,  2338, | , -3.4, 3515.8, 26.729, |, 0.0
11956.9, 138.3, | , 26.6, 0.0, 591.2, | ,   800,   755,  2400,  2347, | , -3.4, 3538.9, 26.971, |, 0.0
11957.9, 138.7, | , 26.6, 0.0, 592.1, | ,   800,   764,  2400,  2330, | , -3.4, 3529.1, 26.832, |, 0.0
11959.0, 138.7, | , 26.6, 0.0, 591.6, | ,   800,   760,  2400,  2332, | , -3.4, 3525.7, 26.784, |, 0.0
11960.0, 138.1, | , 26.6, 0.0, 590.7, | ,   800,   759,  2400,  2317, | , -3.4, 3523.5, 26.625, |, 0.0
11961.0, 139.1, | , 26.6, 0.0, 584.7, | ,   800,   758,  2400,  2348, | , -3.4, 3532.9, 26.964, |, 0.0
11962.0, 139.3, | , 26.6, 0.0, 586.1, | ,   800,   762,  2400,  2341, | , -3.4, 3520.5, 26.844, |, 0.0
11963.0, 138.2, | , 26.6, 0.0, 591.5, | ,   800,   762,  2400,  2361, | , -3.4, 3526.1, 27.052, |, 0.0
11964.0, 138.1, | , 26.6, 0.0, 591.8, | ,   800,   765,  2400,  2350, | , -3.4, 3524.4, 26.973, |, 0.0
11965.0, 138.3, | , 26.6, 0.0, 590.9, | ,   800,   756,  2400,  2347, | , -3.4, 3535.1, 26.950, |, 0.0
11966.0, 138.7, | , 26.6, 0.0, 585.6, | ,   800,   747,  2400,  2304, | , -3.4, 3546.7, 26.584, |, 0.0
11967.0, 139.2, | , 26.6, 0.0, 584.4, | ,   800,   758,  2400,  2352, | , -3.4, 3520.5, 26.904, |, 0.0
11968.1, 138.1, | , 26.6, 0.0, 591.5, | ,   800,   766,  2400,  2329, | , -3.4, 3556.5, 27.047, |, 0.0
11969.1, 138.4, | , 26.6, 0.0, 592.2, | ,   800,   762,  2400,  2334, | , -3.4, 3524.8, 26.809, |, 0.0
11970.1, 138.3, | , 26.6, 0.0, 590.9, | ,   800,   756,  2400,  2347, | , -3.4, 3523.9, 26.860, |, 0.0
11971.1, 138.3, | , 26.6, 0.0, 591.1, | ,   800,   759,  2400,  2357, | , -3.4, 3526.1, 26.998, |, 0.0
11972.1, 139.2, | , 26.6, 0.0, 584.7, | ,   800,   754,  2400,  2326, | , -3.4, 3538.9, 26.779, |, 0.0
11973.1, 138.9, | , 26.6, 0.0, 586.4, | ,   800,   758,  2400,  2324, | , -3.4, 3521.8, 26.668, |, 0.0
11974.1, 138.1, | , 26.6, 0.0, 592.1, | ,   800,   762,  2400,  2325, | , -3.4, 3522.7, 26.711, |, 0.0
11975.1, 138.7, | , 26.6, 0.0, 591.6, | ,   800,   763,  2400,  2354, | , -3.4, 3520.9, 26.962, |, 0.0
11976.2, 138.2, | , 26.6, 0.0, 591.8, | ,   800,   755,  2400,  2347, | , -3.4, 3553.9, 27.080, |, 0.0
11977.2, 138.8, | , 26.6, 0.0, 586.1, | ,   800,   759,  2400,  2330, | , -3.4, 3527.8, 26.773, |, 0.0
11978.2, 139.3, | , 26.6, 0.0, 585.4, | ,   800,   761,  2400,  2321, | , -3.4, 3561.6, 26.970, |, 0.0
11979.2, 138.9, | , 26.6, 0.0, 586.1, | ,   800,   755,  2400,  2344, | , -3.4, 3529.1, 26.867, |, 0.0
11980.2, 139.0, | , 26.6, 0.0, 584.2, | ,   800,   756,  2400,  2332, | , -3.4, 3538.5, 26.841, |, 0.0
11981.2, 138.3, | , 26.6, 0.0, 591.7, | ,   800,   762,  2400,  2348, | , -3.4, 3541.1, 27.052, |, 0.0
11982.2, 138.7, | , 26.6, 0.0, 591.4, | ,   800,   762,  2400,  2331, | , -3.4, 3541.1, 26.905, |, 0.0
11983.2, 139.1, | , 26.6, 0.0, 584.9, | ,   800,   762,  2400,  2345, | , -3.4, 3549.2, 27.096, |, 0.0
11984.2, 139.0, | , 26.6, 0.0, 586.0, | ,   800,   758,  2400,  2338, | , -3.4, 3543.7, 26.959, |, 0.0
11985.3, 139.1, | , 26.6, 0.0, 591.1, | ,   800,   765,  2400,  2355, | , -3.4, 3552.7, 27.233, |, 0.0
11986.3, 138.2, | , 26.6, 0.0, 591.6, | ,   800,   759,  2400,  2335, | , -3.4, 3551.8, 27.002, |, 0.0
11987.3, 138.1, | , 26.6, 0.0, 592.2, | ,   800,   759,  2400,  2328, | , -3.4, 3545.8, 26.889, |, 0.0
11988.3, 138.0, | , 26.6, 0.0, 592.0, | ,   800,   759,  2400,  2347, | , -3.4, 3552.7, 27.109, |, 0.0
11989.3, 139.1, | , 26.6, 0.0, 584.8, | ,   800,   761,  2400,  2338, | , -3.4, 3577.1, 27.232, |, 0.0
11990.3, 139.1, | , 26.6, 0.0, 584.3, | ,   800,   757,  2400,  2324, | , -3.4, 3551.8, 26.886, |, 0.0
11991.3, 138.5, | , 26.6, 0.0, 592.5, | ,   800,   762,  2400,  2320, | , -3.4, 3555.7, 26.927, |, 0.0
11992.3, 138.6, | , 26.6, 0.0, 592.0, | ,   800,   756,  2400,  2348, | , -3.4, 3558.2, 27.140, |, 0.0
11993.4, 138.2, | , 26.6, 0.0, 592.1, | ,   800,   760,  2400,  2340, | , -3.4, 3574.5, 27.228, |, 0.0
11994.4, 138.9, | , 26.6, 0.0, 586.6, | ,   800,   760,  2400,  2336, | , -3.4, 3561.2, 27.085, |, 0.0
11995.4, 139.6, | , 26.6, 0.0, 584.7, | ,   800,   758,  2400,  2337, | , -3.4, 3571.5, 27.158, |, 0.0
11996.4, 138.1, | , 26.6, 0.0, 592.0, | ,   800,   758,  2400,  2338, | , -3.4, 3578.4, 27.222, |, 0.0
11997.4, 138.1, | , 26.6, 0.0, 591.9, | ,   800,   763,  2400,  2333, | , -3.4, 3579.2, 27.232, |, 0.0
11998.4, 138.6, | , 26.6, 0.0, 591.9, | ,   800,   762,  2400,  2344, | , -3.4, 3592.9, 27.412, |, 0.0
11999.4, 138.2, | , 26.6, 0.0, 591.7, | ,   800,   761,  2400,  2355, | , -3.4, 3602.8, 27.583, |, 0.0
12000.4, 139.3, | , 26.6, 0.0, 584.4, | ,   800,   755,  2400,  2326, | , -3.4, 3608.3, 27.317, |, 0.0
12001.4, 139.1, | , 26.6, 0.0, 584.3, | ,   800,   759,  2400,  2335, | , -3.4, 3587.4, 27.271, |, 0.0
12002.5, 138.7, | , 26.6, 0.0, 592.4, | ,   800,   762,  2400,  2348, | , -3.4, 3596.4, 27.470, |, 0.0
12003.5, 138.3, | , 26.6, 0.0, 591.9, | ,   800,   761,  2400,  2371, | , -3.4, 3615.2, 27.818, |, 0.0
12004.5, 138.0, | , 26.6, 0.0, 592.4, | ,   800,   754,  2400,  2334, | , -3.4, 3622.9, 27.483, |, 0.0
12005.5, 139.3, | , 26.6, 0.0, 587.0, | ,   800,   760,  2400,  2326, | , -3.4, 3610.9, 27.378, |, 0.0
12006.5, 139.2, | , 26.6, 0.0, 584.9, | ,   800,   752,  2400,  2340, | , -3.4, 3613.5, 27.451, |, 0.0
12007.5, 139.0, | , 26.6, 0.0, 585.0, | ,   800,   757,  2400,  2354, | , -3.4, 3609.6, 27.591, |, 0.0
12008.5, 138.5, | , 26.6, 0.0, 592.6, | ,   800,   757,  2400,  2338, | , -3.4, 3617.3, 27.507, |, 0.0
12009.5, 137.9, | , 26.6, 0.0, 592.4, | ,   800,   760,  2400,  2344, | , -3.4, 3645.2, 27.790, |, 0.0
12010.6, 138.2, | , 26.6, 0.0, 592.3, | ,   800,   765,  2400,  2358, | , -3.4, 3637.1, 27.900, |, 0.0
12011.6, 140.1, | , 26.6, 0.0, 581.8, | ,   800,   752,  2400,  2340, | , -3.4, 3625.1, 27.541, |, 0.0
12012.6, 138.9, | , 26.6, 0.0, 586.7, | ,   800,   758,  2400,  2354, | , -3.4, 3635.3, 27.792, |, 0.0
12013.6, 138.2, | , 26.6, 0.0, 591.8, | ,   800,   760,  2400,  2360, | , -3.4, 3661.5, 28.065, |, 0.0
12014.6, 138.1, | , 26.6, 0.0, 591.8, | ,   800,   759,  2400,  2337, | , -3.4, 3640.1, 27.691, |, 0.0
12015.6, 138.5, | , 26.6, 0.0, 591.5, | ,   800,   761,  2400,  2332, | , -3.4, 3659.3, 27.799, |, 0.0
12016.6, 139.3, | , 26.6, 0.0, 585.9, | ,   800,   759,  2400,  2363, | , -3.4, 3679.0, 28.215, |, 0.0
12017.6, 139.4, | , 26.6, 0.0, 584.7, | ,   800,   758,  2400,  2352, | , -3.4, 3673.9, 28.072, |, 0.0
12018.6, 139.7, | , 26.6, 0.0, 585.5, | ,   800,   762,  2400,  2347, | , -3.4, 3702.2, 28.268, |, 0.0
12019.7, 138.1, | , 26.6, 0.0, 592.4, | ,   800,   760,  2400,  2337, | , -3.4, 3688.0, 28.064, |, 0.0
12020.7, 138.1, | , 26.6, 0.0, 592.5, | ,   800,   758,  2400,  2354, | , -3.4, 3695.3, 28.249, |, 0.0
12021.7, 138.8, | , 26.6, 0.0, 592.2, | ,   800,   757,  2400,  2348, | , -3.4, 3698.3, 28.216, |, 0.0
12022.7, 140.0, | , 26.6, 0.0, 583.1, | ,   800,   750,  2400,  2336, | , -3.4, 3702.2, 28.072, |, 0.0
12023.7, 139.2, | , 26.6, 0.0, 585.4, | ,   800,   758,  2400,  2341, | , -3.4, 3722.3, 28.342, |, 0.0
12024.7, 138.3, | , 26.6, 0.0, 592.7, | ,   800,   756,  2400,  2340, | , -3.4, 3735.6, 28.408, |, 0.0
12025.7, 138.6, | , 26.6, 0.0, 592.9, | ,   800,   762,  2400,  2351, | , -3.4, 3727.9, 28.513, |, 0.0
12026.7, 139.2, | , 26.6, 0.0, 586.4, | ,   800,   760,  2400,  2363, | , -3.4, 3735.6, 28.660, |, 0.0
12027.7, 138.4, | , 26.6, 0.0, 592.6, | ,   800,   762,  2400,  2349, | , -3.4, 3748.0, 28.648, |, 0.0
12028.7, 139.7, | , 26.6, 0.0, 583.2, | ,   800,   757,  2400,  2336, | , -3.4, 3765.6, 28.615, |, 0.0
12029.8, 139.4, | , 26.6, 0.0, 587.8, | ,   800,   750,  2400,  2325, | , -3.4, 3754.9, 28.371, |, 0.0
12030.8, 138.1, | , 26.6, 0.0, 592.4, | ,   800,   758,  2400,  2328, | , -3.4, 3793.0, 28.748, |, 0.0
12031.8, 138.2, | , 26.6, 0.0, 591.2, | ,   800,   755,  2400,  2330, | , -3.4, 3771.6, 28.584, |, 0.0
12032.8, 138.5, | , 26.6, 0.0, 592.9, | ,   800,   764,  2400,  2336, | , -3.4, 3784.9, 28.815, |, 0.0
12033.8, 138.8, | , 26.6, 0.0, 586.4, | ,   800,   756,  2400,  2333, | , -3.4, 3793.9, 28.786, |, 0.0
12034.8, 139.1, | , 26.6, 0.0, 585.7, | ,   800,   755,  2400,  2332, | , -3.4, 3793.0, 28.761, |, 0.0
12035.8, 139.6, | , 26.6, 0.0, 587.7, | ,   800,   756,  2400,  2348, | , -3.4, 3817.4, 29.096, |, 0.0
12036.9, 138.3, | , 26.6, 0.0, 591.5, | ,   800,   761,  2400,  2358, | , -3.4, 3810.1, 29.187, |, 0.0
12037.9, 138.2, | , 26.6, 0.0, 592.2, | ,   800,   758,  2400,  2344, | , -3.4, 3816.6, 29.073, |, 0.0
12038.9, 138.7, | , 26.6, 0.0, 593.1, | ,   800,   760,  2400,  2336, | , -3.4, 3816.1, 29.020, |, 0.0
12039.9, 140.0, | , 26.6, 0.0, 583.2, | ,   800,   756,  2400,  2329, | , -3.4, 3814.4, 28.903, |, 0.0
12040.9, 139.0, | , 26.6, 0.0, 587.4, | ,   800,   760,  2400,  2340, | , -3.4, 3853.4, 29.347, |, 0.0
12041.9, 138.8, | , 26.6, 0.0, 592.1, | ,   800,   759,  2400,  2341, | , -3.4, 3831.6, 29.180, |, 0.0
12042.9, 138.7, | , 26.6, 0.0, 592.9, | ,   800,   758,  2400,  2348, | , -3.4, 3841.9, 29.308, |, 0.0
12043.9, 138.3, | , 26.6, 0.0, 592.5, | ,   800,   762,  2400,  2335, | , -3.4, 3842.3, 29.222, |, 0.0
12044.9, 139.0, | , 26.6, 0.0, 586.8, | ,   800,   755,  2400,  2344, | , -3.4, 3860.7, 29.392, |, 0.0
12045.9, 139.2, | , 26.6, 0.0, 585.9, | ,   800,   754,  2400,  2340, | , -3.4, 3878.3, 29.465, |, 0.0
12047.0, 139.3, | , 26.6, 0.0, 585.2, | ,   800,   754,  2400,  2348, | , -3.4, 3856.4, 29.377, |, 0.0
12048.0, 138.3, | , 26.6, 0.0, 592.6, | ,   800,   761,  2400,  2349, | , -3.4, 3867.6, 29.543, |, 0.0
12049.0, 138.8, | , 26.6, 0.0, 593.1, | ,   800,   757,  2400,  2353, | , -3.4, 3874.0, 29.596, |, 0.0
12050.0, 138.3, | , 26.6, 0.0, 592.6, | ,   800,   756,  2400,  2333, | , -3.4, 3886.8, 29.486, |, 0.0
12051.0, 139.1, | , 26.6, 0.0, 587.3, | ,   800,   762,  2400,  2334, | , -3.4, 3887.3, 29.565, |, 0.0
12052.0, 139.7, | , 26.6, 0.0, 586.1, | ,   800,   753,  2400,  2346, | , -3.4, 3891.1, 29.617, |, 0.0
12053.0, 138.8, | , 26.6, 0.0, 592.3, | ,   800,   758,  2400,  2347, | , -3.4, 3913.8, 29.842, |, 0.0
12054.0, 138.3, | , 26.6, 0.0, 593.2, | ,   800,   766,  2400,  2347, | , -3.4, 3910.4, 29.895, |, 0.0
12055.1, 138.3, | , 26.6, 0.0, 593.0, | ,   800,   757,  2400,  2322, | , -3.4, 3910.8, 29.575, |, 0.0
12056.1, 138.7, | , 26.6, 0.0, 593.4, | ,   800,   755,  2400,  2344, | , -3.4, 3919.8, 29.837, |, 0.0
12057.1, 139.2, | , 26.6, 0.0, 586.3, | ,   800,   758,  2400,  2340, | , -3.4, 3936.5, 29.956, |, 0.0
12058.1, 139.3, | , 26.6, 0.0, 586.6, | ,   800,   758,  2400,  2367, | , -3.4, 3940.4, 30.245, |, 0.0
12059.1, 138.3, | , 26.6, 0.0, 592.8, | ,   800,   764,  2400,  2346, | , -3.4, 3965.2, 30.286, |, 0.0
12060.1, 138.6, | , 26.6, 0.0, 593.7, | ,   800,   758,  2400,  2309, | , -3.4, 3963.1, 29.850, |, 0.0
12061.1, 138.2, | , 26.6, 0.0, 593.2, | ,   800,   755,  2400,  2329, | , -3.4, 3957.5, 29.967, |, 0.0
12062.1, 139.4, | , 26.6, 0.0, 587.6, | ,   800,   756,  2400,  2355, | , -3.4, 3958.4, 30.239, |, 0.0
12063.1, 139.4, | , 26.6, 0.0, 585.2, | ,   800,   755,  2400,  2343, | , -3.4, 3961.8, 30.137, |, 0.0
12064.2, 138.3, | , 26.6, 0.0, 592.5, | ,   800,   758,  2400,  2347, | , -3.4, 3999.5, 30.493, |, 0.0
12065.2, 138.4, | , 26.6, 0.0, 593.1, | ,   800,   762,  2400,  2347, | , -3.4, 3988.8, 30.448, |, 0.0
12066.2, 139.0, | , 26.6, 0.0, 593.3, | ,   800,   758,  2400,  2378, | , -3.4, 3976.8, 30.624, |, 0.0
12067.2, 138.3, | , 26.6, 0.0, 592.8, | ,   800,   760,  2400,  2345, | , -3.4, 3988.0, 30.411, |, 0.0
12068.2, 139.3, | , 26.6, 0.0, 585.8, | ,   800,   754,  2400,  2347, | , -3.4, 3985.0, 30.342, |, 0.0
12069.2, 139.0, | , 26.6, 0.0, 587.8, | ,   800,   753,  2400,  2354, | , -3.4, 4005.9, 30.568, |, 0.0
12070.2, 138.7, | , 26.6, 0.0, 593.4, | ,   800,   763,  2400,  2346, | , -3.4, 4009.4, 30.616, |, 0.0
12071.2, 138.3, | , 26.6, 0.0, 592.6, | ,   800,   762,  2400,  2333, | , -3.4, 4012.4, 30.491, |, 0.0
12072.2, 138.0, | , 26.6, 0.0, 593.1, | ,   800,   760,  2400,  2331, | , -3.4, 4040.2, 30.664, |, 0.0
12073.2, 139.7, | , 26.6, 0.0, 587.4, | ,   800,   753,  2400,  2351, | , -3.4, 4036.8, 30.771, |, 0.0
12074.3, 139.4, | , 26.6, 0.0, 586.2, | ,   800,   757,  2400,  2351, | , -3.4, 4034.7, 30.795, |, 0.0
12075.3, 139.3, | , 26.6, 0.0, 586.4, | ,   800,   751,  2400,  2355, | , -3.4, 4010.7, 30.600, |, 0.0
12076.3, 138.5, | , 26.6, 0.0, 593.5, | ,   800,   766,  2400,  2365, | , -3.4, 4007.7, 30.814, |, 0.0
12077.3, 138.8, | , 26.6, 0.0, 593.5, | ,   800,   762,  2400,  2337, | , -3.4, 4009.8, 30.518, |, 0.0
12078.3, 138.4, | , 26.6, 0.0, 592.3, | ,   800,   759,  2400,  2318, | , -3.4, 4008.9, 30.289, |, 0.0
12079.3, 139.0, | , 26.6, 0.0, 587.1, | ,   800,   758,  2400,  2321, | , -3.4, 4011.1, 30.338, |, 0.0
12080.3, 139.6, | , 26.6, 0.0, 587.3, | ,   800,   759,  2400,  2358, | , -3.4, 4007.2, 30.669, |, 0.0
12081.3, 138.1, | , 26.6, 0.0, 593.1, | ,   800,   759,  2400,  2333, | , -3.4, 4017.5, 30.505, |, 0.0
12082.4, 138.3, | , 26.6, 0.0, 593.2, | ,   800,   763,  2400,  2340, | , -3.4, 4015.8, 30.602, |, 0.0
12083.4, 138.4, | , 26.6, 0.0, 592.8, | ,   800,   760,  2400,  2344, | , -3.4, 4015.8, 30.604, |, 0.0
12084.4, 138.9, | , 26.6, 0.0, 593.7, | ,   800,   762,  2400,  2367, | , -3.4, 4017.1, 30.872, |, 0.0
12085.4, 139.4, | , 26.6, 0.0, 586.2, | ,   800,   757,  2400,  2338, | , -3.4, 4015.8, 30.527, |, 0.0
12086.4, 139.6, | , 26.6, 0.0, 588.2, | ,   800,   759,  2400,  2336, | , -3.4, 4021.8, 30.576, |, 0.0
12087.4, 138.4, | , 26.6, 0.0, 593.3, | ,   800,   760,  2400,  2333, | , -3.4, 4007.7, 30.439, |, 0.0
12088.4, 138.3, | , 26.6, 0.0, 592.8, | ,   800,   760,  2400,  2340, | , -3.4, 4007.2, 30.506, |, 0.0
12089.4, 138.1, | , 26.6, 0.0, 593.3, | ,   800,   760,  2400,  2334, | , -3.4, 4007.7, 30.449, |, 0.0
12090.4, 139.6, | , 26.6, 0.0, 588.1, | ,   800,   755,  2400,  2344, | , -3.4, 4010.2, 30.523, |, 0.0
12091.5, 139.4, | , 26.6, 0.0, 586.4, | ,   800,   755,  2400,  2354, | , -3.4, 4006.8, 30.587, |, 0.0
12092.5, 138.8, | , 26.6, 0.0, 593.9, | ,   800,   758,  2400,  2341, | , -3.4, 4008.5, 30.510, |, 0.0
12093.5, 139.0, | , 26.6, 0.0, 593.0, | ,   800,   759,  2400,  2336, | , -3.4, 4010.7, 30.481, |, 0.0
12094.5, 138.4, | , 26.6, 0.0, 593.8, | ,   800,   761,  2400,  2339, | , -3.4, 4008.1, 30.514, |, 0.0
12095.5, 138.3, | , 26.6, 0.0, 593.7, | ,   800,   763,  2400,  2340, | , -3.4, 4008.9, 30.544, |, 0.0
12096.5, 139.7, | , 26.6, 0.0, 587.0, | ,   800,   753,  2400,  2337, | , -3.4, 4008.9, 30.424, |, 0.0
12097.5, 139.5, | , 26.6, 0.0, 588.9, | ,   800,   756,  2400,  2344, | , -3.4, 4014.1, 30.567, |, 0.0
12098.5, 138.4, | , 26.6, 0.0, 592.9, | ,   800,   759,  2400,  2345, | , -3.4, 4018.8, 30.639, |, 0.0
12099.5, 138.5, | , 26.6, 0.0, 593.7, | ,   800,   761,  2400,  2334, | , -3.4, 4010.7, 30.487, |, 0.0
12100.6, 138.4, | , 26.6, 0.0, 593.6, | ,   800,   763,  2400,  2351, | , -3.4, 4022.7, 30.760, |, 0.0
12101.6, 138.9, | , 26.6, 0.0, 588.2, | ,   800,   761,  2400,  2342, | , -3.4, 388.6, 2.972, |, 0.0
12102.6, 139.1, | , 26.6, 0.0, 586.2, | ,   800,   753,  2400,  2344, | , -3.4, 453.7, 3.464, |, 0.0
12103.6, 139.7, | , 26.6, 0.0, 585.7, | ,   800,   762,  2400,  2355, | , -3.4, 518.8, 3.986, |, 0.0
12104.6, 138.5, | , 26.6, 0.0, 593.3, | ,   800,   759,  2400,  2349, | , -3.4, 603.7, 4.624, |, 0.0
12105.6, 138.5, | , 26.6, 0.0, 593.4, | ,   800,   759,  2400,  2361, | , -3.4, 658.5, 5.062, |, 0.0
12106.6, 138.8, | , 26.6, 0.0, 593.7, | ,   800,   761,  2400,  2345, | , -3.4, 766.0, 5.862, |, 0.0
12107.6, 139.3, | , 26.6, 0.0, 586.0, | ,   800,   758,  2400,  2347, | , -3.4, 832.0, 6.364, |, 0.0
12108.7, 139.4, | , 26.6, 0.0, 587.2, | ,   800,   759,  2400,  2344, | , -3.4, 869.7, 6.648, |, 0.0
12109.7, 138.5, | , 26.6, 0.0, 593.0, | ,   800,   756,  2400,  2348, | , -3.4, 932.7, 7.133, |, 0.0
12110.7, 138.4, | , 26.6, 0.0, 592.7, | ,   800,   754,  2400,  2345, | , -3.4, 1006.4, 7.682, |, 0.0
12111.7, 138.4, | , 26.6, 0.0, 593.3, | ,   800,   759,  2400,  2351, | , -3.4, 1073.7, 8.223, |, 0.0
12112.7, 138.7, | , 26.6, 0.0, 592.8, | ,   800,   765,  2400,  2348, | , -3.4, 1141.8, 8.753, |, 0.0
12113.7, 139.4, | , 26.6, 0.0, 585.5, | ,   800,   758,  2400,  2344, | , -3.4, 1206.1, 9.211, |, 0.0
12114.7, 139.3, | , 26.6, 0.0, 586.5, | ,   800,   761,  2400,  2336, | , -3.4, 1275.9, 9.731, |, 0.0
12115.8, 138.3, | , 26.7, 0.0, 593.7, | ,   800,   759,  2400,  2328, | , -3.4, 1350.4, 10.263, |, 0.0
12116.8, 138.7, | , 26.6, 0.0, 593.7, | ,   800,   759,  2400,  2338, | , -3.4, 1419.0, 10.822, |, 0.0
12117.8, 138.4, | , 26.6, 0.0, 593.3, | ,   800,   763,  2400,  2333, | , -3.4, 1493.5, 11.387, |, 0.0
12118.8, 139.3, | , 26.6, 0.0, 587.4, | ,   800,   751,  2400,  2360, | , -3.4, 1542.4, 11.814, |, 0.0
12119.8, 139.7, | , 26.6, 0.0, 586.9, | ,   800,   752,  2400,  2350, | , -3.4, 1635.4, 12.486, |, 0.0
12120.8, 138.1, | , 26.6, 0.0, 593.7, | ,   800,   763,  2400,  2342, | , -3.4, 1679.5, 12.838, |, 0.0
12121.8, 138.4, | , 26.6, 0.0, 593.7, | ,   800,   761,  2400,  2346, | , -3.4, 1744.2, 13.338, |, 0.0
12122.8, 138.4, | , 26.6, 0.0, 593.1, | ,   800,   755,  2400,  2344, | , -3.4, 1818.3, 13.871, |, 0.0
12123.8, 138.9, | , 26.6, 0.0, 593.4, | ,   800,   764,  2400,  2343, | , -3.4, 1892.0, 14.465, |, 0.0
12124.9, 139.5, | , 26.7, 0.0, 586.6, | ,   800,   756,  2400,  2353, | , -3.4, 1949.0, 14.909, |, 0.0
12125.9, 139.5, | , 26.6, 0.0, 588.9, | ,   800,   759,  2400,  2358, | , -3.4, 2039.8, 15.645, |, 0.0
12126.9, 138.8, | , 26.6, 0.0, 593.9, | ,   800,   757,  2400,  2352, | , -3.4, 2081.8, 15.927, |, 0.0
12127.9, 138.4, | , 26.7, 0.0, 593.4, | ,   800,   760,  2400,  2339, | , -3.4, 2149.5, 16.390, |, 0.0
12128.9, 138.9, | , 26.7, 0.0, 593.2, | ,   800,   765,  2400,  2345, | , -3.4, 2219.8, 16.985, |, 0.0
12129.9, 139.5, | , 26.6, 0.0, 588.5, | ,   800,   760,  2400,  2340, | , -3.4, 2280.2, 17.391, |, 0.0
12130.9, 139.3, | , 26.6, 0.0, 587.1, | ,   800,   758,  2400,  2325, | , -3.4, 2347.0, 17.797, |, 0.0
12131.9, 139.2, | , 26.6, 0.0, 586.5, | ,   800,   757,  2400,  2335, | , -3.4, 2379.1, 18.093, |, 0.0
12133.0, 139.0, | , 26.7, 0.0, 593.9, | ,   800,   762,  2400,  2355, | , -3.4, 2442.1, 18.728, |, 0.0
12134.0, 138.5, | , 26.7, 0.0, 592.8, | ,   800,   760,  2400,  2351, | , -3.4, 2503.0, 19.149, |, 0.0
12135.0, 138.4, | , 26.7, 0.0, 594.1, | ,   800,   758,  2400,  2335, | , -3.4, 2583.1, 19.646, |, 0.0
12136.0, 140.2, | , 26.6, 0.0, 583.5, | ,   800,   754,  2400,  2340, | , -3.4, 2630.2, 20.015, |, 0.0
12137.0, 139.3, | , 26.7, 0.0, 586.5, | ,   800,   756,  2400,  2318, | , -3.4, 2678.6, 20.253, |, 0.0
12138.0, 138.3, | , 26.7, 0.0, 593.7, | ,   800,   762,  2400,  2345, | , -3.4, 2746.7, 20.989, |, 0.0
12139.0, 138.4, | , 26.7, 0.0, 593.1, | ,   800,   756,  2400,  2323, | , -3.4, 2811.0, 21.284, |, 0.0
12140.0, 138.7, | , 26.7, 0.0, 594.1, | ,   800,   758,  2400,  2348, | , -3.4, 2881.3, 22.002, |, 0.0
12141.0, 139.7, | , 26.6, 0.0, 580.6, | ,   800,   758,  2400,  2337, | , -3.4, 2921.6, 22.234, |, 0.0
12142.1, 139.5, | , 26.7, 0.0, 586.8, | ,   800,   762,  2400,  2351, | , -3.4, 2980.7, 22.809, |, 0.0
12143.1, 139.8, | , 26.7, 0.0, 587.7, | ,   800,   754,  2400,  2354, | , -3.4, 3047.1, 23.278, |, 0.0
12144.1, 138.9, | , 26.7, 0.0, 592.9, | ,   800,   759,  2400,  2353, | , -3.4, 3110.5, 23.796, |, 0.0
12145.1, 138.4, | , 26.7, 0.0, 593.8, | ,   800,   759,  2400,  2350, | , -3.4, 3173.0, 24.243, |, 0.0
12146.1, 138.7, | , 26.7, 0.0, 594.8, | ,   800,   757,  2400,  2349, | , -3.4, 3211.2, 24.513, |, 0.0
12147.1, 139.5, | , 26.7, 0.0, 588.7, | ,   800,   750,  2400,  2343, | , -3.4, 3261.3, 24.793, |, 0.0
12148.1, 139.3, | , 26.7, 0.0, 587.2, | ,   800,   758,  2400,  2352, | , -3.4, 3319.6, 25.376, |, 0.0
12149.1, 138.4, | , 26.7, 0.0, 593.2, | ,   800,   762,  2400,  2346, | , -3.4, 3377.4, 25.796, |, 0.0
12150.1, 138.7, | , 26.7, 0.0, 594.3, | ,   800,   767,  2400,  2362, | , -3.4, 3403.1, 26.163, |, 0.0
12151.2, 138.4, | , 26.7, 0.0, 594.2, | ,   800,   755,  2400,  2351, | , -3.4, 3452.8, 26.346, |, 0.0
12152.2, 138.3, | , 26.7, 0.0, 594.0, | ,   800,   764,  2400,  2341, | , -3.4, 3501.2, 26.711, |, 0.0
12153.2, 139.7, | , 26.6, 0.0, 587.9, | ,   800,   762,  2400,  2340, | , -3.4, 3538.5, 26.976, |, 0.0
12154.2, 139.6, | , 26.6, 0.0, 588.7, | ,   800,   760,  2400,  2340, | , -3.4, 3590.8, 27.342, |, 0.0
12155.2, 138.4, | , 26.7, 0.0, 593.6, | ,   800,   761,  2400,  2322, | , -3.4, 3635.3, 27.539, |, 0.0
12156.2, 138.2, | , 26.7, 0.0, 594.4, | ,   800,   756,  2400,  2321, | , -3.4, 3681.6, 27.825, |, 0.0
12157.2, 139.0, | , 26.7, 0.0, 594.1, | ,   800,   762,  2400,  2367, | , -3.4, 3714.2, 28.556, |, 0.0
12158.2, 139.3, | , 26.6, 0.0, 587.9, | ,   800,   758,  2400,  2343, | , -3.4, 3744.6, 28.526, |, 0.0
12159.2, 139.1, | , 26.7, 0.0, 587.0, | ,   800,   757,  2400,  2318, | , -3.4, 3784.0, 28.581, |, 0.0
12160.3, 139.7, | , 26.6, 0.0, 587.3, | ,   800,   760,  2400,  2359, | , -3.4, 3823.4, 29.294, |, 0.0
12161.3, 138.9, | , 26.7, 0.0, 594.2, | ,   800,   765,  2400,  2353, | , -3.4, 3860.3, 29.561, |, 0.0
12162.3, 138.3, | , 26.7, 0.0, 594.0, | ,   800,   755,  2400,  2336, | , -3.4, 3889.8, 29.524, |, 0.0
12163.3, 138.9, | , 26.7, 0.0, 594.6, | ,   800,   763,  2400,  2347, | , -3.4, 3898.4, 29.773, |, 0.0
12164.3, 139.6, | , 26.7, 0.0, 588.7, | ,   800,   757,  2400,  2329, | , -3.4, 3927.5, 29.772, |, 0.0
12165.3, 139.5, | , 26.7, 0.0, 586.5, | ,   800,   758,  2400,  2356, | , -3.4, 3960.5, 30.289, |, 0.0
12166.3, 138.4, | , 26.7, 0.0, 594.0, | ,   800,   760,  2400,  2341, | , -3.4, 4012.4, 30.561, |, 0.0
12167.3, 138.8, | , 26.7, 0.0, 594.1, | ,   800,   764,  2400,  2348, | , -3.4, 4017.9, 30.706, |, 0.0
12168.3, 138.7, | , 26.7, 0.0, 594.5, | ,   800,   757,  2400,  2339, | , -3.4, 4036.8, 30.688, |, 0.0
12169.4, 138.3, | , 26.7, 0.0, 594.6, | ,   800,   763,  2400,  2332, | , -3.4, 4073.6, 30.956, |, 0.0
12170.4, 140.0, | , 26.7, 0.0, 587.2, | ,   800,   757,  2400,  2362, | , -3.4, 4097.6, 31.379, |, 0.0
12171.4, 139.3, | , 26.7, 0.0, 587.6, | ,   800,   759,  2400,  2342, | , -3.4, 4094.2, 31.177, |, 0.0
12172.4, 138.3, | , 26.7, 0.0, 594.1, | ,   800,   755,  2400,  2343, | , -3.4, 4120.8, 31.344, |, 0.0
12173.4, 138.7, | , 26.7, 0.0, 594.2, | ,   800,   757,  2400,  2340, | , -3.4, 4135.8, 31.445, |, 0.0
12174.4, 138.5, | , 26.7, 0.0, 594.9, | ,   800,   755,  2400,  2344, | , -3.4, 4148.6, 31.568, |, 0.0
12175.4, 139.0, | , 26.7, 0.0, 588.0, | ,   800,   753,  2400,  2322, | , -3.4, 4165.8, 31.459, |, 0.0
12176.4, 139.3, | , 26.7, 0.0, 587.7, | ,   800,   752,  2400,  2359, | , -3.4, 4192.3, 32.023, |, 0.0
12177.5, 138.4, | , 26.7, 0.0, 594.5, | ,   800,   762,  2400,  2349, | , -3.4, 4218.9, 32.222, |, 0.0
12178.5, 138.4, | , 26.7, 0.0, 594.8, | ,   800,   759,  2400,  2333, | , -3.4, 4212.9, 31.987, |, 0.0
12179.5, 138.4, | , 26.7, 0.0, 595.0, | ,   800,   762,  2400,  2355, | , -3.4, 4206.0, 32.196, |, 0.0
12180.5, 138.7, | , 26.7, 0.0, 594.1, | ,   800,   762,  2400,  2337, | , -3.4, 4222.7, 32.128, |, 0.0
12181.5, 139.4, | , 26.7, 0.0, 587.7, | ,   800,   756,  2400,  2345, | , -3.4, 4234.3, 32.242, |, 0.0
12182.5, 139.0, | , 26.7, 0.0, 588.2, | ,   800,   761,  2400,  2340, | , -3.4, 4238.2, 32.263, |, 0.0
12183.5, 138.8, | , 26.7, 0.0, 595.1, | ,   800,   761,  2400,  2348, | , -3.4, 4246.7, 32.414, |, 0.0
12184.5, 138.5, | , 26.7, 0.0, 594.6, | ,   800,   756,  2400,  2345, | , -3.4, 4256.6, 32.411, |, 0.0
12185.5, 138.5, | , 26.7, 0.0, 593.8, | ,   800,   760,  2400,  2352, | , -3.4, 4256.6, 32.525, |, 0.0
12186.6, 138.9, | , 26.7, 0.0, 589.0, | ,   800,   753,  2400,  2318, | , -3.4, 4281.0, 32.281, |, 0.0
12187.6, 139.5, | , 26.7, 0.0, 588.1, | ,   800,   757,  2400,  2351, | , -3.4, 4275.9, 32.634, |, 0.0
12188.6, 139.2, | , 26.7, 0.0, 587.5, | ,   800,   755,  2400,  2338, | , -3.4, 4277.2, 32.476, |, 0.0
12189.6, 138.4, | , 26.7, 0.0, 594.7, | ,   800,   759,  2400,  2346, | , -3.4, 4292.1, 32.716, |, 0.0
12190.6, 138.9, | , 26.7, 0.0, 594.2, | ,   800,   755,  2400,  2351, | , -3.4, 4280.2, 32.646, |, 0.0
12191.6, 138.1, | , 26.7, 0.0, 594.7, | ,   800,   759,  2400,  2333, | , -3.4, 4287.0, 32.550, |, 0.0
12192.6, 139.1, | , 26.7, 0.0, 589.2, | ,   800,   760,  2400,  2349, | , -3.4, 4314.0, 32.925, |, 0.0
12193.6, 139.3, | , 26.7, 0.0, 588.3, | ,   800,   756,  2400,  2357, | , -3.4, 4287.4, 32.773, |, 0.0
12194.6, 138.8, | , 26.7, 0.0, 595.0, | ,   800,   764,  2400,  2341, | , -3.4, 4296.0, 32.748, |, 0.0
12195.7, 138.5, | , 26.7, 0.0, 593.9, | ,   800,   762,  2400,  2355, | , -3.4, 4320.4, 33.071, |, 0.0
12196.7, 138.3, | , 26.7, 0.0, 594.6, | ,   800,   763,  2400,  2327, | , -3.4, 4324.3, 32.809, |, 0.0
12197.7, 138.8, | , 26.7, 0.0, 595.2, | ,   800,   754,  2400,  2351, | , -3.4, 4312.3, 32.880, |, 0.0
12198.7, 139.9, | , 26.7, 0.0, 587.7, | ,   800,   755,  2400,  2335, | , -3.4, 4304.1, 32.650, |, 0.0
12199.7, 139.4, | , 26.7, 0.0, 586.7, | ,   800,   758,  2400,  2340, | , -3.4, 4309.7, 32.787, |, 0.0
12200.7, 139.1, | , 26.7, 0.0, 594.0, | ,   800,   761,  2400,  2355, | , -3.4, 4310.1, 32.979, |, 0.0
12201.7, 138.9, | , 26.7, 0.0, 594.6, | ,   800,   758,  2400,  2343, | , -3.4, 4333.3, 32.991, |, 0.0
12202.7, 138.3, | , 26.7, 0.0, 594.4, | ,   800,   761,  2400,  2327, | , -3.4, 4312.3, 32.695, |, 0.0
12203.7, 139.3, | , 26.7, 0.0, 588.2, | ,   800,   750,  2400,  2331, | , -3.4, 4314.0, 32.632, |, 0.0
12204.8, 139.8, | , 26.7, 0.0, 587.6, | ,   800,   752,  2400,  2340, | , -3.4, 4335.4, 32.918, |, 0.0
12205.8, 138.8, | , 26.7, 0.0, 593.5, | ,   800,   756,  2400,  2340, | , -3.4, 4306.3, 32.723, |, 0.0
12206.8, 138.3, | , 26.7, 0.0, 594.5, | ,   800,   758,  2400,  2363, | , -3.4, 4311.0, 33.036, |, 0.0
12207.8, 138.9, | , 26.7, 0.0, 594.6, | ,   800,   761,  2400,  2349, | , -3.4, 4307.1, 32.886, |, 0.0
12208.8, 138.5, | , 26.7, 0.0, 594.1, | ,   800,   754,  2400,  2366, | , -3.4, 4302.4, 32.957, |, 0.0
12209.8, 139.4, | , 26.7, 0.0, 587.4, | ,   800,   757,  2400,  2325, | , -3.4, 4298.1, 32.528, |, 0.0
12210.8, 139.3, | , 26.7, 0.0, 587.0, | ,   800,   750,  2400,  2353, | , -3.4, 4314.0, 32.866, |, 0.0
12211.8, 138.9, | , 26.7, 0.0, 594.8, | ,   800,   763,  2400,  2333, | , -3.4, 4302.0, 32.695, |, 0.0
12212.9, 138.3, | , 26.7, 0.0, 594.4, | ,   800,   759,  2400,  2337, | , -3.4, 4302.0, 32.699, |, 0.0
12213.9, 138.7, | , 26.7, 0.0, 594.6, | ,   800,   756,  2400,  2348, | , -3.4, 4301.1, 32.771, |, 0.0
12214.9, 139.6, | , 26.7, 0.0, 589.4, | ,   800,   757,  2400,  2334, | , -3.4, 4305.4, 32.675, |, 0.0
12215.9, 139.2, | , 26.7, 0.0, 586.8, | ,   800,   758,  2400,  2339, | , -3.4, 4291.3, 32.624, |, 0.0
12216.9, 139.3, | , 26.7, 0.0, 587.4, | ,   800,   754,  2400,  2355, | , -3.4, 4291.3, 32.756, |, 0.0
12217.9, 138.7, | , 26.7, 0.0, 594.8, | ,   800,   763,  2400,  2358, | , -3.4, 4308.4, 33.008, |, 0.0
12218.9, 138.3, | , 26.7, 0.0, 594.5, | ,   800,   761,  2400,  2348, | , -3.4, 4293.9, 32.777, |, 0.0
12219.9, 138.3, | , 26.7, 0.0, 594.6, | ,   800,   757,  2400,  2347, | , -3.4, 4285.3, 32.652, |, 0.0
12220.9, 139.7, | , 26.7, 0.0, 588.6, | ,   800,   756,  2400,  2347, | , -3.4, 4282.7, 32.629, |, 0.0
12222.0, 139.3, | , 26.7, 0.0, 587.9, | ,   800,   756,  2400,  2343, | , -3.4, 4298.6, 32.708, |, 0.0
12223.0, 138.4, | , 26.7, 0.0, 594.7, | ,   800,   764,  2400,  2340, | , -3.4, 4302.4, 32.789, |, 0.0
12224.0, 138.3, | , 26.7, 0.0, 594.4, | ,   800,   759,  2400,  2352, | , -3.4, 4290.4, 32.769, |, 0.0
12225.0, 138.8, | , 26.7, 0.0, 594.6, | ,   800,   756,  2400,  2362, | , -3.4, 4288.7, 32.829, |, 0.0
12226.0, 138.4, | , 26.7, 0.0, 593.3, | ,   800,   761,  2400,  2349, | , -3.4, 4278.9, 32.671, |, 0.0
12227.0, 139.2, | , 26.7, 0.0, 587.6, | ,   800,   758,  2400,  2330, | , -3.4, 4284.9, 32.488, |, 0.0
12228.0, 139.9, | , 26.7, 0.0, 587.5, | ,   800,   762,  2400,  2367, | , -3.4, 4304.6, 33.075, |, 0.0
12229.0, 138.5, | , 26.7, 0.0, 594.8, | ,   800,   762,  2400,  2348, | , -3.4, 4286.6, 32.732, |, 0.0
12230.1, 138.4, | , 26.7, 0.0, 594.6, | ,   800,   761,  2400,  2341, | , -3.4, 4271.2, 32.530, |, 0.0
12231.1, 139.0, | , 26.7, 0.0, 594.3, | ,   800,   758,  2400,  2330, | , -3.4, 4267.7, 32.362, |, 0.0
12232.1, 139.2, | , 26.7, 0.0, 588.9, | ,   800,   761,  2400,  2332, | , -3.4, 4295.1, 32.609, |, 0.0
12233.1, 139.3, | , 26.7, 0.0, 587.7, | ,   800,   756,  2400,  2340, | , -3.4, 4274.2, 32.480, |, 0.0
12234.1, 138.9, | , 26.7, 0.0, 594.2, | ,   800,   761,  2400,  2351, | , -3.4, 4272.9, 32.651, |, 0.0
12235.1, 138.6, | , 26.7, 0.0, 595.0, | ,   800,   761,  2400,  2341, | , -3.4, 4272.4, 32.540, |, 0.0
12236.1, 138.4, | , 26.7, 0.0, 593.9, | ,   800,   755,  2400,  2348, | , -3.4, 4279.7, 32.598, |, 0.0
12237.1, 138.7, | , 26.7, 0.0, 594.8, | ,   800,   765,  2400,  2347, | , -3.4, 4287.4, 32.755, |, 0.0
12238.2, 139.3, | , 26.7, 0.0, 587.7, | ,   800,   752,  2400,  2359, | , -3.4, 4291.3, 32.776, |, 0.0
12239.2, 139.0, | , 26.7, 0.0, 589.3, | ,   800,   752,  2400,  2336, | , -3.4, 4285.3, 32.494, |, 0.0
12240.2, 138.4, | , 26.7, 0.0, 594.8, | ,   800,   764,  2400,  2340, | , -3.4, 4300.7, 32.782, |, 0.0
12241.2, 138.5, | , 26.7, 0.0, 593.4, | ,   800,   755,  2400,  2352, | , -3.4, 4262.6, 32.518, |, 0.0
12242.2, 138.4, | , 26.7, 0.0, 594.6, | ,   800,   762,  2400,  2338, | , -3.4, 4265.2, 32.468, |, 0.0
12243.2, 139.7, | , 26.7, 0.0, 589.4, | ,   800,   757,  2400,  2354, | , -3.4, 4266.0, 32.580, |, 0.0
12244.2, 140.1, | , 26.7, 0.0, 587.8, | ,   800,   757,  2400,  2359, | , -3.4, 4260.0, 32.591, |, 0.0
12245.3, 139.6, | , 26.7, 0.0, 587.0, | ,   800,   756,  2400,  2359, | , -3.4, 4282.3, 32.740, |, 0.0
12246.3, 138.8, | , 26.7, 0.0, 593.7, | ,   800,   756,  2400,  2338, | , -3.4, 4277.2, 32.486, |, 0.0
12247.3, 138.4, | , 26.7, 0.0, 594.6, | ,   800,   757,  2400,  2329, | , -3.4, 4269.9, 32.345, |, 0.0
12248.3, 138.3, | , 26.7, 0.0, 594.7, | ,   800,   758,  2400,  2346, | , -3.4, 4260.4, 32.472, |, 0.0
12249.3, 139.9, | , 26.7, 0.0, 584.1, | ,   800,   755,  2400,  2337, | , -3.4, 4269.4, 32.409, |, 0.0
12250.3, 139.6, | , 26.7, 0.0, 588.1, | ,   800,   752,  2400,  2342, | , -3.4, 4291.7, 32.598, |, 0.0
12251.3, 138.4, | , 26.7, 0.0, 593.6, | ,   800,   760,  2400,  2340, | , -3.4, 4286.2, 32.625, |, 0.0
12252.3, 138.4, | , 26.7, 0.0, 594.4, | ,   800,   757,  2400,  2370, | , -3.4, 4270.3, 32.785, |, 0.0
12253.3, 138.7, | , 26.7, 0.0, 595.1, | ,   800,   758,  2400,  2331, | , -3.4, 4269.0, 32.373, |, 0.0
12254.4, 138.7, | , 26.7, 0.0, 594.5, | ,   800,   767,  2400,  2331, | , -3.4, 4272.0, 32.492, |, 0.0
12255.4, 139.2, | , 26.7, 0.0, 587.9, | ,   800,   762,  2400,  2343, | , -3.4, 4286.6, 32.673, |, 0.0
12256.4, 139.2, | , 26.7, 0.0, 588.9, | ,   800,   756,  2400,  2345, | , -3.4, 4261.3, 32.447, |, 0.0
12257.4, 138.8, | , 26.7, 0.0, 594.8, | ,   800,   764,  2400,  2355, | , -3.4, 4266.0, 32.676, |, 0.0
12258.4, 138.4, | , 26.7, 0.0, 594.8, | ,   800,   761,  2400,  2344, | , -3.4, 4261.3, 32.483, |, 0.0
12259.4, 138.4, | , 26.7, 0.0, 594.6, | ,   800,   757,  2400,  2358, | , -3.4, 4260.9, 32.586, |, 0.0
12260.4, 139.5, | , 26.7, 0.0, 589.4, | ,   800,   757,  2400,  2354, | , -3.4, 4262.6, 32.554, |, 0.0
12261.4, 139.7, | , 26.7, 0.0, 587.4, | ,   800,   755,  2400,  2335, | , -3.4, 4283.6, 32.491, |, 0.0
12262.5, 138.3, | , 26.7, 0.0, 594.8, | ,   800,   758,  2400,  2351, | , -3.4, 4263.4, 32.549, |, 0.0
12263.5, 138.9, | , 26.7, 0.0, 595.1, | ,   800,   757,  2400,  2365, | , -3.4, 4260.9, 32.657, |, 0.0
12264.5, 138.7, | , 26.7, 0.0, 594.8, | ,   800,   758,  2400,  2332, | , -3.4, 4261.3, 32.323, |, 0.0
12265.5, 138.2, | , 26.7, 0.0, 594.8, | ,   800,   758,  2400,  2333, | , -3.4, 4260.9, 32.343, |, 0.0
12266.5, 139.2, | , 26.7, 0.0, 587.0, | ,   800,   757,  2400,  2341, | , -3.4, 4260.9, 32.416, |, 0.0
12267.5, 139.6, | , 26.7, 0.0, 589.8, | ,   800,   753,  2400,  2363, | , -3.4, 4272.9, 32.687, |, 0.0
12268.5, 138.4, | , 26.7, 0.0, 594.3, | ,   800,   757,  2400,  2351, | , -3.4, 4253.6, 32.468, |, 0.0
12269.5, 138.4, | , 26.7, 0.0, 594.8, | ,   800,   756,  2400,  2348, | , -3.4, 4253.2, 32.407, |, 0.0
12270.5, 138.8, | , 26.7, 0.0, 595.2, | ,   800,   761,  2400,  2334, | , -3.4, 4270.3, 32.446, |, 0.0
12271.6, 139.2, | , 26.7, 0.0, 588.4, | ,   800,   760,  2400,  2319, | , -3.4, 4251.0, 32.137, |, 0.0
12272.6, 139.1, | , 26.7, 0.0, 587.7, | ,   800,   755,  2400,  2336, | , -3.4, 4263.4, 32.354, |, 0.0
12273.6, 139.7, | , 26.7, 0.0, 589.1, | ,   800,   759,  2400,  2329, | , -3.4, 4260.0, 32.293, |, 0.0
12274.6, 138.8, | , 26.7, 0.0, 595.0, | ,   800,   758,  2400,  2369, | , -3.4, 4263.0, 32.728, |, 0.0
12275.6, 138.5, | , 26.7, 0.0, 595.0, | ,   800,   758,  2400,  2357, | , -3.4, 4289.2, 32.799, |, 0.0
12276.6, 139.0, | , 26.7, 0.0, 594.5, | ,   800,   759,  2400,  2346, | , -3.4, 4276.3, 32.599, |, 0.0
12277.6, 140.0, | , 26.7, 0.0, 586.2, | ,   800,   755,  2400,  2347, | , -3.4, 4271.6, 32.531, |, 0.0
12278.6, 139.4, | , 26.7, 0.0, 588.3, | ,   800,   761,  2400,  2328, | , -3.4, 4266.9, 32.360, |, 0.0
12279.6, 138.4, | , 26.7, 0.0, 594.5, | ,   800,   765,  2400,  2348, | , -3.4, 4272.9, 32.655, |, 0.0
12280.7, 138.6, | , 26.7, 0.0, 595.3, | ,   800,   751,  2400,  2329, | , -3.4, 4268.6, 32.279, |, 0.0
12281.7, 138.9, | , 26.7, 0.0, 594.1, | ,   800,   761,  2400,  2351, | , -3.4, 4268.6, 32.615, |, 0.0
12282.7, 139.1, | , 26.7, 0.0, 592.0, | ,   800,   763,  2400,  2336, | , -3.4, 4261.7, 32.435, |, 0.0
12283.7, 139.8, | , 26.7, 0.0, 588.4, | ,   800,   752,  2400,  2366, | , -3.4, 4260.4, 32.609, |, 0.0
12284.7, 139.9, | , 26.7, 0.0, 587.3, | ,   800,   758,  2400,  2344, | , -3.4, 4263.4, 32.478, |, 0.0
12285.7, 138.4, | , 26.7, 0.0, 595.3, | ,   800,   758,  2400,  2356, | , -3.4, 4262.2, 32.586, |, 0.0
12286.7, 138.4, | , 26.7, 0.0, 594.8, | ,   800,   762,  2400,  2354, | , -3.4, 4262.2, 32.600, |, 0.0
12287.7, 138.8, | , 26.7, 0.0, 595.7, | ,   800,   761,  2400,  2355, | , -3.4, 4272.0, 32.677, |, 0.0
12288.8, 139.2, | , 26.7, 0.0, 589.6, | ,   800,   751,  2400,  2351, | , -3.4, 4277.2, 32.584, |, 0.0
12289.8, 139.3, | , 26.7, 0.0, 588.3, | ,   800,   756,  2400,  2343, | , -3.4, 4269.4, 32.487, |, 0.0
12290.8, 138.8, | , 26.7, 0.0, 595.3, | ,   800,   763,  2400,  2334, | , -3.4, 4269.9, 32.469, |, 0.0
12291.8, 138.6, | , 26.7, 0.0, 593.6, | ,   800,   762,  2400,  2345, | , -3.4, 4271.6, 32.588, |, 0.0
12292.8, 138.4, | , 26.7, 0.0, 595.1, | ,   800,   758,  2400,  2344, | , -3.4, 4271.2, 32.528, |, 0.0
12293.8, 138.4, | , 26.7, 0.0, 595.2, | ,   800,   756,  2400,  2358, | , -3.4, 4298.1, 32.860, |, 0.0
12294.8, 139.8, | , 26.7, 0.0, 588.7, | ,   800,   762,  2400,  2338, | , -3.4, 4269.4, 32.494, |, 0.0
12295.8, 139.0, | , 26.7, 0.0, 590.2, | ,   800,   758,  2400,  2334, | , -3.4, 4297.3, 32.626, |, 0.0
12296.8, 139.0, | , 26.7, 0.0, 594.2, | ,   800,   757,  2400,  2336, | , -3.4, 4279.3, 32.490, |, 0.0
12297.9, 138.2, | , 26.7, 0.0, 594.8, | ,   800,   757,  2400,  2335, | , -3.4, 4276.7, 32.469, |, 0.0
12298.9, 138.2, | , 26.7, 0.0, 595.1, | ,   800,   760,  2400,  2323, | , -3.4, 4278.4, 32.381, |, 0.0
12299.9, 139.1, | , 26.7, 0.0, 589.4, | ,   800,   752,  2400,  2334, | , -3.4, 4275.9, 32.402, |, 0.0
12300.9, 139.8, | , 26.7, 0.0, 588.2, | ,   800,   757,  2400,  2349, | , -3.4, 4270.7, 32.566, |, 0.0
12301.9, 139.5, | , 26.7, 0.0, 587.7, | ,   800,   759,  2400,  2345, | , -3.4, 4260.0, 32.467, |, 0.0
