Repository: jdhuang-csm/Ru-BCA

## Methods
* (BaO)<sub>x</sub>-(CaO)<sub>y</sub>-(Al<sub>2</sub>O<sub>3</sub>)<sub>1-x-y</sub> (BCA) catalyst supports were synthesized via sol-gel and solid-state methods. 
* Ru/BCA catalysts were prepared via incipient wetness impregnation to achieve 1 wt. % Ru loading.
* Ammonia synthesis rates were measured for Ru/BCA catalysts in a packed-bed reactor at 480-600<sup>o</sup>C, 10 bar, and space velocities up to 1.3 x 10<sup>6</sup> ml g<sub>cat</sub><sup>-1</sup> h<sup>-1</sup>.
* A machine learning (ML) model was employed to improve understanding of the behavior of Ru/BCA catalysts.
* A microkinetic model was developed to describe the best-performing catalyst.

File: data/init_files_Cadigan/B2CA_RubyDry_2017-07-05-01.txt (part 32 of 47)
********** Start test **********
Elapsed time, Pressure, | , LJtemp(C), Inner-Temp, Outer-Temp, | , N2-set, N2-flow, H2-set, H2-flow, | , pH, NH3_ppm, NH3_Prod_rate, |, In222Temp
12154.1, 139.8, | , 30.1, 11.2, 551.0, | ,  5000,  4847, 15000, 14706, | , -3.4, 2281.5, 135.101, |, 12.3
12155.2, 139.9, | , 30.1, 11.5, 551.2, | ,  5000,  4839, 15000, 14548, | , -3.4, 2215.0, 130.062, |, 13.4
12156.2, 139.8, | , 30.1, 10.2, 549.8, | ,  5000,  4841, 15000, 14583, | , -3.4, 2251.5, 132.448, |, 10.9
12157.2, 140.6, | , 30.1, 1.8, 543.9, | ,  5000,  4843, 15000, 14623, | , -3.4, 2244.2, 132.305, |, 4.5
12158.2, 140.7, | , 30.1, 0.8, 542.6, | ,  5000,  4838, 15000, 14590, | , -3.4, 2239.9, 131.801, |, 2.6
12159.2, 141.1, | , 30.1, 2.9, 542.8, | ,  5000,  4840, 15000, 14632, | , -3.4, 2228.3, 131.412, |, 3.3
12160.2, 139.6, | , 30.1, 11.1, 550.8, | ,  5000,  4850, 15000, 14634, | , -3.4, 2223.6, 131.218, |, 12.0
12161.2, 139.8, | , 30.1, 9.9, 549.9, | ,  5000,  4847, 15000, 14639, | , -3.4, 2248.0, 132.670, |, 11.5
12162.2, 139.9, | , 30.1, 11.5, 551.0, | ,  5000,  4839, 15000, 14573, | , -3.4, 2252.7, 132.444, |, 13.3
12163.2, 140.6, | , 30.1, 1.7, 543.3, | ,  5000,  4839, 15000, 14594, | , -3.4, 2268.2, 133.497, |, 4.7
12164.3, 140.6, | , 30.1, 1.5, 542.4, | ,  5000,  4840, 15000, 14646, | , -3.4, 2233.0, 131.785, |, 4.6
12165.3, 139.6, | , 30.1, 10.8, 550.7, | ,  5000,  4844, 15000, 14617, | , -3.4, 2230.5, 131.460, |, 12.9
12166.3, 139.9, | , 30.1, 9.7, 549.9, | ,  5000,  4845, 15000, 14635, | , -3.4, 2240.3, 132.173, |, 11.4
12167.3, 139.6, | , 30.1, 11.1, 551.5, | ,  5000,  4845, 15000, 14605, | , -3.4, 2239.9, 131.946, |, 13.0
12168.3, 139.5, | , 30.1, 11.7, 551.3, | ,  5000,  4838, 15000, 14618, | , -3.4, 2260.5, 133.195, |, 13.1
12169.3, 140.7, | , 30.1, 2.9, 543.2, | ,  5000,  4842, 15000, 14619, | , -3.4, 2264.3, 133.458, |, 4.3
12170.3, 140.9, | , 30.1, 0.3, 544.6, | ,  5000,  4844, 15000, 14609, | , -3.4, 2255.7, 132.898, |, 6.0
12171.3, 139.7, | , 30.1, 10.4, 550.2, | ,  5000,  4842, 15000, 14588, | , -3.4, 2239.9, 131.811, |, 11.3
12172.3, 139.4, | , 30.1, 11.8, 551.7, | ,  5000,  4846, 15000, 14646, | , -3.4, 2222.8, 131.220, |, 13.2
12173.3, 139.7, | , 30.1, 10.8, 550.2, | ,  5000,  4845, 15000, 14591, | , -3.4, 2262.2, 133.158, |, 12.5
12174.3, 140.9, | , 30.1, 3.1, 544.3, | ,  5000,  4845, 15000, 14609, | , -3.4, 2190.6, 129.073, |, 5.4
12175.4, 140.8, | , 30.1, 1.4, 542.4, | ,  5000,  4843, 15000, 14591, | , -3.4, 2213.8, 130.304, |, 3.5
12176.4, 140.9, | , 30.1, 1.7, 541.5, | ,  5000,  4842, 15000, 14636, | , -3.4, 2223.2, 131.152, |, 2.3
12177.4, 139.9, | , 30.1, 11.3, 551.1, | ,  5000,  4845, 15000, 14590, | , -3.4, 2247.6, 132.299, |, 13.2
12178.4, 139.7, | , 30.1, 10.1, 550.2, | ,  5000,  4842, 15000, 14583, | , -3.4, 2255.3, 132.682, |, 11.9
12179.4, 139.6, | , 30.1, 10.9, 550.8, | ,  5000,  4845, 15000, 14649, | , -3.4, 2278.5, 134.511, |, 12.7
12180.4, 140.9, | , 30.1, 2.4, 543.7, | ,  5000,  4839, 15000, 14564, | , -3.4, 2276.3, 133.764, |, 5.1
12181.4, 140.6, | , 30.1, 1.5, 543.5, | ,  5000,  4839, 15000, 14575, | , -3.4, 2192.8, 128.940, |, 4.0
12182.4, 139.6, | , 30.1, 11.2, 551.0, | ,  5000,  4845, 15000, 14579, | , -3.4, 2248.9, 132.303, |, 12.6
12183.4, 139.7, | , 30.1, 10.3, 549.9, | ,  5000,  4846, 15000, 14645, | , -3.4, 2237.8, 132.096, |, 12.6
12184.4, 139.9, | , 30.1, 12.3, 552.0, | ,  5000,  4846, 15000, 14578, | , -3.4, 2277.2, 133.954, |, 13.8
12185.5, 139.6, | , 30.1, 11.9, 551.4, | ,  5000,  4840, 15000, 14606, | , -3.4, 2211.2, 130.234, |, 13.0
12186.5, 140.9, | , 30.1, -0.8, 541.8, | ,  5000,  4841, 15000, 14619, | , -3.4, 2221.5, 130.932, |, 2.2
12187.5, 141.2, | , 30.1, 3.7, 545.1, | ,  5000,  4843, 15000, 14571, | , -3.4, 2206.5, 129.741, |, 6.0
12188.5, 140.0, | , 30.1, 11.4, 550.7, | ,  5000,  4841, 15000, 14606, | , -3.4, 2265.2, 133.411, |, 12.9
12189.5, 139.6, | , 30.1, 11.7, 551.5, | ,  5000,  4842, 15000, 14638, | , -3.4, 2253.6, 132.957, |, 13.2
12190.5, 139.6, | , 30.1, 11.8, 551.4, | ,  5000,  4846, 15000, 14538, | , -3.4, 2206.5, 129.536, |, 13.2
12191.5, 141.0, | , 30.1, 2.2, 543.5, | ,  5000,  4839, 15000, 14635, | , -3.4, 2236.5, 131.908, |, 4.6
12192.5, 140.8, | , 30.1, 1.2, 543.7, | ,  5000,  4841, 15000, 14560, | , -3.4, 2266.5, 133.171, |, 5.4
12193.5, 140.9, | , 30.1, -8.1, 543.1, | ,  5000,  4842, 15000, 14630, | , -3.4, 2269.0, 133.807, |, 1.8
12194.5, 139.7, | , 30.1, 10.9, 551.0, | ,  5000,  4847, 15000, 14585, | , -3.4, 2237.8, 131.698, |, 12.8
12195.6, 139.9, | , 30.1, 11.6, 551.6, | ,  5000,  4842, 15000, 14609, | , -3.4, 2221.9, 130.897, |, 13.2
12196.6, 139.7, | , 30.1, 9.7, 549.4, | ,  5000,  4846, 15000, 14610, | , -3.4, 2267.3, 133.601, |, 11.6
12197.6, 140.8, | , 30.1, 0.5, 543.7, | ,  5000,  4845, 15000, 14667, | , -3.4, 2273.3, 134.334, |, 3.7
12198.6, 141.1, | , 30.1, 1.8, 541.5, | ,  5000,  4841, 15000, 14580, | , -3.4, 2215.9, 130.345, |, 2.5
12199.6, 139.9, | , 30.2, 11.8, 551.4, | ,  5000,  4846, 15000, 14635, | , -3.4, 2239.0, 132.106, |, 13.2
12200.6, 139.7, | , 30.1, 11.4, 551.1, | ,  5000,  4839, 15000, 14621, | , -3.4, 2215.0, 130.557, |, 12.7
12201.6, 140.1, | , 30.1, 11.0, 550.7, | ,  5000,  4844, 15000, 14647, | , -3.4, 2224.9, 131.337, |, 12.3
12202.6, 139.9, | , 30.2, 12.1, 551.9, | ,  5000,  4842, 15000, 14562, | , -3.4, 2245.5, 131.960, |, 13.5
12203.6, 140.9, | , 30.1, -0.1, 541.4, | ,  5000,  4836, 15000, 14583, | , -3.4, 2220.2, 130.574, |, 2.7
12204.6, 140.4, | , 30.1, 3.2, 544.8, | ,  5000,  4846, 15000, 14594, | , -3.4, 2253.6, 132.689, |, 5.6
12205.7, 140.0, | , 30.1, 12.1, 551.8, | ,  5000,  4843, 15000, 14617, | , -3.4, 2272.9, 133.952, |, 13.6
12206.7, 139.8, | , 30.2, 10.4, 550.5, | ,  5000,  4844, 15000, 14617, | , -3.4, 2224.5, 131.111, |, 11.4
12207.7, 139.6, | , 30.2, 10.8, 551.1, | ,  5000,  4839, 15000, 14624, | , -3.4, 2182.9, 128.677, |, 12.4
12208.7, 140.8, | , 30.1, 0.9, 543.8, | ,  5000,  4841, 15000, 14635, | , -3.4, 2248.9, 132.655, |, 4.1
12209.7, 141.0, | , 30.1, 1.4, 542.4, | ,  5000,  4835, 15000, 14574, | , -3.4, 2256.2, 132.624, |, 4.0
12210.7, 140.9, | , 30.1, 1.1, 542.6, | ,  5000,  4850, 15000, 14654, | , -3.4, 2269.5, 134.053, |, 1.4
12211.7, 139.8, | , 30.2, 9.7, 548.3, | ,  5000,  4846, 15000, 14551, | , -3.4, 2252.3, 132.313, |, 11.7
12212.7, 139.9, | , 30.1, 10.9, 550.9, | ,  5000,  4841, 15000, 14622, | , -3.4, 2239.9, 132.034, |, 12.9
12213.7, 140.2, | , 30.2, 11.8, 551.1, | ,  5000,  4852, 15000, 14649, | , -3.4, 2283.6, 134.865, |, 13.1
12214.7, 140.9, | , 30.1, -1.2, 539.4, | ,  5000,  4840, 15000, 14650, | , -3.4, 2130.2, 125.760, |, -1.9
12215.8, 140.6, | , 30.2, -0.6, 543.4, | ,  5000,  4839, 15000, 14572, | , -3.4, 2181.2, 128.239, |, 3.6
12216.8, 140.2, | , 30.1, 10.1, 549.3, | ,  5000,  4842, 15000, 14554, | , -3.4, 2271.6, 133.439, |, 12.0
12217.8, 139.5, | , 30.2, 11.2, 550.7, | ,  5000,  4848, 15000, 14618, | , -3.4, 2295.2, 135.304, |, 13.0
12218.8, 139.6, | , 30.2, 11.4, 550.6, | ,  5000,  4845, 15000, 14603, | , -3.4, 2286.6, 134.676, |, 12.9
12219.8, 139.6, | , 30.2, 11.7, 551.3, | ,  5000,  4845, 15000, 14617, | , -3.4, 2275.0, 134.096, |, 13.0
12220.8, 141.2, | , 30.1, 0.8, 542.9, | ,  5000,  4844, 15000, 14636, | , -3.4, 2221.0, 131.038, |, 3.5
12221.8, 140.9, | , 30.1, -0.2, 541.1, | ,  5000,  4842, 15000, 14583, | , -3.4, 2227.5, 131.051, |, 2.4
12222.8, 139.6, | , 30.2, 11.5, 551.2, | ,  5000,  4846, 15000, 14630, | , -3.4, 2261.3, 133.381, |, 13.1
12223.8, 139.6, | , 30.2, 11.4, 551.3, | ,  5000,  4843, 15000, 14595, | , -3.4, 2190.6, 128.969, |, 12.8
12224.8, 139.9, | , 30.2, 11.8, 551.6, | ,  5000,  4841, 15000, 14541, | , -3.4, 2271.6, 133.342, |, 13.6
12225.8, 140.5, | , 30.2, 2.4, 543.6, | ,  5000,  4837, 15000, 14629, | , -3.4, 2272.9, 133.998, |, 4.8
12226.9, 140.9, | , 30.2, -0.8, 541.2, | ,  5000,  4840, 15000, 14609, | , -3.4, 2267.7, 133.576, |, 2.5
12227.9, 140.6, | , 30.1, 9.3, 548.8, | ,  5000,  4843, 15000, 14558, | , -3.4, 2245.0, 131.915, |, 11.2
12228.9, 139.6, | , 30.2, 10.9, 550.5, | ,  5000,  4844, 15000, 14575, | , -3.4, 2254.9, 132.614, |, 12.4
12229.9, 139.6, | , 30.2, 11.2, 550.6, | ,  5000,  4847, 15000, 14584, | , -3.4, 2275.9, 133.929, |, 12.6
12230.9, 140.0, | , 30.2, 11.4, 551.3, | ,  5000,  4845, 15000, 14602, | , -3.4, 2202.2, 129.708, |, 13.4
12231.9, 141.5, | , 30.2, -6.1, 537.2, | ,  5000,  4845, 15000, 14585, | , -3.4, 2222.3, 130.777, |, -2.5
12232.9, 140.4, | , 30.2, 2.7, 543.4, | ,  5000,  4838, 15000, 14619, | , -3.4, 2223.6, 131.032, |, 4.4
12233.9, 139.6, | , 30.2, 11.0, 550.9, | ,  5000,  4847, 15000, 14601, | , -3.4, 2268.2, 133.592, |, 12.9
12234.9, 140.0, | , 30.2, 11.8, 551.4, | ,  5000,  4845, 15000, 14581, | , -3.4, 2255.3, 132.691, |, 13.0
12235.9, 139.6, | , 30.2, 11.2, 550.7, | ,  5000,  4841, 15000, 14599, | , -3.4, 2199.6, 129.511, |, 12.6
12237.0, 140.9, | , 30.2, -3.0, 541.3, | ,  5000,  4844, 15000, 14598, | , -3.4, 2247.2, 132.321, |, 3.0
12238.0, 140.9, | , 30.2, -0.3, 542.1, | ,  5000,  4842, 15000, 14571, | , -3.4, 2223.2, 130.713, |, 2.9
12239.0, 141.1, | , 30.2, -0.1, 541.7, | ,  5000,  4836, 15000, 14598, | , -3.4, 2201.3, 129.575, |, 4.1
12240.0, 139.6, | , 30.2, 11.2, 549.9, | ,  5000,  4847, 15000, 14601, | , -3.4, 2304.6, 135.732, |, 12.9
12241.0, 139.6, | , 30.2, 11.0, 550.2, | ,  5000,  4842, 15000, 14639, | , -3.4, 2228.8, 131.503, |, 12.9
12242.0, 140.0, | , 30.2, 10.2, 550.2, | ,  5000,  4841, 15000, 14549, | , -3.4, 2239.5, 131.511, |, 12.1
12243.0, 140.6, | , 30.2, 2.6, 543.8, | ,  5000,  4843, 15000, 14670, | , -3.4, 2268.2, 134.041, |, 5.0
12244.0, 140.6, | , 30.2, 2.6, 542.6, | ,  5000,  4842, 15000, 14534, | , -3.4, 2212.5, 129.835, |, 3.6
12245.0, 139.7, | , 30.2, 11.7, 551.2, | ,  5000,  4845, 15000, 14639, | , -3.4, 2216.3, 130.791, |, 13.1
12246.0, 139.5, | , 30.2, 11.7, 551.1, | ,  5000,  4845, 15000, 14585, | , -3.4, 2212.0, 130.173, |, 13.1
12247.1, 139.7, | , 30.2, 10.5, 550.6, | ,  5000,  4847, 15000, 14624, | , -3.4, 2238.2, 131.987, |, 11.3
12248.1, 139.5, | , 30.2, 11.7, 551.9, | ,  5000,  4839, 15000, 14586, | , -3.4, 2230.9, 131.243, |, 13.0
12249.1, 141.1, | , 30.2, -3.0, 540.4, | ,  5000,  4835, 15000, 14576, | , -3.4, 2256.6, 132.663, |, -0.4
12250.1, 140.7, | , 30.2, 3.2, 543.8, | ,  5000,  4841, 15000, 14646, | , -3.4, 2221.9, 131.138, |, 5.6
12251.1, 139.6, | , 30.2, 10.3, 550.4, | ,  5000,  4848, 15000, 14577, | , -3.4, 2230.5, 131.225, |, 12.3
12252.1, 140.2, | , 30.2, 10.5, 550.1, | ,  5000,  4844, 15000, 14680, | , -3.4, 2244.6, 132.721, |, 11.7
12253.1, 139.9, | , 30.2, 11.6, 551.5, | ,  5000,  4843, 15000, 14568, | , -3.4, 2214.2, 130.168, |, 13.2
12254.1, 140.6, | , 30.2, 1.8, 542.9, | ,  5000,  4829, 15000, 14631, | , -3.4, 2231.8, 131.533, |, 4.3
12255.1, 140.8, | , 30.2, -0.1, 541.8, | ,  5000,  4842, 15000, 14629, | , -3.4, 2222.8, 131.081, |, 2.9
12256.2, 141.2, | , 30.2, 0.1, 541.9, | ,  5000,  4843, 15000, 14566, | , -3.4, 2236.0, 131.441, |, 3.7
12257.2, 139.8, | , 30.2, 9.6, 548.9, | ,  5000,  4842, 15000, 14676, | , -3.4, 2237.3, 132.251, |, 11.1
12258.2, 139.6, | , 30.2, 11.4, 551.2, | ,  5000,  4843, 15000, 14612, | , -3.4, 2241.2, 132.051, |, 12.7
12259.2, 139.7, | , 30.2, 11.1, 550.8, | ,  5000,  4843, 15000, 14560, | , -3.4, 2265.2, 133.110, |, 12.3
12260.2, 140.9, | , 30.2, 2.4, 544.0, | ,  5000,  4842, 15000, 14655, | , -3.4, 2242.0, 132.390, |, 5.4
12261.2, 140.8, | , 30.2, -0.0, 541.5, | ,  5000,  4841, 15000, 14557, | , -3.4, 2239.0, 131.540, |, 3.4
12262.2, 139.8, | , 30.2, 10.2, 548.4, | ,  5000,  4844, 15000, 14624, | , -3.4, 2249.3, 132.619, |, 11.4
12263.2, 139.9, | , 30.2, 11.9, 551.1, | ,  5000,  4846, 15000, 14662, | , -3.4, 2245.0, 132.637, |, 13.2
12264.2, 140.0, | , 30.2, 11.9, 551.3, | ,  5000,  4848, 15000, 14640, | , -3.4, 2255.3, 133.111, |, 13.1
12265.2, 139.5, | , 30.2, 11.9, 551.4, | ,  5000,  4842, 15000, 14553, | , -3.4, 2241.2, 131.643, |, 13.1
12266.2, 140.4, | , 30.2, 0.4, 541.8, | ,  5000,  4835, 15000, 14607, | , -3.4, 2237.8, 131.768, |, 3.4
12267.3, 141.0, | , 30.2, 2.8, 544.1, | ,  5000,  4845, 15000, 14652, | , -3.4, 2239.5, 132.236, |, 4.5
12268.3, 139.6, | , 30.2, 11.7, 551.2, | ,  5000,  4848, 15000, 14666, | , -3.4, 2241.2, 132.459, |, 13.2
12269.3, 139.6, | , 30.2, 11.2, 551.2, | ,  5000,  4850, 15000, 14508, | , -3.4, 2244.2, 131.568, |, 13.3
12270.3, 139.7, | , 30.2, 11.3, 550.9, | ,  5000,  4846, 15000, 14666, | , -3.4, 2237.8, 132.240, |, 12.3
12271.3, 140.9, | , 30.2, 3.0, 544.2, | ,  5000,  4842, 15000, 14625, | , -3.4, 2236.9, 131.884, |, 5.5
12272.3, 140.8, | , 30.2, -0.6, 541.3, | ,  5000,  4837, 15000, 14606, | , -3.4, 2252.7, 132.657, |, 2.0
12273.3, 140.7, | , 30.2, 0.1, 542.7, | ,  5000,  4847, 15000, 14624, | , -3.4, 2256.2, 133.047, |, 4.5
12274.3, 139.9, | , 30.2, 12.0, 551.6, | ,  5000,  4841, 15000, 14544, | , -3.4, 2248.9, 132.033, |, 13.7
12275.3, 139.6, | , 30.2, 11.5, 551.0, | ,  5000,  4845, 15000, 14690, | , -3.4, 2240.3, 132.546, |, 13.2
12276.4, 139.5, | , 30.2, 11.8, 551.2, | ,  5000,  4846, 15000, 14573, | , -3.4, 2238.2, 131.634, |, 13.2
12277.4, 141.0, | , 30.2, 2.1, 543.4, | ,  5000,  4840, 15000, 14617, | , -3.4, 173.9, 10.271, |, 4.9
12278.4, 141.1, | , 30.2, 1.8, 543.1, | ,  5000,  4843, 15000, 14576, | , -3.4, 192.8, 11.361, |, 3.9
12279.4, 139.6, | , 30.2, 11.5, 551.1, | ,  5000,  4845, 15000, 14654, | , -3.4, 240.3, 14.222, |, 13.2
12280.4, 139.5, | , 30.2, 11.4, 550.8, | ,  5000,  4844, 15000, 14574, | , -3.4, 258.8, 15.248, |, 13.1
12281.4, 139.9, | , 30.2, 12.1, 551.0, | ,  5000,  4837, 15000, 14606, | , -3.4, 323.5, 19.084, |, 13.6
12282.4, 140.2, | , 30.2, 10.8, 550.1, | ,  5000,  4845, 15000, 14634, | , -3.4, 306.7, 18.131, |, 12.5
12283.4, 140.7, | , 30.2, 0.1, 541.8, | ,  5000,  4835, 15000, 14586, | , -3.4, 334.6, 19.718, |, 3.0
12284.4, 140.4, | , 30.2, 3.5, 544.7, | ,  5000,  4842, 15000, 14607, | , -3.4, 366.7, 21.643, |, 6.0
12285.4, 139.9, | , 30.2, 12.3, 551.5, | ,  5000,  4839, 15000, 14588, | , -3.4, 395.0, 23.284, |, 13.5
12286.4, 139.6, | , 30.2, 11.8, 551.0, | ,  5000,  4851, 15000, 14694, | , -3.4, 453.3, 26.878, |, 13.0
12287.5, 139.8, | , 30.2, 10.5, 550.1, | ,  5000,  4841, 15000, 14522, | , -3.4, 458.4, 26.931, |, 11.9
12288.5, 141.0, | , 30.2, 3.2, 543.7, | ,  5000,  4842, 15000, 14643, | , -3.4, 498.7, 29.480, |, 5.5
12289.5, 140.7, | , 30.2, 2.3, 544.3, | ,  5000,  4842, 15000, 14594, | , -3.4, 554.0, 32.664, |, 5.5
12290.5, 140.6, | , 30.2, 1.2, 542.5, | ,  5000,  4834, 15000, 14552, | , -3.4, 559.5, 32.907, |, 3.6
12291.5, 139.6, | , 30.2, 11.6, 550.8, | ,  5000,  4843, 15000, 14682, | , -3.4, 601.9, 35.654, |, 13.2
12292.5, 139.7, | , 30.2, 10.2, 549.9, | ,  5000,  4842, 15000, 14527, | , -3.4, 631.9, 37.130, |, 12.0
12293.5, 139.5, | , 30.2, 11.6, 551.5, | ,  5000,  4844, 15000, 14636, | , -3.4, 627.2, 37.065, |, 13.2
12294.6, 140.9, | , 30.2, 3.1, 543.9, | ,  5000,  4843, 15000, 14585, | , -3.4, 655.5, 38.631, |, 5.5
12295.6, 141.0, | , 30.2, 1.9, 543.1, | ,  5000,  4843, 15000, 14634, | , -3.4, 682.5, 40.322, |, 4.8
12296.6, 139.6, | , 30.2, 11.5, 550.8, | ,  5000,  4845, 15000, 14653, | , -3.4, 719.3, 42.543, |, 12.9
12297.6, 140.2, | , 30.2, 10.8, 550.6, | ,  5000,  4845, 15000, 14590, | , -3.4, 761.3, 44.879, |, 12.2
12298.6, 139.8, | , 30.2, 12.1, 551.4, | ,  5000,  4844, 15000, 14599, | , -3.4, 766.9, 45.227, |, 13.6
12299.6, 139.6, | , 30.2, 11.6, 551.4, | ,  5000,  4843, 15000, 14616, | , -3.4, 796.9, 47.032, |, 13.3
12300.6, 140.7, | , 30.2, 0.9, 542.2, | ,  5000,  4838, 15000, 14598, | , -3.4, 862.4, 50.838, |, 3.7
12301.6, 140.9, | , 30.2, 3.2, 544.8, | ,  5000,  4848, 15000, 14680, | , -3.4, 880.0, 52.115, |, 5.9
12302.6, 139.6, | , 30.2, 10.4, 550.2, | ,  5000,  4848, 15000, 14526, | , -3.4, 896.3, 52.660, |, 12.0
12303.6, 139.7, | , 30.2, 11.2, 550.8, | ,  5000,  4844, 15000, 14635, | , -3.4, 936.1, 55.300, |, 12.8
12304.6, 139.7, | , 30.2, 9.7, 548.4, | ,  5000,  4843, 15000, 14590, | , -3.4, 970.8, 57.213, |, 12.0
12305.7, 141.0, | , 30.2, 2.7, 543.9, | ,  5000,  4843, 15000, 14599, | , -3.4, 990.1, 58.373, |, 5.0
12306.7, 140.9, | , 30.2, -0.3, 541.6, | ,  5000,  4845, 15000, 14650, | , -3.4, 991.8, 58.633, |, 2.4
12307.7, 141.0, | , 30.2, -1.2, 540.8, | ,  5000,  4845, 15000, 14577, | , -3.4, 990.1, 58.312, |, 1.5
12308.7, 139.7, | , 30.2, 11.1, 551.2, | ,  5000,  4841, 15000, 14665, | , -3.4, 1039.0, 61.453, |, 13.0
12309.7, 140.1, | , 30.2, 10.9, 549.7, | ,  5000,  4844, 15000, 14594, | , -3.4, 1086.9, 64.062, |, 11.4
12310.7, 139.7, | , 30.2, 11.3, 550.9, | ,  5000,  4845, 15000, 14617, | , -3.4, 1135.4, 66.995, |, 12.6
12311.7, 140.6, | , 30.2, 1.2, 543.3, | ,  5000,  4843, 15000, 14590, | , -3.4, 1157.2, 68.182, |, 4.3
12312.7, 141.3, | , 30.2, 0.3, 541.4, | ,  5000,  4844, 15000, 14632, | , -3.4, 1188.1, 70.153, |, 2.8
12313.7, 139.9, | , 30.2, 11.8, 551.2, | ,  5000,  4844, 15000, 14595, | , -3.4, 1187.2, 69.970, |, 13.3
12314.8, 139.6, | , 30.2, 11.2, 550.8, | ,  5000,  4845, 15000, 14624, | , -3.4, 1230.0, 72.602, |, 12.5
12315.8, 139.9, | , 30.2, 11.8, 550.9, | ,  5000,  4844, 15000, 14643, | , -3.4, 1284.5, 75.880, |, 13.2
12316.8, 139.7, | , 30.2, 11.1, 550.8, | ,  5000,  4847, 15000, 14557, | , -3.4, 1283.6, 75.508, |, 13.0
12317.8, 141.0, | , 30.2, -0.2, 541.3, | ,  5000,  4844, 15000, 14682, | , -3.4, 1287.9, 76.233, |, 2.0
12318.8, 140.6, | , 30.2, 3.0, 544.4, | ,  5000,  4846, 15000, 14665, | , -3.4, 1317.4, 77.923, |, 4.9
12319.8, 139.9, | , 30.2, 11.8, 550.8, | ,  5000,  4843, 15000, 14556, | , -3.4, 1393.3, 81.926, |, 13.2
12320.8, 140.0, | , 30.2, 10.5, 551.0, | ,  5000,  4842, 15000, 14552, | , -3.4, 1437.4, 84.498, |, 13.0
12321.8, 139.5, | , 30.2, 11.2, 550.6, | ,  5000,  4838, 15000, 14628, | , -3.4, 1436.6, 84.763, |, 12.9
12322.8, 140.9, | , 30.2, 1.9, 543.4, | ,  5000,  4847, 15000, 14612, | , -3.4, 1402.7, 82.736, |, 4.2
12323.8, 141.2, | , 30.2, 1.4, 542.2, | ,  5000,  4840, 15000, 14526, | , -3.4, 1491.4, 87.539, |, 3.6
12324.9, 140.9, | , 30.2, 0.3, 542.9, | ,  5000,  4841, 15000, 14625, | , -3.4, 1479.4, 87.285, |, 4.0
12325.9, 139.7, | , 30.2, 11.1, 550.2, | ,  5000,  4848, 15000, 14531, | , -3.4, 1518.0, 89.156, |, 12.5
12326.9, 140.0, | , 30.2, 11.8, 551.1, | ,  5000,  4845, 15000, 14588, | , -3.4, 1543.7, 90.919, |, 13.2
12327.9, 139.8, | , 30.2, 10.1, 549.6, | ,  5000,  4845, 15000, 14639, | , -3.4, 1547.1, 91.360, |, 11.7
12328.9, 140.6, | , 30.2, 1.1, 543.3, | ,  5000,  4842, 15000, 14563, | , -3.4, 1580.5, 92.950, |, 4.3
12329.9, 140.8, | , 30.2, 0.0, 541.2, | ,  5000,  4839, 15000, 14625, | , -3.4, 1562.5, 92.175, |, 3.0
12330.9, 139.9, | , 30.2, 12.1, 551.7, | ,  5000,  4843, 15000, 14575, | , -3.4, 1625.5, 95.653, |, 13.2
12331.9, 139.6, | , 30.2, 10.8, 550.5, | ,  5000,  4845, 15000, 14615, | , -3.4, 1704.8, 100.530, |, 12.7
12332.9, 139.7, | , 30.2, 9.6, 549.4, | ,  5000,  4838, 15000, 14590, | , -3.4, 1700.1, 100.088, |, 11.7
12333.9, 139.6, | , 30.2, 11.9, 551.3, | ,  5000,  4846, 15000, 14599, | , -3.4, 1719.8, 101.332, |, 13.2
12335.0, 141.2, | , 30.2, 1.6, 541.9, | ,  5000,  4842, 15000, 14576, | , -3.4, 1708.6, 100.537, |, 3.6
12336.0, 140.8, | , 30.2, 0.7, 544.2, | ,  5000,  4839, 15000, 14595, | , -3.4, 1721.9, 101.400, |, 4.6
12337.0, 139.6, | , 30.2, 11.2, 550.9, | ,  5000,  4845, 15000, 14609, | , -3.4, 1788.7, 105.442, |, 12.9
12338.0, 140.1, | , 30.2, 10.3, 550.1, | ,  5000,  4842, 15000, 14581, | , -3.4, 1794.7, 105.623, |, 11.5
12339.0, 139.7, | , 30.2, 11.5, 551.0, | ,  5000,  4846, 15000, 14703, | , -3.4, 1809.7, 107.199, |, 12.6
12340.0, 140.6, | , 30.2, 2.1, 543.0, | ,  5000,  4839, 15000, 14545, | , -3.4, 1793.9, 105.361, |, 4.8
12341.0, 141.2, | , 30.2, 0.2, 541.6, | ,  5000,  4840, 15000, 14573, | , -3.4, 1845.7, 108.563, |, 4.0
12342.0, 141.3, | , 30.2, 1.8, 549.9, | ,  5000,  4844, 15000, 14639, | , -3.4, 1889.9, 111.549, |, 5.7
12343.0, 139.8, | , 30.2, 10.2, 549.5, | ,  5000,  4844, 15000, 14604, | , -3.4, 1882.6, 110.922, |, 11.7
12344.0, 139.6, | , 30.2, 11.6, 551.4, | ,  5000,  4845, 15000, 14600, | , -3.4, 1894.1, 111.585, |, 13.1
12345.0, 139.9, | , 30.2, 12.4, 551.3, | ,  5000,  4839, 15000, 14623, | , -3.4, 1870.6, 110.299, |, 13.4
12346.1, 141.5, | , 30.2, 2.0, 544.1, | ,  5000,  4837, 15000, 14533, | , -3.4, 1964.4, 115.270, |, 4.3
12347.1, 140.7, | , 30.2, 0.7, 543.5, | ,  5000,  4839, 15000, 14641, | , -3.4, 2000.8, 118.071, |, 4.9
12348.1, 139.8, | , 30.2, 10.6, 550.7, | ,  5000,  4843, 15000, 14583, | , -3.4, 2003.4, 117.896, |, 11.5
12349.1, 139.9, | , 30.2, 12.4, 551.8, | ,  5000,  4842, 15000, 14635, | , -3.4, 1971.7, 116.337, |, 13.8
12350.1, 140.1, | , 30.2, 10.8, 548.2, | ,  5000,  4843, 15000, 14631, | , -3.4, 1981.1, 116.876, |, 12.4
12351.1, 139.6, | , 30.2, 11.7, 551.1, | ,  5000,  4848, 15000, 14612, | , -3.4, 1978.1, 116.612, |, 13.3
12352.1, 141.2, | , 30.2, 1.5, 538.1, | ,  5000,  4840, 15000, 14594, | , -3.4, 2000.4, 117.765, |, 4.6
12353.1, 141.0, | , 30.2, 2.9, 543.8, | ,  5000,  4842, 15000, 14546, | , -3.4, 2052.7, 120.555, |, 5.2
12354.1, 140.8, | , 30.2, 0.7, 541.2, | ,  5000,  4843, 15000, 14632, | , -3.4, 2086.5, 123.086, |, 3.4
12355.1, 139.6, | , 30.2, 10.8, 550.5, | ,  5000,  4848, 15000, 14600, | , -3.4, 2070.2, 121.959, |, 12.4
12356.1, 140.0, | , 30.2, 10.9, 550.7, | ,  5000,  4846, 15000, 14594, | , -3.4, 2071.9, 122.013, |, 13.2
12357.2, 140.6, | , 30.2, 2.2, 543.5, | ,  5000,  4843, 15000, 14628, | , -3.4, 2105.4, 124.170, |, 4.5
12358.2, 141.1, | , 30.2, -0.8, 540.9, | ,  5000,  4841, 15000, 14640, | , -3.4, 2129.8, 125.675, |, 2.2
12359.2, 140.5, | , 30.2, 10.4, 549.7, | ,  5000,  4839, 15000, 14614, | , -3.4, 2096.4, 123.525, |, 4.4
12360.2, 140.0, | , 30.2, 11.7, 551.0, | ,  5000,  4845, 15000, 14578, | , -3.4, 2123.4, 124.924, |, 12.8
12361.2, 140.0, | , 30.2, 11.1, 550.5, | ,  5000,  4845, 15000, 14580, | , -3.4, 2130.6, 125.366, |, 12.3
12362.2, 139.7, | , 30.2, 11.5, 550.8, | ,  5000,  4843, 15000, 14640, | , -3.4, 2129.8, 125.685, |, 12.5
12363.2, 140.7, | , 30.2, 1.5, 542.5, | ,  5000,  4837, 15000, 14577, | , -3.4, 2121.6, 124.765, |, 4.4
12364.2, 141.2, | , 30.2, 1.3, 543.3, | ,  5000,  4836, 15000, 14587, | , -3.4, 2158.5, 126.988, |, 4.3
12365.2, 140.6, | , 30.2, 2.4, 550.4, | ,  5000,  4849, 15000, 14625, | , -3.4, 2177.8, 128.451, |, 10.9
12366.2, 139.7, | , 30.2, 9.8, 549.9, | ,     0,  4841,     0, 14587, | , -3.4, 2149.5, 126.489, |, 11.3
12367.2, 138.5, | , 30.2, 9.8, 549.9, | ,     0,  -454,     0,  -571, | , -3.4, 2222.3, -6.906, |, 11.6
12368.3, 137.5, | , 30.2, 11.4, 551.0, | ,     0,  -400,     0,  -386, | , -3.4, 2338.9, -5.576, |, 13.5
12369.3, 137.2, | , 30.2, 1.1, 542.4, | ,     0,  -396,     0,  -375, | , -3.4, 2324.7, -5.430, |, 3.3
12370.3, 136.2, | , 30.2, 2.7, 542.5, | ,     0,  -376,     0,  -357, | , -3.4, 2275.9, -5.058, |, 5.0
12371.3, 134.8, | , 30.2, 11.8, 551.5, | ,     0,  -366,     0,  -312, | , -3.4, 2207.3, -4.539, |, 13.0
12372.3, 134.4, | , 30.2, 11.3, 551.7, | ,     0,  -351,     0,  -251, | , -3.4, 2177.8, -3.977, |, 12.9
12373.3, 133.5, | , 30.2, 11.6, 551.8, | ,     0,  -343,     0,  -240, | , -3.4, 2185.1, -3.860, |, 13.0
12374.3, 134.3, | , 30.2, 3.0, 545.2, | ,     0,  -330,     0,  -217, | , -3.4, 2198.8, -3.650, |, 5.5
12375.3, 134.1, | , 30.2, 0.4, 543.8, | ,     0,  -327,     0,  -199, | , -3.4, 2173.1, -3.467, |, 3.7
12376.3, 132.3, | , 30.2, 10.4, 551.6, | ,     0,  -322,     0,  -170, | , -3.4, 2182.5, -3.261, |, 12.0
12377.3, 131.9, | , 30.2, 9.6, 552.1, | ,     0,  -312,     0,  -172, | , -3.4, 2186.8, -3.218, |, 12.0
12378.4, 131.6, | , 30.2, 12.1, 553.5, | ,     0,  -311,     0,  -182, | , -3.4, 2197.5, -3.284, |, 13.6
12379.4, 131.1, | , 30.2, 11.9, 554.0, | ,     0,  -302,     0,  -164, | , -3.4, 2191.9, -3.097, |, 13.8
12380.4, 131.4, | , 30.2, 2.4, 546.6, | ,     0,  -309,     0,  -144, | , -3.4, 2191.5, -3.016, |, 4.7
12381.4, 131.1, | , 30.2, 2.8, 546.9, | ,     0,  -308,     0,  -171, | , -3.4, 2197.9, -3.193, |, 4.9
12382.4, 130.2, | , 30.2, 10.5, 553.6, | ,     0,  -298,     0,  -120, | , -3.4, 2215.0, -2.805, |, 12.3
12383.4, 129.1, | , 30.2, 11.6, 555.1, | ,     0,  -307,     0,  -156, | , -3.4, 2198.8, -3.092, |, 13.2
12384.4, 128.9, | , 30.2, 11.7, 555.1, | ,     0,  -296,     0,  -165, | , -3.4, 2209.0, -3.096, |, 13.2
12385.4, 129.0, | , 30.2, 12.4, 555.8, | ,     0,  -304,     0,  -156, | , -3.4, 2221.9, -3.103, |, 13.6
12386.4, 129.1, | , 30.2, 1.1, 548.0, | ,     0,  -308,     0,  -173, | , -3.4, 2225.3, -3.253, |, 4.4
12387.4, 129.0, | , 30.2, -0.7, 547.8, | ,     0,  -309,     0,  -140, | , -3.4, 2229.2, -3.039, |, 2.8
12388.5, 127.6, | , 30.2, 11.0, 555.8, | ,     0,  -303,     0,  -128, | , -3.4, 2232.2, -2.922, |, 13.1
12389.5, 127.7, | , 30.2, 11.9, 556.1, | ,     0,  -307,     0,  -139, | , -3.4, 2231.3, -3.018, |, 13.1
12390.5, 127.2, | , 30.2, 10.2, 554.5, | ,     0,  -300,     0,  -138, | , -3.4, 2232.2, -2.963, |, 11.9
12391.5, 127.7, | , 30.2, 1.7, 549.0, | ,     0,  -308,     0,  -159, | , -3.4, 2231.8, -3.162, |, 4.6
12392.5, 128.3, | , 30.2, -0.3, 547.0, | ,     0,  -311,     0,  -161, | , -3.4, 2230.5, -3.190, |, 1.5
12393.5, 127.0, | , 30.2, 10.3, 556.5, | ,     0,  -306,     0,  -158, | , -3.4, 2244.6, -3.159, |, 12.0
12394.5, 126.2, | , 30.2, 11.0, 556.9, | ,     0,  -301,     0,  -156, | , -3.4, 2260.0, -3.135, |, 12.4
12395.5, 126.4, | , 30.2, 11.1, 556.8, | ,     0,  -298,     0,  -161, | , -3.4, 2231.3, -3.113, |, 12.5
12396.5, 126.1, | , 30.2, 11.7, 557.8, | ,     0,  -300,     0,  -165, | , -3.4, 2257.0, -3.191, |, 13.4
12397.5, 126.7, | , 30.2, 0.9, 549.5, | ,     0,  -302,     0,  -156, | , -3.4, 2236.0, -3.106, |, 3.3
12398.6, 126.3, | , 30.2, 1.1, 549.9, | ,     0,  -306,     0,  -142, | , -3.4, 2230.5, -3.030, |, 4.2
12399.6, 125.6, | , 30.2, 11.1, 558.2, | ,     0,  -302,     0,  -125, | , -3.4, 2231.3, -2.893, |, 13.3
12400.6, 125.5, | , 30.2, 11.0, 558.3, | ,     0,  -297,     0,  -174, | , -3.4, 2233.0, -3.194, |, 12.2
12401.6, 124.9, | , 30.2, 11.3, 558.2, | ,     0,  -300,     0,  -146, | , -3.4, 2245.5, -3.038, |, 12.8
12402.6, 125.1, | , 30.2, 9.4, 558.4, | ,     0,  -305,     0,  -143, | , -3.4, 2256.6, -3.069, |, 12.3
12403.6, 125.8, | , 30.2, 0.6, 550.8, | ,     0,  -302,     0,  -169, | , -3.4, 2253.6, -3.221, |, 3.9
12404.6, 125.2, | , 30.2, 2.1, 549.3, | ,     0,  -306,     0,  -165, | , -3.4, 2235.2, -3.195, |, 5.1
12405.6, 124.1, | , 30.2, 10.1, 558.7, | ,     0,  -293,     0,  -148, | , -3.4, 2229.6, -2.984, |, 12.1
12406.6, 124.2, | , 30.2, 11.1, 559.2, | ,     0,  -302,     0,  -169, | , -3.4, 2239.9, -3.197, |, 12.3
12407.6, 124.0, | , 30.2, 10.8, 559.6, | ,     0,  -301,     0,  -143, | , -3.4, 2261.3, -3.052, |, 12.5
12408.7, 124.2, | , 30.2, 2.4, 552.9, | ,     0,  -294,     0,  -158, | , -3.4, 2244.6, -3.082, |, 5.1
12409.7, 125.0, | , 30.2, -5.6, 546.5, | ,     0,  -307,     0,  -161, | , -3.4, 2254.9, -3.204, |, -1.8
12410.7, 124.1, | , 30.2, -0.8, 551.0, | ,     0,  -305,     0,  -147, | , -3.4, 2236.9, -3.069, |, 2.2
12411.7, 122.7, | , 30.2, 11.6, 560.5, | ,     0,  -301,     0,  -135, | , -3.4, 2240.3, -2.961, |, 13.1
12412.7, 122.7, | , 30.2, 10.4, 559.1, | ,     0,  -298,     0,  -134, | , -3.4, 2234.8, -2.931, |, 12.0
12413.7, 122.7, | , 30.2, 12.2, 561.3, | ,     0,  -300,     0,  -129, | , -3.4, 2230.5, -2.904, |, 13.6
12414.7, 123.0, | , 30.2, 2.4, 553.7, | ,     0,  -304,     0,  -147, | , -3.4, 2231.8, -3.056, |, 5.1
12415.8, 123.0, | , 30.2, 1.9, 553.3, | ,     0,  -302,     0,  -156, | , -3.4, 2230.9, -3.103, |, 4.6
12416.8, 122.2, | , 30.2, 12.2, 561.4, | ,     0,  -301,     0,  -145, | , -3.4, 2231.8, -3.019, |, 13.7
12417.8, 121.8, | , 30.2, 9.6, 560.1, | ,     0,  -299,     0,  -152, | , -3.4, 2232.6, -3.057, |, 11.9
12418.8, 121.5, | , 30.3, 11.5, 561.4, | ,     0,  -300,     0,  -150, | , -3.4, 2245.0, -3.066, |, 13.0
12419.8, 121.6, | , 30.2, 11.7, 561.8, | ,     0,  -303,     0,  -146, | , -3.4, 2260.9, -3.082, |, 13.3
12420.8, 122.4, | , 30.2, 1.9, 554.5, | ,     0,  -294,     0,  -162, | , -3.4, 2239.0, -3.103, |, 4.8
12421.8, 121.9, | , 30.2, 2.6, 552.5, | ,     0,  -301,     0,  -150, | , -3.4, 2227.5, -3.052, |, 5.3
12422.8, 120.8, | , 30.2, 8.9, 560.1, | ,     0,  -298,     0,  -137, | , -3.4, 2224.0, -2.934, |, 11.1
12423.8, 120.8, | , 30.2, 11.9, 562.2, | ,     0,  -293,     0,  -137, | , -3.4, 2224.9, -2.901, |, 13.2
12424.8, 120.3, | , 30.2, 11.2, 562.3, | ,     0,  -300,     0,  -152, | , -3.4, 2244.6, -3.078, |, 12.6
12425.9, 121.0, | , 30.2, 2.2, 554.6, | ,     0,  -302,     0,  -142, | , -3.4, 2223.6, -3.000, |, 4.6
12426.9, 121.0, | , 30.2, 1.1, 553.4, | ,     0,  -305,     0,  -150, | , -3.4, 2221.0, -3.062, |, 2.8
12427.9, 119.9, | , 30.2, 9.8, 561.0, | ,     0,  -305,     0,  -157, | , -3.4, 2222.8, -3.119, |, 11.2
12428.9, 119.6, | , 30.3, 10.8, 562.5, | ,     0,  -303,     0,  -136, | , -3.4, 2223.2, -2.964, |, 13.1
12429.9, 119.6, | , 30.2, 11.3, 562.9, | ,     0,  -294,     0,  -144, | , -3.4, 2224.9, -2.955, |, 12.7
12430.9, 119.7, | , 30.2, 11.9, 563.3, | ,     0,  -299,     0,  -157, | , -3.4, 2233.0, -3.091, |, 12.9
12431.9, 120.0, | , 30.2, 2.4, 555.3, | ,     0,  -299,     0,  -156, | , -3.4, 2228.3, -3.076, |, 4.5
12432.9, 119.9, | , 30.2, 0.9, 555.3, | ,     0,  -298,     0,  -148, | , -3.4, 2218.9, -3.006, |, 3.6
12433.9, 118.8, | , 30.3, 11.1, 563.7, | ,     0,  -300,     0,  -156, | , -3.4, 2224.5, -3.079, |, 12.7
12434.9, 119.0, | , 30.2, 11.8, 563.7, | ,     0,  -295,     0,  -124, | , -3.4, 2239.0, -2.845, |, 13.5
12436.0, 118.4, | , 30.3, 11.7, 563.9, | ,     0,  -300,     0,  -140, | , -3.4, 2227.0, -2.978, |, 13.2
12437.0, 118.2, | , 30.2, 11.3, 564.5, | ,     0,  -303,     0,  -141, | , -3.4, 2214.6, -2.984, |, 13.2
12438.0, 119.1, | , 30.2, -0.4, 555.3, | ,     0,  -306,     0,  -157, | , -3.4, 2215.5, -3.117, |, 3.3
12439.0, 118.9, | , 30.2, 1.9, 556.0, | ,     0,  -304,     0,  -161, | , -3.4, 2225.3, -3.138, |, 4.3
12440.0, 117.7, | , 30.3, 11.7, 564.3, | ,     0,  -302,     0,  -146, | , -3.4, 2215.0, -3.010, |, 13.2
12441.0, 117.8, | , 30.3, 12.2, 564.5, | ,     0,  -297,     0,  -145, | , -3.4, 2214.6, -2.968, |, 13.7
12442.0, 117.7, | , 30.2, 12.0, 565.1, | ,     0,  -298,     0,  -154, | , -3.4, 2215.0, -3.041, |, 13.7
12443.0, 118.1, | , 30.2, 1.6, 556.7, | ,     0,  -306,     0,  -161, | , -3.4, 2215.5, -3.140, |, 3.8
12444.0, 118.0, | , 30.2, 0.4, 555.6, | ,     0,  -304,     0,  -150, | , -3.4, 2206.9, -3.038, |, 3.5
12445.0, 117.3, | , 30.2, 10.0, 563.4, | ,     0,  -303,     0,  -148, | , -3.4, 2230.9, -3.054, |, 12.0
12446.1, 117.2, | , 30.2, 10.7, 564.4, | ,     0,  -301,     0,  -129, | , -3.4, 2216.8, -2.895, |, 12.4
12447.1, 116.6, | , 30.3, 11.0, 564.2, | ,     0,  -296,     0,  -146, | , -3.4, 2214.2, -2.971, |, 12.9
12448.1, 116.6, | , 30.3, 9.8, 563.7, | ,     0,  -300,     0,  -118, | , -3.4, 2215.5, -2.810, |, 12.1
12449.1, 117.3, | , 30.2, 2.8, 557.7, | ,     0,  -302,     0,  -140, | , -3.4, 2208.2, -2.966, |, 5.0
12450.1, 116.8, | , 30.2, 2.0, 557.3, | ,     0,  -302,     0,  -152, | , -3.4, 2207.3, -3.040, |, 4.9
12451.1, 116.0, | , 30.2, 11.4, 564.9, | ,     0,  -301,     0,  -140, | , -3.4, 2237.8, -2.997, |, 12.6
12452.1, 116.1, | , 30.3, 11.8, 565.7, | ,     0,  -300,     0,  -136, | , -3.4, 2210.3, -2.925, |, 13.0
12453.1, 116.2, | , 30.2, 10.8, 565.3, | ,     0,  -304,     0,  -153, | , -3.4, 2230.0, -3.091, |, 12.4
12454.1, 115.3, | , 30.3, 11.5, 565.8, | ,     0,  -301,     0,  -139, | , -3.4, 2213.8, -2.952, |, 13.2
12455.1, 116.1, | , 30.2, 1.4, 556.7, | ,     0,  -305,     0,  -167, | , -3.4, 2219.3, -3.176, |, 4.5
12456.2, 115.8, | , 30.2, 1.2, 559.0, | ,     0,  -304,     0,  -158, | , -3.4, 2205.6, -3.094, |, 3.8
12457.2, 114.8, | , 30.3, 11.6, 566.2, | ,     0,  -301,     0,  -162, | , -3.4, 2209.5, -3.105, |, 13.3
12458.2, 114.9, | , 30.3, 10.3, 565.1, | ,     0,  -301,     0,  -149, | , -3.4, 2224.0, -3.037, |, 11.9
12459.2, 115.1, | , 30.3, 11.7, 565.8, | ,     0,  -301,     0,  -138, | , -3.4, 2236.0, -2.978, |, 13.3
12460.2, 115.6, | , 30.2, 2.8, 559.2, | ,     0,  -297,     0,  -149, | , -3.4, 2221.9, -3.006, |, 5.7
12461.2, 115.2, | , 30.3, 0.1, 556.9, | ,     0,  -305,     0,  -154, | , -3.4, 2205.6, -3.067, |, 2.9
12462.2, 115.3, | , 30.2, 10.0, 564.7, | ,     0,  -302,     0,  -165, | , -3.4, 2210.3, -3.128, |, 5.7
12463.2, 114.1, | , 30.3, 10.2, 565.4, | ,     0,  -303,     0,  -142, | , -3.4, 2203.5, -2.974, |, 11.9
12464.2, 113.7, | , 30.3, 11.6, 566.2, | ,     0,  -297,     0,  -139, | , -3.4, 2207.8, -2.922, |, 13.2
12465.3, 113.6, | , 30.3, 11.6, 567.0, | ,     0,  -293,     0,  -148, | , -3.4, 2203.5, -2.947, |, 13.4
12466.3, 114.2, | , 30.2, 2.2, 559.1, | ,     0,  -300,     0,  -142, | , -3.4, 2203.5, -2.958, |, 5.0
12467.3, 114.5, | , 30.2, 3.1, 559.0, | ,     0,  -305,     0,  -160, | , -3.4, 2197.0, -3.097, |, 5.6
12468.3, 113.5, | , 30.3, 9.8, 565.2, | ,     0,  -300,     0,  -146, | , -3.4, 2198.8, -2.977, |, 11.5
12469.3, 113.5, | , 30.3, 11.3, 567.3, | ,     0,  -303,     0,  -147, | , -3.4, 2200.0, -3.008, |, 13.2
12470.3, 113.3, | , 30.3, 11.9, 567.5, | ,     0,  -301,     0,  -164, | , -3.4, 2226.6, -3.142, |, 13.1
12471.3, 112.8, | , 30.3, 11.4, 566.4, | ,     0,  -302,     0,  -143, | , -3.4, 2195.8, -2.968, |, 12.7
12472.3, 113.5, | , 30.3, 1.7, 557.7, | ,     0,  -304,     0,  -146, | , -3.4, 2191.5, -2.991, |, 2.9
12473.3, 113.3, | , 30.2, 1.7, 556.6, | ,     0,  -298,     0,  -147, | , -3.4, 2204.3, -2.981, |, 1.7
12474.4, 112.5, | , 30.3, 10.9, 566.6, | ,     0,  -303,     0,  -135, | , -3.4, 2201.8, -2.925, |, 12.2
12475.4, 112.1, | , 30.3, 11.0, 567.1, | ,     0,  -300,     0,  -143, | , -3.4, 2200.0, -2.959, |, 12.6
12476.4, 112.2, | , 30.3, 8.5, 566.9, | ,     0,  -289,     0,  -136, | , -3.4, 2199.2, -2.837, |, 11.4
12477.4, 113.0, | , 30.2, 2.5, 560.6, | ,     0,  -304,     0,  -145, | , -3.4, 2197.9, -2.994, |, 5.0
12478.4, 112.9, | , 30.2, -1.8, 557.1, | ,     0,  -303,     0,  -160, | , -3.4, 2215.9, -3.113, |, 1.7
12479.4, 112.1, | , 30.3, 9.3, 567.2, | ,     0,  -302,     0,  -151, | , -3.4, 2199.6, -3.028, |, 12.0
12480.4, 111.8, | , 30.3, 11.8, 568.0, | ,     0,  -298,     0,  -161, | , -3.4, 2210.3, -3.082, |, 12.9
12481.4, 111.7, | , 30.3, 10.6, 567.5, | ,     0,  -295,     0,  -127, | , -3.4, 2199.6, -2.824, |, 12.4
12482.4, 111.2, | , 30.3, 11.7, 568.0, | ,     0,  -303,     0,  -132, | , -3.4, 2199.6, -2.908, |, 13.1
12483.4, 112.0, | , 30.2, 1.5, 560.4, | ,     0,  -302,     0,  -146, | , -3.4, 2202.2, -2.992, |, 4.2
12484.4, 112.0, | , 30.2, 3.1, 561.2, | ,     0,  -304,     0,  -153, | , -3.4, 2202.6, -3.055, |, 5.5
12485.5, 110.7, | , 30.3, 11.6, 568.3, | ,     0,  -301,     0,  -140, | , -3.4, 2201.8, -2.947, |, 13.0
12486.5, 110.5, | , 30.3, 11.7, 568.1, | ,     0,  -302,     0,  -150, | , -3.4, 2199.2, -3.015, |, 13.3
12487.5, 110.7, | , 30.3, 12.1, 569.0, | ,     0,  -294,     0,  -148, | , -3.4, 2203.0, -2.955, |, 13.6
12488.5, 110.8, | , 30.3, 10.5, 568.0, | ,     0,  -301,     0,  -146, | , -3.4, 2210.3, -3.005, |, 12.4
12489.5, 111.1, | , 30.3, 1.7, 559.6, | ,     0,  -306,     0,  -165, | , -3.4, 2198.8, -3.142, |, 5.1
12490.5, 110.9, | , 30.2, 1.3, 560.4, | ,     0,  -303,     0,  -131, | , -3.4, 2193.2, -2.890, |, 4.1
12491.5, 110.3, | , 30.3, 11.8, 568.6, | ,     0,  -293,     0,  -140, | , -3.4, 2202.2, -2.895, |, 13.1
12492.5, 109.9, | , 30.3, 11.2, 568.5, | ,     0,  -300,     0,  -148, | , -3.4, 2216.8, -3.013, |, 12.5
12493.5, 109.8, | , 30.3, 9.6, 566.2, | ,     0,  -299,     0,  -128, | , -3.4, 2206.5, -2.863, |, 11.8
12494.6, 110.6, | , 30.3, 2.2, 561.2, | ,     0,  -300,     0,  -130, | , -3.4, 2198.3, -2.865, |, 5.2
12495.6, 110.5, | , 30.3, 3.1, 561.2, | ,     0,  -302,     0,  -154, | , -3.4, 2199.2, -3.043, |, 5.2
12496.6, 110.0, | , 30.3, 2.3, 561.3, | ,     0,  -300,     0,  -152, | , -3.4, 2217.2, -3.040, |, 5.2
12497.6, 109.2, | , 30.3, 11.1, 568.8, | ,     0,  -299,     0,  -143, | , -3.4, 2213.8, -2.973, |, 13.3
12498.6, 109.6, | , 30.3, 10.2, 568.0, | ,     0,  -300,     0,  -151, | , -3.4, 2210.3, -3.024, |, 12.1
12499.6, 108.9, | , 30.3, 11.4, 568.9, | ,     0,  -300,     0,  -142, | , -3.4, 2217.6, -2.972, |, 13.0
12500.6, 109.3, | , 30.3, 2.6, 562.0, | ,     0,  -303,     0,  -150, | , -3.4, 2203.9, -3.035, |, 5.1
12501.6, 109.5, | , 30.3, 2.3, 562.1, | ,     0,  -305,     0,  -163, | , -3.4, 2197.5, -3.118, |, 5.4
12502.6, 108.4, | , 30.3, 11.5, 569.2, | ,     0,  -300,     0,  -137, | , -3.4, 2225.3, -2.955, |, 12.8
12503.7, 108.5, | , 30.3, 10.5, 568.0, | ,     0,  -303,     0,  -150, | , -3.4, 2200.0, -3.025, |, 12.0
12504.7, 108.5, | , 30.3, 12.2, 569.2, | ,     0,  -290,     0,  -134, | , -3.4, 2191.9, -2.820, |, 13.7
12505.7, 108.2, | , 30.3, 11.9, 569.5, | ,     0,  -300,     0,  -125, | , -3.4, 2194.9, -2.836, |, 13.6
12506.7, 108.7, | , 30.3, 1.0, 561.5, | ,     0,  -294,     0,  -142, | , -3.4, 2194.9, -2.902, |, 3.9
12507.7, 108.6, | , 30.3, 3.2, 561.9, | ,     0,  -299,     0,  -132, | , -3.4, 2194.5, -2.872, |, 4.8
12508.7, 107.9, | , 30.3, 9.4, 568.3, | ,     0,  -301,     0,  -123, | , -3.4, 2191.0, -2.821, |, 10.8
12509.7, 107.9, | , 30.3, 11.6, 569.5, | ,     0,  -296,     0,  -142, | , -3.4, 2211.2, -2.936, |, 13.3
12510.7, 107.5, | , 30.3, 10.9, 569.6, | ,     0,  -292,     0,  -142, | , -3.4, 2201.3, -2.905, |, 12.8
12511.7, 108.0, | , 30.3, 1.9, 562.0, | ,     0,  -294,     0,  -154, | , -3.4, 2191.0, -2.978, |, 4.7
12512.7, 108.4, | , 30.3, 1.0, 560.5, | ,     0,  -300,     0,  -150, | , -3.4, 2198.3, -2.997, |, 3.0
12513.8, 108.6, | , 30.3, 0.3, 559.9, | ,     0,  -300,     0,  -161, | , -3.4, 2192.3, -3.069, |, 3.3
12514.8, 106.9, | , 30.3, 11.3, 569.8, | ,     0,  -297,     0,  -157, | , -3.4, 2194.0, -3.021, |, 12.7
12515.8, 107.1, | , 30.3, 11.5, 570.1, | ,     0,  -286,     0,  -150, | , -3.4, 2218.0, -2.932, |, 12.6
12516.8, 106.9, | , 30.3, 12.2, 570.3, | ,     0,  -294,     0,  -144, | , -3.4, 2217.6, -2.952, |, 13.5
12517.8, 107.2, | , 30.3, 2.5, 563.0, | ,     0,  -300,     0,  -150, | , -3.4, 2213.8, -3.029, |, 5.2
12518.8, 107.4, | , 30.3, -0.4, 560.2, | ,     0,  -291,     0,  -164, | , -3.4, 2189.8, -3.025, |, 2.5
12519.8, 106.6, | , 30.3, 12.0, 570.7, | ,     0,  -297,     0,  -144, | , -3.4, 2217.2, -2.970, |, 13.7
12520.8, 106.2, | , 30.3, 11.8, 570.3, | ,     0,  -297,     0,  -146, | , -3.4, 2194.9, -2.954, |, 13.2
12521.8, 106.0, | , 30.3, 10.7, 570.0, | ,     0,  -296,     0,  -145, | , -3.4, 2193.2, -2.937, |, 12.3
12522.8, 106.0, | , 30.3, 12.0, 571.1, | ,     0,  -299,     0,  -143, | , -3.4, 2193.6, -2.944, |, 13.4
12523.9, 107.0, | , 30.3, 0.0, 561.6, | ,     0,  -300,     0,  -147, | , -3.4, 2214.2, -3.002, |, 2.4
12524.9, 106.6, | , 30.3, -1.0, 561.5, | ,     0,  -300,     0,  -128, | , -3.4, 2194.9, -2.855, |, 2.4
12525.9, 105.6, | , 30.3, 11.0, 570.0, | ,     0,  -298,     0,  -141, | , -3.4, 2193.6, -2.922, |, 12.3
12526.9, 105.8, | , 30.3, 10.8, 570.1, | ,     0,  -297,     0,  -141, | , -3.4, 2192.3, -2.914, |, 13.1
12527.9, 105.5, | , 30.3, 11.4, 570.7, | ,     0,  -290,     0,  -120, | , -3.4, 2191.9, -2.724, |, 12.5
12528.9, 106.1, | , 30.3, 0.7, 562.1, | ,     0,  -299,     0,  -133, | , -3.4, 2197.0, -2.883, |, 3.6
12529.9, 106.0, | , 30.3, 1.2, 561.9, | ,     0,  -296,     0,  -161, | , -3.4, 2193.2, -3.042, |, 3.0
12530.9, 106.2, | , 30.3, -0.3, 562.2, | ,     0,  -291,     0,  -161, | , -3.4, 2215.0, -3.038, |, 3.3
12531.9, 105.0, | , 30.3, 10.4, 571.0, | ,     0,  -289,     0,  -142, | , -3.4, 2201.3, -2.884, |, 12.5
12532.9, 104.7, | , 30.3, 11.5, 570.7, | ,     0,  -297,     0,  -150, | , -3.4, 2221.9, -3.012, |, 12.5
12534.0, 105.0, | , 30.3, 10.6, 570.2, | ,     0,  -290,     0,  -150, | , -3.4, 2193.2, -2.925, |, 11.5
12535.0, 105.2, | , 30.3, 2.6, 564.0, | ,     0,  -297,     0,  -161, | , -3.4, 2188.5, -3.038, |, 5.0
12536.0, 105.2, | , 30.3, 0.4, 562.1, | ,     0,  -299,     0,  -142, | , -3.4, 2192.3, -2.937, |, 3.7
12537.0, 104.5, | , 30.3, 12.3, 572.0, | ,     0,  -290,     0,  -145, | , -3.4, 2191.9, -2.896, |, 13.8
12538.0, 104.0, | , 30.3, 11.6, 571.2, | ,     0,  -296,     0,  -146, | , -3.4, 2194.9, -2.941, |, 13.2
12539.0, 104.1, | , 30.3, 11.0, 570.6, | ,     0,  -297,     0,  -159, | , -3.4, 2198.3, -3.041, |, 12.5
