Repository: jdhuang-csm/Ru-BCA

## Methods
* (BaO)<sub>x</sub>-(CaO)<sub>y</sub>-(Al<sub>2</sub>O<sub>3</sub>)<sub>1-x-y</sub> (BCA) catalyst supports were synthesized via sol-gel and solid-state methods. 
* Ru/BCA catalysts were prepared via incipient wetness impregnation to achieve 1 wt. % Ru loading.
* Ammonia synthesis rates were measured for Ru/BCA catalysts in a packed-bed reactor at 480-600<sup>o</sup>C, 10 bar, and space velocities up to 1.3 x 10<sup>6</sup> ml g<sub>cat</sub><sup>-1</sup> h<sup>-1</sup>.
* A machine learning (ML) model was employed to improve understanding of the behavior of Ru/BCA catalysts.
* A microkinetic model was developed to describe the best-performing catalyst.

File: data/init_files_Cadigan/BAdC_doubann_2017-06-16-01.txt (part 32 of 43)
********** Start test **********
Elapsed time, Pressure, | , LJtemp(C), Inner-Temp, Outer-Temp, | , N2-set, N2-flow, H2-set, H2-flow, | , pH, NH3_ppm, NH3_Prod_rate, |, In222Temp
12197.2, 140.0, | , 27.4, 11.7, 585.7, | ,  2000,  1931,  6000,  5860, | , -3.4, 708.2, 14.387, |, 12.7
12198.2, 140.5, | , 27.4, 12.4, 585.7, | ,  2000,  1935,  6000,  5870, | , -3.4, 713.3, 14.517, |, 12.3
12199.3, 140.7, | , 27.4, 11.3, 584.7, | ,  2000,  1930,  6000,  5867, | , -3.4, 693.6, 14.102, |, 11.6
12200.3, 140.1, | , 27.4, 11.6, 585.3, | ,  2000,  1924,  6000,  5863, | , -3.4, 694.9, 14.111, |, 11.8
12201.3, 141.9, | , 27.4, 4.2, 579.0, | ,  2000,  1926,  6000,  5838, | , -3.4, 709.1, 14.355, |, 5.3
12202.3, 142.0, | , 27.4, 4.1, 578.8, | ,  2000,  1932,  6000,  5856, | , -3.4, 694.9, 14.113, |, 5.7
12203.3, 140.2, | , 27.4, 11.1, 584.6, | ,  2000,  1932,  6000,  5843, | , -3.4, 721.1, 14.619, |, 11.8
12204.3, 140.6, | , 27.4, 10.2, 584.3, | ,  2000,  1928,  6000,  5861, | , -3.4, 705.6, 14.332, |, 11.4
12205.3, 140.3, | , 27.4, 11.9, 585.5, | ,  2000,  1932,  6000,  5844, | , -3.4, 694.5, 14.081, |, 12.3
12206.3, 141.3, | , 27.4, 4.5, 579.5, | ,  2000,  1927,  6000,  5848, | , -3.4, 703.5, 14.263, |, 5.4
12207.3, 141.3, | , 27.4, 5.8, 580.1, | ,  2000,  1931,  6000,  5869, | , -3.4, 708.6, 14.413, |, 6.7
12208.4, 140.5, | , 27.4, 11.7, 585.3, | ,  2000,  1931,  6000,  5863, | , -3.4, 715.9, 14.548, |, 12.6
12209.4, 141.6, | , 27.4, 3.6, 578.8, | ,  2000,  1933,  6000,  5876, | , -3.4, 690.2, 14.054, |, 5.1
12210.4, 140.2, | , 27.4, 11.2, 585.3, | ,  2000,  1932,  6000,  5864, | , -3.4, 691.1, 14.048, |, 11.7
12211.4, 140.4, | , 27.4, 12.3, 586.1, | ,  2000,  1934,  6000,  5878, | , -3.4, 694.5, 14.146, |, 12.7
12212.4, 141.7, | , 27.4, 5.2, 580.4, | ,  2000,  1923,  6000,  5842, | , -3.4, 719.8, 14.573, |, 6.7
12213.4, 141.2, | , 27.4, 3.9, 580.1, | ,  2000,  1924,  6000,  5867, | , -3.4, 721.5, 14.656, |, 6.1
12214.4, 140.1, | , 27.4, 11.0, 585.4, | ,  2000,  1925,  6000,  5837, | , -3.4, 710.3, 14.376, |, 11.6
12215.4, 140.6, | , 27.4, 11.7, 585.5, | ,  2000,  1927,  6000,  5880, | , -3.4, 710.3, 14.461, |, 12.2
12216.4, 140.0, | , 27.4, 11.7, 585.5, | ,  2000,  1927,  6000,  5863, | , -3.4, 700.9, 14.238, |, 12.1
12217.5, 140.2, | , 27.4, 11.9, 585.2, | ,  2000,  1931,  6000,  5917, | , -3.4, 727.0, 14.879, |, 12.2
12218.5, 142.1, | , 27.4, 4.0, 580.2, | ,  2000,  1930,  6000,  5855, | , -3.4, 730.0, 14.820, |, 5.3
12219.5, 141.6, | , 27.4, 1.9, 578.1, | ,  2000,  1925,  6000,  5812, | , -3.4, 718.9, 14.504, |, 4.0
12220.5, 140.1, | , 27.4, 11.5, 585.1, | ,  2000,  1930,  6000,  5854, | , -3.4, 708.6, 14.383, |, 12.0
12221.5, 140.5, | , 27.4, 12.3, 586.0, | ,  2000,  1931,  6000,  5843, | , -3.4, 720.6, 14.608, |, 12.8
12222.5, 140.0, | , 27.4, 11.7, 585.5, | ,  2000,  1929,  6000,  5844, | , -3.4, 712.1, 14.432, |, 12.2
12223.5, 141.3, | , 27.4, 4.9, 579.9, | ,  2000,  1931,  6000,  5846, | , -3.4, 709.9, 14.396, |, 6.2
12224.5, 141.2, | , 27.4, 4.6, 580.2, | ,  2000,  1934,  6000,  5813, | , -3.4, 709.5, 14.332, |, 6.7
12225.6, 140.4, | , 27.4, 12.2, 585.8, | ,  2000,  1927,  6000,  5858, | , -3.4, 719.8, 14.611, |, 12.7
12226.6, 140.4, | , 27.4, 10.8, 584.8, | ,  2000,  1929,  6000,  5862, | , -3.4, 716.8, 14.562, |, 11.5
12227.6, 140.0, | , 27.4, 11.6, 586.0, | ,  2000,  1927,  6000,  5803, | , -3.4, 724.0, 14.595, |, 12.3
12228.6, 140.4, | , 27.4, 11.7, 585.5, | ,  2000,  1931,  6000,  5867, | , -3.4, 710.3, 14.445, |, 12.3
12229.6, 141.5, | , 27.4, 4.0, 578.7, | ,  2000,  1928,  6000,  5857, | , -3.4, 708.2, 14.377, |, 5.5
12230.6, 141.2, | , 27.4, 5.4, 579.6, | ,  2000,  1927,  6000,  5864, | , -3.4, 732.2, 14.875, |, 6.8
12231.6, 140.4, | , 27.4, 12.4, 586.5, | ,  2000,  1931,  6000,  5846, | , -3.4, 709.9, 14.396, |, 12.8
12232.6, 140.5, | , 27.4, 12.2, 586.2, | ,  2000,  1929,  6000,  5869, | , -3.4, 708.2, 14.401, |, 12.7
12233.6, 140.3, | , 27.4, 10.8, 584.9, | ,  2000,  1935,  6000,  5867, | , -3.4, 708.6, 14.415, |, 11.7
12234.7, 140.3, | , 27.4, 10.6, 585.5, | ,  2000,  1932,  6000,  5839, | , -3.4, 710.3, 14.394, |, 12.0
12235.7, 141.5, | , 27.4, 6.0, 581.1, | ,  2000,  1930,  6000,  5845, | , -3.4, 709.1, 14.374, |, 7.1
12236.7, 141.6, | , 27.4, 3.0, 580.4, | ,  2000,  1926,  6000,  5867, | , -3.4, 729.6, 14.826, |, 4.6
12237.7, 140.1, | , 27.4, 11.6, 585.5, | ,  2000,  1926,  6000,  5837, | , -3.4, 734.8, 14.873, |, 12.1
12238.7, 140.0, | , 27.4, 11.7, 586.0, | ,  2000,  1924,  6000,  5865, | , -3.4, 740.3, 15.036, |, 12.2
12239.7, 140.3, | , 27.4, 10.8, 585.2, | ,  2000,  1930,  6000,  5852, | , -3.4, 721.1, 14.632, |, 11.4
12240.7, 141.5, | , 27.4, 4.2, 579.7, | ,  2000,  1928,  6000,  5854, | , -3.4, 727.0, 14.753, |, 5.5
12241.7, 141.2, | , 27.4, 4.6, 580.5, | ,  2000,  1924,  6000,  5859, | , -3.4, 738.2, 14.980, |, 6.5
12242.7, 140.4, | , 27.4, 12.3, 586.0, | ,  2000,  1929,  6000,  5834, | , -3.4, 709.5, 14.363, |, 12.8
12243.8, 139.9, | , 27.4, 11.8, 585.7, | ,  2000,  1929,  6000,  5843, | , -3.4, 715.9, 14.508, |, 12.2
12244.8, 140.7, | , 27.4, 11.1, 585.3, | ,  2000,  1931,  6000,  5850, | , -3.4, 710.8, 14.421, |, 11.8
12245.8, 140.5, | , 27.4, 12.0, 586.1, | ,  2000,  1925,  6000,  5874, | , -3.4, 710.3, 14.446, |, 12.6
12246.8, 141.5, | , 27.4, 3.8, 579.1, | ,  2000,  1931,  6000,  5858, | , -3.4, 717.2, 14.566, |, 5.1
12247.8, 141.3, | , 27.4, 2.9, 579.3, | ,  2000,  1925,  6000,  5840, | , -3.4, 722.8, 14.633, |, 4.8
12248.8, 140.4, | , 27.4, 12.2, 586.0, | ,  2000,  1928,  6000,  5856, | , -3.4, 724.9, 14.712, |, 12.6
12249.8, 140.5, | , 27.4, 11.1, 585.0, | ,  2000,  1929,  6000,  5849, | , -3.4, 717.2, 14.547, |, 12.0
12250.8, 140.1, | , 27.4, 11.7, 581.9, | ,  2000,  1933,  6000,  5852, | , -3.4, 715.1, 14.514, |, 12.1
12251.8, 141.4, | , 27.4, 4.7, 579.8, | ,  2000,  1933,  6000,  5840, | , -3.4, 718.5, 14.562, |, 6.1
12252.9, 142.1, | , 27.4, 3.7, 580.9, | ,  2000,  1931,  6000,  5852, | , -3.4, 723.2, 14.676, |, 6.8
12253.9, 140.8, | , 27.4, 10.7, 585.0, | ,  2000,  1923,  6000,  5831, | , -3.4, 724.0, 14.640, |, 11.3
12254.9, 140.3, | , 27.4, 10.7, 585.0, | ,  2000,  1933,  6000,  5860, | , -3.4, 724.5, 14.721, |, 11.3
12255.9, 140.1, | , 27.4, 11.6, 585.1, | ,  2000,  1928,  6000,  5863, | , -3.4, 717.6, 14.578, |, 12.0
12256.9, 140.2, | , 27.4, 11.7, 585.8, | ,  2000,  1932,  6000,  5863, | , -3.4, 724.9, 14.734, |, 12.3
12257.9, 141.2, | , 27.4, 4.7, 579.6, | ,  2000,  1925,  6000,  5831, | , -3.4, 712.1, 14.401, |, 6.2
12258.9, 141.4, | , 27.4, 4.7, 578.4, | ,  2000,  1929,  6000,  5863, | , -3.4, 718.9, 14.605, |, 5.7
12259.9, 140.6, | , 27.4, 10.8, 585.2, | ,  2000,  1928,  6000,  5841, | , -3.4, 724.5, 14.677, |, 11.3
12260.9, 140.2, | , 27.4, 11.1, 585.0, | ,  2000,  1929,  6000,  5856, | , -3.4, 722.8, 14.673, |, 11.8
12262.0, 140.5, | , 27.4, 11.8, 585.2, | ,  2000,  1920,  6000,  5842, | , -3.4, 716.8, 14.507, |, 12.4
12263.0, 140.2, | , 27.4, 11.1, 585.0, | ,  2000,  1932,  6000,  5895, | , -3.4, 726.6, 14.829, |, 12.0
12264.0, 141.7, | , 27.4, 2.1, 577.7, | ,  2000,  1929,  6000,  5834, | , -3.4, 744.6, 15.074, |, 3.8
12265.0, 142.0, | , 27.4, 2.8, 578.2, | ,  2000,  1926,  6000,  5897, | , -3.4, 724.9, 14.786, |, 3.8
12266.0, 140.5, | , 27.4, 12.2, 585.6, | ,  2000,  1929,  6000,  5850, | , -3.4, 717.2, 14.547, |, 12.5
12267.0, 140.3, | , 27.4, 11.1, 585.1, | ,  2000,  1928,  6000,  5875, | , -3.4, 716.3, 14.575, |, 12.0
12268.0, 140.1, | , 27.4, 11.2, 585.0, | ,  2000,  1929,  6000,  5830, | , -3.4, 735.2, 14.873, |, 11.7
12269.0, 141.5, | , 27.4, 5.0, 579.6, | ,  2000,  1927,  6000,  5833, | , -3.4, 726.2, 14.694, |, 6.4
12270.1, 141.4, | , 27.4, 4.6, 579.4, | ,  2000,  1927,  6000,  5870, | , -3.4, 729.6, 14.833, |, 5.9
12271.1, 140.1, | , 27.4, 11.3, 584.9, | ,  2000,  1929,  6000,  5840, | , -3.4, 736.9, 14.928, |, 12.1
12272.1, 140.5, | , 27.4, 11.9, 585.6, | ,  2000,  1930,  6000,  5871, | , -3.4, 727.5, 14.797, |, 12.8
12273.1, 140.1, | , 27.4, 11.0, 584.7, | ,  2000,  1927,  6000,  5847, | , -3.4, 730.5, 14.807, |, 12.0
12274.1, 140.2, | , 27.4, 11.2, 585.1, | ,  2000,  1928,  6000,  5860, | , -3.4, 730.0, 14.826, |, 12.0
12275.1, 141.5, | , 27.4, 4.0, 579.7, | ,  2000,  1923,  6000,  5822, | , -3.4, 718.1, 14.502, |, 5.3
12276.1, 141.7, | , 27.4, 5.9, 580.6, | ,  2000,  1931,  6000,  5845, | , -3.4, 749.3, 15.192, |, 7.1
12277.1, 140.2, | , 27.4, 11.3, 585.0, | ,  2000,  1930,  6000,  5848, | , -3.4, 737.8, 14.961, |, 12.0
12278.2, 140.4, | , 27.4, 11.7, 585.3, | ,  2000,  1928,  6000,  5833, | , -3.4, 728.8, 14.747, |, 12.5
12279.2, 140.4, | , 27.4, 11.6, 585.8, | ,  2000,  1927,  6000,  5863, | , -3.4, 751.5, 15.265, |, 12.3
12280.2, 140.4, | , 27.4, 10.2, 583.8, | ,  2000,  1933,  6000,  5875, | , -3.4, 726.2, 14.784, |, 11.2
12281.2, 141.7, | , 27.4, 5.2, 580.3, | ,  2000,  1928,  6000,  5855, | , -3.4, 735.2, 14.919, |, 6.6
12282.2, 142.0, | , 27.4, 4.2, 579.1, | ,  2000,  1929,  6000,  5823, | , -3.4, 728.8, 14.731, |, 5.0
12283.2, 140.4, | , 27.4, 11.8, 585.7, | ,  2000,  1930,  6000,  5848, | , -3.4, 725.3, 14.709, |, 12.7
12284.2, 140.1, | , 27.4, 11.5, 585.2, | ,  2000,  1925,  6000,  5846, | , -3.4, 737.3, 14.940, |, 12.1
12285.2, 140.3, | , 27.4, 10.4, 585.0, | ,  2000,  1934,  6000,  5847, | , -3.4, 754.0, 15.298, |, 11.4
12286.2, 141.8, | , 27.4, 5.1, 580.4, | ,  2000,  1933,  6000,  5871, | , -3.4, 748.9, 15.239, |, 6.5
12287.3, 141.2, | , 27.4, 4.5, 579.8, | ,  2000,  1925,  6000,  5850, | , -3.4, 718.1, 14.558, |, 4.8
12288.3, 140.2, | , 27.4, 11.6, 585.4, | ,  2000,  1935,  6000,  5848, | , -3.4, 726.2, 14.738, |, 11.6
12289.3, 140.5, | , 27.4, 12.0, 585.5, | ,  2000,  1933,  6000,  5849, | , -3.4, 733.5, 14.883, |, 12.6
12290.3, 140.3, | , 27.4, 10.8, 584.9, | ,  2000,  1928,  6000,  5839, | , -3.4, 733.0, 14.846, |, 11.4
12291.3, 140.0, | , 27.4, 11.6, 585.2, | ,  2000,  1929,  6000,  5828, | , -3.4, 723.6, 14.635, |, 12.2
12292.3, 142.1, | , 27.4, 0.6, 581.1, | ,  2000,  1928,  6000,  5837, | , -3.4, 725.3, 14.686, |, 7.4
12293.3, 141.6, | , 27.4, 5.6, 579.0, | ,  2000,  1927,  6000,  5843, | , -3.4, 718.9, 14.564, |, 6.6
12294.3, 140.1, | , 27.4, 11.9, 585.5, | ,  2000,  1931,  6000,  5863, | , -3.4, 738.2, 15.001, |, 12.2
12295.3, 140.6, | , 27.4, 11.6, 585.7, | ,  2000,  1934,  6000,  5848, | , -3.4, 760.9, 15.440, |, 12.2
12296.4, 140.4, | , 27.4, 12.3, 586.1, | ,  2000,  1932,  6000,  5840, | , -3.4, 735.6, 14.907, |, 12.9
12297.4, 141.4, | , 27.4, 4.7, 580.0, | ,  2000,  1927,  6000,  5858, | , -3.4, 730.9, 14.837, |, 6.1
12298.4, 141.4, | , 27.4, 4.1, 579.6, | ,  2000,  1929,  6000,  5815, | , -3.4, 731.8, 14.776, |, 4.9
12299.4, 142.2, | , 27.4, 2.8, 577.1, | ,  2000,  1925,  6000,  5865, | , -3.4, 756.6, 15.369, |, 5.7
12300.4, 140.2, | , 27.4, 10.8, 585.0, | ,  2000,  1933,  6000,  5852, | , -3.4, 762.2, 15.472, |, 11.2
12301.4, 140.1, | , 27.4, 11.5, 585.6, | ,  2000,  1926,  6000,  5841, | , -3.4, 763.5, 15.461, |, 11.9
12302.4, 140.5, | , 27.4, 12.2, 585.9, | ,  2000,  1936,  6000,  5872, | , -3.4, 759.2, 15.456, |, 12.8
12303.4, 141.3, | , 27.4, 4.9, 580.0, | ,  2000,  1927,  6000,  5826, | , -3.4, 733.0, 14.820, |, 6.1
12304.4, 141.2, | , 27.4, 5.5, 580.7, | ,  2000,  1928,  6000,  5842, | , -3.4, 735.6, 14.903, |, 6.8
12305.5, 140.3, | , 27.4, 10.9, 585.4, | ,  2000,  1926,  6000,  5875, | , -3.4, 737.8, 15.006, |, 10.9
12306.5, 140.6, | , 27.4, 11.8, 585.6, | ,  2000,  1934,  6000,  5852, | , -3.4, 737.3, 14.970, |, 12.2
12307.5, 140.0, | , 27.4, 11.8, 585.6, | ,  2000,  1923,  6000,  5872, | , -3.4, 760.0, 15.448, |, 12.2
12308.5, 140.0, | , 27.4, 11.8, 585.5, | ,  2000,  1935,  6000,  5885, | , -3.4, 763.9, 15.575, |, 12.2
12309.5, 141.9, | , 27.4, 3.4, 579.0, | ,  2000,  1926,  6000,  5838, | , -3.4, 732.6, 14.832, |, 4.9
12310.5, 141.8, | , 27.4, 1.9, 576.1, | ,  2000,  1929,  6000,  5851, | , -3.4, 729.6, 14.801, |, 3.0
12311.5, 140.1, | , 27.4, 11.3, 585.3, | ,  2000,  1925,  6000,  5842, | , -3.4, 736.9, 14.924, |, 12.0
12312.6, 140.6, | , 27.4, 12.2, 585.8, | ,  2000,  1936,  6000,  5882, | , -3.4, 761.3, 15.520, |, 12.5
12313.6, 140.2, | , 27.4, 11.4, 585.1, | ,  2000,  1926,  6000,  5863, | , -3.4, 748.5, 15.201, |, 11.9
12314.6, 141.3, | , 27.4, 4.3, 580.0, | ,  2000,  1929,  6000,  5822, | , -3.4,  19.3, 0.389, |, 5.5
12315.6, 141.9, | , 27.4, 5.2, 580.1, | ,  2000,  1933,  6000,  5850, | , -3.4,  38.1, 0.774, |, 6.4
12316.6, 140.2, | , 27.4, 11.3, 585.1, | ,  2000,  1926,  6000,  5850, | , -3.4,  45.8, 0.930, |, 11.8
12317.6, 140.1, | , 27.4, 11.2, 585.0, | ,  2000,  1931,  6000,  5841, | , -3.4,  65.1, 1.320, |, 11.8
12318.6, 140.4, | , 27.4, 12.0, 585.8, | ,  2000,  1926,  6000,  5837, | , -3.4,  84.0, 1.700, |, 12.6
12319.6, 140.3, | , 27.4, 11.2, 585.1, | ,  2000,  1928,  6000,  5871, | , -3.4,  84.4, 1.717, |, 11.8
12320.7, 141.5, | , 27.4, 3.6, 579.0, | ,  2000,  1923,  6000,  5831, | , -3.4,  72.4, 1.464, |, 4.7
12321.7, 141.3, | , 27.4, 4.6, 580.3, | ,  2000,  1929,  6000,  5841, | , -3.4,  82.7, 1.676, |, 6.8
12322.7, 140.5, | , 27.4, 11.7, 585.2, | ,  2000,  1929,  6000,  5863, | , -3.4, 112.7, 2.290, |, 12.3
12323.7, 140.2, | , 27.4, 11.1, 584.9, | ,  2000,  1931,  6000,  5860, | , -3.4, 104.1, 2.116, |, 11.5
12324.7, 140.2, | , 27.4, 12.2, 585.9, | ,  2000,  1931,  6000,  5860, | , -3.4, 136.7, 2.778, |, 12.5
12325.7, 140.7, | , 27.4, 11.2, 585.0, | ,  2000,  1932,  6000,  5879, | , -3.4, 114.4, 2.331, |, 11.6
12326.7, 141.8, | , 27.4, 4.0, 579.5, | ,  2000,  1931,  6000,  5848, | , -3.4, 130.2, 2.643, |, 5.3
12327.7, 141.6, | , 27.4, 2.9, 578.8, | ,  2000,  1928,  6000,  5860, | , -3.4, 165.8, 3.368, |, 4.7
12328.7, 140.4, | , 27.4, 12.4, 585.8, | ,  2000,  1928,  6000,  5848, | , -3.4, 146.5, 2.972, |, 12.8
12329.7, 140.4, | , 27.4, 12.4, 586.1, | ,  2000,  1928,  6000,  5884, | , -3.4, 176.9, 3.606, |, 12.7
12330.8, 140.3, | , 27.4, 10.8, 584.7, | ,  2000,  1923,  6000,  5852, | , -3.4, 155.1, 3.146, |, 11.4
12331.8, 141.3, | , 27.4, 4.9, 580.6, | ,  2000,  1928,  6000,  5860, | , -3.4, 167.9, 3.412, |, 6.5
12332.8, 141.5, | , 27.4, 6.1, 581.3, | ,  2000,  1928,  6000,  5830, | , -3.4, 203.1, 4.109, |, 7.3
12333.8, 140.0, | , 27.4, 11.8, 585.6, | ,  2000,  1928,  6000,  5862, | , -3.4, 202.6, 4.118, |, 12.1
12334.8, 140.0, | , 27.4, 11.8, 586.0, | ,  2000,  1931,  6000,  5841, | , -3.4, 192.8, 3.908, |, 12.2
12335.8, 140.8, | , 27.4, 11.1, 585.6, | ,  2000,  1928,  6000,  5876, | , -3.4, 216.8, 4.413, |, 11.6
12336.8, 140.0, | , 27.4, 11.8, 585.9, | ,  2000,  1922,  6000,  5825, | , -3.4, 228.8, 4.623, |, 12.2
12337.8, 141.4, | , 27.4, 0.6, 576.8, | ,  2000,  1930,  6000,  5866, | , -3.4, 215.5, 4.383, |, 3.0
12338.9, 141.9, | , 27.4, 4.3, 579.2, | ,  2000,  1932,  6000,  5886, | , -3.4, 230.9, 4.710, |, 5.9
12339.9, 140.4, | , 27.4, 11.8, 585.9, | ,  2000,  1927,  6000,  5845, | , -3.4, 232.2, 4.707, |, 12.3
12340.9, 140.2, | , 27.4, 10.7, 585.3, | ,  2000,  1928,  6000,  5841, | , -3.4, 254.0, 5.148, |, 11.2
12341.9, 139.9, | , 27.4, 11.8, 586.4, | ,  2000,  1926,  6000,  5858, | , -3.4, 257.5, 5.228, |, 12.2
12342.9, 141.7, | , 27.4, 5.4, 580.7, | ,  2000,  1928,  6000,  5882, | , -3.4, 262.2, 5.341, |, 6.6
12343.9, 141.5, | , 27.4, 4.2, 580.1, | ,  2000,  1922,  6000,  5848, | , -3.4, 278.0, 5.636, |, 5.6
12344.9, 141.5, | , 27.4, 2.9, 580.1, | ,  2000,  1933,  6000,  5866, | , -3.4, 275.5, 5.604, |, 6.3
12345.9, 141.0, | , 27.4, 11.0, 585.2, | ,  2000,  1932,  6000,  5883, | , -3.4, 278.5, 5.677, |, 11.5
12347.0, 140.1, | , 27.4, 11.5, 586.2, | ,  2000,  1928,  6000,  5843, | , -3.4, 282.8, 5.732, |, 11.8
12348.0, 140.1, | , 27.4, 11.3, 585.3, | ,  2000,  1927,  6000,  5851, | , -3.4, 317.5, 6.440, |, 11.9
12349.0, 141.7, | , 27.4, 5.2, 580.4, | ,  2000,  1922,  6000,  5866, | , -3.4, 311.9, 6.336, |, 6.2
12350.0, 141.3, | , 27.4, 5.6, 580.7, | ,  2000,  1929,  6000,  5861, | , -3.4, 318.7, 6.477, |, 6.3
12351.0, 140.4, | , 27.4, 10.4, 585.1, | ,  2000,  1929,  6000,  5878, | , -3.4, 322.6, 6.570, |, 11.0
12352.0, 140.6, | , 27.4, 11.7, 586.2, | ,  2000,  1927,  6000,  5871, | , -3.4, 346.6, 7.050, |, 12.5
12353.0, 140.4, | , 27.4, 11.9, 586.1, | ,  2000,  1926,  6000,  5840, | , -3.4, 362.0, 7.333, |, 12.5
12354.0, 140.1, | , 27.4, 11.2, 585.4, | ,  2000,  1931,  6000,  5844, | , -3.4, 353.4, 7.168, |, 11.9
12355.0, 141.6, | , 27.4, 3.2, 579.1, | ,  2000,  1929,  6000,  5841, | , -3.4, 360.3, 7.303, |, 4.4
12356.1, 142.1, | , 27.4, 2.7, 579.0, | ,  2000,  1926,  6000,  5852, | , -3.4, 359.4, 7.293, |, 3.7
12357.1, 140.1, | , 27.4, 11.3, 585.6, | ,  2000,  1926,  6000,  5833, | , -3.4, 369.3, 7.474, |, 11.8
12358.1, 140.1, | , 27.4, 11.4, 586.2, | ,  2000,  1926,  6000,  5856, | , -3.4, 376.6, 7.645, |, 11.8
12359.1, 140.1, | , 27.4, 11.8, 586.1, | ,  2000,  1932,  6000,  5863, | , -3.4, 416.4, 8.467, |, 12.2
12360.1, 141.8, | , 27.4, 5.2, 581.3, | ,  2000,  1926,  6000,  5871, | , -3.4, 423.7, 8.617, |, 6.6
12361.1, 141.4, | , 27.4, 4.1, 579.7, | ,  2000,  1927,  6000,  5844, | , -3.4, 400.1, 8.111, |, 5.8
12362.1, 140.3, | , 27.4, 12.3, 586.5, | ,  2000,  1931,  6000,  5844, | , -3.4, 408.3, 8.279, |, 12.8
12363.1, 140.0, | , 27.4, 11.5, 585.8, | ,  2000,  1931,  6000,  5859, | , -3.4, 429.3, 8.722, |, 12.1
12364.1, 140.0, | , 27.4, 11.7, 586.1, | ,  2000,  1930,  6000,  5841, | , -3.4, 446.4, 9.048, |, 12.3
12365.2, 140.0, | , 27.4, 11.8, 586.3, | ,  2000,  1930,  6000,  5864, | , -3.4, 438.7, 8.919, |, 12.3
12366.2, 141.8, | , 27.4, 4.8, 580.2, | ,  2000,  1924,  6000,  5836, | , -3.4, 436.1, 8.827, |, 6.2
12367.2, 141.5, | , 27.4, 5.3, 581.4, | ,  2000,  1923,  6000,  5848, | , -3.4, 445.6, 9.030, |, 6.1
12368.2, 140.0, | , 27.4, 11.6, 585.9, | ,  2000,  1930,  6000,  5847, | , -3.4, 454.6, 9.220, |, 12.1
12369.2, 140.5, | , 27.4, 12.1, 586.4, | ,  2000,  1932,  6000,  5856, | , -3.4, 478.1, 9.711, |, 12.6
12370.2, 140.4, | , 27.4, 12.4, 586.3, | ,  2000,  1924,  6000,  5855, | , -3.4, 463.1, 9.396, |, 12.9
12371.2, 140.3, | , 27.4, 10.7, 585.2, | ,  2000,  1930,  6000,  5863, | , -3.4, 467.8, 9.509, |, 11.4
12372.2, 141.5, | , 27.4, 4.8, 580.3, | ,  2000,  1922,  6000,  5821, | , -3.4, 476.8, 9.629, |, 6.3
12373.2, 142.0, | , 27.4, 3.9, 579.7, | ,  2000,  1930,  6000,  5877, | , -3.4, 484.1, 9.858, |, 5.4
12374.2, 140.2, | , 27.4, 11.5, 585.8, | ,  2000,  1931,  6000,  5843, | , -3.4, 485.8, 9.851, |, 12.2
12375.3, 140.1, | , 27.4, 11.7, 585.8, | ,  2000,  1924,  6000,  5851, | , -3.4, 502.1, 10.181, |, 12.4
12376.3, 140.3, | , 27.4, 11.3, 585.6, | ,  2000,  1925,  6000,  5851, | , -3.4, 512.0, 10.383, |, 12.0
12377.3, 141.5, | , 27.4, 5.4, 580.6, | ,  2000,  1925,  6000,  5835, | , -3.4, 518.8, 10.501, |, 6.7
12378.3, 141.3, | , 27.4, 5.5, 581.2, | ,  2000,  1929,  6000,  5882, | , -3.4, 522.7, 10.646, |, 6.9
12379.3, 140.0, | , 27.4, 11.2, 585.4, | ,  2000,  1929,  6000,  5832, | , -3.4, 528.3, 10.692, |, 11.6
12380.3, 140.5, | , 27.4, 11.9, 586.2, | ,  2000,  1926,  6000,  5877, | , -3.4, 547.1, 11.134, |, 12.3
12381.3, 140.4, | , 27.4, 10.4, 584.1, | ,  2000,  1931,  6000,  5875, | , -3.4, 577.5, 11.758, |, 11.2
12382.3, 140.1, | , 27.4, 11.6, 585.6, | ,  2000,  1925,  6000,  5818, | , -3.4, 551.8, 11.143, |, 12.0
12383.4, 141.8, | , 27.4, 4.2, 580.3, | ,  2000,  1927,  6000,  5863, | , -3.4, 556.1, 11.298, |, 5.8
12384.4, 141.5, | , 27.4, 5.5, 581.3, | ,  2000,  1928,  6000,  5856, | , -3.4, 562.5, 11.418, |, 7.0
12385.4, 140.2, | , 27.4, 11.2, 585.6, | ,  2000,  1932,  6000,  5864, | , -3.4, 583.9, 11.873, |, 12.0
12386.4, 140.7, | , 27.4, 11.2, 585.1, | ,  2000,  1927,  6000,  5840, | , -3.4, 591.7, 11.984, |, 11.5
12387.4, 140.5, | , 27.4, 12.2, 586.2, | ,  2000,  1933,  6000,  5840, | , -3.4, 592.5, 12.010, |, 12.4
12388.4, 140.1, | , 27.4, 11.4, 585.6, | ,  2000,  1927,  6000,  5844, | , -3.4, 616.5, 12.493, |, 11.9
12389.4, 141.4, | , 27.4, 3.4, 579.7, | ,  2000,  1924,  6000,  5830, | , -3.4, 618.2, 12.502, |, 5.0
12390.4, 141.9, | , 27.4, 3.9, 580.1, | ,  2000,  1933,  6000,  5870, | , -3.4, 594.2, 12.091, |, 5.5
12391.4, 140.3, | , 27.4, 10.3, 584.6, | ,  2000,  1931,  6000,  5852, | , -3.4, 594.7, 12.069, |, 10.8
12392.5, 140.2, | , 27.4, 11.2, 585.8, | ,  2000,  1928,  6000,  5879, | , -3.4, 599.8, 12.211, |, 11.9
12393.5, 140.5, | , 27.4, 12.4, 586.3, | ,  2000,  1933,  6000,  5838, | , -3.4, 609.7, 12.354, |, 12.9
12394.5, 141.6, | , 27.4, 5.1, 581.2, | ,  2000,  1927,  6000,  5849, | , -3.4, 626.4, 12.702, |, 6.5
12395.5, 141.3, | , 27.4, 5.0, 581.1, | ,  2000,  1925,  6000,  5858, | , -3.4, 625.9, 12.703, |, 6.8
12396.5, 140.2, | , 27.4, 11.4, 585.9, | ,  2000,  1929,  6000,  5833, | , -3.4, 646.1, 13.078, |, 11.8
12397.5, 140.7, | , 27.4, 9.9, 586.6, | ,  2000,  1931,  6000,  5866, | , -3.4, 634.5, 12.901, |, 12.8
12398.5, 140.1, | , 27.4, 11.7, 586.2, | ,  2000,  1934,  6000,  5849, | , -3.4, 642.2, 13.034, |, 12.3
12399.5, 140.0, | , 27.4, 12.4, 586.4, | ,  2000,  1929,  6000,  5835, | , -3.4, 650.8, 13.177, |, 12.8
12400.5, 142.4, | , 27.4, 1.3, 576.2, | ,  2000,  1929,  6000,  5856, | , -3.4, 640.1, 12.994, |, 2.6
12401.6, 141.5, | , 27.4, 3.4, 579.2, | ,  2000,  1932,  6000,  5837, | , -3.4, 649.5, 13.159, |, 3.9
12402.6, 140.1, | , 27.4, 11.8, 585.7, | ,  2000,  1932,  6000,  5861, | , -3.4, 647.4, 13.156, |, 12.2
12403.6, 140.4, | , 27.4, 12.4, 586.8, | ,  2000,  1926,  6000,  5867, | , -3.4, 664.9, 13.512, |, 12.7
12404.6, 140.4, | , 27.4, 12.4, 586.8, | ,  2000,  1925,  6000,  5860, | , -3.4, 656.8, 13.332, |, 12.7
12405.6, 141.3, | , 27.4, 4.7, 580.3, | ,  2000,  1927,  6000,  5828, | , -3.4, 661.1, 13.368, |, 6.0
12406.6, 141.9, | , 27.4, 3.3, 579.3, | ,  2000,  1930,  6000,  5863, | , -3.4, 673.9, 13.694, |, 4.8
12407.6, 142.0, | , 27.4, 5.6, 581.3, | ,  2000,  1931,  6000,  5838, | , -3.4, 670.1, 13.575, |, 5.7
12408.6, 140.4, | , 27.4, 10.3, 585.6, | ,  2000,  1926,  6000,  5860, | , -3.4, 670.1, 13.605, |, 10.2
12409.6, 140.2, | , 27.4, 10.4, 584.5, | ,  2000,  1925,  6000,  5839, | , -3.4, 673.1, 13.627, |, 11.1
12410.7, 140.0, | , 27.4, 11.2, 585.8, | ,  2000,  1927,  6000,  5841, | , -3.4, 677.8, 13.728, |, 11.9
12411.7, 141.5, | , 27.4, 3.5, 579.7, | ,  2000,  1925,  6000,  5847, | , -3.4, 688.1, 13.945, |, 5.3
12412.7, 141.2, | , 27.4, 4.8, 579.9, | ,  2000,  1929,  6000,  5848, | , -3.4, 693.6, 14.067, |, 6.3
12413.7, 140.4, | , 27.4, 12.0, 586.1, | ,  2000,  1933,  6000,  5856, | , -3.4, 695.3, 14.123, |, 12.5
12414.7, 140.7, | , 27.4, 11.3, 586.0, | ,  2000,  1928,  6000,  5839, | , -3.4, 702.2, 14.221, |, 11.9
12415.7, 140.2, | , 27.4, 11.5, 585.9, | ,  2000,  1934,  6000,  5875, | , -3.4, 701.8, 14.289, |, 11.8
12416.7, 140.6, | , 27.4, 11.1, 586.2, | ,  2000,  1927,  6000,  5826, | , -3.4, 694.5, 14.041, |, 11.8
12417.7, 141.9, | , 27.4, 4.0, 580.0, | ,  2000,  1925,  6000,  5859, | , -3.4, 699.2, 14.191, |, 5.6
12418.7, 141.0, | , 27.4, 5.5, 581.0, | ,  2000,  1929,  6000,  5839, | , -3.4, 700.1, 14.181, |, 6.5
12419.8, 140.3, | , 27.4, 11.2, 585.9, | ,  2000,  1929,  6000,  5868, | , -3.4, 709.9, 14.433, |, 11.8
12420.8, 140.4, | , 27.4, 12.2, 586.5, | ,  2000,  1932,  6000,  5848, | , -3.4, 699.6, 14.192, |, 12.8
12421.8, 140.7, | , 27.4, 10.4, 585.8, | ,  2000,  1933,  6000,  5851, | , -3.4, 724.0, 14.695, |, 11.8
12422.8, 141.1, | , 27.4, 4.8, 580.9, | ,  2000,  1925,  6000,  5802, | , -3.4, 707.3, 14.251, |, 6.0
12423.8, 141.7, | , 27.4, 3.9, 579.9, | ,  2000,  1929,  6000,  5833, | , -3.4, 717.2, 14.514, |, 5.6
12424.8, 140.0, | , 27.4, 11.9, 586.3, | ,  2000,  1934,  6000,  5854, | , -3.4, 717.6, 14.573, |, 12.2
12425.8, 140.1, | , 27.4, 11.8, 586.0, | ,  2000,  1931,  6000,  5872, | , -3.4, 719.8, 14.644, |, 12.3
12426.8, 140.4, | , 27.4, 10.6, 585.7, | ,  2000,  1932,  6000,  5865, | , -3.4, 715.5, 14.546, |, 11.3
12427.8, 140.5, | , 27.4, 12.3, 586.7, | ,  2000,  1931,  6000,  5842, | , -3.4, 723.2, 14.657, |, 12.8
12428.9, 141.2, | , 27.4, 4.8, 580.7, | ,  2000,  1928,  6000,  5816, | , -3.4, 718.9, 14.517, |, 6.2
12429.9, 141.2, | , 27.4, 5.0, 580.8, | ,  2000,  1931,  6000,  5886, | , -3.4, 725.3, 14.786, |, 6.2
12430.9, 140.4, | , 27.4, 12.4, 586.8, | ,  2000,  1926,  6000,  5838, | , -3.4, 756.2, 15.309, |, 12.7
12431.9, 140.3, | , 27.4, 10.9, 585.6, | ,  2000,  1929,  6000,  5896, | , -3.4, 731.3, 14.921, |, 11.4
12432.9, 140.0, | , 27.4, 11.7, 586.1, | ,  2000,  1930,  6000,  5843, | , -3.4, 728.8, 14.771, |, 12.2
12433.9, 140.4, | , 27.4, 12.2, 586.1, | ,  2000,  1924,  6000,  5861, | , -3.4, 756.2, 15.350, |, 12.6
12434.9, 141.5, | , 27.4, 4.9, 580.9, | ,  2000,  1924,  6000,  5828, | , -3.4, 747.2, 15.103, |, 5.2
12435.9, 141.5, | , 27.4, 3.3, 579.3, | ,  2000,  1925,  6000,  5836, | , -3.4, 732.6, 14.826, |, 4.5
12436.9, 140.3, | , 27.4, 10.8, 585.3, | ,  2000,  1930,  6000,  5867, | , -3.4, 733.9, 14.920, |, 10.9
12438.0, 140.4, | , 27.4, 12.3, 586.8, | ,  2000,  1934,  6000,  5851, | , -3.4, 731.8, 14.853, |, 12.7
12439.0, 140.3, | , 27.4, 11.8, 586.9, | ,  2000,  1934,  6000,  5883, | , -3.4, 755.3, 15.395, |, 12.3
12440.0, 141.2, | , 27.4, 4.7, 580.6, | ,  2000,  1928,  6000,  5803, | , -3.4, 719.8, 14.510, |, 5.7
12441.0, 141.6, | , 27.4, 6.2, 581.8, | ,  2000,  1931,  6000,  5842, | , -3.4, 730.5, 14.806, |, 6.4
12442.0, 140.4, | , 27.4, 11.4, 586.1, | ,  2000,  1927,  6000,  5825, | , -3.4, 752.8, 15.215, |, 11.5
12443.0, 140.0, | , 27.4, 11.7, 585.8, | ,  2000,  1931,  6000,  5862, | , -3.4, 739.0, 15.017, |, 12.2
12444.0, 139.9, | , 27.4, 11.8, 586.9, | ,  2000,  1929,  6000,  5863, | , -3.4, 746.8, 15.172, |, 12.7
12445.0, 140.4, | , 27.4, 12.4, 586.8, | ,  2000,  1931,  6000,  5853, | , -3.4, 754.5, 15.314, |, 12.7
12446.0, 141.4, | , 27.4, 4.8, 580.7, | ,  2000,  1931,  6000,  5860, | , -3.4, 736.5, 14.961, |, 6.0
12447.1, 141.4, | , 27.4, 4.8, 581.0, | ,  2000,  1926,  6000,  5841, | , -3.4, 733.9, 14.863, |, 6.3
12448.1, 140.5, | , 27.4, 12.2, 586.7, | ,  2000,  1929,  6000,  5855, | , -3.4, 759.2, 15.407, |, 12.9
12449.1, 140.0, | , 27.4, 11.8, 586.2, | ,  2000,  1926,  6000,  5842, | , -3.4, 770.8, 15.611, |, 12.3
12450.1, 140.1, | , 27.4, 11.6, 586.4, | ,  2000,  1930,  6000,  5848, | , -3.4, 752.8, 15.265, |, 11.9
12451.1, 140.0, | , 27.4, 11.5, 586.3, | ,  2000,  1928,  6000,  5837, | , -3.4, 739.5, 14.973, |, 12.1
12452.1, 141.4, | , 27.4, 4.9, 578.9, | ,  2000,  1932,  6000,  5856, | , -3.4, 739.9, 15.025, |, 4.2
12453.1, 141.4, | , 27.4, 4.0, 580.5, | ,  2000,  1929,  6000,  5837, | , -3.4, 741.2, 15.009, |, 5.3
12454.1, 139.9, | , 27.4, 12.3, 586.9, | ,  2000,  1925,  6000,  5846, | , -3.4, 739.9, 14.993, |, 12.6
12455.2, 140.6, | , 27.4, 11.6, 586.6, | ,  2000,  1931,  6000,  5905, | , -3.4, 761.3, 15.556, |, 12.3
12456.2, 140.0, | , 27.4, 11.8, 586.3, | ,  2000,  1927,  6000,  5811, | , -3.4, 752.3, 15.180, |, 12.2
12457.2, 141.2, | , 27.4, 4.8, 580.6, | ,  2000,  1926,  6000,  5870, | , -3.4, 749.8, 15.241, |, 5.9
12458.2, 141.7, | , 27.4, 5.0, 581.4, | ,  2000,  1927,  6000,  5861, | , -3.4, 765.2, 15.538, |, 5.8
12459.2, 140.5, | , 27.4, 12.3, 586.9, | ,  2000,  1933,  6000,  5843, | , -3.4, 742.0, 15.044, |, 12.7
12460.2, 140.0, | , 27.4, 11.6, 586.3, | ,  2000,  1930,  6000,  5843, | , -3.4, 742.9, 15.057, |, 12.3
12461.2, 140.4, | , 27.4, 12.3, 587.0, | ,  2000,  1929,  6000,  5877, | , -3.4, 746.8, 15.200, |, 12.7
12462.2, 140.6, | , 27.4, 12.2, 586.7, | ,  2000,  1935,  6000,  5878, | , -3.4, 748.9, 15.255, |, 12.6
12463.2, 142.4, | , 27.4, -0.6, 577.7, | ,  2000,  1929,  6000,  5844, | , -3.4, 750.2, 15.203, |, 2.0
12464.3, 141.5, | , 27.4, 3.0, 580.1, | ,  2000,  1919,  6000,  5851, | , -3.4, 766.0, 15.519, |, 3.6
12465.3, 140.4, | , 27.4, 12.3, 587.0, | ,  2000,  1929,  6000,  5877, | , -3.4, 778.9, 15.853, |, 12.7
12466.3, 140.1, | , 27.4, 11.3, 586.0, | ,  2000,  1925,  6000,  5825, | , -3.4, 739.0, 14.933, |, 11.9
12467.3, 140.4, | , 27.4, 12.0, 586.7, | ,  2000,  1925,  6000,  5867, | , -3.4, 748.0, 15.199, |, 12.5
12468.3, 140.8, | , 27.4, 11.0, 585.9, | ,  2000,  1933,  6000,  5856, | , -3.4, 747.2, 15.176, |, 11.3
12469.3, 141.8, | , 27.4, 3.4, 580.0, | ,  2000,  1931,  6000,  5826, | , -3.4, 742.0, 15.008, |, 5.6
12470.3, 141.5, | , 27.4, 2.4, 580.1, | ,  2000,  1920,  6000,  5846, | , -3.4, 763.0, 15.451, |, 4.4
12471.3, 140.5, | , 27.4, 11.6, 586.6, | ,  2000,  1934,  6000,  5873, | , -3.4, 766.0, 15.594, |, 12.6
12472.3, 140.6, | , 27.4, 12.1, 586.6, | ,  2000,  1931,  6000,  5885, | , -3.4, 742.5, 15.132, |, 12.3
12473.4, 140.3, | , 27.4, 10.5, 585.6, | ,  2000,  1929,  6000,  5818, | , -3.4, 739.5, 14.939, |, 10.9
12474.4, 141.2, | , 27.4, 4.4, 581.1, | ,  2000,  1928,  6000,  5850, | , -3.4, 748.9, 15.187, |, 6.4
12475.4, 141.8, | , 27.4, 5.5, 581.1, | ,  2000,  1931,  6000,  5844, | , -3.4, 773.7, 15.686, |, 6.9
12476.4, 140.6, | , 27.4, 12.2, 587.1, | ,  2000,  1931,  6000,  5884, | , -3.4, 747.2, 15.226, |, 12.4
12477.4, 140.2, | , 27.4, 11.2, 586.0, | ,  2000,  1932,  6000,  5860, | , -3.4, 760.0, 15.441, |, 11.7
12478.4, 140.6, | , 27.4, 10.9, 586.6, | ,  2000,  1933,  6000,  5845, | , -3.4, 742.0, 15.049, |, 11.7
12479.4, 140.2, | , 27.4, 11.5, 586.6, | ,  2000,  1926,  6000,  5846, | , -3.4, 769.5, 15.593, |, 11.7
12480.4, 141.6, | , 27.4, 2.3, 579.9, | ,  2000,  1929,  6000,  5874, | , -3.4, 769.5, 15.655, |, 4.8
12481.4, 141.8, | , 27.4, 3.7, 581.0, | ,  2000,  1929,  6000,  5875, | , -3.4, 740.3, 15.064, |, 5.3
12482.5, 140.4, | , 27.4, 11.8, 586.8, | ,  2000,  1925,  6000,  5844, | , -3.4, 769.0, 15.577, |, 12.4
12483.5, 140.3, | , 27.4, 10.5, 585.9, | ,  2000,  1929,  6000,  5855, | , -3.4, 754.0, 15.303, |, 10.9
12484.5, 140.1, | , 27.4, 11.0, 586.2, | ,  2000,  1927,  6000,  5838, | , -3.4, 772.5, 15.640, |, 11.8
12485.5, 141.8, | , 27.4, 5.1, 581.6, | ,  2000,  1931,  6000,  5881, | , -3.4, 755.8, 15.393, |, 6.3
12486.5, 141.5, | , 27.4, 3.3, 580.4, | ,  2000,  1926,  6000,  5842, | , -3.4, 753.2, 15.256, |, 5.3
12487.5, 141.3, | , 27.4, 5.2, 580.4, | ,  2000,  1926,  6000,  5860, | , -3.4, 769.5, 15.622, |, 5.6
12488.5, 140.5, | , 27.4, 11.2, 586.5, | ,  2000,  1931,  6000,  5836, | , -3.4, 760.5, 15.400, |, 11.3
12489.5, 140.4, | , 27.4, 11.8, 586.7, | ,  2000,  1933,  6000,  5855, | , -3.4, 777.2, 15.781, |, 12.6
12490.6, 141.0, | , 27.4, 1.6, 586.3, | ,  2000,  1929,  6000,  5851, | , -3.4, 740.8, 15.026, |, 11.0
12491.6, 141.4, | , 27.4, 4.6, 581.0, | ,  2000,  1922,  6000,  5814, | , -3.4, 740.8, 14.941, |, 5.8
12492.6, 141.7, | , 27.4, 5.9, 582.5, | ,  2000,  1932,  6000,  5871, | , -3.4, 734.3, 14.940, |, 7.1
12493.6, 140.3, | , 27.4, 10.4, 585.9, | ,  2000,  1923,  6000,  5827, | , -3.4, 740.8, 14.970, |, 11.0
12494.6, 140.1, | , 27.4, 11.4, 586.7, | ,  2000,  1924,  6000,  5848, | , -3.4, 748.9, 15.176, |, 12.0
12495.6, 140.4, | , 27.4, 12.4, 587.2, | ,  2000,  1936,  6000,  5848, | , -3.4, 745.9, 15.140, |, 12.8
12496.6, 140.2, | , 27.4, 11.6, 586.8, | ,  2000,  1928,  6000,  5894, | , -3.4, 731.3, 14.916, |, 12.3
12497.6, 141.5, | , 27.4, 3.1, 580.1, | ,  2000,  1929,  6000,  5834, | , -3.4, 732.2, 14.820, |, 4.7
12498.6, 141.6, | , 27.4, 3.2, 580.6, | ,  2000,  1926,  6000,  5854, | , -3.4, 744.2, 15.097, |, 5.0
12499.6, 140.4, | , 27.4, 12.1, 587.2, | ,  2000,  1925,  6000,  5843, | , -3.4, 748.5, 15.160, |, 12.6
12500.7, 139.8, | , 27.4, 11.8, 586.8, | ,  2000,  1926,  6000,  5829, | , -3.4, 755.8, 15.281, |, 12.3
12501.7, 140.1, | , 27.4, 11.6, 587.0, | ,  2000,  1934,  6000,  5873, | , -3.4, 749.8, 15.262, |, 12.4
12502.7, 141.7, | , 27.4, 5.5, 581.6, | ,  2000,  1932,  6000,  5854, | , -3.4, 741.2, 15.048, |, 6.7
12503.7, 141.4, | , 27.4, 2.6, 579.3, | ,  2000,  1931,  6000,  5844, | , -3.4, 731.3, 14.825, |, 4.3
12504.7, 140.1, | , 27.4, 11.5, 586.6, | ,  2000,  1931,  6000,  5873, | , -3.4, 767.8, 15.622, |, 12.1
12505.7, 139.8, | , 27.4, 12.4, 587.3, | ,  2000,  1929,  6000,  5838, | , -3.4, 742.5, 15.036, |, 12.7
12506.7, 140.4, | , 27.4, 12.1, 587.2, | ,  2000,  1928,  6000,  5871, | , -3.4, 761.3, 15.481, |, 12.6
12507.7, 140.2, | , 27.4, 11.8, 587.0, | ,  2000,  1931,  6000,  5874, | , -3.4, 744.2, 15.144, |, 11.7
12508.7, 141.4, | , 27.4, 4.2, 581.4, | ,  2000,  1922,  6000,  5818, | , -3.4, 737.8, 14.889, |, 6.0
12509.8, 141.7, | , 27.4, 5.8, 582.5, | ,  2000,  1929,  6000,  5881, | , -3.4, 731.8, 14.901, |, 5.8
12510.8, 139.9, | , 27.4, 11.7, 586.9, | ,  2000,  1928,  6000,  5837, | , -3.4, 763.0, 15.448, |, 12.3
12511.8, 139.9, | , 27.4, 11.8, 586.7, | ,  2000,  1924,  6000,  5863, | , -3.4, 742.0, 15.067, |, 12.3
12512.8, 140.4, | , 27.4, 12.3, 587.3, | ,  2000,  1931,  6000,  5863, | , -3.4, 740.3, 15.046, |, 12.7
12513.8, 140.6, | , 27.4, 11.4, 586.5, | ,  2000,  1930,  6000,  5840, | , -3.4, 744.2, 15.077, |, 11.6
12514.8, 141.6, | , 27.4, 3.7, 580.9, | ,  2000,  1928,  6000,  5830, | , -3.4, 742.9, 15.028, |, 5.2
12515.8, 141.8, | , 27.4, 2.8, 580.1, | ,  2000,  1929,  6000,  5895, | , -3.4, 742.0, 15.137, |, 4.4
12516.8, 140.4, | , 27.4, 12.0, 587.2, | ,  2000,  1925,  6000,  5812, | , -3.4, 739.9, 14.927, |, 12.4
12517.8, 140.0, | , 27.4, 11.4, 586.3, | ,  2000,  1929,  6000,  5844, | , -3.4, 739.9, 14.995, |, 12.1
12518.9, 140.5, | , 27.4, 10.4, 585.8, | ,  2000,  1930,  6000,  5852, | , -3.4, 740.8, 15.031, |, 11.0
12519.9, 141.8, | , 27.4, 4.8, 581.7, | ,  2000,  1930,  6000,  5874, | , -3.4, 748.0, 15.220, |, 6.5
12520.9, 141.3, | , 27.4, 5.4, 582.1, | ,  2000,  1929,  6000,  5856, | , -3.4, 738.2, 14.983, |, 6.0
12521.9, 139.9, | , 27.4, 11.4, 586.8, | ,  2000,  1926,  6000,  5811, | , -3.4, 743.8, 15.004, |, 11.9
12522.9, 140.0, | , 27.4, 11.3, 587.0, | ,  2000,  1929,  6000,  5867, | , -3.4, 741.6, 15.075, |, 12.6
12523.9, 140.7, | , 27.4, 10.3, 586.4, | ,  2000,  1926,  6000,  5856, | , -3.4, 740.8, 15.032, |, 11.4
12524.9, 140.1, | , 27.4, 11.4, 586.8, | ,  2000,  1930,  6000,  5848, | , -3.4, 733.9, 14.885, |, 12.1
12525.9, 141.8, | , 27.4, 5.1, 581.4, | ,  2000,  1924,  6000,  5849, | , -3.4, 734.8, 14.892, |, 6.4
12526.9, 141.4, | , 27.4, 4.9, 581.9, | ,  2000,  1927,  6000,  5813, | , -3.4, 769.9, 15.538, |, 7.0
12528.0, 140.1, | , 27.4, 11.5, 586.8, | ,  2000,  1933,  6000,  5872, | , -3.4, 742.5, 15.111, |, 11.7
12529.0, 140.6, | , 27.4, 10.5, 585.5, | ,  2000,  1933,  6000,  5890, | , -3.4, 762.2, 15.545, |, 11.1
12530.0, 140.4, | , 27.4, 12.4, 587.5, | ,  2000,  1928,  6000,  5855, | , -3.4, 741.6, 15.049, |, 12.9
12531.0, 140.2, | , 27.4, 12.5, 587.5, | ,  2000,  1929,  6000,  5829, | , -3.4, 733.5, 14.836, |, 12.6
12532.0, 141.5, | , 27.4, 5.6, 582.0, | ,  2000,  1931,  6000,  5867, | , -3.4, 751.5, 15.281, |, 6.8
12533.0, 141.8, | , 27.4, 5.1, 581.6, | ,  2000,  1926,  6000,  5825, | , -3.4, 738.2, 14.918, |, 5.6
12534.0, 140.2, | , 27.4, 10.3, 586.1, | ,  2000,  1928,  6000,  5845, | , -3.4, 752.3, 15.247, |, 11.4
12535.0, 140.2, | , 27.4, 11.7, 587.3, | ,  2000,  1929,  6000,  5899, | , -3.4, 743.8, 15.181, |, 12.3
12536.0, 140.1, | , 27.4, 11.8, 587.0, | ,  2000,  1931,  6000,  5849, | , -3.4, 735.2, 14.914, |, 12.3
12537.1, 141.5, | , 27.4, 5.4, 581.7, | ,  2000,  1923,  6000,  5833, | , -3.4, 745.9, 15.084, |, 6.8
12538.1, 141.1, | , 27.4, 5.5, 581.2, | ,  2000,  1925,  6000,  5861, | , -3.4, 747.2, 15.170, |, 6.6
12539.1, 140.4, | , 27.4, 10.6, 586.0, | ,  2000,  1932,  6000,  5880, | , -3.4, 739.0, 15.055, |, 11.3
12540.1, 140.3, | , 27.4, 12.5, 587.3, | ,  2000,  1926,  6000,  5800, | , -3.4, 731.8, 14.741, |, 12.9
12541.1, 140.1, | , 27.4, 11.7, 586.9, | ,  2000,  1930,  6000,  5841, | , -3.4, 763.5, 15.470, |, 12.2
12542.1, 140.0, | , 27.4, 11.8, 587.0, | ,  2000,  1925,  6000,  5842, | , -3.4, 761.3, 15.418, |, 12.4
12543.1, 142.1, | , 27.4, -0.4, 577.8, | ,  2000,  1929,  6000,  5862, | , -3.4, 730.5, 14.840, |, 2.4
12544.1, 141.7, | , 27.4, 5.3, 579.9, | ,  2000,  1931,  6000,  5863, | , -3.4, 759.6, 15.438, |, 5.9
12545.1, 140.3, | , 27.4, 9.7, 586.2, | ,  2000,  1928,  6000,  5852, | , -3.4, 750.6, 15.226, |, 11.6
12546.2, 140.1, | , 27.4, 12.2, 587.1, | ,  2000,  1929,  6000,  5877, | , -3.4, 740.8, 15.077, |, 12.6
12547.2, 140.0, | , 27.4, 11.6, 586.9, | ,  2000,  1930,  6000,  5829, | , -3.4, 743.8, 15.047, |, 12.1
12548.2, 139.9, | , 27.4, 11.7, 586.9, | ,  2000,  1926,  6000,  5855, | , -3.4, 753.6, 15.290, |, 12.2
12549.2, 141.4, | , 27.4, 3.6, 579.4, | ,  2000,  1932,  6000,  5890, | , -3.4, 741.6, 15.125, |, 4.2
12550.2, 142.1, | , 27.4, 3.9, 580.1, | ,  2000,  1928,  6000,  5868, | , -3.4, 757.0, 15.389, |, 4.4
12551.2, 140.2, | , 27.4, 11.4, 586.6, | ,  2000,  1932,  6000,  5855, | , -3.4, 733.9, 14.902, |, 11.7
12552.2, 140.1, | , 27.4, 11.4, 586.6, | ,  2000,  1933,  6000,  5829, | , -3.4, 734.8, 14.870, |, 11.7
12553.2, 140.2, | , 27.4, 11.4, 586.2, | ,  2000,  1933,  6000,  5890, | , -3.4, 739.0, 15.073, |, 11.9
12554.3, 142.0, | , 27.4, 4.5, 581.2, | ,  2000,  1931,  6000,  5853, | , -3.4, 759.6, 15.417, |, 5.8
12555.3, 141.8, | , 27.4, 2.1, 580.5, | ,  2000,  1923,  6000,  5874, | , -3.4, 762.2, 15.493, |, 4.6
12556.3, 140.2, | , 27.4, 11.3, 586.8, | ,  2000,  1930,  6000,  5856, | , -3.4, 756.2, 15.351, |, 11.9
12557.3, 140.6, | , 27.4, 11.9, 587.2, | ,  2000,  1933,  6000,  5871, | , -3.4, 731.3, 14.881, |, 12.5
12558.3, 140.1, | , 27.4, 11.5, 586.6, | ,  2000,  1931,  6000,  5825, | , -3.4, 734.3, 14.850, |, 11.7
12559.3, 140.7, | , 27.4, 10.5, 586.7, | ,  2000,  1928,  6000,  5852, | , -3.4, 751.5, 15.244, |, 10.9
12560.3, 142.4, | , 27.4, -0.1, 581.7, | ,  2000,  1930,  6000,  5841, | , -3.4, 748.0, 15.157, |, 2.4
12561.3, 141.5, | , 27.4, 3.3, 579.8, | ,  2000,  1931,  6000,  5859, | , -3.4, 737.8, 14.984, |, 4.9
12562.3, 140.1, | , 27.4, 11.0, 586.6, | ,  2000,  1927,  6000,  5852, | , -3.4, 734.8, 14.905, |, 11.7
12563.4, 140.6, | , 27.4, 11.5, 586.9, | ,  2000,  1933,  6000,  5857, | , -3.4, 733.0, 14.891, |, 12.1
12564.4, 140.6, | , 27.4, 11.0, 586.6, | ,  2000,  1927,  6000,  5852, | , -3.4, 740.8, 15.025, |, 11.9
12565.4, 141.3, | , 27.4, 4.8, 581.3, | ,  2000,  1935,  6000,  5853, | , -3.4, 766.0, 15.557, |, 6.1
12566.4, 141.7, | , 27.4, 4.5, 580.8, | ,  2000,  1927,  6000,  5844, | , -3.4, 732.2, 14.835, |, 5.9
12567.4, 141.2, | , 27.4, 5.4, 580.8, | ,  2000,  1931,  6000,  5861, | , -3.4, 732.2, 14.876, |, 6.2
12568.4, 140.1, | , 27.4, 11.7, 587.2, | ,  2000,  1928,  6000,  5876, | , -3.4, 751.5, 15.290, |, 12.3
12569.4, 141.2, | , 27.4, 10.5, 586.7, | ,  2000,  1928,  6000,  5841, | , -3.4, 756.2, 15.317, |, 11.6
12570.4, 140.4, | , 27.4, 12.4, 587.4, | ,  2000,  1923,  6000,  5848, | , -3.4, 751.0, 15.218, |, 12.7
12571.5, 141.2, | , 27.4, 4.6, 581.5, | ,  2000,  1928,  6000,  5863, | , -3.4, 730.9, 14.848, |, 5.3
12572.5, 141.2, | , 27.4, 4.5, 582.5, | ,  2000,  1923,  6000,  5853, | , -3.4, 733.0, 14.864, |, 6.2
12573.5, 140.4, | , 27.4, 12.4, 587.5, | ,  2000,  1931,  6000,  5856, | , -3.4, 735.2, 14.927, |, 12.7
12574.5, 140.3, | , 27.4, 10.7, 585.6, | ,  2000,  1928,  6000,  5873, | , -3.4, 730.9, 14.867, |, 10.7
12575.5, 140.3, | , 27.4, 11.1, 587.1, | ,  2000,  1929,  6000,  5876, | , -3.4, 730.9, 14.876, |, 12.2
12576.5, 140.0, | , 27.4, 11.7, 587.0, | ,  2000,  1929,  6000,  5822, | , -3.4, 723.2, 14.616, |, 12.0
12577.5, 141.5, | , 27.4, 3.3, 580.1, | ,  2000,  1931,  6000,  5856, | , -3.4, 734.3, 14.910, |, 4.8
12578.5, 141.6, | , 27.4, 3.0, 581.4, | ,  2000,  1923,  6000,  5843, | , -3.4, 744.2, 15.070, |, 5.7
12579.5, 140.3, | , 27.4, 10.2, 586.2, | ,  2000,  1927,  6000,  5854, | , -3.4, 756.6, 15.350, |, 11.1
12580.6, 140.7, | , 27.4, 11.8, 587.4, | ,  2000,  1931,  6000,  5876, | , -3.4, 735.2, 14.966, |, 12.1
12581.6, 140.1, | , 27.4, 10.9, 586.7, | ,  2000,  1931,  6000,  5853, | , -3.4, 748.5, 15.192, |, 11.2
12582.6, 141.3, | , 27.4, 4.4, 581.3, | ,  2000,  1926,  6000,  5856, | , -3.4, 738.2, 14.978, |, 5.7
12583.6, 141.6, | , 27.4, 5.3, 582.0, | ,  2000,  1926,  6000,  5871, | , -3.4, 730.5, 14.849, |, 7.1
12584.6, 142.1, | , 27.4, 2.1, 585.2, | ,  2000,  1923,  6000,  5836, | , -3.4, 739.5, 14.960, |, 10.4
12585.6, 140.3, | , 27.4, 11.3, 586.5, | ,  2000,  1933,  6000,  5866, | , -3.4, 752.8, 15.307, |, 11.7
12586.6, 140.5, | , 27.4, 12.1, 587.0, | ,  2000,  1929,  6000,  5855, | , -3.4, 751.9, 15.259, |, 12.0
12587.6, 140.5, | , 27.4, 11.8, 586.9, | ,  2000,  1924,  6000,  5825, | , -3.4, 741.6, 14.984, |, 12.2
