Repository: jdhuang-csm/Ru-BCA

## Methods
* (BaO)<sub>x</sub>-(CaO)<sub>y</sub>-(Al<sub>2</sub>O<sub>3</sub>)<sub>1-x-y</sub> (BCA) catalyst supports were synthesized via sol-gel and solid-state methods. 
* Ru/BCA catalysts were prepared via incipient wetness impregnation to achieve 1 wt. % Ru loading.
* Ammonia synthesis rates were measured for Ru/BCA catalysts in a packed-bed reactor at 480-600<sup>o</sup>C, 10 bar, and space velocities up to 1.3 x 10<sup>6</sup> ml g<sub>cat</sub><sup>-1</sup> h<sup>-1</sup>.
* A machine learning (ML) model was employed to improve understanding of the behavior of Ru/BCA catalysts.
* A microkinetic model was developed to describe the best-performing catalyst.

File: data/init_files_Cadigan/BCA311.txt (part 32 of 42)
********** Start test **********
Elapsed time, Pressure, | , LJtemp(C), Inner-Temp, Outer-Temp, | , N2-set, N2-flow, H2-set, H2-flow, | , pH, NH3_ppm, NH3_Prod_rate, |, In222Temp
12307.7, 139.3, | , 26.3, 0.0, 590.3, | ,  1000,   951,  3000,  2929, | , -3.4, 3395.4, 35.128, |, 0.0
12308.7, 138.6, | , 26.3, 0.0, 594.6, | ,  1000,   950,  3000,  2946, | , -3.4, 3370.6, 35.010, |, 0.0
12309.7, 138.5, | , 26.3, 0.0, 595.0, | ,  1000,   955,  3000,  2941, | , -3.4, 3359.9, 34.902, |, 0.0
12310.7, 138.4, | , 26.3, 0.0, 595.6, | ,  1000,   954,  3000,  2922, | , -3.4, 3371.0, 34.835, |, 0.0
12311.8, 138.4, | , 26.3, 0.0, 595.5, | ,  1000,   955,  3000,  2948, | , -3.4, 3380.0, 35.180, |, 0.0
12312.8, 139.2, | , 26.3, 0.0, 588.6, | ,  1000,   952,  3000,  2914, | , -3.4, 3389.8, 34.941, |, 0.0
12313.8, 139.3, | , 26.3, 0.0, 589.8, | ,  1000,   951,  3000,  2931, | , -3.4, 3380.0, 34.984, |, 0.0
12314.8, 138.8, | , 26.3, 0.0, 595.6, | ,  1000,   958,  3000,  2918, | , -3.4, 3371.4, 34.840, |, 0.0
12315.8, 138.4, | , 26.3, 0.0, 595.1, | ,  1000,   959,  3000,  2939, | , -3.4, 3368.0, 35.004, |, 0.0
12316.8, 138.4, | , 26.3, 0.0, 595.2, | ,  1000,   955,  3000,  2914, | , -3.4, 3365.8, 34.719, |, 0.0
12317.8, 139.5, | , 26.3, 0.0, 590.2, | ,  1000,   956,  3000,  2937, | , -3.4, 3392.0, 35.207, |, 0.0
12318.8, 139.3, | , 26.3, 0.0, 588.2, | ,  1000,   949,  3000,  2937, | , -3.4, 3372.3, 34.934, |, 0.0
12319.8, 138.1, | , 26.3, 0.0, 595.2, | ,  1000,   956,  3000,  2933, | , -3.4, 3392.0, 35.172, |, 0.0
12320.9, 138.8, | , 26.3, 0.0, 596.0, | ,  1000,   956,  3000,  2944, | , -3.4, 3380.8, 35.159, |, 0.0
12321.9, 138.7, | , 26.3, 0.0, 595.8, | ,  1000,   956,  3000,  2941, | , -3.4, 3365.0, 34.963, |, 0.0
12322.9, 138.4, | , 26.3, 0.0, 595.5, | ,  1000,   956,  3000,  2926, | , -3.4, 3371.8, 34.902, |, 0.0
12323.9, 139.4, | , 26.3, 0.0, 588.4, | ,  1000,   955,  3000,  2930, | , -3.4, 3389.0, 35.106, |, 0.0
12324.9, 139.7, | , 26.3, 0.0, 589.5, | ,  1000,   955,  3000,  2920, | , -3.4, 3362.8, 34.747, |, 0.0
12325.9, 138.4, | , 26.3, 0.0, 595.8, | ,  1000,   962,  3000,  2944, | , -3.4, 3383.4, 35.230, |, 0.0
12326.9, 138.3, | , 26.3, 0.0, 595.9, | ,  1000,   957,  3000,  2938, | , -3.4, 3398.4, 35.290, |, 0.0
12327.9, 138.5, | , 26.3, 0.0, 596.0, | ,  1000,   955,  3000,  2919, | , -3.4, 3378.7, 34.898, |, 0.0
12328.9, 139.2, | , 26.3, 0.0, 589.7, | ,  1000,   953,  3000,  2926, | , -3.4, 3422.0, 35.388, |, 0.0
12330.0, 139.3, | , 26.3, 0.0, 589.0, | ,  1000,   950,  3000,  2945, | , -3.4, 3380.0, 35.106, |, 0.0
12331.0, 139.6, | , 26.3, 0.0, 590.1, | ,  1000,   951,  3000,  2907, | , -3.4, 3375.7, 34.726, |, 0.0
12332.0, 138.3, | , 26.3, 0.0, 595.7, | ,  1000,   958,  3000,  2933, | , -3.4, 3376.1, 35.028, |, 0.0
12333.0, 138.4, | , 26.3, 0.0, 595.4, | ,  1000,   955,  3000,  2929, | , -3.4, 3388.6, 35.098, |, 0.0
12334.0, 138.8, | , 26.3, 0.0, 595.4, | ,  1000,   957,  3000,  2917, | , -3.4, 3371.4, 34.824, |, 0.0
12335.0, 139.9, | , 26.3, 0.0, 587.0, | ,  1000,   954,  3000,  2909, | , -3.4, 3367.6, 34.683, |, 0.0
12336.0, 139.0, | , 26.3, 0.0, 591.1, | ,  1000,   955,  3000,  2937, | , -3.4, 3381.3, 35.094, |, 0.0
12337.0, 138.5, | , 26.3, 0.0, 595.7, | ,  1000,   955,  3000,  2953, | , -3.4, 3379.6, 35.218, |, 0.0
12338.0, 138.8, | , 26.3, 0.0, 596.1, | ,  1000,   955,  3000,  2915, | , -3.4, 3394.6, 35.028, |, 0.0
12339.1, 138.7, | , 26.3, 0.0, 595.6, | ,  1000,   953,  3000,  2924, | , -3.4, 3413.0, 35.279, |, 0.0
12340.1, 138.3, | , 26.3, 0.0, 596.0, | ,  1000,   954,  3000,  2927, | , -3.4, 3389.0, 35.064, |, 0.0
12341.1, 139.8, | , 26.3, 0.0, 589.3, | ,  1000,   955,  3000,  2933, | , -3.4, 3374.4, 34.979, |, 0.0
12342.1, 139.3, | , 26.3, 0.0, 589.3, | ,  1000,   958,  3000,  2936, | , -3.4, 3380.0, 35.089, |, 0.0
12343.1, 138.4, | , 26.3, 0.0, 596.0, | ,  1000,   955,  3000,  2935, | , -3.4, 3392.4, 35.182, |, 0.0
12344.1, 138.3, | , 26.3, 0.0, 595.8, | ,  1000,   950,  3000,  2902, | , -3.4, 3403.6, 34.953, |, 0.0
12345.1, 138.7, | , 26.3, 0.0, 596.5, | ,  1000,   957,  3000,  2958, | , -3.4, 3401.8, 35.510, |, 0.0
12346.1, 139.1, | , 26.3, 0.0, 591.0, | ,  1000,   951,  3000,  2948, | , -3.4, 3368.4, 35.023, |, 0.0
12347.1, 139.3, | , 26.3, 0.0, 589.1, | ,  1000,   955,  3000,  2948, | , -3.4, 3362.0, 34.985, |, 0.0
12348.2, 139.3, | , 26.3, 0.0, 589.8, | ,  1000,   956,  3000,  2911, | , -3.4, 3394.6, 34.997, |, 0.0
12349.2, 138.3, | , 26.3, 0.0, 595.4, | ,  1000,   955,  3000,  2918, | , -3.4, 3382.1, 34.923, |, 0.0
12350.2, 138.2, | , 26.3, 0.0, 596.7, | ,  1000,   960,  3000,  2922, | , -3.4, 3376.1, 34.942, |, 0.0
12351.2, 138.4, | , 26.3, 0.0, 596.5, | ,  1000,   953,  3000,  2932, | , -3.4, 3393.7, 35.152, |, 0.0
12352.2, 139.9, | , 26.3, 0.0, 588.4, | ,  1000,   953,  3000,  2944, | , -3.4, 3350.9, 34.810, |, 0.0
12353.2, 138.8, | , 26.3, 0.0, 592.1, | ,  1000,   950,  3000,  2935, | , -3.4, 3377.4, 34.984, |, 0.0
12354.2, 139.8, | , 26.3, 0.0, 596.0, | ,  1000,   957,  3000,  2941, | , -3.4, 3402.3, 35.354, |, 0.0
12355.2, 138.6, | , 26.3, 0.0, 596.7, | ,  1000,   957,  3000,  2922, | , -3.4, 3376.1, 34.920, |, 0.0
12356.3, 138.4, | , 26.3, 0.0, 596.6, | ,  1000,   955,  3000,  2935, | , -3.4, 3379.1, 35.050, |, 0.0
12357.3, 139.0, | , 26.3, 0.0, 591.3, | ,  1000,   951,  3000,  2919, | , -3.4, 3406.6, 35.150, |, 0.0
12358.3, 139.5, | , 26.3, 0.0, 590.3, | ,  1000,   954,  3000,  2905, | , -3.4, 3381.7, 34.789, |, 0.0
12359.3, 139.6, | , 26.3, 0.0, 590.0, | ,  1000,   949,  3000,  2918, | , -3.4, 3392.8, 34.972, |, 0.0
12360.3, 138.2, | , 26.3, 0.0, 596.9, | ,  1000,   958,  3000,  2944, | , -3.4, 3384.7, 35.219, |, 0.0
12361.3, 138.7, | , 26.3, 0.0, 597.4, | ,  1000,   958,  3000,  2952, | , -3.4, 3376.6, 35.196, |, 0.0
12362.3, 138.1, | , 26.3, 0.0, 596.6, | ,  1000,   948,  3000,  2916, | , -3.4, 3362.0, 34.632, |, 0.0
12363.3, 139.0, | , 26.3, 0.0, 591.6, | ,  1000,   949,  3000,  2931, | , -3.4, 3391.6, 35.089, |, 0.0
12364.3, 139.0, | , 26.3, 0.0, 591.8, | ,  1000,   955,  3000,  2923, | , -3.4, 3377.4, 34.926, |, 0.0
12365.4, 138.8, | , 26.3, 0.0, 596.9, | ,  1000,   959,  3000,  2928, | , -3.4, 3378.3, 35.009, |, 0.0
12366.4, 138.2, | , 26.3, 0.0, 596.7, | ,  1000,   953,  3000,  2933, | , -3.4, 3373.6, 34.946, |, 0.0
12367.4, 138.8, | , 26.3, 0.0, 596.6, | ,  1000,   959,  3000,  2932, | , -3.4, 3383.0, 35.090, |, 0.0
12368.4, 138.7, | , 26.3, 0.0, 597.3, | ,  1000,   957,  3000,  2939, | , -3.4, 3378.3, 35.091, |, 0.0
12369.4, 139.2, | , 26.3, 0.0, 589.6, | ,  1000,   951,  3000,  2910, | , -3.4, 3410.8, 35.105, |, 0.0
12370.4, 139.5, | , 26.3, 0.0, 590.3, | ,  1000,   955,  3000,  2936, | , -3.4, 3381.3, 35.079, |, 0.0
12371.4, 138.7, | , 26.3, 0.0, 597.0, | ,  1000,   951,  3000,  2923, | , -3.4, 3346.6, 34.566, |, 0.0
12372.4, 138.4, | , 26.3, 0.0, 596.3, | ,  1000,   953,  3000,  2942, | , -3.4, 3401.4, 35.325, |, 0.0
12373.5, 138.1, | , 26.3, 0.0, 597.1, | ,  1000,   953,  3000,  2934, | , -3.4, 3389.8, 35.134, |, 0.0
12374.5, 139.4, | , 26.3, 0.0, 591.6, | ,  1000,   950,  3000,  2933, | , -3.4, 3403.1, 35.225, |, 0.0
12375.5, 139.6, | , 26.3, 0.0, 590.9, | ,  1000,   951,  3000,  2933, | , -3.4, 3385.1, 35.058, |, 0.0
12376.5, 139.2, | , 26.3, 0.0, 590.9, | ,  1000,   952,  3000,  2921, | , -3.4, 3393.7, 35.041, |, 0.0
12377.5, 138.3, | , 26.3, 0.0, 596.8, | ,  1000,   955,  3000,  2933, | , -3.4, 3381.3, 35.055, |, 0.0
12378.5, 138.7, | , 26.3, 0.0, 597.2, | ,  1000,   960,  3000,  2945, | , -3.4, 3370.6, 35.094, |, 0.0
12379.5, 138.5, | , 26.3, 0.0, 595.6, | ,  1000,   953,  3000,  2945, | , -3.4, 3360.7, 34.929, |, 0.0
12380.5, 139.3, | , 26.3, 0.0, 588.0, | ,  1000,   952,  3000,  2898, | , -3.4, 3359.0, 34.476, |, 0.0
12381.5, 139.0, | , 26.3, 0.0, 592.4, | ,  1000,   949,  3000,  2941, | , -3.4, 3383.8, 35.089, |, 0.0
12382.5, 138.8, | , 26.3, 0.0, 596.2, | ,  1000,   958,  3000,  2949, | , -3.4, 3379.1, 35.198, |, 0.0
12383.6, 138.2, | , 26.3, 0.0, 596.5, | ,  1000,   959,  3000,  2926, | , -3.4, 3383.0, 35.040, |, 0.0
12384.6, 138.4, | , 26.3, 0.0, 596.0, | ,  1000,   959,  3000,  2928, | , -3.4, 3381.7, 35.041, |, 0.0
12385.6, 139.5, | , 26.3, 0.0, 591.6, | ,  1000,   949,  3000,  2940, | , -3.4, 3382.6, 35.069, |, 0.0
12386.6, 139.1, | , 26.3, 0.0, 590.1, | ,  1000,   955,  3000,  2923, | , -3.4, 3376.6, 34.914, |, 0.0
12387.6, 139.2, | , 26.3, 0.0, 590.7, | ,  1000,   948,  3000,  2947, | , -3.4, 3380.0, 35.100, |, 0.0
12388.6, 138.2, | , 26.3, 0.0, 597.0, | ,  1000,   960,  3000,  2909, | , -3.4, 3395.8, 35.024, |, 0.0
12389.6, 138.5, | , 26.3, 0.0, 596.1, | ,  1000,   953,  3000,  2940, | , -3.4, 3384.3, 35.126, |, 0.0
12390.6, 138.3, | , 26.3, 0.0, 597.2, | ,  1000,   959,  3000,  2936, | , -3.4, 3384.7, 35.149, |, 0.0
12391.7, 139.2, | , 26.3, 0.0, 592.2, | ,  1000,   949,  3000,  2906, | , -3.4, 3367.6, 34.612, |, 0.0
12392.7, 139.2, | , 26.3, 0.0, 590.8, | ,  1000,   954,  3000,  2951, | , -3.4, 3381.7, 35.208, |, 0.0
12393.7, 138.3, | , 26.3, 0.0, 597.1, | ,  1000,   958,  3000,  2932, | , -3.4, 3363.3, 34.883, |, 0.0
12394.7, 138.2, | , 26.3, 0.0, 596.2, | ,  1000,   956,  3000,  2907, | , -3.4, 3371.0, 34.716, |, 0.0
12395.7, 138.5, | , 26.3, 0.0, 597.4, | ,  1000,   960,  3000,  2933, | , -3.4, 3404.4, 35.334, |, 0.0
12396.7, 138.1, | , 26.3, 0.0, 597.3, | ,  1000,   958,  3000,  2922, | , -3.4, 3393.3, 35.101, |, 0.0
12397.7, 139.1, | , 26.3, 0.0, 590.6, | ,  1000,   950,  3000,  2924, | , -3.4, 3381.3, 34.924, |, 0.0
12398.7, 139.6, | , 26.3, 0.0, 591.2, | ,  1000,   960,  3000,  2941, | , -3.4, 3406.1, 35.422, |, 0.0
12399.7, 138.5, | , 26.3, 0.0, 596.3, | ,  1000,   952,  3000,  2941, | , -3.4, 3376.1, 35.045, |, 0.0
12400.8, 138.3, | , 26.3, 0.0, 596.9, | ,  1000,   957,  3000,  2941, | , -3.4, 3375.7, 35.086, |, 0.0
12401.8, 138.3, | , 26.3, 0.0, 597.2, | ,  1000,   960,  3000,  2934, | , -3.4, 3377.0, 35.058, |, 0.0
12402.8, 139.5, | , 26.3, 0.0, 591.5, | ,  1000,   951,  3000,  2939, | , -3.4, 3400.1, 35.266, |, 0.0
12403.8, 139.0, | , 26.3, 0.0, 589.3, | ,  1000,   953,  3000,  2919, | , -3.4, 3405.3, 35.157, |, 0.0
12404.8, 139.5, | , 26.3, 0.0, 591.9, | ,  1000,   949,  3000,  2916, | , -3.4, 3396.7, 35.003, |, 0.0
12405.8, 138.3, | , 26.3, 0.0, 596.5, | ,  1000,   953,  3000,  2914, | , -3.4, 3382.1, 34.863, |, 0.0
12406.8, 138.4, | , 26.3, 0.0, 597.0, | ,  1000,   957,  3000,  2931, | , -3.4, 3383.0, 35.069, |, 0.0
12407.8, 138.3, | , 26.3, 0.0, 597.1, | ,  1000,   954,  3000,  2923, | , -3.4, 3387.7, 35.018, |, 0.0
12408.8, 139.9, | , 26.3, 0.0, 588.9, | ,  1000,   949,  3000,  2914, | , -3.4, 3404.8, 35.069, |, 0.0
12409.9, 139.4, | , 26.4, 0.0, 592.0, | ,  1000,   949,  3000,  2939, | , -3.4, 3410.0, 35.342, |, 0.0
12410.9, 138.2, | , 26.4, 0.0, 597.3, | ,  1000,   959,  3000,  2933, | , -3.4, 3396.7, 35.249, |, 0.0
12411.9, 138.7, | , 26.4, 0.0, 597.2, | ,  1000,   955,  3000,  2933, | , -3.4, 3382.1, 35.060, |, 0.0
12412.9, 138.3, | , 26.3, 0.0, 596.8, | ,  1000,   954,  3000,  2931, | , -3.4, 3363.3, 34.837, |, 0.0
12413.9, 138.9, | , 26.3, 0.0, 592.1, | ,  1000,   959,  3000,  2915, | , -3.4, 3376.1, 34.870, |, 0.0
12414.9, 139.2, | , 26.3, 0.0, 590.4, | ,  1000,   953,  3000,  2914, | , -3.4, 3383.8, 34.884, |, 0.0
12415.9, 139.4, | , 26.3, 0.0, 591.9, | ,  1000,   952,  3000,  2931, | , -3.4, 3408.3, 35.287, |, 0.0
12416.9, 138.4, | , 26.4, 0.0, 597.5, | ,  1000,   956,  3000,  2929, | , -3.4, 3407.4, 35.294, |, 0.0
12418.0, 138.6, | , 26.4, 0.0, 597.5, | ,  1000,   955,  3000,  2942, | , -3.4, 3398.4, 35.308, |, 0.0
12419.0, 138.7, | , 26.3, 0.0, 597.8, | ,  1000,   953,  3000,  2942, | , -3.4, 3379.1, 35.094, |, 0.0
12420.0, 139.2, | , 26.4, 0.0, 591.6, | ,  1000,   957,  3000,  2938, | , -3.4, 3404.8, 35.356, |, 0.0
12421.0, 139.1, | , 26.4, 0.0, 591.1, | ,  1000,   952,  3000,  2913, | , -3.4, 3386.0, 34.890, |, 0.0
12422.0, 138.6, | , 26.4, 0.0, 597.3, | ,  1000,   954,  3000,  2929, | , -3.4, 3389.0, 35.085, |, 0.0
12423.0, 138.6, | , 26.4, 0.0, 597.4, | ,  1000,   955,  3000,  2930, | , -3.4, 3394.6, 35.158, |, 0.0
12424.0, 138.2, | , 26.4, 0.0, 597.4, | ,  1000,   957,  3000,  2933, | , -3.4, 3392.0, 35.173, |, 0.0
12425.0, 138.4, | , 26.4, 0.0, 596.7, | ,  1000,   957,  3000,  2929, | , -3.4, 3385.1, 35.069, |, 0.0
12426.0, 139.5, | , 26.4, 0.0, 591.2, | ,  1000,   953,  3000,  2933, | , -3.4, 3378.3, 34.994, |, 0.0
12427.0, 139.7, | , 26.4, 0.0, 590.3, | ,  1000,   951,  3000,  2937, | , -3.4, 3375.7, 34.989, |, 0.0
12428.1, 138.2, | , 26.4, 0.0, 597.4, | ,  1000,   953,  3000,  2933, | , -3.4, 3378.7, 35.004, |, 0.0
12429.1, 138.3, | , 26.4, 0.0, 597.6, | ,  1000,   958,  3000,  2932, | , -3.4, 3371.0, 34.958, |, 0.0
12430.1, 138.3, | , 26.4, 0.0, 596.9, | ,  1000,   959,  3000,  2922, | , -3.4, 3375.7, 34.925, |, 0.0
12431.1, 138.9, | , 26.4, 0.0, 592.0, | ,  1000,   955,  3000,  2913, | , -3.4, 3367.6, 34.729, |, 0.0
12432.1, 139.4, | , 26.4, 0.0, 591.1, | ,  1000,   955,  3000,  2925, | , -3.4, 3379.1, 34.949, |, 0.0
12433.1, 139.2, | , 26.4, 0.0, 591.7, | ,  1000,   952,  3000,  2941, | , -3.4, 3407.0, 35.361, |, 0.0
12434.1, 138.2, | , 26.4, 0.0, 597.4, | ,  1000,   952,  3000,  2944, | , -3.4, 3380.0, 35.116, |, 0.0
12435.1, 138.4, | , 26.4, 0.0, 596.7, | ,  1000,   954,  3000,  2944, | , -3.4, 3380.4, 35.132, |, 0.0
12436.2, 138.3, | , 26.4, 0.0, 597.5, | ,  1000,   960,  3000,  2933, | , -3.4, 3380.0, 35.080, |, 0.0
12437.2, 139.4, | , 26.4, 0.0, 589.2, | ,  1000,   953,  3000,  2922, | , -3.4, 3373.1, 34.842, |, 0.0
12438.2, 139.2, | , 26.4, 0.0, 590.9, | ,  1000,   953,  3000,  2922, | , -3.4, 3383.8, 34.958, |, 0.0
12439.2, 138.3, | , 26.4, 0.0, 597.8, | ,  1000,   955,  3000,  2939, | , -3.4, 3379.1, 35.080, |, 0.0
12440.2, 138.3, | , 26.4, 0.0, 596.7, | ,  1000,   956,  3000,  2915, | , -3.4, 3379.1, 34.881, |, 0.0
12441.2, 138.1, | , 26.4, 0.0, 597.7, | ,  1000,   949,  3000,  2918, | , -3.4, 3384.3, 34.890, |, 0.0
12442.2, 138.5, | , 26.4, 0.0, 597.8, | ,  1000,   955,  3000,  2944, | , -3.4, 3384.7, 35.180, |, 0.0
12443.2, 139.5, | , 26.4, 0.0, 591.3, | ,  1000,   952,  3000,  2929, | , -3.4, 3384.3, 35.015, |, 0.0
12444.2, 139.0, | , 26.4, 0.0, 592.7, | ,  1000,   954,  3000,  2936, | , -3.4, 3384.3, 35.096, |, 0.0
12445.3, 138.4, | , 26.4, 0.0, 596.8, | ,  1000,   951,  3000,  2929, | , -3.4, 3384.3, 35.014, |, 0.0
12446.3, 138.7, | , 26.4, 0.0, 597.1, | ,  1000,   956,  3000,  2933, | , -3.4, 3376.6, 35.015, |, 0.0
12447.3, 138.1, | , 26.4, 0.0, 597.5, | ,  1000,   950,  3000,  2929, | , -3.4, 3378.7, 34.941, |, 0.0
12448.3, 138.9, | , 26.4, 0.0, 591.5, | ,  1000,   946,  3000,  2926, | , -3.4, 3395.0, 35.050, |, 0.0
12449.3, 139.1, | , 26.4, 0.0, 590.6, | ,  1000,   952,  3000,  2934, | , -3.4, 3377.8, 35.001, |, 0.0
12450.3, 138.5, | , 26.4, 0.0, 596.4, | ,  1000,   953,  3000,  2938, | , -3.4, 3380.0, 35.062, |, 0.0
12451.3, 138.3, | , 26.4, 0.0, 597.2, | ,  1000,   961,  3000,  2942, | , -3.4, 3377.0, 35.140, |, 0.0
12452.3, 138.3, | , 26.4, 0.0, 597.0, | ,  1000,   955,  3000,  2930, | , -3.4, 3375.7, 34.966, |, 0.0
12453.3, 138.2, | , 26.4, 0.0, 597.2, | ,  1000,   958,  3000,  2936, | , -3.4, 3385.1, 35.145, |, 0.0
12454.4, 139.2, | , 26.4, 0.0, 590.7, | ,  1000,   955,  3000,  2942, | , -3.4, 3375.3, 35.066, |, 0.0
12455.4, 139.1, | , 26.4, 0.0, 591.9, | ,  1000,   950,  3000,  2944, | , -3.4, 3407.8, 35.381, |, 0.0
12456.4, 138.6, | , 26.4, 0.0, 597.4, | ,  1000,   957,  3000,  2908, | , -3.4, 3375.7, 34.790, |, 0.0
12457.4, 138.2, | , 26.4, 0.0, 597.2, | ,  1000,   956,  3000,  2907, | , -3.4, 3374.8, 34.766, |, 0.0
12458.4, 138.4, | , 26.4, 0.0, 597.6, | ,  1000,   954,  3000,  2965, | , -3.4, 3377.4, 35.285, |, 0.0
12459.4, 139.3, | , 26.4, 0.0, 592.5, | ,  1000,   952,  3000,  2925, | , -3.4, 3379.1, 34.929, |, 0.0
12460.4, 139.7, | , 26.4, 0.0, 590.6, | ,  1000,   953,  3000,  2926, | , -3.4, 3405.7, 35.213, |, 0.0
12461.4, 139.2, | , 26.4, 0.0, 590.6, | ,  1000,   950,  3000,  2926, | , -3.4, 569.4, 5.902, |, 0.0
12462.5, 138.7, | , 26.4, 0.0, 597.8, | ,  1000,   954,  3000,  2943, | , -3.4, 687.2, 7.159, |, 0.0
12463.5, 138.2, | , 26.4, 0.0, 597.5, | ,  1000,   951,  3000,  2915, | , -3.4, 768.6, 7.943, |, 0.0
12464.5, 138.2, | , 26.4, 0.0, 597.3, | ,  1000,   952,  3000,  2941, | , -3.4, 851.7, 8.862, |, 0.0
12465.5, 139.3, | , 26.4, 0.0, 590.8, | ,  1000,   951,  3000,  2923, | , -3.4, 931.0, 9.640, |, 0.0
12466.5, 139.4, | , 26.4, 0.0, 591.5, | ,  1000,   953,  3000,  2923, | , -3.4, 1029.5, 10.665, |, 0.0
12467.5, 138.2, | , 26.4, 0.0, 597.5, | ,  1000,   959,  3000,  2941, | , -3.4, 1119.1, 11.662, |, 0.0
12468.5, 138.2, | , 26.4, 0.0, 597.6, | ,  1000,   956,  3000,  2925, | , -3.4, 1218.9, 12.639, |, 0.0
12469.5, 138.6, | , 26.4, 0.0, 597.5, | ,  1000,   954,  3000,  2941, | , -3.4, 1303.7, 13.564, |, 0.0
12470.5, 138.7, | , 26.4, 0.0, 597.1, | ,  1000,   955,  3000,  2929, | , -3.4, 1422.4, 14.757, |, 0.0
12471.6, 139.2, | , 26.4, 0.0, 591.6, | ,  1000,   948,  3000,  2935, | , -3.4, 1499.1, 15.547, |, 0.0
12472.6, 138.9, | , 26.4, 0.0, 592.8, | ,  1000,   949,  3000,  2952, | , -3.4, 1566.4, 16.324, |, 0.0
12473.6, 138.6, | , 26.4, 0.0, 597.7, | ,  1000,   955,  3000,  2923, | , -3.4, 1667.9, 17.275, |, 0.0
12474.6, 138.2, | , 26.4, 0.0, 597.8, | ,  1000,   957,  3000,  2924, | , -3.4, 1763.9, 18.282, |, 0.0
12475.6, 138.3, | , 26.4, 0.0, 596.6, | ,  1000,   959,  3000,  2911, | , -3.4, 1864.6, 19.271, |, 0.0
12476.6, 139.1, | , 26.4, 0.0, 593.2, | ,  1000,   952,  3000,  2908, | , -3.4, 1936.1, 19.956, |, 0.0
12477.6, 138.9, | , 26.4, 0.0, 592.1, | ,  1000,   955,  3000,  2927, | , -3.4, 2022.2, 20.962, |, 0.0
12478.6, 138.2, | , 26.4, 0.0, 598.2, | ,  1000,   956,  3000,  2937, | , -3.4, 2100.2, 21.827, |, 0.0
12479.7, 138.6, | , 26.4, 0.0, 598.1, | ,  1000,   957,  3000,  2935, | , -3.4, 2149.9, 22.338, |, 0.0
12480.7, 138.3, | , 26.4, 0.0, 597.5, | ,  1000,   960,  3000,  2924, | , -3.4, 2212.0, 22.934, |, 0.0
12481.7, 138.1, | , 26.4, 0.0, 597.9, | ,  1000,   952,  3000,  2930, | , -3.4, 2305.0, 23.886, |, 0.0
12482.7, 139.5, | , 26.4, 0.0, 592.3, | ,  1000,   949,  3000,  2929, | , -3.4, 2395.4, 24.788, |, 0.0
12483.7, 138.7, | , 26.4, 0.0, 593.8, | ,  1000,   956,  3000,  2915, | , -3.4, 2483.7, 25.661, |, 0.0
12484.7, 138.1, | , 26.4, 0.0, 598.2, | ,  1000,   960,  3000,  2928, | , -3.4, 2582.2, 26.785, |, 0.0
12485.7, 138.4, | , 26.4, 0.0, 597.5, | ,  1000,   955,  3000,  2942, | , -3.4, 2658.1, 27.641, |, 0.0
12486.7, 138.6, | , 26.4, 0.0, 598.2, | ,  1000,   960,  3000,  2939, | , -3.4, 2713.8, 28.225, |, 0.0
12487.8, 139.0, | , 26.4, 0.0, 593.0, | ,  1000,   956,  3000,  2931, | , -3.4, 2786.6, 28.899, |, 0.0
12488.8, 139.4, | , 26.4, 0.0, 591.7, | ,  1000,   952,  3000,  2906, | , -3.4, 2829.4, 29.120, |, 0.0
12489.8, 139.5, | , 26.4, 0.0, 592.0, | ,  1000,   949,  3000,  2921, | , -3.4, 2918.1, 30.118, |, 0.0
12490.8, 138.2, | , 26.4, 0.0, 597.4, | ,  1000,   954,  3000,  2933, | , -3.4, 2985.0, 30.949, |, 0.0
12491.8, 138.7, | , 26.4, 0.0, 598.1, | ,  1000,   956,  3000,  2930, | , -3.4, 3054.4, 31.658, |, 0.0
12492.8, 138.7, | , 26.4, 0.0, 597.9, | ,  1000,   951,  3000,  2941, | , -3.4, 3087.8, 32.053, |, 0.0
12493.8, 138.9, | , 26.4, 0.0, 593.2, | ,  1000,   950,  3000,  2911, | , -3.4, 3128.9, 32.221, |, 0.0
12494.8, 139.1, | , 26.4, 0.0, 592.6, | ,  1000,   950,  3000,  2941, | , -3.4, 3201.8, 33.224, |, 0.0
12495.9, 138.8, | , 26.4, 0.0, 596.5, | ,  1000,   958,  3000,  2925, | , -3.4, 3232.6, 33.466, |, 0.0
12496.9, 138.3, | , 26.4, 0.0, 597.8, | ,  1000,   957,  3000,  2922, | , -3.4, 3254.9, 33.670, |, 0.0
12497.9, 138.5, | , 26.4, 0.0, 597.9, | ,  1000,   955,  3000,  2931, | , -3.4, 3281.0, 34.001, |, 0.0
12498.9, 138.9, | , 26.4, 0.0, 597.9, | ,  1000,   957,  3000,  2958, | , -3.4, 3307.6, 34.523, |, 0.0
12499.9, 139.6, | , 26.4, 0.0, 591.4, | ,  1000,   956,  3000,  2928, | , -3.4, 3323.4, 34.420, |, 0.0
12500.9, 139.4, | , 26.4, 0.0, 590.4, | ,  1000,   954,  3000,  2926, | , -3.4, 3366.3, 34.825, |, 0.0
12501.9, 138.2, | , 26.4, 0.0, 597.9, | ,  1000,   955,  3000,  2907, | , -3.4, 3384.7, 34.848, |, 0.0
12502.9, 138.2, | , 26.4, 0.0, 597.2, | ,  1000,   953,  3000,  2935, | , -3.4, 3400.1, 35.247, |, 0.0
12503.9, 138.1, | , 26.4, 0.0, 597.8, | ,  1000,   955,  3000,  2911, | , -3.4, 3410.4, 35.151, |, 0.0
12505.0, 139.0, | , 26.4, 0.0, 592.6, | ,  1000,   955,  3000,  2931, | , -3.4, 3430.1, 35.532, |, 0.0
12506.0, 139.3, | , 26.4, 0.0, 590.9, | ,  1000,   949,  3000,  2946, | , -3.4, 3415.5, 35.467, |, 0.0
12507.0, 138.5, | , 26.4, 0.0, 593.4, | ,  1000,   951,  3000,  2916, | , -3.4, 3434.4, 35.405, |, 0.0
12508.0, 138.5, | , 26.4, 0.0, 598.5, | ,  1000,   951,  3000,  2904, | , -3.4, 3440.0, 35.356, |, 0.0
12509.0, 138.6, | , 26.4, 0.0, 598.5, | ,  1000,   958,  3000,  2950, | , -3.4, 3442.1, 35.865, |, 0.0
12510.0, 138.1, | , 26.4, 0.0, 598.0, | ,  1000,   957,  3000,  2915, | , -3.4, 3457.1, 35.686, |, 0.0
12511.0, 139.3, | , 26.4, 0.0, 591.5, | ,  1000,   954,  3000,  2918, | , -3.4, 3451.5, 35.627, |, 0.0
12512.1, 139.3, | , 26.4, 0.0, 594.1, | ,  1000,   956,  3000,  2963, | , -3.4, 3395.8, 35.479, |, 0.0
12513.1, 138.1, | , 26.4, 0.0, 598.6, | ,  1000,   956,  3000,  2914, | , -3.4, 3445.1, 35.545, |, 0.0
12514.1, 138.2, | , 26.4, 0.0, 598.9, | ,  1000,   955,  3000,  2944, | , -3.4, 3449.8, 35.852, |, 0.0
12515.1, 138.5, | , 26.4, 0.0, 598.9, | ,  1000,   953,  3000,  2926, | , -3.4, 3442.1, 35.588, |, 0.0
12516.1, 138.9, | , 26.4, 0.0, 593.4, | ,  1000,   949,  3000,  2942, | , -3.4, 3445.5, 35.741, |, 0.0
12517.1, 139.1, | , 26.4, 0.0, 592.3, | ,  1000,   953,  3000,  2941, | , -3.4, 3433.5, 35.644, |, 0.0
12518.1, 139.4, | , 26.4, 0.0, 592.2, | ,  1000,   949,  3000,  2933, | , -3.4, 3452.0, 35.726, |, 0.0
12519.1, 138.7, | , 26.4, 0.0, 598.4, | ,  1000,   955,  3000,  2961, | , -3.4, 3454.5, 36.070, |, 0.0
12520.2, 138.3, | , 26.4, 0.0, 598.2, | ,  1000,   958,  3000,  2943, | , -3.4, 3413.4, 35.502, |, 0.0
12521.2, 138.3, | , 26.4, 0.0, 597.9, | ,  1000,   955,  3000,  2922, | , -3.4, 3403.1, 35.171, |, 0.0
12522.2, 139.5, | , 26.4, 0.0, 593.2, | ,  1000,   951,  3000,  2950, | , -3.4, 3423.7, 35.604, |, 0.0
12523.2, 138.9, | , 26.4, 0.0, 592.4, | ,  1000,   957,  3000,  2919, | , -3.4, 3411.3, 35.253, |, 0.0
12524.2, 138.2, | , 26.4, 0.0, 597.9, | ,  1000,   957,  3000,  2942, | , -3.4, 3411.3, 35.458, |, 0.0
12525.2, 138.7, | , 26.4, 0.0, 598.7, | ,  1000,   953,  3000,  2945, | , -3.4, 3408.7, 35.426, |, 0.0
12526.2, 138.3, | , 26.4, 0.0, 598.9, | ,  1000,   958,  3000,  2936, | , -3.4, 3392.8, 35.222, |, 0.0
12527.2, 138.3, | , 26.4, 0.0, 597.9, | ,  1000,   952,  3000,  2933, | , -3.4, 3398.0, 35.196, |, 0.0
12528.2, 139.1, | , 26.4, 0.0, 592.8, | ,  1000,   956,  3000,  2946, | , -3.4, 3392.8, 35.298, |, 0.0
12529.3, 139.0, | , 26.4, 0.0, 592.5, | ,  1000,   955,  3000,  2936, | , -3.4, 3390.7, 35.177, |, 0.0
12530.3, 138.1, | , 26.4, 0.0, 598.6, | ,  1000,   955,  3000,  2940, | , -3.4, 3409.6, 35.402, |, 0.0
12531.3, 138.0, | , 26.4, 0.0, 598.8, | ,  1000,   955,  3000,  2916, | , -3.4, 3431.0, 35.410, |, 0.0
12532.3, 138.7, | , 26.4, 0.0, 597.9, | ,  1000,   958,  3000,  2923, | , -3.4, 3405.3, 35.233, |, 0.0
12533.3, 138.9, | , 26.4, 0.0, 593.5, | ,  1000,   955,  3000,  2933, | , -3.4, 3390.3, 35.144, |, 0.0
12534.3, 139.1, | , 26.4, 0.0, 592.9, | ,  1000,   952,  3000,  2927, | , -3.4, 3378.3, 34.942, |, 0.0
12535.3, 139.3, | , 26.4, 0.0, 594.2, | ,  1000,   953,  3000,  2931, | , -3.4, 3381.3, 35.011, |, 0.0
12536.3, 138.2, | , 26.4, 0.0, 598.4, | ,  1000,   956,  3000,  2932, | , -3.4, 3368.8, 34.921, |, 0.0
12537.4, 138.4, | , 26.4, 0.0, 597.7, | ,  1000,   954,  3000,  2944, | , -3.4, 3412.1, 35.453, |, 0.0
12538.4, 138.4, | , 26.4, 0.0, 598.4, | ,  1000,   952,  3000,  2918, | , -3.4, 3385.1, 34.934, |, 0.0
12539.4, 139.0, | , 26.4, 0.0, 592.2, | ,  1000,   949,  3000,  2916, | , -3.4, 3392.8, 34.963, |, 0.0
12540.4, 138.9, | , 26.4, 0.0, 593.6, | ,  1000,   952,  3000,  2962, | , -3.4, 3377.0, 35.238, |, 0.0
12541.4, 138.6, | , 26.4, 0.0, 598.7, | ,  1000,   953,  3000,  2924, | , -3.4, 3399.3, 35.138, |, 0.0
12542.4, 138.7, | , 26.4, 0.0, 598.3, | ,  1000,   955,  3000,  2937, | , -3.4, 3376.6, 35.039, |, 0.0
12543.4, 138.2, | , 26.4, 0.0, 598.5, | ,  1000,   953,  3000,  2942, | , -3.4, 3375.3, 35.054, |, 0.0
12544.4, 139.0, | , 26.4, 0.0, 593.5, | ,  1000,   959,  3000,  2931, | , -3.4, 3379.1, 35.049, |, 0.0
12545.4, 139.6, | , 26.4, 0.0, 592.8, | ,  1000,   956,  3000,  2937, | , -3.4, 3384.3, 35.130, |, 0.0
12546.5, 138.7, | , 26.4, 0.0, 594.3, | ,  1000,   956,  3000,  2896, | , -3.4, 3398.0, 34.900, |, 0.0
12547.5, 138.3, | , 26.4, 0.0, 598.3, | ,  1000,   958,  3000,  2941, | , -3.4, 3389.4, 35.236, |, 0.0
12548.5, 138.4, | , 26.4, 0.0, 598.8, | ,  1000,   949,  3000,  2933, | , -3.4, 3385.6, 35.040, |, 0.0
12549.5, 138.1, | , 26.4, 0.0, 598.7, | ,  1000,   952,  3000,  2933, | , -3.4, 3390.3, 35.123, |, 0.0
12550.5, 138.8, | , 26.4, 0.0, 593.9, | ,  1000,   950,  3000,  2949, | , -3.4, 3384.7, 35.190, |, 0.0
12551.5, 139.4, | , 26.4, 0.0, 593.3, | ,  1000,   951,  3000,  2911, | , -3.4, 3393.3, 34.939, |, 0.0
12552.5, 138.8, | , 26.4, 0.0, 598.1, | ,  1000,   958,  3000,  2943, | , -3.4, 3401.4, 35.372, |, 0.0
12553.5, 138.2, | , 26.4, 0.0, 598.2, | ,  1000,   953,  3000,  2918, | , -3.4, 3400.1, 35.097, |, 0.0
12554.5, 138.2, | , 26.4, 0.0, 598.7, | ,  1000,   955,  3000,  2926, | , -3.4, 3376.6, 34.930, |, 0.0
12555.6, 138.6, | , 26.4, 0.0, 598.9, | ,  1000,   955,  3000,  2916, | , -3.4, 3378.7, 34.875, |, 0.0
12556.6, 139.1, | , 26.4, 0.0, 592.9, | ,  1000,   951,  3000,  2929, | , -3.4, 3381.7, 34.987, |, 0.0
12557.6, 139.0, | , 26.4, 0.0, 593.2, | ,  1000,   950,  3000,  2937, | , -3.4, 3375.3, 34.973, |, 0.0
12558.6, 138.6, | , 26.4, 0.0, 598.7, | ,  1000,   958,  3000,  2938, | , -3.4, 3386.0, 35.172, |, 0.0
12559.6, 138.2, | , 26.4, 0.0, 598.9, | ,  1000,   954,  3000,  2926, | , -3.4, 3406.1, 35.229, |, 0.0
12560.6, 138.3, | , 26.4, 0.0, 598.9, | ,  1000,   951,  3000,  2923, | , -3.4, 3388.1, 34.993, |, 0.0
12561.6, 138.9, | , 26.4, 0.0, 594.2, | ,  1000,   955,  3000,  2942, | , -3.4, 3368.4, 35.003, |, 0.0
12562.6, 139.5, | , 26.4, 0.0, 593.1, | ,  1000,   957,  3000,  2916, | , -3.4, 3360.7, 34.704, |, 0.0
12563.7, 138.7, | , 26.4, 0.0, 594.8, | ,  1000,   956,  3000,  2928, | , -3.4, 3406.6, 35.272, |, 0.0
12564.7, 138.4, | , 26.4, 0.0, 599.0, | ,  1000,   961,  3000,  2933, | , -3.4, 3387.3, 35.166, |, 0.0
12565.7, 138.1, | , 26.4, 0.0, 599.0, | ,  1000,   957,  3000,  2920, | , -3.4, 3387.3, 35.010, |, 0.0
12566.7, 138.3, | , 26.4, 0.0, 599.0, | ,  1000,   958,  3000,  2959, | , -3.4, 3382.6, 35.325, |, 0.0
12567.7, 139.3, | , 26.4, 0.0, 590.5, | ,  1000,   953,  3000,  2936, | , -3.4, 3364.6, 34.887, |, 0.0
12568.7, 139.5, | , 26.4, 0.0, 593.6, | ,  1000,   953,  3000,  2908, | , -3.4, 3369.3, 34.687, |, 0.0
12569.7, 138.2, | , 26.4, 0.0, 598.6, | ,  1000,   956,  3000,  2953, | , -3.4, 3386.4, 35.292, |, 0.0
12570.7, 138.2, | , 26.4, 0.0, 598.8, | ,  1000,   954,  3000,  2921, | , -3.4, 3380.0, 34.917, |, 0.0
12571.8, 138.5, | , 26.4, 0.0, 599.0, | ,  1000,   960,  3000,  2938, | , -3.4, 3405.3, 35.392, |, 0.0
12572.8, 139.0, | , 26.4, 0.0, 593.5, | ,  1000,   956,  3000,  2925, | , -3.4, 3375.3, 34.921, |, 0.0
12573.8, 139.0, | , 26.4, 0.0, 592.6, | ,  1000,   951,  3000,  2924, | , -3.4, 3370.6, 34.820, |, 0.0
12574.8, 139.7, | , 26.4, 0.0, 590.8, | ,  1000,   955,  3000,  2924, | , -3.4, 3393.3, 35.091, |, 0.0
12575.8, 138.3, | , 26.4, 0.0, 598.3, | ,  1000,   955,  3000,  2936, | , -3.4, 3392.0, 35.190, |, 0.0
12576.8, 138.2, | , 26.4, 0.0, 598.9, | ,  1000,   954,  3000,  2938, | , -3.4, 3413.0, 35.412, |, 0.0
12577.8, 138.7, | , 26.4, 0.0, 598.8, | ,  1000,   955,  3000,  2931, | , -3.4, 3368.0, 34.894, |, 0.0
12578.8, 139.3, | , 26.4, 0.0, 594.3, | ,  1000,   952,  3000,  2934, | , -3.4, 3369.7, 34.914, |, 0.0
12579.9, 139.2, | , 26.4, 0.0, 593.0, | ,  1000,   957,  3000,  2929, | , -3.4, 3391.6, 35.139, |, 0.0
12580.9, 138.5, | , 26.4, 0.0, 599.2, | ,  1000,   956,  3000,  2927, | , -3.4, 3382.1, 35.016, |, 0.0
12581.9, 138.5, | , 26.4, 0.0, 594.7, | ,  1000,   954,  3000,  2917, | , -3.4, 3403.6, 35.121, |, 0.0
12582.9, 138.3, | , 26.4, 0.0, 598.2, | ,  1000,   956,  3000,  2954, | , -3.4, 3384.7, 35.282, |, 0.0
12583.9, 138.3, | , 26.4, 0.0, 599.1, | ,  1000,   953,  3000,  2933, | , -3.4, 3397.6, 35.201, |, 0.0
12584.9, 139.3, | , 26.4, 0.0, 593.1, | ,  1000,   951,  3000,  2914, | , -3.4, 3396.3, 34.994, |, 0.0
12585.9, 139.5, | , 26.4, 0.0, 593.2, | ,  1000,   950,  3000,  2956, | , -3.4, 3383.4, 35.235, |, 0.0
12586.9, 138.1, | , 26.4, 0.0, 598.6, | ,  1000,   957,  3000,  2922, | , -3.4, 3386.0, 35.017, |, 0.0
12587.9, 138.6, | , 26.4, 0.0, 598.5, | ,  1000,   955,  3000,  2922, | , -3.4, 3392.8, 35.065, |, 0.0
12588.9, 138.6, | , 26.4, 0.0, 599.4, | ,  1000,   956,  3000,  2935, | , -3.4, 3369.3, 34.954, |, 0.0
12590.0, 139.4, | , 26.4, 0.0, 594.5, | ,  1000,   960,  3000,  2947, | , -3.4, 3400.6, 35.422, |, 0.0
12591.0, 139.0, | , 26.4, 0.0, 592.5, | ,  1000,   954,  3000,  2908, | , -3.4, 3397.6, 34.980, |, 0.0
12592.0, 139.4, | , 26.4, 0.0, 593.2, | ,  1000,   949,  3000,  2930, | , -3.4, 3383.0, 34.990, |, 0.0
12593.0, 138.3, | , 26.4, 0.0, 598.0, | ,  1000,   957,  3000,  2924, | , -3.4, 3378.3, 34.956, |, 0.0
12594.0, 138.2, | , 26.4, 0.0, 599.1, | ,  1000,   954,  3000,  2934, | , -3.4, 3384.3, 35.082, |, 0.0
12595.0, 138.2, | , 26.4, 0.0, 599.3, | ,  1000,   958,  3000,  2938, | , -3.4, 3379.1, 35.104, |, 0.0
12596.0, 139.6, | , 26.4, 0.0, 591.7, | ,  1000,   953,  3000,  2939, | , -3.4, 3386.8, 35.146, |, 0.0
12597.0, 139.0, | , 26.4, 0.0, 593.8, | ,  1000,   949,  3000,  2923, | , -3.4, 3395.0, 35.047, |, 0.0
12598.0, 138.4, | , 26.4, 0.0, 598.4, | ,  1000,   955,  3000,  2952, | , -3.4, 3401.4, 35.432, |, 0.0
12599.1, 138.5, | , 26.4, 0.0, 599.5, | ,  1000,   954,  3000,  2931, | , -3.4, 3380.8, 35.021, |, 0.0
12600.1, 138.2, | , 26.4, 0.0, 598.9, | ,  1000,   952,  3000,  2934, | , -3.4, 3384.3, 35.062, |, 0.0
12601.1, 138.2, | , 26.4, 0.0, 598.9, | ,  1000,   956,  3000,  2918, | , -3.4, 3379.1, 34.904, |, 0.0
12602.1, 139.4, | , 26.4, 0.0, 592.9, | ,  1000,   954,  3000,  2918, | , -3.4, 3414.7, 35.255, |, 0.0
12603.1, 139.3, | , 26.4, 0.0, 594.2, | ,  1000,   955,  3000,  2919, | , -3.4, 3407.0, 35.192, |, 0.0
12604.1, 138.2, | , 26.4, 0.0, 599.0, | ,  1000,   956,  3000,  2926, | , -3.4, 3386.4, 35.046, |, 0.0
12605.1, 138.6, | , 26.4, 0.0, 599.1, | ,  1000,   952,  3000,  2922, | , -3.4, 3388.1, 34.998, |, 0.0
12606.1, 138.6, | , 26.4, 0.0, 598.8, | ,  1000,   955,  3000,  2928, | , -3.4, 3377.0, 34.961, |, 0.0
12607.2, 138.9, | , 26.4, 0.0, 593.4, | ,  1000,   954,  3000,  2923, | , -3.4, 3369.7, 34.829, |, 0.0
12608.2, 139.1, | , 26.4, 0.0, 592.6, | ,  1000,   949,  3000,  2922, | , -3.4, 3384.7, 34.931, |, 0.0
12609.2, 138.8, | , 26.4, 0.0, 599.1, | ,  1000,   958,  3000,  2966, | , -3.4, 3382.1, 35.379, |, 0.0
12610.2, 138.3, | , 26.4, 0.0, 598.4, | ,  1000,   956,  3000,  2929, | , -3.4, 3362.4, 34.831, |, 0.0
12611.2, 138.0, | , 26.4, 0.0, 598.7, | ,  1000,   953,  3000,  2904, | , -3.4, 3385.1, 34.812, |, 0.0
12612.2, 138.1, | , 26.4, 0.0, 598.6, | ,  1000,   962,  3000,  2913, | , -3.4, 3422.0, 35.349, |, 0.0
12613.2, 139.6, | , 26.4, 0.0, 591.9, | ,  1000,   949,  3000,  2947, | , -3.4, 3394.6, 35.262, |, 0.0
12614.2, 138.9, | , 26.4, 0.0, 594.4, | ,  1000,   954,  3000,  2929, | , -3.4, 3377.4, 34.966, |, 0.0
12615.2, 138.2, | , 26.4, 0.0, 598.7, | ,  1000,   956,  3000,  2916, | , -3.4, 3376.6, 34.862, |, 0.0
12616.3, 138.2, | , 26.4, 0.0, 598.3, | ,  1000,   955,  3000,  2954, | , -3.4, 3377.8, 35.202, |, 0.0
12617.3, 138.2, | , 26.4, 0.0, 598.7, | ,  1000,   958,  3000,  2922, | , -3.4, 3392.4, 35.086, |, 0.0
12618.3, 138.9, | , 26.4, 0.0, 593.6, | ,  1000,   958,  3000,  2927, | , -3.4, 3375.7, 34.969, |, 0.0
12619.3, 139.1, | , 26.4, 0.0, 591.9, | ,  1000,   949,  3000,  2921, | , -3.4, 3379.1, 34.868, |, 0.0
12620.3, 139.0, | , 26.4, 0.0, 592.3, | ,  1000,   952,  3000,  2921, | , -3.4, 3383.0, 34.933, |, 0.0
12621.3, 138.2, | , 26.4, 0.0, 598.8, | ,  1000,   957,  3000,  2937, | , -3.4, 3389.4, 35.188, |, 0.0
12622.3, 138.5, | , 26.4, 0.0, 598.6, | ,  1000,   957,  3000,  2941, | , -3.4, 3383.4, 35.163, |, 0.0
12623.3, 138.2, | , 26.4, 0.0, 598.3, | ,  1000,   957,  3000,  2925, | , -3.4, 3412.1, 35.315, |, 0.0
12624.4, 139.1, | , 26.4, 0.0, 593.1, | ,  1000,   950,  3000,  2956, | , -3.4, 3379.1, 35.197, |, 0.0
12625.4, 139.1, | , 26.4, 0.0, 592.7, | ,  1000,   954,  3000,  2940, | , -3.4, 3371.0, 34.994, |, 0.0
12626.4, 138.7, | , 26.4, 0.0, 598.8, | ,  1000,   958,  3000,  2936, | , -3.4, 3382.6, 35.115, |, 0.0
12627.4, 138.3, | , 26.4, 0.0, 598.2, | ,  1000,   954,  3000,  2945, | , -3.4, 3395.0, 35.290, |, 0.0
12628.4, 138.2, | , 26.4, 0.0, 598.5, | ,  1000,   959,  3000,  2928, | , -3.4, 3384.3, 35.071, |, 0.0
12629.4, 138.6, | , 26.4, 0.0, 598.0, | ,  1000,   953,  3000,  2927, | , -3.4, 3391.1, 35.080, |, 0.0
12630.4, 139.5, | , 26.4, 0.0, 592.8, | ,  1000,   958,  3000,  2933, | , -3.4, 3391.6, 35.177, |, 0.0
12631.4, 139.0, | , 26.4, 0.0, 592.2, | ,  1000,   955,  3000,  2948, | , -3.4, 3383.0, 35.201, |, 0.0
12632.4, 138.2, | , 26.4, 0.0, 598.8, | ,  1000,   956,  3000,  2918, | , -3.4, 3387.3, 34.980, |, 0.0
12633.4, 138.7, | , 26.4, 0.0, 598.7, | ,  1000,   953,  3000,  2953, | , -3.4, 3380.0, 35.197, |, 0.0
12634.5, 138.3, | , 26.4, 0.0, 597.9, | ,  1000,   959,  3000,  2928, | , -3.4, 3364.6, 34.870, |, 0.0
12635.5, 138.8, | , 26.4, 0.0, 593.4, | ,  1000,   955,  3000,  2921, | , -3.4, 3375.3, 34.880, |, 0.0
12636.5, 139.3, | , 26.4, 0.0, 592.4, | ,  1000,   952,  3000,  2925, | , -3.4, 3392.8, 35.071, |, 0.0
12637.5, 139.0, | , 26.4, 0.0, 592.9, | ,  1000,   954,  3000,  2939, | , -3.4, 3416.4, 35.454, |, 0.0
12638.5, 138.0, | , 26.4, 0.0, 598.5, | ,  1000,   953,  3000,  2919, | , -3.4, 3407.4, 35.179, |, 0.0
12639.5, 138.7, | , 26.4, 0.0, 598.0, | ,  1000,   956,  3000,  2934, | , -3.4, 3416.4, 35.434, |, 0.0
12640.5, 138.7, | , 26.4, 0.0, 598.4, | ,  1000,   955,  3000,  2933, | , -3.4, 3385.1, 35.089, |, 0.0
12641.5, 139.0, | , 26.4, 0.0, 592.7, | ,  1000,   956,  3000,  2926, | , -3.4, 3377.8, 34.967, |, 0.0
12642.6, 139.1, | , 26.4, 0.0, 594.0, | ,  1000,   953,  3000,  2899, | , -3.4, 3383.8, 34.758, |, 0.0
12643.6, 138.1, | , 26.4, 0.0, 597.8, | ,  1000,   956,  3000,  2941, | , -3.4, 3390.7, 35.233, |, 0.0
12644.6, 138.2, | , 26.4, 0.0, 597.3, | ,  1000,   954,  3000,  2916, | , -3.4, 3409.6, 35.175, |, 0.0
12645.6, 138.3, | , 26.4, 0.0, 598.1, | ,  1000,   957,  3000,  2937, | , -3.4, 3393.7, 35.232, |, 0.0
12646.6, 139.4, | , 26.4, 0.0, 593.3, | ,  1000,   953,  3000,  2937, | , -3.4, 3377.0, 35.022, |, 0.0
12647.6, 139.0, | , 26.4, 0.0, 591.5, | ,  1000,   955,  3000,  2930, | , -3.4, 3391.1, 35.123, |, 0.0
12648.6, 139.0, | , 26.4, 0.0, 592.0, | ,  1000,   950,  3000,  2927, | , -3.4, 3381.7, 34.954, |, 0.0
12649.6, 138.8, | , 26.4, 0.0, 597.6, | ,  1000,   954,  3000,  2958, | , -3.4, 3390.7, 35.360, |, 0.0
12650.7, 138.1, | , 26.4, 0.0, 598.1, | ,  1000,   955,  3000,  2918, | , -3.4, 3371.4, 34.809, |, 0.0
12651.7, 138.3, | , 26.4, 0.0, 598.2, | ,  1000,   956,  3000,  2956, | , -3.4, 3413.8, 35.604, |, 0.0
12652.7, 138.9, | , 26.4, 0.0, 593.2, | ,  1000,   954,  3000,  2916, | , -3.4, 3368.0, 34.751, |, 0.0
12653.7, 139.2, | , 26.4, 0.0, 593.4, | ,  1000,   954,  3000,  2910, | , -3.4, 3407.4, 35.096, |, 0.0
12654.7, 138.4, | , 26.4, 0.0, 596.9, | ,  1000,   957,  3000,  2928, | , -3.4, 3400.1, 35.214, |, 0.0
12655.7, 138.7, | , 26.4, 0.0, 598.1, | ,  1000,   956,  3000,  2933, | , -3.4, 3404.0, 35.296, |, 0.0
12656.7, 138.2, | , 26.4, 0.0, 598.0, | ,  1000,   958,  3000,  2936, | , -3.4, 3390.3, 35.195, |, 0.0
12657.7, 138.2, | , 26.4, 0.0, 597.8, | ,  1000,   955,  3000,  2918, | , -3.4, 3404.4, 35.158, |, 0.0
12658.7, 139.0, | , 26.4, 0.0, 591.7, | ,  1000,   950,  3000,  2953, | , -3.4, 3385.1, 35.228, |, 0.0
12659.8, 139.5, | , 26.4, 0.0, 591.2, | ,  1000,   951,  3000,  2918, | , -3.4, 3387.7, 34.942, |, 0.0
12660.8, 138.2, | , 26.4, 0.0, 597.5, | ,  1000,   955,  3000,  2935, | , -3.4, 3405.7, 35.322, |, 0.0
12661.8, 138.1, | , 26.4, 0.0, 597.7, | ,  1000,   958,  3000,  2929, | , -3.4, 3368.0, 34.911, |, 0.0
12662.8, 138.3, | , 26.4, 0.0, 597.6, | ,  1000,   963,  3000,  2950, | , -3.4, 3382.1, 35.285, |, 0.0
12663.8, 138.9, | , 26.4, 0.0, 592.4, | ,  1000,   952,  3000,  2921, | , -3.4, 3396.7, 35.074, |, 0.0
12664.8, 138.9, | , 26.4, 0.0, 591.7, | ,  1000,   951,  3000,  2894, | , -3.4, 3383.0, 34.677, |, 0.0
12665.8, 139.2, | , 26.4, 0.0, 593.1, | ,  1000,   955,  3000,  2918, | , -3.4, 3419.4, 35.312, |, 0.0
12666.8, 138.2, | , 26.4, 0.0, 597.4, | ,  1000,   955,  3000,  2943, | , -3.4, 3390.7, 35.238, |, 0.0
12667.9, 138.2, | , 26.4, 0.0, 597.5, | ,  1000,   958,  3000,  2935, | , -3.4, 3380.0, 35.085, |, 0.0
12668.9, 138.7, | , 26.4, 0.0, 597.7, | ,  1000,   954,  3000,  2938, | , -3.4, 3395.4, 35.236, |, 0.0
12669.9, 139.7, | , 26.4, 0.0, 589.7, | ,  1000,   954,  3000,  2927, | , -3.4, 3405.7, 35.236, |, 0.0
12670.9, 139.0, | , 26.4, 0.0, 591.1, | ,  1000,   957,  3000,  2922, | , -3.4, 3385.1, 35.002, |, 0.0
12671.9, 138.1, | , 26.4, 0.0, 597.5, | ,  1000,   958,  3000,  2943, | , -3.4, 3386.8, 35.227, |, 0.0
12672.9, 138.6, | , 26.4, 0.0, 597.9, | ,  1000,   954,  3000,  2927, | , -3.4, 3386.4, 35.037, |, 0.0
12673.9, 138.2, | , 26.4, 0.0, 597.7, | ,  1000,   958,  3000,  2941, | , -3.4, 3384.3, 35.183, |, 0.0
12674.9, 138.9, | , 26.4, 0.0, 592.2, | ,  1000,   947,  3000,  2913, | , -3.4, 3407.4, 35.061, |, 0.0
12675.9, 139.4, | , 26.4, 0.0, 591.9, | ,  1000,   954,  3000,  2925, | , -3.4, 3393.3, 35.092, |, 0.0
12677.0, 138.9, | , 26.4, 0.0, 592.8, | ,  1000,   955,  3000,  2933, | , -3.4, 3389.4, 35.127, |, 0.0
12678.0, 138.2, | , 26.4, 0.0, 597.7, | ,  1000,   955,  3000,  2931, | , -3.4, 3384.7, 35.066, |, 0.0
12679.0, 138.1, | , 26.4, 0.0, 597.8, | ,  1000,   959,  3000,  2940, | , -3.4, 3380.4, 35.140, |, 0.0
12680.0, 138.6, | , 26.4, 0.0, 597.2, | ,  1000,   958,  3000,  2924, | , -3.4, 3407.8, 35.272, |, 0.0
12681.0, 138.8, | , 26.4, 0.0, 592.4, | ,  1000,   951,  3000,  2933, | , -3.4, 3385.1, 35.061, |, 0.0
12682.0, 139.1, | , 26.4, 0.0, 591.8, | ,  1000,   956,  3000,  2925, | , -3.4, 3385.1, 35.022, |, 0.0
12683.0, 138.7, | , 26.4, 0.0, 597.5, | ,  1000,   955,  3000,  2933, | , -3.4, 3393.3, 35.172, |, 0.0
12684.0, 138.3, | , 26.4, 0.0, 597.3, | ,  1000,   957,  3000,  2922, | , -3.4, 3371.8, 34.868, |, 0.0
12685.1, 138.4, | , 26.4, 0.0, 596.7, | ,  1000,   953,  3000,  2920, | , -3.4, 3397.1, 35.075, |, 0.0
12686.1, 138.5, | , 26.4, 0.0, 597.3, | ,  1000,   953,  3000,  2929, | , -3.4, 3402.3, 35.219, |, 0.0
12687.1, 139.4, | , 26.4, 0.0, 591.3, | ,  1000,   956,  3000,  2926, | , -3.4, 3399.7, 35.187, |, 0.0
12688.1, 138.8, | , 26.4, 0.0, 592.5, | ,  1000,   953,  3000,  2927, | , -3.4, 3398.0, 35.151, |, 0.0
12689.1, 138.4, | , 26.4, 0.0, 597.4, | ,  1000,   957,  3000,  2933, | , -3.4, 3392.0, 35.180, |, 0.0
12690.1, 138.3, | , 26.4, 0.0, 596.3, | ,  1000,   959,  3000,  2944, | , -3.4, 3397.6, 35.354, |, 0.0
12691.1, 138.2, | , 26.4, 0.0, 597.0, | ,  1000,   960,  3000,  2941, | , -3.4, 3389.8, 35.258, |, 0.0
12692.1, 138.8, | , 26.4, 0.0, 592.4, | ,  1000,   958,  3000,  2918, | , -3.4, 3379.1, 34.921, |, 0.0
12693.1, 139.5, | , 26.4, 0.0, 591.9, | ,  1000,   951,  3000,  2951, | , -3.4, 3409.1, 35.461, |, 0.0
12694.2, 139.0, | , 26.4, 0.0, 590.9, | ,  1000,   948,  3000,  2910, | , -3.4, 3374.8, 34.710, |, 0.0
12695.2, 138.4, | , 26.4, 0.0, 596.5, | ,  1000,   959,  3000,  2940, | , -3.4, 3375.7, 35.091, |, 0.0
12696.2, 138.7, | , 26.4, 0.0, 597.8, | ,  1000,   959,  3000,  2933, | , -3.4, 3373.1, 34.995, |, 0.0
12697.2, 138.8, | , 26.4, 0.0, 595.9, | ,  1000,   955,  3000,  2928, | , -3.4, 3386.8, 35.060, |, 0.0
12698.2, 138.8, | , 26.4, 0.0, 592.3, | ,  1000,   952,  3000,  2911, | , -3.4, 3407.8, 35.097, |, 0.0
12699.2, 138.9, | , 26.4, 0.0, 590.9, | ,  1000,   957,  3000,  2947, | , -3.4, 3386.0, 35.239, |, 0.0
