Repository: jdhuang-csm/Ru-BCA

## Methods
* (BaO)<sub>x</sub>-(CaO)<sub>y</sub>-(Al<sub>2</sub>O<sub>3</sub>)<sub>1-x-y</sub> (BCA) catalyst supports were synthesized via sol-gel and solid-state methods. 
* Ru/BCA catalysts were prepared via incipient wetness impregnation to achieve 1 wt. % Ru loading.
* Ammonia synthesis rates were measured for Ru/BCA catalysts in a packed-bed reactor at 480-600<sup>o</sup>C, 10 bar, and space velocities up to 1.3 x 10<sup>6</sup> ml g<sub>cat</sub><sup>-1</sup> h<sup>-1</sup>.
* A machine learning (ML) model was employed to improve understanding of the behavior of Ru/BCA catalysts.
* A microkinetic model was developed to describe the best-performing catalyst.

File: data/init_files_Cadigan/BCA512.txt (part 32 of 43)
********** Start test **********
Elapsed time, Pressure, | , LJtemp(C), Inner-Temp, Outer-Temp, | , N2-set, N2-flow, H2-set, H2-flow, | , pH, NH3_ppm, NH3_Prod_rate, |, In222Temp
12285.4, 139.2, | , 25.4, 0.0, 488.8, | ,  1000,   949,  3000,  2926, | , -3.4, 1958.4, 15.381, |, 0.0
12286.4, 140.2, | , 25.4, 0.0, 481.4, | ,  1000,   949,  3000,  2917, | , -3.4, 2021.8, 15.841, |, 0.0
12287.4, 140.6, | , 25.4, 0.0, 481.8, | ,  1000,   949,  3000,  2918, | , -3.4, 2061.2, 16.150, |, 0.0
12288.5, 139.2, | , 25.4, 0.0, 488.5, | ,  1000,   962,  3000,  2937, | , -3.4, 2068.1, 16.342, |, 0.0
12289.5, 139.1, | , 25.4, 0.0, 488.3, | ,  1000,   953,  3000,  2922, | , -3.4, 2104.5, 16.526, |, 0.0
12290.5, 139.1, | , 25.4, 0.0, 488.5, | ,  1000,   948,  3000,  2914, | , -3.4, 2142.6, 16.768, |, 0.0
12291.5, 140.0, | , 25.4, 0.0, 482.3, | ,  1000,   947,  3000,  2921, | , -3.4, 2173.1, 17.031, |, 0.0
12292.5, 140.3, | , 25.4, 0.0, 481.9, | ,  1000,   953,  3000,  2969, | , -3.4, 2177.8, 17.308, |, 0.0
12293.5, 140.5, | , 25.4, 0.0, 481.4, | ,  1000,   953,  3000,  2923, | , -3.4, 2191.5, 17.213, |, 0.0
12294.5, 139.2, | , 25.4, 0.0, 488.1, | ,  1000,   965,  3000,  2927, | , -3.4, 2236.5, 17.635, |, 0.0
12295.5, 139.3, | , 25.4, 0.0, 488.0, | ,  1000,   952,  3000,  2933, | , -3.4, 2257.5, 17.772, |, 0.0
12296.5, 139.9, | , 25.4, 0.0, 487.1, | ,  1000,   953,  3000,  2959, | , -3.4, 2295.6, 18.192, |, 0.0
12297.6, 140.4, | , 25.4, 0.0, 482.7, | ,  1000,   950,  3000,  2921, | , -3.4, 2306.7, 18.091, |, 0.0
12298.6, 140.2, | , 25.4, 0.0, 481.1, | ,  1000,   956,  3000,  2921, | , -3.4, 2317.9, 18.205, |, 0.0
12299.6, 139.1, | , 25.4, 0.0, 488.0, | ,  1000,   960,  3000,  2903, | , -3.4, 2331.2, 18.246, |, 0.0
12300.6, 139.9, | , 25.4, 0.0, 487.9, | ,  1000,   960,  3000,  2920, | , -3.4, 2376.6, 18.682, |, 0.0
12301.6, 139.3, | , 25.4, 0.0, 486.5, | ,  1000,   954,  3000,  2944, | , -3.4, 2368.4, 18.704, |, 0.0
12302.6, 139.2, | , 25.4, 0.0, 487.4, | ,  1000,   953,  3000,  2923, | , -3.4, 2381.3, 18.698, |, 0.0
12303.6, 140.6, | , 25.4, 0.0, 481.3, | ,  1000,   955,  3000,  2927, | , -3.4, 2379.6, 18.715, |, 0.0
12304.6, 140.3, | , 25.4, 0.0, 482.7, | ,  1000,   950,  3000,  2926, | , -3.4, 2389.8, 18.764, |, 0.0
12305.6, 139.1, | , 25.4, 0.0, 487.5, | ,  1000,   953,  3000,  2908, | , -3.4, 2401.8, 18.786, |, 0.0
12306.7, 139.4, | , 25.4, 0.0, 487.0, | ,  1000,   955,  3000,  2933, | , -3.4, 2407.0, 18.958, |, 0.0
12307.7, 139.8, | , 25.4, 0.0, 487.1, | ,  1000,   955,  3000,  2941, | , -3.4, 2410.8, 19.028, |, 0.0
12308.7, 140.0, | , 25.4, 0.0, 482.2, | ,  1000,   947,  3000,  2920, | , -3.4, 2423.7, 18.987, |, 0.0
12309.7, 140.2, | , 25.4, 0.0, 480.7, | ,  1000,   951,  3000,  2926, | , -3.4, 2424.1, 19.037, |, 0.0
12310.7, 139.6, | , 25.4, 0.0, 487.1, | ,  1000,   960,  3000,  2943, | , -3.4, 2432.3, 19.230, |, 0.0
12311.7, 139.4, | , 25.4, 0.0, 486.0, | ,  1000,   952,  3000,  2929, | , -3.4, 2470.4, 19.422, |, 0.0
12312.7, 139.4, | , 25.4, 0.0, 486.1, | ,  1000,   951,  3000,  2939, | , -3.4, 2456.3, 19.354, |, 0.0
12313.7, 139.5, | , 25.4, 0.0, 486.8, | ,  1000,   953,  3000,  2926, | , -3.4, 2442.5, 19.193, |, 0.0
12314.7, 140.7, | , 25.4, 0.0, 480.5, | ,  1000,   956,  3000,  2948, | , -3.4, 2440.4, 19.297, |, 0.0
12315.8, 140.1, | , 25.4, 0.0, 481.4, | ,  1000,   950,  3000,  2934, | , -3.4, 2455.0, 19.316, |, 0.0
12316.8, 139.9, | , 25.4, 0.0, 486.1, | ,  1000,   959,  3000,  2929, | , -3.4, 2441.3, 19.226, |, 0.0
12317.8, 139.8, | , 25.4, 0.0, 486.7, | ,  1000,   953,  3000,  2961, | , -3.4, 2441.3, 19.358, |, 0.0
12318.8, 139.3, | , 25.4, 0.0, 486.1, | ,  1000,   954,  3000,  2933, | , -3.4, 2441.3, 19.222, |, 0.0
12319.8, 139.3, | , 25.4, 0.0, 486.2, | ,  1000,   949,  3000,  2933, | , -3.4, 2448.1, 19.255, |, 0.0
12320.8, 140.5, | , 25.4, 0.0, 479.7, | ,  1000,   946,  3000,  2912, | , -3.4, 2458.8, 19.215, |, 0.0
12321.8, 140.3, | , 25.4, 0.0, 478.8, | ,  1000,   953,  3000,  2918, | , -3.4, 2442.5, 19.153, |, 0.0
12322.8, 139.3, | , 25.4, 0.0, 486.3, | ,  1000,   952,  3000,  2922, | , -3.4, 2434.4, 19.107, |, 0.0
12323.9, 139.8, | , 25.4, 0.0, 486.4, | ,  1000,   959,  3000,  2937, | , -3.4, 2445.1, 19.295, |, 0.0
12324.9, 139.3, | , 25.4, 0.0, 486.3, | ,  1000,   954,  3000,  2921, | , -3.4, 2423.7, 19.023, |, 0.0
12325.9, 139.9, | , 25.4, 0.0, 480.4, | ,  1000,   943,  3000,  2899, | , -3.4, 2428.0, 18.902, |, 0.0
12326.9, 140.1, | , 25.4, 0.0, 478.7, | ,  1000,   952,  3000,  2910, | , -3.4, 2424.1, 18.964, |, 0.0
12327.9, 139.6, | , 25.4, 0.0, 486.1, | ,  1000,   959,  3000,  2949, | , -3.4, 2425.4, 19.201, |, 0.0
12328.9, 139.3, | , 25.4, 0.0, 486.0, | ,  1000,   952,  3000,  2922, | , -3.4, 2415.6, 18.958, |, 0.0
12329.9, 139.3, | , 25.4, 0.0, 485.8, | ,  1000,   957,  3000,  2925, | , -3.4, 2437.0, 19.165, |, 0.0
12330.9, 139.7, | , 25.4, 0.0, 485.9, | ,  1000,   961,  3000,  2921, | , -3.4, 2403.6, 18.902, |, 0.0
12331.9, 141.3, | , 25.4, 0.0, 474.9, | ,  1000,   948,  3000,  2919, | , -3.4, 2390.3, 18.725, |, 0.0
12333.0, 140.3, | , 25.4, 0.0, 478.6, | ,  1000,   953,  3000,  2930, | , -3.4, 2397.6, 18.860, |, 0.0
12334.0, 139.7, | , 25.4, 0.0, 485.9, | ,  1000,   954,  3000,  2908, | , -3.4, 2402.7, 18.800, |, 0.0
12335.0, 139.5, | , 25.4, 0.0, 485.8, | ,  1000,   951,  3000,  2929, | , -3.4, 2388.6, 18.776, |, 0.0
12336.0, 139.3, | , 25.4, 0.0, 485.8, | ,  1000,   952,  3000,  2949, | , -3.4, 2380.9, 18.817, |, 0.0
12337.0, 140.7, | , 25.4, 0.0, 478.7, | ,  1000,   957,  3000,  2943, | , -3.4, 2368.4, 18.713, |, 0.0
12338.0, 140.3, | , 25.4, 0.0, 480.9, | ,  1000,   950,  3000,  2922, | , -3.4, 2363.7, 18.544, |, 0.0
12339.0, 140.1, | , 25.4, 0.0, 478.9, | ,  1000,   954,  3000,  2925, | , -3.4, 2363.3, 18.572, |, 0.0
12340.0, 139.2, | , 25.4, 0.0, 485.1, | ,  1000,   952,  3000,  2937, | , -3.4, 2362.0, 18.606, |, 0.0
12341.0, 139.1, | , 25.4, 0.0, 485.1, | ,  1000,   951,  3000,  2926, | , -3.4, 2354.3, 18.489, |, 0.0
12342.1, 139.2, | , 25.4, 0.0, 484.3, | ,  1000,   956,  3000,  2935, | , -3.4, 2347.9, 18.510, |, 0.0
12343.1, 140.0, | , 25.4, 0.0, 479.1, | ,  1000,   949,  3000,  2931, | , -3.4, 2354.3, 18.504, |, 0.0
12344.1, 140.0, | , 25.4, 0.0, 479.9, | ,  1000,   955,  3000,  2945, | , -3.4, 2348.7, 18.557, |, 0.0
12345.1, 139.6, | , 25.4, 0.0, 485.3, | ,  1000,   960,  3000,  2927, | , -3.4, 2335.0, 18.387, |, 0.0
12346.1, 139.3, | , 25.4, 0.0, 485.1, | ,  1000,   961,  3000,  2948, | , -3.4, 2360.7, 18.698, |, 0.0
12347.1, 139.4, | , 25.4, 0.0, 483.9, | ,  1000,   956,  3000,  2926, | , -3.4, 2321.3, 18.259, |, 0.0
12348.1, 139.6, | , 25.4, 0.0, 485.1, | ,  1000,   950,  3000,  2929, | , -3.4, 2329.4, 18.307, |, 0.0
12349.1, 140.5, | , 25.4, 0.0, 478.0, | ,  1000,   949,  3000,  2903, | , -3.4, 2332.4, 18.203, |, 0.0
12350.1, 140.2, | , 25.4, 0.0, 478.1, | ,  1000,   951,  3000,  2933, | , -3.4, 2316.6, 18.230, |, 0.0
12351.1, 139.7, | , 25.4, 0.0, 485.1, | ,  1000,   953,  3000,  2952, | , -3.4, 2321.7, 18.368, |, 0.0
12352.2, 139.9, | , 25.4, 0.0, 483.6, | ,  1000,   950,  3000,  2927, | , -3.4, 2303.3, 18.093, |, 0.0
12353.2, 139.2, | , 25.4, 0.0, 484.3, | ,  1000,   949,  3000,  2925, | , -3.4, 2311.4, 18.139, |, 0.0
12354.2, 140.0, | , 25.4, 0.0, 478.7, | ,  1000,   946,  3000,  2933, | , -3.4, 2296.9, 18.048, |, 0.0
12355.2, 140.6, | , 25.4, 0.0, 477.4, | ,  1000,   952,  3000,  2903, | , -3.4, 2286.2, 17.853, |, 0.0
12356.2, 139.3, | , 25.4, 0.0, 484.2, | ,  1000,   955,  3000,  2946, | , -3.4, 2287.4, 18.077, |, 0.0
12357.2, 139.4, | , 25.4, 0.0, 483.0, | ,  1000,   955,  3000,  2931, | , -3.4, 2279.3, 17.946, |, 0.0
12358.2, 139.6, | , 25.4, 0.0, 484.3, | ,  1000,   952,  3000,  2934, | , -3.4, 2283.2, 17.977, |, 0.0
12359.2, 139.2, | , 25.4, 0.0, 484.1, | ,  1000,   954,  3000,  2933, | , -3.4, 2277.2, 17.937, |, 0.0
12360.2, 140.0, | , 25.4, 0.0, 478.2, | ,  1000,   950,  3000,  2914, | , -3.4, 2300.3, 18.007, |, 0.0
12361.3, 139.9, | , 25.4, 0.0, 477.7, | ,  1000,   950,  3000,  2917, | , -3.4, 2267.3, 17.766, |, 0.0
12362.3, 139.7, | , 25.4, 0.0, 482.6, | ,  1000,   955,  3000,  2912, | , -3.4, 2269.0, 17.781, |, 0.0
12363.3, 139.3, | , 25.4, 0.0, 483.6, | ,  1000,   956,  3000,  2929, | , -3.4, 2272.5, 17.889, |, 0.0
12364.3, 139.3, | , 25.4, 0.0, 483.4, | ,  1000,   952,  3000,  2933, | , -3.4, 2256.6, 17.761, |, 0.0
12365.3, 139.7, | , 25.4, 0.0, 483.5, | ,  1000,   956,  3000,  2949, | , -3.4, 2256.6, 17.857, |, 0.0
12366.3, 140.9, | , 25.4, 0.0, 476.6, | ,  1000,   956,  3000,  2924, | , -3.4, 2252.3, 17.705, |, 0.0
12367.3, 140.2, | , 25.4, 0.0, 477.5, | ,  1000,   957,  3000,  2930, | , -3.4, 2263.5, 17.829, |, 0.0
12368.3, 139.6, | , 25.4, 0.0, 483.0, | ,  1000,   959,  3000,  2929, | , -3.4, 2240.3, 17.649, |, 0.0
12369.3, 139.2, | , 25.4, 0.0, 483.3, | ,  1000,   959,  3000,  2917, | , -3.4, 2254.9, 17.708, |, 0.0
12370.4, 139.2, | , 25.4, 0.0, 483.1, | ,  1000,   949,  3000,  2925, | , -3.4, 2252.7, 17.681, |, 0.0
12371.4, 140.1, | , 25.4, 0.0, 478.0, | ,  1000,   950,  3000,  2919, | , -3.4, 2232.2, 17.499, |, 0.0
12372.4, 140.6, | , 25.4, 0.0, 476.2, | ,  1000,   951,  3000,  2926, | , -3.4, 2238.2, 17.584, |, 0.0
12373.4, 139.4, | , 25.4, 0.0, 482.9, | ,  1000,   956,  3000,  2960, | , -3.4, 2254.9, 17.894, |, 0.0
12374.4, 139.3, | , 25.4, 0.0, 483.0, | ,  1000,   960,  3000,  2939, | , -3.4, 2219.8, 17.534, |, 0.0
12375.4, 139.8, | , 25.4, 0.0, 483.0, | ,  1000,   954,  3000,  2936, | , -3.4, 2224.0, 17.530, |, 0.0
12376.4, 139.3, | , 25.4, 0.0, 482.6, | ,  1000,   953,  3000,  2923, | , -3.4, 2234.8, 17.551, |, 0.0
12377.5, 140.7, | , 25.4, 0.0, 473.6, | ,  1000,   948,  3000,  2907, | , -3.4, 2214.2, 17.298, |, 0.0
12378.5, 140.4, | , 25.4, 0.0, 478.1, | ,  1000,   948,  3000,  2932, | , -3.4, 2215.5, 17.415, |, 0.0
12379.5, 139.6, | , 25.4, 0.0, 482.7, | ,  1000,   958,  3000,  2923, | , -3.4, 2212.0, 17.397, |, 0.0
12380.5, 139.2, | , 25.4, 0.0, 482.2, | ,  1000,   960,  3000,  2905, | , -3.4, 2226.2, 17.432, |, 0.0
12381.5, 139.2, | , 25.4, 0.0, 482.5, | ,  1000,   955,  3000,  2939, | , -3.4, 2204.3, 17.395, |, 0.0
12382.5, 140.8, | , 25.4, 0.0, 469.9, | ,  1000,   947,  3000,  2929, | , -3.4, 2232.6, 17.537, |, 0.0
12383.5, 140.0, | , 25.4, 0.0, 477.0, | ,  1000,   955,  3000,  2929, | , -3.4, 2193.2, 17.262, |, 0.0
12384.5, 140.5, | , 25.4, 0.0, 475.5, | ,  1000,   944,  3000,  2936, | , -3.4, 2197.0, 17.273, |, 0.0
12385.6, 139.7, | , 25.3, 0.0, 481.9, | ,  1000,   954,  3000,  2935, | , -3.4, 2185.9, 17.225, |, 0.0
12386.6, 139.3, | , 25.4, 0.0, 481.6, | ,  1000,   958,  3000,  2924, | , -3.4, 2186.8, 17.200, |, 0.0
12387.6, 139.6, | , 25.4, 0.0, 480.7, | ,  1000,   955,  3000,  2928, | , -3.4, 2180.3, 17.154, |, 0.0
12388.6, 140.1, | , 25.3, 0.0, 475.6, | ,  1000,   948,  3000,  2921, | , -3.4, 2207.8, 17.308, |, 0.0
12389.6, 140.7, | , 25.3, 0.0, 475.3, | ,  1000,   947,  3000,  2923, | , -3.4, 2174.3, 17.051, |, 0.0
12390.6, 139.4, | , 25.4, 0.0, 480.7, | ,  1000,   953,  3000,  2926, | , -3.4, 2196.2, 17.260, |, 0.0
12391.6, 139.9, | , 25.3, 0.0, 481.4, | ,  1000,   959,  3000,  2930, | , -3.4, 2172.2, 17.120, |, 0.0
12392.6, 139.4, | , 25.3, 0.0, 480.6, | ,  1000,   950,  3000,  2922, | , -3.4, 2163.2, 16.975, |, 0.0
12393.6, 139.2, | , 25.4, 0.0, 481.5, | ,  1000,   954,  3000,  2937, | , -3.4, 2161.9, 17.045, |, 0.0
12394.7, 140.3, | , 25.3, 0.0, 474.2, | ,  1000,   948,  3000,  2922, | , -3.4, 2162.3, 16.957, |, 0.0
12395.7, 140.5, | , 25.3, 0.0, 475.1, | ,  1000,   951,  3000,  2911, | , -3.4, 2186.8, 17.112, |, 0.0
12396.7, 139.3, | , 25.3, 0.0, 481.3, | ,  1000,   958,  3000,  2913, | , -3.4, 2146.1, 16.833, |, 0.0
12397.7, 139.8, | , 25.3, 0.0, 480.1, | ,  1000,   955,  3000,  2921, | , -3.4, 2149.1, 16.879, |, 0.0
12398.7, 140.1, | , 25.3, 0.0, 480.7, | ,  1000,   958,  3000,  2921, | , -3.4, 2142.6, 16.842, |, 0.0
12399.7, 140.1, | , 25.3, 0.0, 475.1, | ,  1000,   950,  3000,  2924, | , -3.4, 2141.8, 16.812, |, 0.0
12400.7, 140.3, | , 25.3, 0.0, 473.9, | ,  1000,   957,  3000,  2926, | , -3.4, 2141.8, 16.855, |, 0.0
12401.7, 139.3, | , 25.3, 0.0, 480.6, | ,  1000,   959,  3000,  2912, | , -3.4, 2142.2, 16.804, |, 0.0
12402.7, 139.9, | , 25.3, 0.0, 480.7, | ,  1000,   950,  3000,  2932, | , -3.4, 2148.2, 16.897, |, 0.0
12403.8, 139.3, | , 25.3, 0.0, 480.6, | ,  1000,   953,  3000,  2922, | , -3.4, 2157.6, 16.941, |, 0.0
12404.8, 139.3, | , 25.3, 0.0, 481.1, | ,  1000,   960,  3000,  2925, | , -3.4, 2130.2, 16.770, |, 0.0
12405.8, 140.5, | , 25.3, 0.0, 474.8, | ,  1000,   957,  3000,  2919, | , -3.4, 2155.1, 16.929, |, 0.0
12406.8, 140.8, | , 25.3, 0.0, 469.7, | ,  1000,   949,  3000,  2918, | , -3.4, 2146.1, 16.816, |, 0.0
12407.8, 139.5, | , 25.3, 0.0, 478.9, | ,  1000,   948,  3000,  2920, | , -3.4, 2121.6, 16.629, |, 0.0
12408.8, 139.7, | , 25.3, 0.0, 480.2, | ,  1000,   953,  3000,  2928, | , -3.4, 2117.8, 16.653, |, 0.0
12409.8, 139.4, | , 25.3, 0.0, 480.5, | ,  1000,   958,  3000,  2937, | , -3.4, 2119.9, 16.731, |, 0.0
12410.8, 139.3, | , 25.3, 0.0, 480.1, | ,  1000,   954,  3000,  2923, | , -3.4, 2136.2, 16.782, |, 0.0
12411.8, 140.8, | , 25.3, 0.0, 473.4, | ,  1000,   949,  3000,  2910, | , -3.4, 2104.1, 16.454, |, 0.0
12412.9, 140.3, | , 25.3, 0.0, 472.7, | ,  1000,   953,  3000,  2919, | , -3.4, 2112.6, 16.579, |, 0.0
12413.9, 139.2, | , 25.3, 0.0, 480.1, | ,  1000,   953,  3000,  2933, | , -3.4, 2113.5, 16.641, |, 0.0
12414.9, 139.1, | , 25.3, 0.0, 479.7, | ,  1000,   954,  3000,  2922, | , -3.4, 2113.5, 16.597, |, 0.0
12415.9, 139.8, | , 25.3, 0.0, 480.0, | ,  1000,   955,  3000,  2948, | , -3.4, 2106.6, 16.660, |, 0.0
12416.9, 140.0, | , 25.3, 0.0, 473.8, | ,  1000,   951,  3000,  2921, | , -3.4, 2105.8, 16.522, |, 0.0
12417.9, 140.4, | , 25.3, 0.0, 471.8, | ,  1000,   951,  3000,  2919, | , -3.4, 2098.5, 16.460, |, 0.0
12418.9, 139.7, | , 25.3, 0.0, 480.1, | ,  1000,   961,  3000,  2925, | , -3.4, 2102.8, 16.556, |, 0.0
12419.9, 139.4, | , 25.3, 0.0, 479.7, | ,  1000,   960,  3000,  2929, | , -3.4, 2088.2, 16.454, |, 0.0
12421.0, 139.4, | , 25.3, 0.0, 479.6, | ,  1000,   958,  3000,  2921, | , -3.4, 2074.9, 16.311, |, 0.0
12422.0, 139.6, | , 25.3, 0.0, 479.8, | ,  1000,   949,  3000,  2928, | , -3.4, 2110.9, 16.585, |, 0.0
12423.0, 141.1, | , 25.3, 0.0, 469.9, | ,  1000,   955,  3000,  2900, | , -3.4, 2096.4, 16.379, |, 0.0
12424.0, 140.1, | , 25.3, 0.0, 474.1, | ,  1000,   947,  3000,  2920, | , -3.4, 2070.7, 16.227, |, 0.0
12425.0, 139.3, | , 25.3, 0.0, 478.7, | ,  1000,   958,  3000,  2914, | , -3.4, 2073.2, 16.265, |, 0.0
12426.0, 139.7, | , 25.3, 0.0, 478.8, | ,  1000,   953,  3000,  2930, | , -3.4, 2071.5, 16.302, |, 0.0
12427.0, 139.3, | , 25.3, 0.0, 478.8, | ,  1000,   953,  3000,  2921, | , -3.4, 2068.9, 16.243, |, 0.0
12428.0, 140.2, | , 25.3, 0.0, 470.8, | ,  1000,   952,  3000,  2928, | , -3.4, 2063.4, 16.222, |, 0.0
12429.0, 140.9, | , 25.3, 0.0, 473.3, | ,  1000,   952,  3000,  2943, | , -3.4, 2056.1, 16.230, |, 0.0
12430.1, 140.4, | , 25.3, 0.0, 471.3, | ,  1000,   953,  3000,  2925, | , -3.4, 2067.2, 16.243, |, 0.0
12431.1, 139.5, | , 25.3, 0.0, 478.7, | ,  1000,   959,  3000,  2932, | , -3.4, 2074.9, 16.360, |, 0.0
12432.1, 139.7, | , 25.3, 0.0, 478.9, | ,  1000,   954,  3000,  2918, | , -3.4, 2049.7, 16.083, |, 0.0
12433.1, 139.5, | , 25.3, 0.0, 478.1, | ,  1000,   955,  3000,  2935, | , -3.4, 2063.4, 16.267, |, 0.0
12434.1, 140.2, | , 25.3, 0.0, 472.9, | ,  1000,   950,  3000,  2931, | , -3.4, 2053.1, 16.148, |, 0.0
12435.1, 140.7, | , 25.3, 0.0, 471.2, | ,  1000,   956,  3000,  2924, | , -3.4, 2044.9, 16.081, |, 0.0
12436.1, 139.3, | , 25.3, 0.0, 478.5, | ,  1000,   956,  3000,  2930, | , -3.4, 2041.1, 16.076, |, 0.0
12437.1, 139.3, | , 25.3, 0.0, 478.6, | ,  1000,   961,  3000,  2926, | , -3.4, 2036.8, 16.041, |, 0.0
12438.1, 139.6, | , 25.3, 0.0, 477.7, | ,  1000,   954,  3000,  2939, | , -3.4, 2039.4, 16.090, |, 0.0
12439.1, 139.7, | , 25.3, 0.0, 478.9, | ,  1000,   955,  3000,  2926, | , -3.4, 2054.8, 16.161, |, 0.0
12440.2, 140.8, | , 25.3, 0.0, 471.2, | ,  1000,   950,  3000,  2924, | , -3.4, 2035.5, 15.982, |, 0.0
12441.2, 140.4, | , 25.3, 0.0, 471.4, | ,  1000,   954,  3000,  2948, | , -3.4, 2037.2, 16.113, |, 0.0
12442.2, 139.8, | , 25.3, 0.0, 478.4, | ,  1000,   955,  3000,  2937, | , -3.4, 2029.5, 16.008, |, 0.0
12443.2, 139.6, | , 25.3, 0.0, 476.9, | ,  1000,   956,  3000,  2940, | , -3.4, 2018.4, 15.935, |, 0.0
12444.2, 139.3, | , 25.3, 0.0, 477.8, | ,  1000,   953,  3000,  2928, | , -3.4, 2048.4, 16.111, |, 0.0
12445.2, 140.1, | , 25.3, 0.0, 472.2, | ,  1000,   949,  3000,  2926, | , -3.4, 2040.2, 16.021, |, 0.0
12446.2, 140.8, | , 25.3, 0.0, 470.8, | ,  1000,   953,  3000,  2937, | , -3.4, 2021.8, 15.937, |, 0.0
12447.3, 139.8, | , 25.3, 0.0, 476.9, | ,  1000,   956,  3000,  2937, | , -3.4, 2018.0, 15.918, |, 0.0
12448.3, 139.5, | , 25.3, 0.0, 476.7, | ,  1000,   951,  3000,  2921, | , -3.4, 2007.2, 15.749, |, 0.0
12449.3, 139.6, | , 25.3, 0.0, 477.8, | ,  1000,   956,  3000,  2922, | , -3.4, 2031.7, 15.969, |, 0.0
12450.3, 139.4, | , 25.3, 0.0, 477.7, | ,  1000,   959,  3000,  2941, | , -3.4, 2034.7, 16.081, |, 0.0
12451.3, 140.1, | , 25.3, 0.0, 471.6, | ,  1000,   946,  3000,  2919, | , -3.4, 1996.5, 15.639, |, 0.0
12452.3, 140.8, | , 25.3, 0.0, 470.3, | ,  1000,   953,  3000,  2930, | , -3.4, 1999.1, 15.732, |, 0.0
12453.3, 140.1, | , 25.3, 0.0, 476.7, | ,  1000,   955,  3000,  2941, | , -3.4, 1991.0, 15.719, |, 0.0
12454.3, 139.5, | , 25.3, 0.0, 477.0, | ,  1000,   962,  3000,  2919, | , -3.4, 1982.8, 15.596, |, 0.0
12455.3, 139.4, | , 25.3, 0.0, 476.5, | ,  1000,   951,  3000,  2938, | , -3.4, 1986.3, 15.657, |, 0.0
12456.3, 139.9, | , 25.3, 0.0, 477.5, | ,  1000,   958,  3000,  2936, | , -3.4, 1979.4, 15.619, |, 0.0
12457.4, 140.4, | , 25.3, 0.0, 469.4, | ,  1000,   950,  3000,  2909, | , -3.4, 1985.4, 15.529, |, 0.0
12458.4, 140.2, | , 25.3, 0.0, 468.7, | ,  1000,   953,  3000,  2931, | , -3.4, 1979.8, 15.583, |, 0.0
12459.4, 139.8, | , 25.3, 0.0, 477.0, | ,  1000,   954,  3000,  2923, | , -3.4, 1983.3, 15.584, |, 0.0
12460.4, 139.5, | , 25.3, 0.0, 477.3, | ,  1000,   956,  3000,  2953, | , -3.4, 1979.8, 15.687, |, 0.0
12461.4, 139.3, | , 25.3, 0.0, 476.5, | ,  1000,   961,  3000,  2912, | , -3.4, 2004.7, 15.736, |, 0.0
12462.4, 140.1, | , 25.3, 0.0, 470.9, | ,  1000,   943,  3000,  2908, | , -3.4, 1983.7, 15.484, |, 0.0
12463.4, 141.0, | , 25.3, 0.0, 469.2, | ,  1000,   948,  3000,  2941, | , -3.4, 1992.3, 15.705, |, 0.0
12464.4, 139.4, | , 25.3, 0.0, 476.9, | ,  1000,   951,  3000,  2933, | , -3.4, 1967.8, 15.489, |, 0.0
12465.5, 139.4, | , 25.3, 0.0, 476.9, | ,  1000,   961,  3000,  2923, | , -3.4, 1959.7, 15.428, |, 0.0
12466.5, 139.7, | , 25.3, 0.0, 476.8, | ,  1000,   958,  3000,  2921, | , -3.4, 1960.1, 15.410, |, 0.0
12467.5, 139.4, | , 25.3, 0.0, 476.5, | ,  1000,   956,  3000,  2949, | , -3.4, 1951.5, 15.446, |, 0.0
12468.5, 140.9, | , 25.3, 0.0, 467.0, | ,  1000,   946,  3000,  2943, | , -3.4, 1976.0, 15.574, |, 0.0
12469.5, 140.1, | , 25.3, 0.0, 470.3, | ,  1000,   950,  3000,  2924, | , -3.4, 1976.8, 15.520, |, 0.0
12470.5, 139.7, | , 25.3, 0.0, 476.5, | ,  1000,   957,  3000,  2911, | , -3.4, 1961.4, 15.378, |, 0.0
12471.5, 139.4, | , 25.3, 0.0, 476.2, | ,  1000,   956,  3000,  2943, | , -3.4, 1965.3, 15.531, |, 0.0
12472.5, 139.8, | , 25.3, 0.0, 476.4, | ,  1000,   949,  3000,  2929, | , -3.4, 1948.5, 15.315, |, 0.0
12473.5, 139.9, | , 25.3, 0.0, 475.6, | ,  1000,   949,  3000,  2927, | , -3.4, 1939.6, 15.237, |, 0.0
12474.5, 140.3, | , 25.3, 0.0, 468.7, | ,  1000,   952,  3000,  2905, | , -3.4, 1943.4, 15.191, |, 0.0
12475.6, 140.4, | , 25.3, 0.0, 468.8, | ,  1000,   950,  3000,  2921, | , -3.4, 1942.6, 15.241, |, 0.0
12476.6, 139.8, | , 25.3, 0.0, 476.4, | ,  1000,   957,  3000,  2941, | , -3.4, 1945.1, 15.366, |, 0.0
12477.6, 139.8, | , 25.3, 0.0, 476.0, | ,  1000,   953,  3000,  2941, | , -3.4, 1934.8, 15.267, |, 0.0
12478.6, 139.5, | , 25.3, 0.0, 475.2, | ,  1000,   953,  3000,  2937, | , -3.4, 1929.7, 15.214, |, 0.0
12479.6, 140.3, | , 25.3, 0.0, 469.7, | ,  1000,   952,  3000,  2926, | , -3.4, 1916.4, 15.061, |, 0.0
12480.6, 140.9, | , 25.3, 0.0, 468.5, | ,  1000,   952,  3000,  2922, | , -3.4, 1928.8, 15.145, |, 0.0
12481.6, 139.4, | , 25.3, 0.0, 475.8, | ,  1000,   952,  3000,  2923, | , -3.4, 1916.0, 15.049, |, 0.0
12482.6, 139.2, | , 25.3, 0.0, 475.7, | ,  1000,   953,  3000,  2912, | , -3.4, 1941.7, 15.212, |, 0.0
12483.6, 139.8, | , 25.3, 0.0, 474.9, | ,  1000,   948,  3000,  2911, | , -3.4, 1925.4, 15.056, |, 0.0
12484.7, 139.3, | , 25.3, 0.0, 475.7, | ,  1000,   958,  3000,  2928, | , -3.4, 1922.0, 15.136, |, 0.0
12485.7, 140.4, | , 25.3, 0.0, 467.6, | ,  1000,   949,  3000,  2915, | , -3.4, 1902.3, 14.897, |, 0.0
12486.7, 140.5, | , 25.3, 0.0, 467.7, | ,  1000,   956,  3000,  2927, | , -3.4, 1932.3, 15.207, |, 0.0
12487.7, 139.9, | , 25.3, 0.0, 475.2, | ,  1000,   961,  3000,  2949, | , -3.4, 1908.7, 15.127, |, 0.0
12488.7, 139.6, | , 25.3, 0.0, 474.5, | ,  1000,   954,  3000,  2931, | , -3.4, 1896.7, 14.936, |, 0.0
12489.7, 139.3, | , 25.3, 0.0, 475.4, | ,  1000,   959,  3000,  2937, | , -3.4, 1891.6, 14.938, |, 0.0
12490.7, 140.7, | , 25.3, 0.0, 469.3, | ,  1000,   949,  3000,  2911, | , -3.4, 1889.4, 14.783, |, 0.0
12491.7, 140.3, | , 25.3, 0.0, 467.5, | ,  1000,   948,  3000,  2939, | , -3.4, 1898.8, 14.961, |, 0.0
12492.7, 140.1, | , 25.3, 0.0, 469.0, | ,  1000,   951,  3000,  2914, | , -3.4, 1889.4, 14.804, |, 0.0
12493.8, 140.0, | , 25.3, 0.0, 473.8, | ,  1000,   952,  3000,  2936, | , -3.4, 1888.1, 14.880, |, 0.0
12494.8, 139.7, | , 25.3, 0.0, 474.8, | ,  1000,   953,  3000,  2934, | , -3.4, 1913.8, 15.077, |, 0.0
12495.8, 139.4, | , 25.3, 0.0, 474.6, | ,  1000,   957,  3000,  2918, | , -3.4, 1909.6, 14.998, |, 0.0
12496.8, 140.2, | , 25.3, 0.0, 468.8, | ,  1000,   952,  3000,  2935, | , -3.4, 1874.4, 14.768, |, 0.0
12497.8, 140.8, | , 25.3, 0.0, 468.5, | ,  1000,   955,  3000,  2926, | , -3.4, 1878.3, 14.772, |, 0.0
12498.8, 139.5, | , 25.3, 0.0, 473.7, | ,  1000,   956,  3000,  2936, | , -3.4, 1874.9, 14.791, |, 0.0
12499.8, 139.3, | , 25.3, 0.0, 474.3, | ,  1000,   956,  3000,  2935, | , -3.4, 1876.6, 14.799, |, 0.0
12500.8, 139.3, | , 25.3, 0.0, 474.4, | ,  1000,   957,  3000,  2927, | , -3.4, 1868.4, 14.711, |, 0.0
12501.8, 139.7, | , 25.3, 0.0, 474.9, | ,  1000,   953,  3000,  2923, | , -3.4, 1867.6, 14.673, |, 0.0
12502.8, 140.4, | , 25.2, 0.0, 466.5, | ,  1000,   955,  3000,  2922, | , -3.4, 1875.7, 14.738, |, 0.0
12503.9, 140.6, | , 25.2, 0.0, 465.7, | ,  1000,   955,  3000,  2918, | , -3.4, 1858.1, 14.588, |, 0.0
12504.9, 139.4, | , 25.3, 0.0, 474.2, | ,  1000,   959,  3000,  2923, | , -3.4, 1856.4, 14.608, |, 0.0
12505.9, 139.4, | , 25.2, 0.0, 473.8, | ,  1000,   961,  3000,  2931, | , -3.4, 1859.4, 14.668, |, 0.0
12506.9, 139.5, | , 25.2, 0.0, 473.7, | ,  1000,   960,  3000,  2926, | , -3.4, 1860.3, 14.652, |, 0.0
12507.9, 140.8, | , 25.2, 0.0, 468.2, | ,  1000,   954,  3000,  2922, | , -3.4, 1848.3, 14.522, |, 0.0
12508.9, 140.6, | , 25.2, 0.0, 465.3, | ,  1000,   955,  3000,  2912, | , -3.4, 1841.4, 14.436, |, 0.0
12509.9, 139.5, | , 25.2, 0.0, 472.8, | ,  1000,   953,  3000,  2919, | , -3.4, 1864.1, 14.631, |, 0.0
12510.9, 139.8, | , 25.2, 0.0, 473.5, | ,  1000,   959,  3000,  2922, | , -3.4, 1851.3, 14.565, |, 0.0
12511.9, 139.7, | , 25.2, 0.0, 473.4, | ,  1000,   957,  3000,  2913, | , -3.4, 1841.4, 14.445, |, 0.0
12513.0, 139.4, | , 25.2, 0.0, 473.1, | ,  1000,   953,  3000,  2947, | , -3.4, 1847.4, 14.604, |, 0.0
12514.0, 140.7, | , 25.2, 0.0, 466.1, | ,  1000,   949,  3000,  2926, | , -3.4, 1827.3, 14.355, |, 0.0
12515.0, 141.2, | , 25.2, 0.0, 466.1, | ,  1000,   957,  3000,  2928, | , -3.4, 1832.4, 14.429, |, 0.0
12516.0, 139.4, | , 25.2, 0.0, 472.7, | ,  1000,   960,  3000,  2922, | , -3.4, 1819.6, 14.318, |, 0.0
12517.0, 139.4, | , 25.2, 0.0, 472.7, | ,  1000,   961,  3000,  2930, | , -3.4, 1823.9, 14.384, |, 0.0
12518.0, 139.5, | , 25.2, 0.0, 472.3, | ,  1000,   949,  3000,  2921, | , -3.4, 1816.6, 14.249, |, 0.0
12519.0, 139.6, | , 25.2, 0.0, 471.9, | ,  1000,   955,  3000,  2918, | , -3.4, 1813.6, 14.235, |, 0.0
12520.0, 140.5, | , 25.2, 0.0, 465.5, | ,  1000,   955,  3000,  2930, | , -3.4, 1808.0, 14.239, |, 0.0
12521.0, 140.2, | , 25.2, 0.0, 466.1, | ,  1000,   952,  3000,  2926, | , -3.4, 1819.6, 14.303, |, 0.0
12522.1, 139.8, | , 25.2, 0.0, 472.8, | ,  1000,   956,  3000,  2930, | , -3.4, 1829.0, 14.408, |, 0.0
12523.1, 139.4, | , 25.2, 0.0, 472.6, | ,  1000,   961,  3000,  2926, | , -3.4, 1803.3, 14.209, |, 0.0
12524.1, 139.8, | , 25.2, 0.0, 471.5, | ,  1000,   949,  3000,  2941, | , -3.4, 1825.2, 14.392, |, 0.0
12525.1, 140.6, | , 25.2, 0.0, 466.2, | ,  1000,   945,  3000,  2914, | , -3.4, 1813.2, 14.186, |, 0.0
12526.1, 140.5, | , 25.2, 0.0, 464.8, | ,  1000,   957,  3000,  2937, | , -3.4, 1809.7, 14.283, |, 0.0
12527.1, 139.5, | , 25.2, 0.0, 472.2, | ,  1000,   949,  3000,  2933, | , -3.4, 1799.9, 14.163, |, 0.0
12528.1, 139.8, | , 25.2, 0.0, 472.2, | ,  1000,   952,  3000,  2938, | , -3.4, 1786.2, 14.084, |, 0.0
12529.1, 140.0, | , 25.2, 0.0, 471.7, | ,  1000,   958,  3000,  2926, | , -3.4, 1791.3, 14.102, |, 0.0
12530.2, 139.3, | , 25.2, 0.0, 472.5, | ,  1000,   955,  3000,  2907, | , -3.4, 1799.4, 14.086, |, 0.0
12531.2, 140.4, | , 25.2, 0.0, 465.1, | ,  1000,   956,  3000,  2913, | , -3.4, 1790.9, 14.044, |, 0.0
12532.2, 140.6, | , 25.2, 0.0, 467.3, | ,  1000,   949,  3000,  2941, | , -3.4, 1805.0, 14.235, |, 0.0
12533.2, 139.4, | , 25.2, 0.0, 472.0, | ,  1000,   955,  3000,  2945, | , -3.4, 1784.9, 14.110, |, 0.0
12534.2, 139.5, | , 25.2, 0.0, 471.4, | ,  1000,   961,  3000,  2929, | , -3.4, 1777.2, 14.011, |, 0.0
12535.2, 139.7, | , 25.2, 0.0, 472.4, | ,  1000,   960,  3000,  2918, | , -3.4, 1775.0, 13.952, |, 0.0
12536.2, 139.7, | , 25.2, 0.0, 472.1, | ,  1000,   955,  3000,  2918, | , -3.4, 1802.4, 14.151, |, 0.0
12537.2, 140.3, | , 25.2, 0.0, 464.7, | ,  1000,   949,  3000,  2907, | , -3.4, 1774.6, 13.874, |, 0.0
12538.2, 140.3, | , 25.2, 0.0, 464.3, | ,  1000,   955,  3000,  2928, | , -3.4, 1773.3, 13.959, |, 0.0
12539.3, 139.6, | , 25.2, 0.0, 471.1, | ,  1000,   951,  3000,  2930, | , -3.4, 1775.5, 13.968, |, 0.0
12540.3, 139.5, | , 25.2, 0.0, 471.7, | ,  1000,   959,  3000,  2938, | , -3.4, 1773.3, 14.008, |, 0.0
12541.3, 139.5, | , 25.2, 0.0, 472.0, | ,  1000,   953,  3000,  2925, | , -3.4, 1774.2, 13.946, |, 0.0
12542.3, 140.6, | , 25.2, 0.0, 465.6, | ,  1000,   951,  3000,  2918, | , -3.4, 1775.0, 13.920, |, 0.0
12543.3, 140.4, | , 25.2, 0.0, 464.2, | ,  1000,   946,  3000,  2918, | , -3.4, 1787.9, 14.007, |, 0.0
12544.3, 139.5, | , 25.2, 0.0, 470.8, | ,  1000,   958,  3000,  2929, | , -3.4, 1774.2, 13.979, |, 0.0
12545.3, 139.9, | , 25.2, 0.0, 471.9, | ,  1000,   955,  3000,  2943, | , -3.4, 1778.0, 14.051, |, 0.0
12546.3, 139.5, | , 25.2, 0.0, 471.3, | ,  1000,   958,  3000,  2921, | , -3.4, 1805.4, 14.194, |, 0.0
12547.3, 139.3, | , 25.2, 0.0, 471.2, | ,  1000,   953,  3000,  2911, | , -3.4, 1789.6, 14.019, |, 0.0
12548.4, 141.4, | , 25.2, 0.0, 460.0, | ,  1000,   946,  3000,  2918, | , -3.4, 1783.6, 13.968, |, 0.0
12549.4, 140.8, | , 25.2, 0.0, 464.6, | ,  1000,   955,  3000,  2926, | , -3.4, 1774.2, 13.960, |, 0.0
12550.4, 139.6, | , 25.2, 0.0, 470.8, | ,  1000,   958,  3000,  2916, | , -3.4, 1775.9, 13.946, |, 0.0
12551.4, 139.4, | , 25.2, 0.0, 471.2, | ,  1000,   957,  3000,  2916, | , -3.4, 1792.6, 14.073, |, 0.0
12552.4, 139.8, | , 25.2, 0.0, 471.5, | ,  1000,   947,  3000,  2918, | , -3.4, 1776.3, 13.916, |, 0.0
12553.4, 140.3, | , 25.2, 0.0, 464.8, | ,  1000,   961,  3000,  2938, | , -3.4, 1775.0, 14.029, |, 0.0
12554.4, 140.5, | , 25.2, 0.0, 463.0, | ,  1000,   952,  3000,  2933, | , -3.4, 1785.7, 14.062, |, 0.0
12555.4, 140.9, | , 25.2, 0.0, 464.8, | ,  1000,   945,  3000,  2942, | , -3.4, 1773.7, 13.976, |, 0.0
12556.5, 139.5, | , 25.2, 0.0, 470.7, | ,  1000,   955,  3000,  2926, | , -3.4, 172.6, 1.360, |, 0.0
12557.5, 139.6, | , 25.2, 0.0, 470.7, | ,  1000,   954,  3000,  2926, | , -3.4, 231.3, 1.823, |, 0.0
12558.5, 139.8, | , 25.2, 0.0, 471.3, | ,  1000,   961,  3000,  2914, | , -3.4, 253.2, 1.991, |, 0.0
12559.5, 140.4, | , 25.2, 0.0, 464.0, | ,  1000,   947,  3000,  2895, | , -3.4, 267.8, 2.088, |, 0.0
12560.5, 140.2, | , 25.2, 0.0, 464.0, | ,  1000,   952,  3000,  2913, | , -3.4, 299.5, 2.349, |, 0.0
12561.5, 139.3, | , 25.2, 0.0, 470.8, | ,  1000,   956,  3000,  2925, | , -3.4, 355.6, 2.801, |, 0.0
12562.5, 139.8, | , 25.2, 0.0, 470.8, | ,  1000,   953,  3000,  2939, | , -3.4, 371.4, 2.934, |, 0.0
12563.5, 139.4, | , 25.2, 0.0, 470.4, | ,  1000,   959,  3000,  2933, | , -3.4, 396.3, 3.130, |, 0.0
12564.5, 139.6, | , 25.2, 0.0, 469.7, | ,  1000,   955,  3000,  2923, | , -3.4, 422.0, 3.322, |, 0.0
12565.6, 140.4, | , 25.2, 0.0, 462.9, | ,  1000,   951,  3000,  2911, | , -3.4, 464.0, 3.637, |, 0.0
12566.6, 140.7, | , 25.2, 0.0, 463.7, | ,  1000,   943,  3000,  2917, | , -3.4, 492.7, 3.860, |, 0.0
12567.6, 139.4, | , 25.2, 0.0, 470.4, | ,  1000,   955,  3000,  2918, | , -3.4, 541.1, 4.254, |, 0.0
12568.6, 139.8, | , 25.2, 0.0, 470.9, | ,  1000,   959,  3000,  2929, | , -3.4, 565.5, 4.463, |, 0.0
12569.6, 139.5, | , 25.2, 0.0, 469.5, | ,  1000,   954,  3000,  2931, | , -3.4, 583.5, 4.600, |, 0.0
12570.6, 140.2, | , 25.2, 0.0, 463.9, | ,  1000,   948,  3000,  2911, | , -3.4, 619.1, 4.848, |, 0.0
12571.6, 140.6, | , 25.2, 0.0, 462.5, | ,  1000,   951,  3000,  2956, | , -3.4, 649.5, 5.151, |, 0.0
12572.6, 140.5, | , 25.2, 0.0, 463.4, | ,  1000,   948,  3000,  2918, | , -3.4, 702.6, 5.512, |, 0.0
12573.6, 139.3, | , 25.2, 0.0, 470.2, | ,  1000,   951,  3000,  2920, | , -3.4, 718.9, 5.647, |, 0.0
12574.7, 139.6, | , 25.2, 0.0, 468.7, | ,  1000,   953,  3000,  2931, | , -3.4, 738.6, 5.821, |, 0.0
12575.7, 140.0, | , 25.2, 0.0, 469.0, | ,  1000,   950,  3000,  2913, | , -3.4, 772.5, 6.056, |, 0.0
12576.7, 140.7, | , 25.2, 0.0, 463.8, | ,  1000,   955,  3000,  2926, | , -3.4, 805.5, 6.343, |, 0.0
12577.7, 140.6, | , 25.2, 0.0, 461.7, | ,  1000,   953,  3000,  2922, | , -3.4, 832.4, 6.544, |, 0.0
12578.7, 139.6, | , 25.2, 0.0, 469.2, | ,  1000,   955,  3000,  2933, | , -3.4, 859.4, 6.781, |, 0.0
12579.7, 139.6, | , 25.2, 0.0, 468.2, | ,  1000,   953,  3000,  2918, | , -3.4, 896.3, 7.038, |, 0.0
12580.7, 139.4, | , 25.2, 0.0, 468.7, | ,  1000,   954,  3000,  2917, | , -3.4, 925.8, 7.271, |, 0.0
12581.7, 139.4, | , 25.2, 0.0, 469.1, | ,  1000,   959,  3000,  2936, | , -3.4, 943.4, 7.454, |, 0.0
12582.7, 141.0, | , 25.2, 0.0, 461.4, | ,  1000,   956,  3000,  2927, | , -3.4, 985.8, 7.766, |, 0.0
12583.8, 140.4, | , 25.2, 0.0, 461.5, | ,  1000,   953,  3000,  2918, | , -3.4, 995.3, 7.817, |, 0.0
12584.8, 140.4, | , 25.2, 0.0, 462.2, | ,  1000,   947,  3000,  2925, | , -3.4, 1042.8, 8.190, |, 0.0
12585.8, 139.9, | , 25.2, 0.0, 469.2, | ,  1000,   955,  3000,  2927, | , -3.4, 1062.5, 8.367, |, 0.0
12586.8, 139.8, | , 25.2, 0.0, 469.1, | ,  1000,   951,  3000,  2935, | , -3.4, 1091.2, 8.603, |, 0.0
12587.8, 140.4, | , 25.2, 0.0, 462.9, | ,  1000,   956,  3000,  2923, | , -3.4, 1113.1, 8.758, |, 0.0
12588.8, 140.6, | , 25.2, 0.0, 461.3, | ,  1000,   954,  3000,  2941, | , -3.4, 1141.4, 9.017, |, 0.0
12589.8, 140.1, | , 25.2, 0.0, 468.0, | ,  1000,   955,  3000,  2937, | , -3.4, 1185.9, 9.363, |, 0.0
12590.8, 139.5, | , 25.2, 0.0, 468.6, | ,  1000,   955,  3000,  2919, | , -3.4, 1216.8, 9.562, |, 0.0
12591.8, 139.3, | , 25.2, 0.0, 468.4, | ,  1000,   952,  3000,  2928, | , -3.4, 1239.9, 9.756, |, 0.0
12592.9, 139.8, | , 25.2, 0.0, 469.3, | ,  1000,   953,  3000,  2918, | , -3.4, 1250.6, 9.818, |, 0.0
12593.9, 140.9, | , 25.2, 0.0, 459.0, | ,  1000,   954,  3000,  2913, | , -3.4, 1278.0, 10.023, |, 0.0
12594.9, 140.3, | , 25.2, 0.0, 463.0, | ,  1000,   954,  3000,  2934, | , -3.4, 1290.0, 10.172, |, 0.0
12595.9, 139.5, | , 25.2, 0.0, 468.3, | ,  1000,   960,  3000,  2939, | , -3.4, 1314.0, 10.390, |, 0.0
12596.9, 139.9, | , 25.2, 0.0, 469.0, | ,  1000,   958,  3000,  2919, | , -3.4, 1337.6, 10.517, |, 0.0
12597.9, 139.2, | , 25.2, 0.0, 468.9, | ,  1000,   951,  3000,  2909, | , -3.4, 1385.6, 10.846, |, 0.0
12598.9, 139.4, | , 25.2, 0.0, 468.6, | ,  1000,   952,  3000,  2932, | , -3.4, 1404.0, 11.057, |, 0.0
12599.9, 141.0, | , 25.2, 0.0, 460.7, | ,  1000,   952,  3000,  2933, | , -3.4, 1410.8, 11.115, |, 0.0
12600.9, 140.2, | , 25.2, 0.0, 462.8, | ,  1000,   956,  3000,  2937, | , -3.4, 1415.6, 11.176, |, 0.0
12602.0, 139.3, | , 25.2, 0.0, 468.3, | ,  1000,   953,  3000,  2910, | , -3.4, 1460.1, 11.437, |, 0.0
12603.0, 139.7, | , 25.2, 0.0, 468.8, | ,  1000,   955,  3000,  2939, | , -3.4, 1469.1, 11.599, |, 0.0
12604.0, 139.7, | , 25.2, 0.0, 468.6, | ,  1000,   951,  3000,  2922, | , -3.4, 1482.8, 11.647, |, 0.0
12605.0, 140.3, | , 25.2, 0.0, 462.1, | ,  1000,   948,  3000,  2923, | , -3.4, 1482.4, 11.637, |, 0.0
12606.0, 140.8, | , 25.2, 0.0, 460.0, | ,  1000,   948,  3000,  2945, | , -3.4, 1490.1, 11.763, |, 0.0
12607.0, 139.9, | , 25.2, 0.0, 468.1, | ,  1000,   957,  3000,  2936, | , -3.4, 1525.7, 12.043, |, 0.0
12608.0, 139.4, | , 25.2, 0.0, 467.9, | ,  1000,   952,  3000,  2920, | , -3.4, 1522.2, 11.950, |, 0.0
12609.0, 139.3, | , 25.2, 0.0, 468.1, | ,  1000,   959,  3000,  2912, | , -3.4, 1556.1, 12.214, |, 0.0
12610.0, 139.7, | , 25.2, 0.0, 468.0, | ,  1000,   951,  3000,  2938, | , -3.4, 1544.1, 12.175, |, 0.0
12611.0, 140.9, | , 25.2, 0.0, 457.0, | ,  1000,   945,  3000,  2914, | , -3.4, 1562.5, 12.227, |, 0.0
12612.1, 140.3, | , 25.2, 0.0, 462.0, | ,  1000,   946,  3000,  2919, | , -3.4, 1580.1, 12.382, |, 0.0
12613.1, 139.3, | , 25.2, 0.0, 467.3, | ,  1000,   958,  3000,  2918, | , -3.4, 1558.7, 12.251, |, 0.0
12614.1, 139.7, | , 25.2, 0.0, 467.8, | ,  1000,   949,  3000,  2918, | , -3.4, 1570.7, 12.313, |, 0.0
12615.1, 139.3, | , 25.2, 0.0, 467.7, | ,  1000,   956,  3000,  2926, | , -3.4, 1572.4, 12.375, |, 0.0
12616.1, 140.4, | , 25.2, 0.0, 459.9, | ,  1000,   956,  3000,  2923, | , -3.4, 1599.4, 12.580, |, 0.0
12617.1, 140.9, | , 25.1, 0.0, 459.9, | ,  1000,   947,  3000,  2924, | , -3.4, 1604.1, 12.588, |, 0.0
12618.1, 140.6, | , 25.1, 0.0, 458.8, | ,  1000,   954,  3000,  2947, | , -3.4, 1588.2, 12.561, |, 0.0
12619.1, 139.5, | , 25.2, 0.0, 466.9, | ,  1000,   957,  3000,  2928, | , -3.4, 1587.8, 12.506, |, 0.0
12620.2, 139.5, | , 25.1, 0.0, 466.8, | ,  1000,   951,  3000,  2930, | , -3.4, 1591.2, 12.523, |, 0.0
12621.2, 140.0, | , 25.2, 0.0, 466.2, | ,  1000,   961,  3000,  2920, | , -3.4, 1591.2, 12.520, |, 0.0
12622.2, 140.3, | , 25.1, 0.0, 460.3, | ,  1000,   950,  3000,  2927, | , -3.4, 1609.2, 12.649, |, 0.0
12623.2, 140.6, | , 25.1, 0.0, 461.0, | ,  1000,   951,  3000,  2929, | , -3.4, 1616.5, 12.719, |, 0.0
12624.2, 139.4, | , 25.1, 0.0, 466.4, | ,  1000,   954,  3000,  2932, | , -3.4, 1594.7, 12.562, |, 0.0
12625.2, 139.4, | , 25.1, 0.0, 466.8, | ,  1000,   954,  3000,  2939, | , -3.4, 1597.7, 12.611, |, 0.0
12626.2, 139.6, | , 25.1, 0.0, 465.2, | ,  1000,   951,  3000,  2928, | , -3.4, 1606.2, 12.631, |, 0.0
12627.2, 139.8, | , 25.1, 0.0, 467.1, | ,  1000,   959,  3000,  2928, | , -3.4, 1597.2, 12.586, |, 0.0
12628.2, 140.4, | , 25.1, 0.0, 459.2, | ,  1000,   956,  3000,  2924, | , -3.4, 1609.2, 12.660, |, 0.0
12629.2, 140.2, | , 25.1, 0.0, 461.0, | ,  1000,   951,  3000,  2929, | , -3.4, 1604.5, 12.624, |, 0.0
12630.3, 139.9, | , 25.1, 0.0, 466.9, | ,  1000,   952,  3000,  2939, | , -3.4, 1587.4, 12.523, |, 0.0
12631.3, 140.0, | , 25.1, 0.0, 465.7, | ,  1000,   953,  3000,  2940, | , -3.4, 1589.5, 12.544, |, 0.0
12632.3, 139.3, | , 25.1, 0.0, 466.9, | ,  1000,   959,  3000,  2929, | , -3.4, 1592.5, 12.553, |, 0.0
12633.3, 140.3, | , 25.1, 0.0, 460.4, | ,  1000,   948,  3000,  2921, | , -3.4, 1587.8, 12.454, |, 0.0
12634.3, 140.8, | , 25.1, 0.0, 459.2, | ,  1000,   951,  3000,  2937, | , -3.4, 1584.4, 12.492, |, 0.0
12635.3, 140.3, | , 25.1, 0.0, 460.5, | ,  1000,   950,  3000,  2928, | , -3.4, 1592.9, 12.524, |, 0.0
12636.3, 139.6, | , 25.1, 0.0, 465.6, | ,  1000,   955,  3000,  2932, | , -3.4, 1583.1, 12.474, |, 0.0
12637.4, 139.8, | , 25.1, 0.0, 466.5, | ,  1000,   950,  3000,  2929, | , -3.4, 1570.7, 12.352, |, 0.0
12638.4, 139.4, | , 25.1, 0.0, 466.5, | ,  1000,   954,  3000,  2938, | , -3.4, 1571.1, 12.397, |, 0.0
12639.4, 140.3, | , 25.1, 0.0, 460.0, | ,  1000,   949,  3000,  2936, | , -3.4, 1594.7, 12.562, |, 0.0
12640.4, 140.8, | , 25.1, 0.0, 459.2, | ,  1000,   957,  3000,  2919, | , -3.4, 1562.9, 12.284, |, 0.0
12641.4, 139.9, | , 25.1, 0.0, 465.5, | ,  1000,   952,  3000,  2918, | , -3.4, 1563.8, 12.272, |, 0.0
12642.4, 139.4, | , 25.1, 0.0, 466.2, | ,  1000,   959,  3000,  2950, | , -3.4, 1556.9, 12.340, |, 0.0
12643.4, 139.3, | , 25.1, 0.0, 466.0, | ,  1000,   951,  3000,  2925, | , -3.4, 1565.5, 12.301, |, 0.0
12644.4, 139.8, | , 25.1, 0.0, 465.8, | ,  1000,   954,  3000,  2946, | , -3.4, 1549.7, 12.253, |, 0.0
12645.4, 140.6, | , 25.1, 0.0, 458.0, | ,  1000,   949,  3000,  2940, | , -3.4, 1548.0, 12.207, |, 0.0
12646.5, 140.7, | , 25.1, 0.0, 458.1, | ,  1000,   956,  3000,  2944, | , -3.4, 1545.0, 12.217, |, 0.0
12647.5, 139.9, | , 25.1, 0.0, 465.5, | ,  1000,   958,  3000,  2922, | , -3.4, 1541.1, 12.122, |, 0.0
12648.5, 139.5, | , 25.1, 0.0, 465.0, | ,  1000,   954,  3000,  2941, | , -3.4, 1540.2, 12.166, |, 0.0
12649.5, 139.5, | , 25.1, 0.0, 464.8, | ,  1000,   960,  3000,  2922, | , -3.4, 1541.1, 12.129, |, 0.0
12650.5, 140.7, | , 25.1, 0.0, 459.3, | ,  1000,   945,  3000,  2911, | , -3.4, 1545.4, 12.080, |, 0.0
12651.5, 141.0, | , 25.1, 0.0, 457.0, | ,  1000,   951,  3000,  2929, | , -3.4, 1536.0, 12.084, |, 0.0
12652.5, 140.3, | , 25.1, 0.0, 459.0, | ,  1000,   947,  3000,  2938, | , -3.4, 1543.2, 12.156, |, 0.0
12653.5, 139.8, | , 25.1, 0.0, 465.0, | ,  1000,   956,  3000,  2934, | , -3.4, 1545.4, 12.191, |, 0.0
12654.5, 139.8, | , 25.1, 0.0, 465.0, | ,  1000,   951,  3000,  2945, | , -3.4, 1522.2, 12.025, |, 0.0
12655.6, 139.3, | , 25.1, 0.0, 465.3, | ,  1000,   950,  3000,  2918, | , -3.4, 1521.4, 11.935, |, 0.0
12656.6, 140.4, | , 25.1, 0.0, 458.2, | ,  1000,   951,  3000,  2937, | , -3.4, 1542.4, 12.161, |, 0.0
12657.6, 140.9, | , 25.1, 0.0, 457.5, | ,  1000,   955,  3000,  2945, | , -3.4, 1513.2, 11.969, |, 0.0
12658.6, 139.8, | , 25.1, 0.0, 464.5, | ,  1000,   952,  3000,  2933, | , -3.4, 1505.1, 11.854, |, 0.0
12659.6, 139.4, | , 25.1, 0.0, 464.9, | ,  1000,   956,  3000,  2933, | , -3.4, 1503.8, 11.859, |, 0.0
12660.6, 139.9, | , 25.1, 0.0, 465.2, | ,  1000,   956,  3000,  2944, | , -3.4, 1504.3, 11.894, |, 0.0
12661.6, 140.1, | , 25.1, 0.0, 464.1, | ,  1000,   956,  3000,  2926, | , -3.4, 1497.4, 11.786, |, 0.0
12662.6, 140.5, | , 25.1, 0.0, 456.7, | ,  1000,   949,  3000,  2899, | , -3.4, 1489.7, 11.623, |, 0.0
12663.6, 140.3, | , 25.1, 0.0, 457.5, | ,  1000,   955,  3000,  2908, | , -3.4, 1518.4, 11.895, |, 0.0
12664.7, 139.8, | , 25.1, 0.0, 464.9, | ,  1000,   953,  3000,  2905, | , -3.4, 1490.5, 11.661, |, 0.0
12665.7, 139.5, | , 25.1, 0.0, 463.8, | ,  1000,   956,  3000,  2924, | , -3.4, 1491.8, 11.738, |, 0.0
12666.7, 139.5, | , 25.1, 0.0, 463.4, | ,  1000,   948,  3000,  2912, | , -3.4, 1484.5, 11.620, |, 0.0
12667.7, 140.3, | , 25.1, 0.0, 458.1, | ,  1000,   951,  3000,  2924, | , -3.4, 1493.1, 11.731, |, 0.0
12668.7, 141.0, | , 25.1, 0.0, 456.2, | ,  1000,   952,  3000,  2926, | , -3.4, 1482.4, 11.654, |, 0.0
12669.7, 139.4, | , 25.1, 0.0, 464.3, | ,  1000,   954,  3000,  2919, | , -3.4, 1485.0, 11.663, |, 0.0
12670.7, 139.4, | , 25.1, 0.0, 464.2, | ,  1000,   956,  3000,  2952, | , -3.4, 1482.0, 11.745, |, 0.0
12671.7, 139.9, | , 25.1, 0.0, 463.4, | ,  1000,   953,  3000,  2929, | , -3.4, 1479.8, 11.650, |, 0.0
12672.7, 139.4, | , 25.1, 0.0, 464.1, | ,  1000,   951,  3000,  2907, | , -3.4, 1486.3, 11.625, |, 0.0
12673.7, 140.3, | , 25.1, 0.0, 457.2, | ,  1000,   945,  3000,  2948, | , -3.4, 1467.0, 11.583, |, 0.0
12674.8, 140.4, | , 25.1, 0.0, 457.6, | ,  1000,   953,  3000,  2937, | , -3.4, 1490.1, 11.756, |, 0.0
12675.8, 139.9, | , 25.1, 0.0, 464.1, | ,  1000,   959,  3000,  2938, | , -3.4, 1473.0, 11.640, |, 0.0
12676.8, 139.6, | , 25.1, 0.0, 462.9, | ,  1000,   952,  3000,  2942, | , -3.4, 1455.8, 11.497, |, 0.0
