Repository: jdhuang-csm/Ru-BCA

## Methods
* (BaO)<sub>x</sub>-(CaO)<sub>y</sub>-(Al<sub>2</sub>O<sub>3</sub>)<sub>1-x-y</sub> (BCA) catalyst supports were synthesized via sol-gel and solid-state methods. 
* Ru/BCA catalysts were prepared via incipient wetness impregnation to achieve 1 wt. % Ru loading.
* Ammonia synthesis rates were measured for Ru/BCA catalysts in a packed-bed reactor at 480-600<sup>o</sup>C, 10 bar, and space velocities up to 1.3 x 10<sup>6</sup> ml g<sub>cat</sub><sup>-1</sup> h<sup>-1</sup>.
* A machine learning (ML) model was employed to improve understanding of the behavior of Ru/BCA catalysts.
* A microkinetic model was developed to describe the best-performing catalyst.

File: data/init_files_Cadigan/BCA532.txt (part 32 of 55)
********** Start test **********
Elapsed time, Pressure, | , LJtemp(C), Inner-Temp, Outer-Temp, | , N2-set, N2-flow, H2-set, H2-flow, | , pH, NH3_ppm, NH3_Prod_rate, |, In222Temp
12318.4, 139.7, | , 29.2, 0.0, 582.9, | ,  1000,   951,  3000,  2936, | , -3.4, 3494.8, 35.665, |, 0.0
12319.4, 138.8, | , 29.2, 0.0, 589.6, | ,  1000,   957,  3000,  2934, | , -3.4, 3487.5, 35.631, |, 0.0
12320.4, 138.2, | , 29.2, 0.0, 589.9, | ,  1000,   956,  3000,  2924, | , -3.4, 3494.4, 35.598, |, 0.0
12321.4, 138.3, | , 29.2, 0.0, 589.9, | ,  1000,   956,  3000,  2928, | , -3.4, 3503.0, 35.721, |, 0.0
12322.4, 138.2, | , 29.2, 0.0, 589.9, | ,  1000,   953,  3000,  2926, | , -3.4, 3510.2, 35.757, |, 0.0
12323.4, 139.3, | , 29.2, 0.0, 582.3, | ,  1000,   954,  3000,  2922, | , -3.4, 3507.2, 35.699, |, 0.0
12324.4, 139.6, | , 29.2, 0.0, 582.3, | ,  1000,   958,  3000,  2933, | , -3.4, 3485.4, 35.609, |, 0.0
12325.4, 138.8, | , 29.2, 0.0, 590.6, | ,  1000,   962,  3000,  2920, | , -3.4, 3489.2, 35.570, |, 0.0
12326.4, 138.7, | , 29.2, 0.0, 590.5, | ,  1000,   965,  3000,  2938, | , -3.4, 3484.5, 35.712, |, 0.0
12327.5, 138.2, | , 29.2, 0.0, 590.6, | ,  1000,   955,  3000,  2926, | , -3.4, 3488.8, 35.553, |, 0.0
12328.5, 139.0, | , 29.2, 0.0, 584.5, | ,  1000,   952,  3000,  2914, | , -3.4, 3487.5, 35.407, |, 0.0
12329.5, 139.5, | , 29.2, 0.0, 584.8, | ,  1000,   951,  3000,  2922, | , -3.4, 3483.7, 35.427, |, 0.0
12330.5, 139.3, | , 29.2, 0.0, 582.7, | ,  1000,   957,  3000,  2933, | , -3.4, 3486.2, 35.614, |, 0.0
12331.5, 138.2, | , 29.2, 0.0, 590.6, | ,  1000,   954,  3000,  2933, | , -3.4, 3481.5, 35.537, |, 0.0
12332.5, 138.8, | , 29.2, 0.0, 590.1, | ,  1000,   954,  3000,  2952, | , -3.4, 3478.1, 35.668, |, 0.0
12333.5, 138.1, | , 29.2, 0.0, 590.6, | ,  1000,   955,  3000,  2908, | , -3.4, 3452.4, 35.020, |, 0.0
12334.5, 139.4, | , 29.2, 0.0, 582.8, | ,  1000,   955,  3000,  2937, | , -3.4, 3459.2, 35.350, |, 0.0
12335.5, 139.7, | , 29.2, 0.0, 583.7, | ,  1000,   951,  3000,  2927, | , -3.4, 3462.2, 35.260, |, 0.0
12336.6, 138.3, | , 29.2, 0.0, 590.3, | ,  1000,   960,  3000,  2939, | , -3.4, 3461.8, 35.441, |, 0.0
12337.6, 138.2, | , 29.2, 0.0, 590.0, | ,  1000,   959,  3000,  2910, | , -3.4, 3446.8, 35.012, |, 0.0
12338.6, 138.4, | , 29.2, 0.0, 590.2, | ,  1000,   956,  3000,  2941, | , -3.4, 3446.4, 35.267, |, 0.0
12339.6, 139.7, | , 29.2, 0.0, 583.8, | ,  1000,   951,  3000,  2942, | , -3.4, 3446.8, 35.239, |, 0.0
12340.6, 139.3, | , 29.2, 0.0, 582.6, | ,  1000,   950,  3000,  2909, | , -3.4, 3442.1, 34.878, |, 0.0
12341.6, 139.4, | , 29.2, 0.0, 582.4, | ,  1000,   955,  3000,  2950, | , -3.4, 3455.0, 35.426, |, 0.0
12342.6, 138.3, | , 29.2, 0.0, 590.0, | ,  1000,   954,  3000,  2933, | , -3.4, 3473.4, 35.457, |, 0.0
12343.6, 138.2, | , 29.2, 0.0, 589.4, | ,  1000,   956,  3000,  2926, | , -3.4, 3452.0, 35.192, |, 0.0
12344.7, 138.5, | , 29.2, 0.0, 589.4, | ,  1000,   952,  3000,  2941, | , -3.4, 3467.8, 35.445, |, 0.0
12345.7, 139.5, | , 29.2, 0.0, 584.4, | ,  1000,   953,  3000,  2944, | , -3.4, 3435.3, 35.153, |, 0.0
12346.7, 139.7, | , 29.2, 0.0, 582.8, | ,  1000,   952,  3000,  2915, | , -3.4, 3446.4, 35.001, |, 0.0
12347.7, 138.2, | , 29.2, 0.0, 590.4, | ,  1000,   955,  3000,  2933, | , -3.4, 3461.4, 35.346, |, 0.0
12348.7, 138.5, | , 29.2, 0.0, 590.8, | ,  1000,   956,  3000,  2915, | , -3.4, 3458.0, 35.152, |, 0.0
12349.7, 138.3, | , 29.2, 0.0, 589.8, | ,  1000,   957,  3000,  2936, | , -3.4, 3450.3, 35.266, |, 0.0
12350.7, 138.2, | , 29.2, 0.0, 590.5, | ,  1000,   957,  3000,  2937, | , -3.4, 3446.8, 35.245, |, 0.0
12351.7, 139.4, | , 29.2, 0.0, 582.7, | ,  1000,   956,  3000,  2953, | , -3.4, 3440.8, 35.318, |, 0.0
12352.7, 139.8, | , 29.2, 0.0, 582.9, | ,  1000,   958,  3000,  2938, | , -3.4, 3431.4, 35.109, |, 0.0
12353.8, 138.2, | , 29.2, 0.0, 590.1, | ,  1000,   954,  3000,  2929, | , -3.4, 3437.4, 35.045, |, 0.0
12354.8, 138.3, | , 29.2, 0.0, 589.7, | ,  1000,   955,  3000,  2922, | , -3.4, 3455.4, 35.178, |, 0.0
12355.8, 138.7, | , 29.2, 0.0, 590.6, | ,  1000,   954,  3000,  2930, | , -3.4, 3444.3, 35.126, |, 0.0
12356.8, 139.3, | , 29.2, 0.0, 584.0, | ,  1000,   950,  3000,  2936, | , -3.4, 3446.4, 35.167, |, 0.0
12357.8, 139.5, | , 29.2, 0.0, 583.1, | ,  1000,   952,  3000,  2944, | , -3.4, 3453.7, 35.337, |, 0.0
12358.8, 139.3, | , 29.2, 0.0, 583.1, | ,  1000,   952,  3000,  2933, | , -3.4, 3429.3, 34.988, |, 0.0
12359.8, 138.7, | , 29.2, 0.0, 589.2, | ,  1000,   956,  3000,  2907, | , -3.4, 3446.8, 34.964, |, 0.0
12360.8, 138.2, | , 29.2, 0.0, 590.3, | ,  1000,   955,  3000,  2941, | , -3.4, 3447.7, 35.262, |, 0.0
12361.8, 138.2, | , 29.2, 0.0, 590.5, | ,  1000,   957,  3000,  2933, | , -3.4, 3447.3, 35.212, |, 0.0
12362.9, 140.1, | , 29.2, 0.0, 580.6, | ,  1000,   950,  3000,  2927, | , -3.4, 3452.0, 35.142, |, 0.0
12363.9, 139.3, | , 29.2, 0.0, 583.5, | ,  1000,   957,  3000,  2944, | , -3.4, 3428.4, 35.121, |, 0.0
12364.9, 138.4, | , 29.2, 0.0, 590.4, | ,  1000,   957,  3000,  2942, | , -3.4, 3422.8, 35.046, |, 0.0
12365.9, 138.5, | , 29.2, 0.0, 591.2, | ,  1000,   951,  3000,  2932, | , -3.4, 3469.1, 35.370, |, 0.0
12366.9, 138.6, | , 29.2, 0.0, 591.1, | ,  1000,   955,  3000,  2937, | , -3.4, 3442.1, 35.186, |, 0.0
12367.9, 139.2, | , 29.2, 0.0, 584.4, | ,  1000,   955,  3000,  2950, | , -3.4, 3436.5, 35.237, |, 0.0
12368.9, 139.2, | , 29.2, 0.0, 583.6, | ,  1000,   952,  3000,  2932, | , -3.4, 3431.0, 34.988, |, 0.0
12369.9, 139.8, | , 29.2, 0.0, 582.9, | ,  1000,   954,  3000,  2928, | , -3.4, 3435.7, 35.021, |, 0.0
12370.9, 138.3, | , 29.2, 0.0, 590.9, | ,  1000,   953,  3000,  2931, | , -3.4, 3437.4, 35.055, |, 0.0
12372.0, 138.2, | , 29.2, 0.0, 590.7, | ,  1000,   954,  3000,  2916, | , -3.4, 3439.1, 34.948, |, 0.0
12373.0, 138.7, | , 29.2, 0.0, 591.2, | ,  1000,   954,  3000,  2944, | , -3.4, 3450.3, 35.319, |, 0.0
12374.0, 139.3, | , 29.2, 0.0, 584.2, | ,  1000,   951,  3000,  2936, | , -3.4, 3437.8, 35.085, |, 0.0
12375.0, 139.5, | , 29.2, 0.0, 582.6, | ,  1000,   952,  3000,  2920, | , -3.4, 3452.8, 35.103, |, 0.0
12376.0, 139.8, | , 29.2, 0.0, 583.4, | ,  1000,   958,  3000,  2939, | , -3.4, 3437.8, 35.179, |, 0.0
12377.0, 138.6, | , 29.2, 0.0, 591.0, | ,  1000,   953,  3000,  2913, | , -3.4, 3431.0, 34.826, |, 0.0
12378.0, 138.1, | , 29.2, 0.0, 590.7, | ,  1000,   954,  3000,  2905, | , -3.4, 3447.7, 34.935, |, 0.0
12379.0, 138.3, | , 29.2, 0.0, 590.9, | ,  1000,   956,  3000,  2948, | , -3.4, 3444.3, 35.310, |, 0.0
12380.0, 139.8, | , 29.2, 0.0, 583.0, | ,  1000,   953,  3000,  2926, | , -3.4, 3426.7, 34.909, |, 0.0
12381.1, 138.9, | , 29.2, 0.0, 585.4, | ,  1000,   956,  3000,  2912, | , -3.4, 3435.3, 34.891, |, 0.0
12382.1, 138.3, | , 29.2, 0.0, 591.0, | ,  1000,   960,  3000,  2948, | , -3.4, 3436.5, 35.264, |, 0.0
12383.1, 138.7, | , 29.2, 0.0, 591.3, | ,  1000,   959,  3000,  2936, | , -3.4, 3460.1, 35.389, |, 0.0
12384.1, 138.7, | , 29.2, 0.0, 591.2, | ,  1000,   954,  3000,  2927, | , -3.4, 3441.3, 35.073, |, 0.0
12385.1, 139.4, | , 29.2, 0.0, 584.4, | ,  1000,   949,  3000,  2933, | , -3.4, 3436.5, 35.024, |, 0.0
12386.1, 139.2, | , 29.2, 0.0, 583.5, | ,  1000,   955,  3000,  2906, | , -3.4, 3426.3, 34.732, |, 0.0
12387.1, 139.3, | , 29.2, 0.0, 583.9, | ,  1000,   958,  3000,  2918, | , -3.4, 3480.2, 35.417, |, 0.0
12388.1, 138.2, | , 29.2, 0.0, 591.3, | ,  1000,   958,  3000,  2922, | , -3.4, 3449.4, 35.143, |, 0.0
12389.2, 138.6, | , 29.2, 0.0, 591.3, | ,  1000,   958,  3000,  2938, | , -3.4, 3440.0, 35.191, |, 0.0
12390.2, 138.8, | , 29.2, 0.0, 590.5, | ,  1000,   957,  3000,  2929, | , -3.4, 3448.1, 35.183, |, 0.0
12391.2, 139.7, | , 29.2, 0.0, 580.1, | ,  1000,   951,  3000,  2917, | , -3.4, 3435.3, 34.891, |, 0.0
12392.2, 139.2, | , 29.2, 0.0, 584.5, | ,  1000,   952,  3000,  2934, | , -3.4, 3437.8, 35.085, |, 0.0
12393.2, 138.5, | , 29.2, 0.0, 591.1, | ,  1000,   956,  3000,  2926, | , -3.4, 3467.0, 35.344, |, 0.0
12394.2, 138.1, | , 29.2, 0.0, 591.2, | ,  1000,   955,  3000,  2937, | , -3.4, 3455.0, 35.317, |, 0.0
12395.2, 138.4, | , 29.2, 0.0, 590.4, | ,  1000,   954,  3000,  2944, | , -3.4, 3459.7, 35.405, |, 0.0
12396.2, 138.3, | , 29.2, 0.0, 591.1, | ,  1000,   958,  3000,  2948, | , -3.4, 3440.8, 35.295, |, 0.0
12397.2, 139.9, | , 29.2, 0.0, 584.0, | ,  1000,   951,  3000,  2931, | , -3.4, 3429.3, 34.955, |, 0.0
12398.3, 139.4, | , 29.2, 0.0, 584.3, | ,  1000,   956,  3000,  2931, | , -3.4, 3428.4, 34.992, |, 0.0
12399.3, 138.6, | , 29.2, 0.0, 591.0, | ,  1000,   958,  3000,  2915, | , -3.4, 3440.0, 34.987, |, 0.0
12400.3, 138.9, | , 29.2, 0.0, 591.0, | ,  1000,   956,  3000,  2925, | , -3.4, 3444.7, 35.103, |, 0.0
12401.3, 138.2, | , 29.2, 0.0, 591.1, | ,  1000,   955,  3000,  2921, | , -3.4, 3449.4, 35.110, |, 0.0
12402.3, 139.1, | , 29.2, 0.0, 584.8, | ,  1000,   953,  3000,  2922, | , -3.4, 3442.5, 35.032, |, 0.0
12403.3, 139.9, | , 29.2, 0.0, 583.7, | ,  1000,   957,  3000,  2963, | , -3.4, 3473.4, 35.749, |, 0.0
12404.3, 139.8, | , 29.2, 0.0, 583.8, | ,  1000,   955,  3000,  2913, | , -3.4, 3434.0, 34.882, |, 0.0
12405.3, 138.4, | , 29.2, 0.0, 590.0, | ,  1000,   955,  3000,  2941, | , -3.4, 3439.5, 35.195, |, 0.0
12406.4, 138.7, | , 29.2, 0.0, 591.2, | ,  1000,   955,  3000,  2915, | , -3.4, 3429.7, 34.857, |, 0.0
12407.4, 138.3, | , 29.2, 0.0, 591.1, | ,  1000,   955,  3000,  2945, | , -3.4, 3446.4, 35.301, |, 0.0
12408.4, 139.2, | , 29.2, 0.0, 583.8, | ,  1000,   952,  3000,  2905, | , -3.4, 3438.3, 34.823, |, 0.0
12409.4, 139.0, | , 29.2, 0.0, 585.2, | ,  1000,   955,  3000,  2917, | , -3.4, 3459.7, 35.170, |, 0.0
12410.4, 139.0, | , 29.2, 0.0, 590.2, | ,  1000,   961,  3000,  2937, | , -3.4, 3437.0, 35.188, |, 0.0
12411.4, 138.2, | , 29.2, 0.0, 591.1, | ,  1000,   958,  3000,  2926, | , -3.4, 3450.7, 35.186, |, 0.0
12412.4, 138.3, | , 29.2, 0.0, 591.2, | ,  1000,   954,  3000,  2915, | , -3.4, 3448.1, 35.035, |, 0.0
12413.4, 139.7, | , 29.2, 0.0, 585.2, | ,  1000,   953,  3000,  2937, | , -3.4, 3436.5, 35.096, |, 0.0
12414.4, 139.3, | , 29.2, 0.0, 583.5, | ,  1000,   952,  3000,  2918, | , -3.4, 3441.7, 34.982, |, 0.0
12415.5, 139.5, | , 29.2, 0.0, 582.3, | ,  1000,   955,  3000,  2936, | , -3.4, 3457.5, 35.323, |, 0.0
12416.5, 138.7, | , 29.2, 0.0, 591.3, | ,  1000,   961,  3000,  2937, | , -3.4, 3437.4, 35.182, |, 0.0
12417.5, 138.7, | , 29.2, 0.0, 591.3, | ,  1000,   950,  3000,  2926, | , -3.4, 3458.8, 35.210, |, 0.0
12418.5, 138.2, | , 29.2, 0.0, 591.0, | ,  1000,   957,  3000,  2914, | , -3.4, 3456.7, 35.136, |, 0.0
12419.5, 139.5, | , 29.2, 0.0, 585.4, | ,  1000,   953,  3000,  2916, | , -3.4, 3467.0, 35.222, |, 0.0
12420.5, 139.3, | , 29.2, 0.0, 583.5, | ,  1000,   953,  3000,  2936, | , -3.4, 3443.0, 35.160, |, 0.0
12421.5, 138.3, | , 29.2, 0.0, 590.6, | ,  1000,   961,  3000,  2937, | , -3.4, 3452.0, 35.325, |, 0.0
12422.5, 138.2, | , 29.2, 0.0, 591.2, | ,  1000,   957,  3000,  2917, | , -3.4, 3448.1, 35.078, |, 0.0
12423.6, 138.3, | , 29.2, 0.0, 590.9, | ,  1000,   955,  3000,  2944, | , -3.4, 3446.4, 35.284, |, 0.0
12424.6, 138.2, | , 29.2, 0.0, 590.5, | ,  1000,   952,  3000,  2923, | , -3.4, 3437.0, 34.974, |, 0.0
12425.6, 139.4, | , 29.2, 0.0, 582.8, | ,  1000,   953,  3000,  2909, | , -3.4, 3441.7, 34.899, |, 0.0
12426.6, 139.6, | , 29.2, 0.0, 583.5, | ,  1000,   953,  3000,  2920, | , -3.4, 3445.1, 35.039, |, 0.0
12427.6, 138.2, | , 29.2, 0.0, 591.0, | ,  1000,   953,  3000,  2935, | , -3.4, 3446.8, 35.189, |, 0.0
12428.6, 138.4, | , 29.2, 0.0, 590.8, | ,  1000,   958,  3000,  2932, | , -3.4, 3439.1, 35.128, |, 0.0
12429.6, 138.4, | , 29.2, 0.0, 590.7, | ,  1000,   960,  3000,  2943, | , -3.4, 3462.7, 35.489, |, 0.0
12430.6, 139.5, | , 29.2, 0.0, 585.0, | ,  1000,   953,  3000,  2922, | , -3.4, 3429.7, 34.891, |, 0.0
12431.6, 139.5, | , 29.2, 0.0, 583.0, | ,  1000,   952,  3000,  2929, | , -3.4, 3434.0, 34.996, |, 0.0
12432.7, 139.2, | , 29.2, 0.0, 584.8, | ,  1000,   951,  3000,  2917, | , -3.4, 3455.8, 35.096, |, 0.0
12433.7, 138.3, | , 29.2, 0.0, 590.6, | ,  1000,   954,  3000,  2933, | , -3.4, 3446.4, 35.169, |, 0.0
12434.7, 138.1, | , 29.2, 0.0, 591.5, | ,  1000,   954,  3000,  2929, | , -3.4, 3443.8, 35.115, |, 0.0
12435.7, 138.5, | , 29.2, 0.0, 591.3, | ,  1000,   953,  3000,  2922, | , -3.4, 3437.4, 34.982, |, 0.0
12436.7, 140.0, | , 29.2, 0.0, 583.8, | ,  1000,   957,  3000,  2938, | , -3.4, 3443.0, 35.216, |, 0.0
12437.7, 139.1, | , 29.2, 0.0, 583.6, | ,  1000,   956,  3000,  2928, | , -3.4, 3447.7, 35.162, |, 0.0
12438.7, 138.1, | , 29.2, 0.0, 591.3, | ,  1000,   954,  3000,  2911, | , -3.4, 3431.0, 34.821, |, 0.0
12439.8, 138.5, | , 29.2, 0.0, 591.6, | ,  1000,   959,  3000,  2921, | , -3.4, 3446.4, 35.111, |, 0.0
12440.8, 138.3, | , 29.2, 0.0, 591.0, | ,  1000,   958,  3000,  2948, | , -3.4, 3445.5, 35.341, |, 0.0
12441.8, 139.0, | , 29.2, 0.0, 585.4, | ,  1000,   955,  3000,  2924, | , -3.4, 3427.1, 34.909, |, 0.0
12442.8, 139.5, | , 29.2, 0.0, 583.2, | ,  1000,   954,  3000,  2936, | , -3.4, 3458.0, 35.319, |, 0.0
12443.8, 139.4, | , 29.2, 0.0, 583.4, | ,  1000,   955,  3000,  2937, | , -3.4, 3434.8, 35.104, |, 0.0
12444.8, 138.1, | , 29.2, 0.0, 591.3, | ,  1000,   955,  3000,  2903, | , -3.4, 3441.3, 34.855, |, 0.0
12445.8, 138.6, | , 29.2, 0.0, 591.5, | ,  1000,   955,  3000,  2925, | , -3.4, 3446.4, 35.107, |, 0.0
12446.8, 138.6, | , 29.2, 0.0, 591.7, | ,  1000,   959,  3000,  2935, | , -3.4, 3447.7, 35.250, |, 0.0
12447.8, 139.1, | , 29.2, 0.0, 584.8, | ,  1000,   950,  3000,  2937, | , -3.4, 3446.0, 35.179, |, 0.0
12448.9, 139.4, | , 29.2, 0.0, 583.0, | ,  1000,   950,  3000,  2925, | , -3.4, 3453.3, 35.139, |, 0.0
12449.9, 138.8, | , 29.2, 0.0, 590.7, | ,  1000,   956,  3000,  2930, | , -3.4, 3437.0, 35.075, |, 0.0
12450.9, 138.7, | , 29.2, 0.0, 591.2, | ,  1000,   955,  3000,  2918, | , -3.4, 3440.4, 34.994, |, 0.0
12451.9, 138.4, | , 29.2, 0.0, 591.0, | ,  1000,   952,  3000,  2948, | , -3.4, 3433.1, 35.160, |, 0.0
12452.9, 138.8, | , 29.2, 0.0, 590.4, | ,  1000,   956,  3000,  2918, | , -3.4, 3449.0, 35.080, |, 0.0
12453.9, 139.7, | , 29.2, 0.0, 583.4, | ,  1000,   950,  3000,  2928, | , -3.4, 3467.8, 35.315, |, 0.0
12454.9, 139.0, | , 29.2, 0.0, 585.1, | ,  1000,   950,  3000,  2923, | , -3.4, 3446.8, 35.054, |, 0.0
12455.9, 138.3, | , 29.2, 0.0, 591.1, | ,  1000,   959,  3000,  2936, | , -3.4, 3453.7, 35.321, |, 0.0
12456.9, 138.9, | , 29.2, 0.0, 591.3, | ,  1000,   961,  3000,  2935, | , -3.4, 3436.5, 35.153, |, 0.0
12457.9, 138.4, | , 29.2, 0.0, 590.0, | ,  1000,   955,  3000,  2925, | , -3.4, 3421.5, 34.860, |, 0.0
12459.0, 139.2, | , 29.2, 0.0, 585.2, | ,  1000,   955,  3000,  2922, | , -3.4, 3470.0, 35.317, |, 0.0
12460.0, 139.3, | , 29.2, 0.0, 584.0, | ,  1000,   955,  3000,  2933, | , -3.4, 3443.8, 35.159, |, 0.0
12461.0, 139.7, | , 29.2, 0.0, 583.5, | ,  1000,   953,  3000,  2929, | , -3.4, 3452.8, 35.200, |, 0.0
12462.0, 138.2, | , 29.2, 0.0, 591.2, | ,  1000,   954,  3000,  2924, | , -3.4, 3444.3, 35.075, |, 0.0
12463.0, 138.4, | , 29.2, 0.0, 590.3, | ,  1000,   953,  3000,  2927, | , -3.4, 3447.7, 35.130, |, 0.0
12464.0, 138.7, | , 29.2, 0.0, 592.0, | ,  1000,   956,  3000,  2952, | , -3.4, 3464.8, 35.555, |, 0.0
12465.0, 139.3, | , 29.2, 0.0, 583.9, | ,  1000,   950,  3000,  2929, | , -3.4, 3429.3, 34.928, |, 0.0
12466.0, 139.4, | , 29.2, 0.0, 584.4, | ,  1000,   955,  3000,  2923, | , -3.4, 3433.1, 34.966, |, 0.0
12467.1, 138.7, | , 29.2, 0.0, 591.9, | ,  1000,   960,  3000,  2935, | , -3.4, 3433.5, 35.117, |, 0.0
12468.1, 138.4, | , 29.2, 0.0, 590.8, | ,  1000,   956,  3000,  2932, | , -3.4, 3436.5, 35.088, |, 0.0
12469.1, 138.2, | , 29.2, 0.0, 591.4, | ,  1000,   956,  3000,  2940, | , -3.4, 3442.5, 35.217, |, 0.0
12470.1, 139.6, | , 29.2, 0.0, 585.7, | ,  1000,   952,  3000,  2940, | , -3.4, 3453.3, 35.292, |, 0.0
12471.1, 139.2, | , 29.2, 0.0, 584.2, | ,  1000,   954,  3000,  2918, | , -3.4, 3451.1, 35.091, |, 0.0
12472.1, 138.9, | , 29.2, 0.0, 584.8, | ,  1000,   950,  3000,  2903, | , -3.4, 3437.8, 34.783, |, 0.0
12473.1, 138.7, | , 29.2, 0.0, 590.5, | ,  1000,   953,  3000,  2929, | , -3.4, 3447.3, 35.140, |, 0.0
12474.1, 138.3, | , 29.2, 0.0, 591.3, | ,  1000,   958,  3000,  2945, | , -3.4, 3443.4, 35.296, |, 0.0
12475.2, 138.3, | , 29.2, 0.0, 591.1, | ,  1000,   954,  3000,  2936, | , -3.4, 3438.3, 35.121, |, 0.0
12476.2, 139.2, | , 29.2, 0.0, 585.3, | ,  1000,   954,  3000,  2938, | , -3.4, 3440.4, 35.158, |, 0.0
12477.2, 139.8, | , 29.2, 0.0, 583.8, | ,  1000,   955,  3000,  2937, | , -3.4, 3438.3, 35.134, |, 0.0
12478.2, 138.4, | , 29.2, 0.0, 590.5, | ,  1000,   951,  3000,  2922, | , -3.4, 3437.4, 34.958, |, 0.0
12479.2, 138.7, | , 29.2, 0.0, 591.6, | ,  1000,   957,  3000,  2936, | , -3.4, 3468.7, 35.459, |, 0.0
12480.2, 138.8, | , 29.2, 0.0, 591.9, | ,  1000,   953,  3000,  2939, | , -3.4, 3436.1, 35.113, |, 0.0
12481.2, 138.2, | , 29.2, 0.0, 591.5, | ,  1000,   953,  3000,  2918, | , -3.4, 3430.5, 34.874, |, 0.0
12482.2, 139.3, | , 29.3, 0.0, 583.9, | ,  1000,   950,  3000,  2916, | , -3.4, 3467.0, 35.199, |, 0.0
12483.3, 139.8, | , 29.2, 0.0, 585.1, | ,  1000,   954,  3000,  2926, | , -3.4, 3436.1, 35.006, |, 0.0
12484.3, 138.3, | , 29.2, 0.0, 591.8, | ,  1000,   958,  3000,  2928, | , -3.4, 3446.8, 35.168, |, 0.0
12485.3, 138.3, | , 29.3, 0.0, 591.0, | ,  1000,   955,  3000,  2948, | , -3.4, 3462.2, 35.488, |, 0.0
12486.3, 138.7, | , 29.2, 0.0, 591.5, | ,  1000,   955,  3000,  2933, | , -3.4, 3437.4, 35.099, |, 0.0
12487.3, 139.1, | , 29.2, 0.0, 585.7, | ,  1000,   955,  3000,  2917, | , -3.4, 3435.7, 34.929, |, 0.0
12488.3, 139.3, | , 29.2, 0.0, 583.5, | ,  1000,   953,  3000,  2926, | , -3.4, 3437.8, 35.022, |, 0.0
12489.3, 139.8, | , 29.2, 0.0, 583.5, | ,  1000,   953,  3000,  2915, | , -3.4, 3473.8, 35.281, |, 0.0
12490.3, 138.6, | , 29.2, 0.0, 591.6, | ,  1000,   955,  3000,  2931, | , -3.4, 3444.7, 35.146, |, 0.0
12491.4, 138.2, | , 29.3, 0.0, 591.2, | ,  1000,   958,  3000,  2935, | , -3.4, 3442.5, 35.192, |, 0.0
12492.4, 138.3, | , 29.3, 0.0, 591.3, | ,  1000,   956,  3000,  2942, | , -3.4, 3427.5, 35.083, |, 0.0
12493.4, 139.9, | , 29.2, 0.0, 580.9, | ,  1000,   953,  3000,  2938, | , -3.4, 3437.4, 35.119, |, 0.0
12494.4, 139.4, | , 29.2, 0.0, 583.9, | ,  1000,   955,  3000,  2925, | , -3.4, 3442.1, 35.069, |, 0.0
12495.4, 138.2, | , 29.3, 0.0, 590.7, | ,  1000,   956,  3000,  2914, | , -3.4, 3467.8, 35.241, |, 0.0
12496.4, 138.7, | , 29.3, 0.0, 592.0, | ,  1000,   957,  3000,  2937, | , -3.4, 3445.1, 35.226, |, 0.0
12497.4, 138.7, | , 29.3, 0.0, 591.9, | ,  1000,   956,  3000,  2926, | , -3.4, 3445.5, 35.126, |, 0.0
12498.4, 139.4, | , 29.3, 0.0, 584.8, | ,  1000,   948,  3000,  2932, | , -3.4, 3453.7, 35.185, |, 0.0
12499.4, 139.8, | , 29.2, 0.0, 584.4, | ,  1000,   956,  3000,  2925, | , -3.4, 3436.1, 35.016, |, 0.0
12500.5, 139.2, | , 29.3, 0.0, 584.4, | ,  1000,   949,  3000,  2933, | , -3.4, 3455.0, 35.224, |, 0.0
12501.5, 138.3, | , 29.3, 0.0, 591.5, | ,  1000,   959,  3000,  2936, | , -3.4, 3451.1, 35.292, |, 0.0
12502.5, 138.7, | , 29.3, 0.0, 591.9, | ,  1000,   955,  3000,  2929, | , -3.4, 3448.1, 35.168, |, 0.0
12503.5, 138.9, | , 29.2, 0.0, 590.8, | ,  1000,   956,  3000,  2933, | , -3.4, 3466.1, 35.403, |, 0.0
12504.5, 138.9, | , 29.3, 0.0, 586.0, | ,  1000,   952,  3000,  2914, | , -3.4, 3427.5, 34.797, |, 0.0
12505.5, 139.3, | , 29.3, 0.0, 584.1, | ,  1000,   955,  3000,  2933, | , -3.4, 3477.2, 35.505, |, 0.0
12506.5, 139.7, | , 29.3, 0.0, 585.7, | ,  1000,   957,  3000,  2927, | , -3.4, 3435.7, 35.039, |, 0.0
12507.5, 138.2, | , 29.3, 0.0, 591.8, | ,  1000,   953,  3000,  2931, | , -3.4, 3452.0, 35.203, |, 0.0
12508.6, 138.4, | , 29.3, 0.0, 590.9, | ,  1000,   958,  3000,  2919, | , -3.4, 3428.8, 34.907, |, 0.0
12509.6, 138.6, | , 29.3, 0.0, 592.0, | ,  1000,   954,  3000,  2944, | , -3.4, 3469.5, 35.508, |, 0.0
12510.6, 139.6, | , 29.3, 0.0, 584.5, | ,  1000,   955,  3000,  2904, | , -3.4, 3440.0, 34.856, |, 0.0
12511.6, 139.1, | , 29.3, 0.0, 586.3, | ,  1000,   959,  3000,  2946, | , -3.4, 3445.1, 35.326, |, 0.0
12512.6, 138.8, | , 29.3, 0.0, 591.3, | ,  1000,   957,  3000,  2938, | , -3.4, 3443.8, 35.227, |, 0.0
12513.6, 138.8, | , 29.3, 0.0, 590.9, | ,  1000,   954,  3000,  2922, | , -3.4, 3440.4, 35.011, |, 0.0
12514.6, 138.3, | , 29.3, 0.0, 591.4, | ,  1000,   956,  3000,  2938, | , -3.4, 3437.0, 35.146, |, 0.0
12515.6, 139.3, | , 29.3, 0.0, 585.6, | ,  1000,   950,  3000,  2925, | , -3.4, 3437.8, 34.980, |, 0.0
12516.6, 139.8, | , 29.3, 0.0, 584.4, | ,  1000,   952,  3000,  2927, | , -3.4, 3469.1, 35.336, |, 0.0
12517.7, 139.4, | , 29.3, 0.0, 583.8, | ,  1000,   957,  3000,  2920, | , -3.4, 3436.5, 34.984, |, 0.0
12518.7, 138.4, | , 29.3, 0.0, 589.3, | ,  1000,   949,  3000,  2927, | , -3.4, 3435.3, 34.964, |, 0.0
12519.7, 138.7, | , 29.3, 0.0, 591.6, | ,  1000,   955,  3000,  2931, | , -3.4, 3436.1, 35.065, |, 0.0
12520.7, 138.3, | , 29.3, 0.0, 591.9, | ,  1000,   955,  3000,  2941, | , -3.4, 3432.3, 35.118, |, 0.0
12521.7, 138.9, | , 29.3, 0.0, 585.9, | ,  1000,   952,  3000,  2911, | , -3.4, 3436.1, 34.848, |, 0.0
12522.7, 139.2, | , 29.3, 0.0, 584.7, | ,  1000,   951,  3000,  2926, | , -3.4, 3442.5, 35.040, |, 0.0
12523.7, 139.0, | , 29.3, 0.0, 591.8, | ,  1000,   961,  3000,  2948, | , -3.4, 3430.1, 35.214, |, 0.0
12524.7, 139.5, | , 29.3, 0.0, 582.2, | ,  1000,   950,  3000,  2908, | , -3.4, 3421.1, 34.661, |, 0.0
12525.7, 138.1, | , 29.3, 0.0, 591.9, | ,  1000,   957,  3000,  2922, | , -3.4, 3458.8, 35.227, |, 0.0
12526.7, 138.0, | , 29.3, 0.0, 592.6, | ,  1000,   955,  3000,  2920, | , -3.4, 3438.3, 34.987, |, 0.0
12527.8, 139.6, | , 29.3, 0.0, 584.6, | ,  1000,   954,  3000,  2935, | , -3.4, 3474.2, 35.474, |, 0.0
12528.8, 139.4, | , 29.3, 0.0, 585.3, | ,  1000,   954,  3000,  2928, | , -3.4, 3434.4, 35.005, |, 0.0
12529.8, 138.7, | , 29.3, 0.0, 592.3, | ,  1000,   957,  3000,  2935, | , -3.4, 3430.1, 35.059, |, 0.0
12530.8, 138.7, | , 29.3, 0.0, 592.3, | ,  1000,   958,  3000,  2920, | , -3.4, 3425.0, 34.878, |, 0.0
12531.8, 138.2, | , 29.3, 0.0, 592.0, | ,  1000,   955,  3000,  2922, | , -3.4, 3460.5, 35.230, |, 0.0
12532.8, 139.2, | , 29.3, 0.0, 586.3, | ,  1000,   951,  3000,  2952, | , -3.4, 3438.3, 35.238, |, 0.0
12533.8, 139.2, | , 29.3, 0.0, 586.2, | ,  1000,   953,  3000,  2937, | , -3.4, 3454.5, 35.292, |, 0.0
12534.8, 139.7, | , 29.3, 0.0, 585.9, | ,  1000,   955,  3000,  2926, | , -3.4, 3467.4, 35.340, |, 0.0
12535.9, 138.3, | , 29.3, 0.0, 592.3, | ,  1000,   956,  3000,  2936, | , -3.4, 3440.0, 35.158, |, 0.0
12536.9, 138.6, | , 29.3, 0.0, 592.3, | ,  1000,   954,  3000,  2912, | , -3.4, 3458.0, 35.106, |, 0.0
12537.9, 138.2, | , 29.3, 0.0, 592.0, | ,  1000,   957,  3000,  2912, | , -3.4, 3451.1, 35.063, |, 0.0
12538.9, 139.3, | , 29.3, 0.0, 584.1, | ,  1000,   953,  3000,  2935, | , -3.4, 3443.4, 35.152, |, 0.0
12539.9, 138.9, | , 29.3, 0.0, 586.3, | ,  1000,   952,  3000,  2918, | , -3.4, 3446.0, 35.022, |, 0.0
12540.9, 138.7, | , 29.3, 0.0, 592.4, | ,  1000,   960,  3000,  2933, | , -3.4, 3471.7, 35.488, |, 0.0
12541.9, 138.2, | , 29.3, 0.0, 592.3, | ,  1000,   955,  3000,  2933, | , -3.4, 3437.0, 35.098, |, 0.0
12542.9, 138.3, | , 29.3, 0.0, 592.4, | ,  1000,   954,  3000,  2942, | , -3.4, 3462.7, 35.427, |, 0.0
12543.9, 139.6, | , 29.3, 0.0, 586.3, | ,  1000,   953,  3000,  2919, | , -3.4, 3428.0, 34.856, |, 0.0
12545.0, 139.2, | , 29.3, 0.0, 584.6, | ,  1000,   951,  3000,  2901, | , -3.4, 3474.2, 35.144, |, 0.0
12546.0, 139.2, | , 29.3, 0.0, 584.5, | ,  1000,   952,  3000,  2922, | , -3.4, 3482.0, 35.416, |, 0.0
12547.0, 138.1, | , 29.3, 0.0, 592.2, | ,  1000,   953,  3000,  2937, | , -3.4, 3445.1, 35.186, |, 0.0
12548.0, 138.6, | , 29.3, 0.0, 592.5, | ,  1000,   952,  3000,  2943, | , -3.4, 3448.1, 35.268, |, 0.0
12549.0, 138.3, | , 29.3, 0.0, 591.5, | ,  1000,   954,  3000,  2933, | , -3.4, 3447.3, 35.191, |, 0.0
12550.0, 139.3, | , 29.3, 0.0, 585.3, | ,  1000,   950,  3000,  2935, | , -3.4, 3452.8, 35.225, |, 0.0
12551.0, 139.5, | , 29.3, 0.0, 584.2, | ,  1000,   957,  3000,  2946, | , -3.4, 3428.8, 35.143, |, 0.0
12552.0, 138.6, | , 29.3, 0.0, 587.7, | ,  1000,   958,  3000,  2926, | , -3.4, 3427.5, 34.956, |, 0.0
12553.1, 138.3, | , 29.3, 0.0, 592.0, | ,  1000,   952,  3000,  2929, | , -3.4, 3428.4, 34.939, |, 0.0
12554.1, 138.8, | , 29.3, 0.0, 591.5, | ,  1000,   957,  3000,  2922, | , -3.4, 3438.3, 35.021, |, 0.0
12555.1, 138.2, | , 29.3, 0.0, 592.0, | ,  1000,   957,  3000,  2914, | , -3.4, 3443.8, 35.013, |, 0.0
12556.1, 139.4, | , 29.3, 0.0, 584.8, | ,  1000,   952,  3000,  2935, | , -3.4, 3448.5, 35.195, |, 0.0
12557.1, 139.0, | , 29.3, 0.0, 587.1, | ,  1000,   952,  3000,  2920, | , -3.4, 3435.7, 34.932, |, 0.0
12558.1, 138.7, | , 29.3, 0.0, 592.4, | ,  1000,   956,  3000,  2936, | , -3.4, 3437.8, 35.131, |, 0.0
12559.1, 138.3, | , 29.3, 0.0, 590.7, | ,  1000,   958,  3000,  2932, | , -3.4, 3440.0, 35.134, |, 0.0
12560.1, 138.3, | , 29.3, 0.0, 592.0, | ,  1000,   956,  3000,  2942, | , -3.4, 3440.4, 35.220, |, 0.0
12561.1, 139.1, | , 29.3, 0.0, 586.1, | ,  1000,   954,  3000,  2920, | , -3.4, 3439.1, 34.984, |, 0.0
12562.2, 139.5, | , 29.3, 0.0, 584.5, | ,  1000,   954,  3000,  2937, | , -3.4, 3439.5, 35.145, |, 0.0
12563.2, 139.4, | , 29.3, 0.0, 585.2, | ,  1000,   955,  3000,  2943, | , -3.4, 3437.4, 35.185, |, 0.0
12564.2, 138.7, | , 29.3, 0.0, 591.2, | ,  1000,   954,  3000,  2902, | , -3.4, 3440.0, 34.826, |, 0.0
12565.2, 138.7, | , 29.3, 0.0, 592.2, | ,  1000,   963,  3000,  2950, | , -3.4, 3438.7, 35.330, |, 0.0
12566.2, 138.4, | , 29.3, 0.0, 592.2, | ,  1000,   956,  3000,  2950, | , -3.4, 3443.8, 35.326, |, 0.0
12567.2, 139.4, | , 29.3, 0.0, 584.2, | ,  1000,   954,  3000,  2898, | , -3.4, 3453.7, 34.931, |, 0.0
12568.2, 139.8, | , 29.3, 0.0, 585.8, | ,  1000,   954,  3000,  2925, | , -3.4, 3445.1, 35.091, |, 0.0
12569.2, 138.4, | , 29.3, 0.0, 591.3, | ,  1000,   956,  3000,  2931, | , -3.4, 3437.4, 35.086, |, 0.0
12570.2, 138.8, | , 29.3, 0.0, 590.7, | ,  1000,   958,  3000,  2926, | , -3.4, 3436.5, 35.042, |, 0.0
12571.3, 138.8, | , 29.3, 0.0, 592.6, | ,  1000,   955,  3000,  2948, | , -3.4, 3436.1, 35.216, |, 0.0
12572.3, 138.7, | , 29.3, 0.0, 592.7, | ,  1000,   958,  3000,  2943, | , -3.4, 3441.3, 35.247, |, 0.0
12573.3, 139.4, | , 29.3, 0.0, 585.0, | ,  1000,   950,  3000,  2915, | , -3.4, 3465.2, 35.174, |, 0.0
12574.3, 139.9, | , 29.3, 0.0, 584.3, | ,  1000,   953,  3000,  2920, | , -3.4, 3452.8, 35.117, |, 0.0
12575.3, 138.3, | , 29.3, 0.0, 592.3, | ,  1000,   963,  3000,  2934, | , -3.4, 612.2, 6.283, |, 0.0
12576.3, 138.2, | , 29.3, 0.0, 592.7, | ,  1000,   953,  3000,  2913, | , -3.4, 679.9, 6.921, |, 0.0
12577.3, 138.3, | , 29.3, 0.0, 592.1, | ,  1000,   956,  3000,  2926, | , -3.4, 713.3, 7.290, |, 0.0
12578.3, 139.5, | , 29.3, 0.0, 586.6, | ,  1000,   952,  3000,  2931, | , -3.4, 815.3, 8.334, |, 0.0
12579.3, 139.5, | , 29.3, 0.0, 584.7, | ,  1000,   956,  3000,  2937, | , -3.4, 914.7, 9.374, |, 0.0
12580.4, 139.8, | , 29.3, 0.0, 585.4, | ,  1000,   953,  3000,  2940, | , -3.4, 988.8, 10.133, |, 0.0
12581.4, 138.2, | , 29.3, 0.0, 592.3, | ,  1000,   953,  3000,  2911, | , -3.4, 1083.1, 11.015, |, 0.0
12582.4, 138.3, | , 29.3, 0.0, 592.8, | ,  1000,   957,  3000,  2949, | , -3.4, 1175.6, 12.086, |, 0.0
12583.4, 138.3, | , 29.3, 0.0, 592.7, | ,  1000,   956,  3000,  2937, | , -3.4, 1263.0, 12.937, |, 0.0
12584.4, 139.7, | , 29.3, 0.0, 585.3, | ,  1000,   950,  3000,  2927, | , -3.4, 1356.9, 13.844, |, 0.0
12585.4, 139.1, | , 29.3, 0.0, 585.4, | ,  1000,   960,  3000,  2937, | , -3.4, 1464.8, 15.022, |, 0.0
12586.4, 138.4, | , 29.3, 0.0, 592.7, | ,  1000,   960,  3000,  2948, | , -3.4, 1537.7, 15.812, |, 0.0
12587.5, 138.3, | , 29.3, 0.0, 592.6, | ,  1000,   952,  3000,  2911, | , -3.4, 1621.6, 16.482, |, 0.0
12588.5, 138.3, | , 29.3, 0.0, 593.1, | ,  1000,   957,  3000,  2925, | , -3.4, 1705.6, 17.417, |, 0.0
12589.5, 139.1, | , 29.3, 0.0, 586.8, | ,  1000,   954,  3000,  2932, | , -3.4, 1788.3, 18.279, |, 0.0
12590.5, 139.3, | , 29.3, 0.0, 584.8, | ,  1000,   946,  3000,  2917, | , -3.4, 1913.0, 19.432, |, 0.0
12591.5, 139.7, | , 29.3, 0.0, 587.4, | ,  1000,   948,  3000,  2934, | , -3.4, 1970.0, 20.111, |, 0.0
12592.5, 138.2, | , 29.3, 0.0, 593.1, | ,  1000,   960,  3000,  2933, | , -3.4, 2055.7, 21.045, |, 0.0
12593.5, 138.1, | , 29.3, 0.0, 593.4, | ,  1000,   954,  3000,  2921, | , -3.4, 2137.5, 21.776, |, 0.0
12594.5, 138.6, | , 29.3, 0.0, 593.4, | ,  1000,   953,  3000,  2924, | , -3.4, 2212.5, 22.551, |, 0.0
12595.5, 139.3, | , 29.3, 0.0, 586.4, | ,  1000,   949,  3000,  2946, | , -3.4, 2305.0, 23.603, |, 0.0
12596.5, 139.3, | , 29.3, 0.0, 585.5, | ,  1000,   956,  3000,  2923, | , -3.4, 2368.9, 24.156, |, 0.0
12597.6, 139.0, | , 29.3, 0.0, 592.3, | ,  1000,   953,  3000,  2959, | , -3.4, 2470.0, 25.400, |, 0.0
12598.6, 138.7, | , 29.3, 0.0, 592.7, | ,  1000,   954,  3000,  2913, | , -3.4, 2533.8, 25.751, |, 0.0
12599.6, 138.1, | , 29.3, 0.0, 593.1, | ,  1000,   955,  3000,  2920, | , -3.4, 2640.9, 26.890, |, 0.0
12600.6, 138.3, | , 29.3, 0.0, 591.8, | ,  1000,   952,  3000,  2914, | , -3.4, 2695.8, 27.390, |, 0.0
12601.6, 139.7, | , 29.3, 0.0, 586.2, | ,  1000,   952,  3000,  2937, | , -3.4, 2758.3, 28.188, |, 0.0
12602.6, 139.1, | , 29.3, 0.0, 585.1, | ,  1000,   950,  3000,  2916, | , -3.4, 2829.9, 28.744, |, 0.0
12603.6, 138.2, | , 29.3, 0.0, 592.5, | ,  1000,   960,  3000,  2930, | , -3.4, 2886.0, 29.499, |, 0.0
12604.6, 138.6, | , 29.3, 0.0, 593.2, | ,  1000,   957,  3000,  2933, | , -3.4, 2955.8, 30.209, |, 0.0
12605.6, 138.8, | , 29.3, 0.0, 592.0, | ,  1000,   955,  3000,  2922, | , -3.4, 3029.5, 30.859, |, 0.0
12606.7, 139.1, | , 29.3, 0.0, 586.9, | ,  1000,   955,  3000,  2944, | , -3.4, 3079.2, 31.534, |, 0.0
12607.7, 139.5, | , 29.3, 0.0, 585.0, | ,  1000,   959,  3000,  2948, | , -3.4, 3114.4, 31.962, |, 0.0
12608.7, 139.9, | , 29.3, 0.0, 585.3, | ,  1000,   956,  3000,  2932, | , -3.4, 3169.6, 32.366, |, 0.0
12609.7, 138.3, | , 29.3, 0.0, 592.4, | ,  1000,   959,  3000,  2926, | , -3.4, 3216.3, 32.812, |, 0.0
12610.7, 138.6, | , 29.3, 0.0, 591.8, | ,  1000,   958,  3000,  2937, | , -3.4, 3227.5, 33.016, |, 0.0
12611.7, 138.6, | , 29.3, 0.0, 592.6, | ,  1000,   956,  3000,  2922, | , -3.4, 3268.6, 33.288, |, 0.0
12612.7, 138.9, | , 29.3, 0.0, 587.2, | ,  1000,   950,  3000,  2910, | , -3.4, 3311.9, 33.574, |, 0.0
12613.7, 139.0, | , 29.3, 0.0, 586.1, | ,  1000,   952,  3000,  2918, | , -3.4, 3353.0, 34.071, |, 0.0
12614.7, 138.8, | , 29.3, 0.0, 592.4, | ,  1000,   959,  3000,  2942, | , -3.4, 3375.7, 34.585, |, 0.0
12615.8, 138.3, | , 29.3, 0.0, 591.8, | ,  1000,   954,  3000,  2942, | , -3.4, 3391.1, 34.694, |, 0.0
12616.8, 138.2, | , 29.3, 0.0, 592.8, | ,  1000,   957,  3000,  2937, | , -3.4, 3406.1, 34.823, |, 0.0
12617.8, 139.4, | , 29.3, 0.0, 587.1, | ,  1000,   951,  3000,  2930, | , -3.4, 3420.7, 34.867, |, 0.0
12618.8, 139.7, | , 29.3, 0.0, 585.2, | ,  1000,   951,  3000,  2916, | , -3.4, 3449.8, 35.031, |, 0.0
12619.8, 139.2, | , 29.3, 0.0, 587.1, | ,  1000,   955,  3000,  2944, | , -3.4, 3462.7, 35.447, |, 0.0
12620.8, 139.0, | , 29.3, 0.0, 592.4, | ,  1000,   960,  3000,  2959, | , -3.4, 3454.5, 35.550, |, 0.0
12621.8, 138.3, | , 29.3, 0.0, 593.1, | ,  1000,   954,  3000,  2923, | , -3.4, 3447.7, 35.097, |, 0.0
12622.9, 138.1, | , 29.3, 0.0, 593.0, | ,  1000,   956,  3000,  2900, | , -3.4, 3494.4, 35.381, |, 0.0
12623.9, 139.1, | , 29.3, 0.0, 586.7, | ,  1000,   952,  3000,  2931, | , -3.4, 3478.5, 35.464, |, 0.0
12624.9, 139.7, | , 29.3, 0.0, 586.1, | ,  1000,   952,  3000,  2920, | , -3.4, 3478.1, 35.362, |, 0.0
12625.9, 139.4, | , 29.3, 0.0, 585.5, | ,  1000,   951,  3000,  2932, | , -3.4, 3486.7, 35.549, |, 0.0
12626.9, 138.3, | , 29.3, 0.0, 592.5, | ,  1000,   958,  3000,  2926, | , -3.4, 3472.5, 35.408, |, 0.0
12627.9, 138.6, | , 29.3, 0.0, 592.8, | ,  1000,   956,  3000,  2929, | , -3.4, 3491.0, 35.620, |, 0.0
12628.9, 138.3, | , 29.3, 0.0, 592.4, | ,  1000,   954,  3000,  2937, | , -3.4, 3498.2, 35.740, |, 0.0
12629.9, 139.2, | , 29.3, 0.0, 585.4, | ,  1000,   952,  3000,  2906, | , -3.4, 3494.0, 35.392, |, 0.0
12630.9, 139.0, | , 29.3, 0.0, 586.5, | ,  1000,   955,  3000,  2911, | , -3.4, 3495.2, 35.475, |, 0.0
12632.0, 138.9, | , 29.3, 0.0, 592.9, | ,  1000,   961,  3000,  2950, | , -3.4, 3484.5, 35.780, |, 0.0
12633.0, 138.3, | , 29.3, 0.0, 592.7, | ,  1000,   956,  3000,  2943, | , -3.4, 3459.2, 35.416, |, 0.0
12634.0, 138.1, | , 29.3, 0.0, 592.9, | ,  1000,   957,  3000,  2921, | , -3.4, 3479.4, 35.426, |, 0.0
12635.0, 139.6, | , 29.3, 0.0, 586.6, | ,  1000,   957,  3000,  2920, | , -3.4, 3502.1, 35.649, |, 0.0
12636.0, 139.4, | , 29.3, 0.0, 584.1, | ,  1000,   951,  3000,  2913, | , -3.4, 3467.0, 35.179, |, 0.0
12637.0, 139.2, | , 29.3, 0.0, 584.8, | ,  1000,   957,  3000,  2918, | , -3.4, 3475.5, 35.365, |, 0.0
12638.0, 138.6, | , 29.3, 0.0, 592.6, | ,  1000,   956,  3000,  2942, | , -3.4, 3488.4, 35.706, |, 0.0
12639.0, 138.4, | , 29.3, 0.0, 592.7, | ,  1000,   959,  3000,  2948, | , -3.4, 3459.7, 35.497, |, 0.0
12640.0, 138.3, | , 29.3, 0.0, 592.5, | ,  1000,   955,  3000,  2947, | , -3.4, 3446.8, 35.317, |, 0.0
12641.1, 139.8, | , 29.3, 0.0, 582.0, | ,  1000,   956,  3000,  2899, | , -3.4, 3442.5, 34.850, |, 0.0
12642.1, 139.8, | , 29.3, 0.0, 585.2, | ,  1000,   954,  3000,  2939, | , -3.4, 3453.7, 35.306, |, 0.0
12643.1, 138.2, | , 29.3, 0.0, 592.0, | ,  1000,   959,  3000,  2934, | , -3.4, 3444.3, 35.208, |, 0.0
12644.1, 138.2, | , 29.3, 0.0, 592.4, | ,  1000,   956,  3000,  2938, | , -3.4, 3447.7, 35.258, |, 0.0
12645.1, 139.4, | , 29.3, 0.0, 586.8, | ,  1000,   953,  3000,  2926, | , -3.4, 3437.8, 35.017, |, 0.0
12646.1, 138.3, | , 29.3, 0.0, 592.0, | ,  1000,   959,  3000,  2939, | , -3.4, 3440.4, 35.211, |, 0.0
12647.1, 139.3, | , 29.3, 0.0, 585.0, | ,  1000,   950,  3000,  2929, | , -3.4, 3446.8, 35.114, |, 0.0
12648.1, 139.7, | , 29.3, 0.0, 585.8, | ,  1000,   955,  3000,  2941, | , -3.4, 3437.0, 35.156, |, 0.0
12649.2, 138.4, | , 29.3, 0.0, 592.3, | ,  1000,   956,  3000,  2954, | , -3.4, 3444.7, 35.365, |, 0.0
12650.2, 138.2, | , 29.3, 0.0, 592.3, | ,  1000,   952,  3000,  2928, | , -3.4, 3451.5, 35.167, |, 0.0
12651.2, 138.8, | , 29.3, 0.0, 591.9, | ,  1000,   955,  3000,  2931, | , -3.4, 3440.4, 35.108, |, 0.0
12652.2, 139.6, | , 29.3, 0.0, 586.6, | ,  1000,   949,  3000,  2948, | , -3.4, 3427.5, 35.074, |, 0.0
12653.2, 139.3, | , 29.3, 0.0, 585.6, | ,  1000,   952,  3000,  2915, | , -3.4, 3431.0, 34.842, |, 0.0
12654.2, 139.3, | , 29.3, 0.0, 584.5, | ,  1000,   953,  3000,  2914, | , -3.4, 3452.8, 35.057, |, 0.0
12655.2, 138.6, | , 29.3, 0.0, 592.3, | ,  1000,   956,  3000,  2933, | , -3.4, 3446.4, 35.189, |, 0.0
12656.2, 138.4, | , 29.3, 0.0, 591.6, | ,  1000,   956,  3000,  2944, | , -3.4, 3433.5, 35.171, |, 0.0
12657.2, 138.4, | , 29.3, 0.0, 592.0, | ,  1000,   957,  3000,  2941, | , -3.4, 3420.7, 35.014, |, 0.0
12658.2, 139.8, | , 29.3, 0.0, 585.1, | ,  1000,   951,  3000,  2923, | , -3.4, 3410.4, 34.699, |, 0.0
12659.3, 139.1, | , 29.3, 0.0, 586.1, | ,  1000,   955,  3000,  2923, | , -3.4, 3420.3, 34.836, |, 0.0
12660.3, 138.2, | , 29.3, 0.0, 592.3, | ,  1000,   956,  3000,  2911, | , -3.4, 3437.0, 34.900, |, 0.0
12661.3, 139.1, | , 29.3, 0.0, 591.9, | ,  1000,   954,  3000,  2937, | , -3.4, 3433.5, 35.080, |, 0.0
12662.3, 138.7, | , 29.3, 0.0, 592.4, | ,  1000,   957,  3000,  2917, | , -3.4, 3430.1, 34.893, |, 0.0
12663.3, 139.2, | , 29.3, 0.0, 585.8, | ,  1000,   953,  3000,  2946, | , -3.4, 3418.5, 35.001, |, 0.0
12664.3, 139.3, | , 29.3, 0.0, 584.2, | ,  1000,   950,  3000,  2915, | , -3.4, 3431.4, 34.832, |, 0.0
12665.3, 139.1, | , 29.3, 0.0, 584.1, | ,  1000,   952,  3000,  2911, | , -3.4, 3442.5, 34.916, |, 0.0
12666.3, 138.5, | , 29.3, 0.0, 591.1, | ,  1000,   959,  3000,  2945, | , -3.4, 3434.8, 35.214, |, 0.0
12667.4, 138.4, | , 29.3, 0.0, 592.1, | ,  1000,   961,  3000,  2944, | , -3.4, 3460.1, 35.480, |, 0.0
12668.4, 138.7, | , 29.3, 0.0, 592.3, | ,  1000,   953,  3000,  2924, | , -3.4, 3430.1, 34.920, |, 0.0
12669.4, 139.0, | , 29.3, 0.0, 586.0, | ,  1000,   950,  3000,  2913, | , -3.4, 3411.3, 34.601, |, 0.0
12670.4, 139.2, | , 29.3, 0.0, 585.0, | ,  1000,   951,  3000,  2947, | , -3.4, 3420.3, 35.011, |, 0.0
12671.4, 139.6, | , 29.3, 0.0, 586.6, | ,  1000,   954,  3000,  2922, | , -3.4, 3439.1, 34.996, |, 0.0
12672.4, 138.3, | , 29.3, 0.0, 592.4, | ,  1000,   961,  3000,  2956, | , -3.4, 3430.5, 35.277, |, 0.0
12673.4, 138.3, | , 29.3, 0.0, 592.0, | ,  1000,   954,  3000,  2920, | , -3.4, 3419.4, 34.787, |, 0.0
12674.4, 138.1, | , 29.3, 0.0, 592.5, | ,  1000,   955,  3000,  2920, | , -3.4, 3429.7, 34.894, |, 0.0
12675.5, 139.7, | , 29.3, 0.0, 584.9, | ,  1000,   951,  3000,  2933, | , -3.4, 3424.1, 34.920, |, 0.0
12676.5, 139.0, | , 29.3, 0.0, 586.4, | ,  1000,   953,  3000,  2933, | , -3.4, 3422.0, 34.920, |, 0.0
12677.5, 138.4, | , 29.3, 0.0, 591.6, | ,  1000,   960,  3000,  2944, | , -3.4, 3420.3, 35.069, |, 0.0
12678.5, 138.7, | , 29.3, 0.0, 592.0, | ,  1000,   955,  3000,  2927, | , -3.4, 3422.8, 34.897, |, 0.0
12679.5, 138.2, | , 29.3, 0.0, 591.9, | ,  1000,   955,  3000,  2925, | , -3.4, 3433.5, 34.979, |, 0.0
12680.5, 139.2, | , 29.3, 0.0, 585.5, | ,  1000,   949,  3000,  2943, | , -3.4, 3422.4, 34.981, |, 0.0
12681.5, 139.5, | , 29.3, 0.0, 583.5, | ,  1000,   951,  3000,  2930, | , -3.4, 3422.4, 34.881, |, 0.0
12682.5, 139.8, | , 29.3, 0.0, 584.7, | ,  1000,   950,  3000,  2915, | , -3.4, 3434.0, 34.858, |, 0.0
12683.5, 138.2, | , 29.3, 0.0, 591.5, | ,  1000,   957,  3000,  2924, | , -3.4, 3424.1, 34.899, |, 0.0
12684.6, 138.2, | , 29.3, 0.0, 591.6, | ,  1000,   960,  3000,  2926, | , -3.4, 3419.0, 34.891, |, 0.0
12685.6, 138.6, | , 29.3, 0.0, 591.6, | ,  1000,   956,  3000,  2924, | , -3.4, 3431.8, 34.963, |, 0.0
12686.6, 139.3, | , 29.3, 0.0, 584.7, | ,  1000,   947,  3000,  2925, | , -3.4, 3410.4, 34.676, |, 0.0
12687.6, 139.2, | , 29.3, 0.0, 586.3, | ,  1000,   953,  3000,  2959, | , -3.4, 3426.7, 35.198, |, 0.0
12688.6, 138.7, | , 29.3, 0.0, 592.0, | ,  1000,   957,  3000,  2949, | , -3.4, 3416.0, 35.040, |, 0.0
12689.6, 138.7, | , 29.3, 0.0, 592.1, | ,  1000,   954,  3000,  2940, | , -3.4, 3403.6, 34.803, |, 0.0
12690.6, 138.2, | , 29.3, 0.0, 591.8, | ,  1000,   955,  3000,  2926, | , -3.4, 3422.8, 34.884, |, 0.0
12691.6, 138.8, | , 29.3, 0.0, 591.1, | ,  1000,   957,  3000,  2938, | , -3.4, 3435.3, 35.134, |, 0.0
12692.7, 139.2, | , 29.3, 0.0, 584.3, | ,  1000,   953,  3000,  2911, | , -3.4, 3422.8, 34.733, |, 0.0
12693.7, 139.1, | , 29.3, 0.0, 585.1, | ,  1000,   954,  3000,  2920, | , -3.4, 3431.0, 34.904, |, 0.0
12694.7, 138.3, | , 29.3, 0.0, 590.9, | ,  1000,   957,  3000,  2940, | , -3.4, 3450.7, 35.306, |, 0.0
12695.7, 138.8, | , 29.3, 0.0, 591.3, | ,  1000,   962,  3000,  2947, | , -3.4, 3426.3, 35.169, |, 0.0
12696.7, 138.5, | , 29.3, 0.0, 590.4, | ,  1000,   956,  3000,  2941, | , -3.4, 3404.4, 34.836, |, 0.0
12697.7, 139.1, | , 29.3, 0.0, 584.9, | ,  1000,   954,  3000,  2914, | , -3.4, 3412.5, 34.655, |, 0.0
12698.7, 139.7, | , 29.3, 0.0, 584.1, | ,  1000,   953,  3000,  2939, | , -3.4, 3449.8, 35.259, |, 0.0
12699.7, 139.2, | , 29.3, 0.0, 583.5, | ,  1000,   955,  3000,  2933, | , -3.4, 3420.3, 34.918, |, 0.0
12700.7, 138.2, | , 29.3, 0.0, 591.6, | ,  1000,   959,  3000,  2922, | , -3.4, 3429.7, 34.945, |, 0.0
12701.8, 138.8, | , 29.3, 0.0, 590.7, | ,  1000,   954,  3000,  2945, | , -3.4, 3425.0, 35.065, |, 0.0
12702.8, 138.7, | , 29.3, 0.0, 591.7, | ,  1000,   957,  3000,  2952, | , -3.4, 3432.3, 35.228, |, 0.0
12703.8, 139.4, | , 29.3, 0.0, 583.8, | ,  1000,   950,  3000,  2933, | , -3.4, 3430.5, 34.980, |, 0.0
12704.8, 139.8, | , 29.3, 0.0, 584.4, | ,  1000,   951,  3000,  2914, | , -3.4, 3411.7, 34.621, |, 0.0
12705.8, 138.6, | , 29.3, 0.0, 591.6, | ,  1000,   958,  3000,  2944, | , -3.4, 3413.8, 34.974, |, 0.0
12706.8, 138.4, | , 29.3, 0.0, 590.0, | ,  1000,   954,  3000,  2920, | , -3.4, 3453.7, 35.135, |, 0.0
12707.8, 138.3, | , 29.3, 0.0, 591.6, | ,  1000,   958,  3000,  2942, | , -3.4, 3437.0, 35.196, |, 0.0
12708.8, 139.6, | , 29.3, 0.0, 585.4, | ,  1000,   953,  3000,  2941, | , -3.4, 3440.8, 35.178, |, 0.0
12709.9, 139.2, | , 29.3, 0.0, 584.2, | ,  1000,   951,  3000,  2924, | , -3.4, 3436.5, 34.971, |, 0.0
