Repository: jdhuang-csm/Ru-BCA

## Methods
* (BaO)<sub>x</sub>-(CaO)<sub>y</sub>-(Al<sub>2</sub>O<sub>3</sub>)<sub>1-x-y</sub> (BCA) catalyst supports were synthesized via sol-gel and solid-state methods. 
* Ru/BCA catalysts were prepared via incipient wetness impregnation to achieve 1 wt. % Ru loading.
* Ammonia synthesis rates were measured for Ru/BCA catalysts in a packed-bed reactor at 480-600<sup>o</sup>C, 10 bar, and space velocities up to 1.3 x 10<sup>6</sup> ml g<sub>cat</sub><sup>-1</sup> h<sup>-1</sup>.
* A machine learning (ML) model was employed to improve understanding of the behavior of Ru/BCA catalysts.
* A microkinetic model was developed to describe the best-performing catalyst.

File: data/init_files_Cadigan/BCA723.txt (part 32 of 46)
********** Start test **********
Elapsed time, Pressure, | , LJtemp(C), Inner-Temp, Outer-Temp, | , N2-set, N2-flow, H2-set, H2-flow, | , pH, NH3_ppm, NH3_Prod_rate, |, In222Temp
12302.9, 138.4, | , 26.7, 0.0, 595.1, | ,   800,   758,  2400,  2340, | , -3.4, 4268.2, 32.472, |, 0.0
12303.9, 138.8, | , 26.7, 0.0, 595.4, | ,   800,   758,  2400,  2343, | , -3.4, 4297.7, 32.718, |, 0.0
12304.9, 138.3, | , 26.7, 0.0, 595.0, | ,   800,   759,  2400,  2338, | , -3.4, 4302.0, 32.707, |, 0.0
12305.9, 139.7, | , 26.7, 0.0, 585.6, | ,   800,   756,  2400,  2359, | , -3.4, 4270.3, 32.656, |, 0.0
12307.0, 139.4, | , 26.7, 0.0, 589.0, | ,   800,   752,  2400,  2362, | , -3.4, 4302.0, 32.887, |, 0.0
12308.0, 138.7, | , 26.7, 0.0, 595.9, | ,   800,   761,  2400,  2343, | , -3.4, 4284.9, 32.654, |, 0.0
12309.0, 138.3, | , 26.7, 0.0, 595.4, | ,   800,   758,  2400,  2351, | , -3.4, 4268.6, 32.580, |, 0.0
12310.0, 138.4, | , 26.7, 0.0, 595.3, | ,   800,   759,  2400,  2334, | , -3.4, 4269.4, 32.426, |, 0.0
12311.0, 139.8, | , 26.7, 0.0, 592.3, | ,   800,   757,  2400,  2371, | , -3.4, 4284.4, 32.910, |, 0.0
12312.0, 139.4, | , 26.7, 0.0, 587.8, | ,   800,   755,  2400,  2339, | , -3.4, 4301.1, 32.669, |, 0.0
12313.0, 139.3, | , 26.7, 0.0, 589.9, | ,   800,   761,  2400,  2347, | , -3.4, 4273.7, 32.611, |, 0.0
12314.0, 138.6, | , 26.7, 0.0, 595.8, | ,   800,   757,  2400,  2340, | , -3.4, 4278.9, 32.529, |, 0.0
12315.0, 138.9, | , 26.7, 0.0, 595.0, | ,   800,   759,  2400,  2347, | , -3.4, 4287.0, 32.685, |, 0.0
12316.1, 138.4, | , 26.7, 0.0, 595.4, | ,   800,   761,  2400,  2348, | , -3.4, 4296.0, 32.782, |, 0.0
12317.1, 139.3, | , 26.7, 0.0, 589.7, | ,   800,   757,  2400,  2345, | , -3.4, 4284.4, 32.632, |, 0.0
12318.1, 139.8, | , 26.7, 0.0, 588.6, | ,   800,   757,  2400,  2347, | , -3.4, 4281.0, 32.620, |, 0.0
12319.1, 138.4, | , 26.7, 0.0, 595.6, | ,   800,   764,  2400,  2352, | , -3.4, 4314.0, 33.002, |, 0.0
12320.1, 138.4, | , 26.7, 0.0, 595.4, | ,   800,   758,  2400,  2351, | , -3.4, 4286.6, 32.722, |, 0.0
12321.1, 138.4, | , 26.7, 0.0, 595.3, | ,   800,   764,  2400,  2349, | , -3.4, 4276.7, 32.688, |, 0.0
12322.1, 138.6, | , 26.7, 0.0, 594.7, | ,   800,   759,  2400,  2334, | , -3.4, 4275.9, 32.474, |, 0.0
12323.1, 139.3, | , 26.7, 0.0, 588.0, | ,   800,   756,  2400,  2331, | , -3.4, 4287.9, 32.495, |, 0.0
12324.2, 139.5, | , 26.7, 0.0, 590.4, | ,   800,   760,  2400,  2334, | , -3.4, 4286.6, 32.559, |, 0.0
12325.2, 138.1, | , 26.7, 0.0, 595.7, | ,   800,   764,  2400,  2322, | , -3.4, 4316.6, 32.710, |, 0.0
12326.2, 138.2, | , 26.7, 0.0, 595.5, | ,   800,   759,  2400,  2326, | , -3.4, 4294.7, 32.530, |, 0.0
12327.2, 139.0, | , 26.7, 0.0, 594.9, | ,   800,   761,  2400,  2360, | , -3.4, 4308.4, 33.010, |, 0.0
12328.2, 139.6, | , 26.7, 0.0, 590.1, | ,   800,   749,  2400,  2343, | , -3.4, 4284.0, 32.514, |, 0.0
12329.2, 139.2, | , 26.7, 0.0, 588.4, | ,   800,   761,  2400,  2334, | , -3.4, 4280.6, 32.523, |, 0.0
12330.2, 139.3, | , 26.7, 0.0, 588.5, | ,   800,   759,  2400,  2336, | , -3.4, 4283.2, 32.543, |, 0.0
12331.2, 138.7, | , 26.7, 0.0, 595.9, | ,   800,   759,  2400,  2350, | , -3.4, 4286.6, 32.722, |, 0.0
12332.3, 138.4, | , 26.7, 0.0, 594.4, | ,   800,   759,  2400,  2358, | , -3.4, 4280.2, 32.752, |, 0.0
12333.3, 138.3, | , 26.7, 0.0, 596.0, | ,   800,   761,  2400,  2358, | , -3.4, 4286.6, 32.821, |, 0.0
12334.3, 139.8, | , 26.7, 0.0, 588.5, | ,   800,   751,  2400,  2361, | , -3.4, 4274.2, 32.657, |, 0.0
12335.3, 139.4, | , 26.7, 0.0, 588.6, | ,   800,   752,  2400,  2355, | , -3.4, 4285.3, 32.697, |, 0.0
12336.3, 138.2, | , 26.7, 0.0, 595.3, | ,   800,   762,  2400,  2349, | , -3.4, 4292.1, 32.789, |, 0.0
12337.3, 138.5, | , 26.7, 0.0, 594.4, | ,   800,   762,  2400,  2337, | , -3.4, 4299.9, 32.723, |, 0.0
12338.3, 138.9, | , 26.7, 0.0, 595.7, | ,   800,   763,  2400,  2357, | , -3.4, 4302.9, 32.960, |, 0.0
12339.3, 139.1, | , 26.7, 0.0, 592.1, | ,   800,   762,  2400,  2345, | , -3.4, 4314.4, 32.907, |, 0.0
12340.3, 139.3, | , 26.7, 0.0, 588.4, | ,   800,   755,  2400,  2333, | , -3.4, 4290.4, 32.533, |, 0.0
12341.3, 139.6, | , 26.7, 0.0, 590.1, | ,   800,   755,  2400,  2337, | , -3.4, 4293.4, 32.591, |, 0.0
12342.4, 138.6, | , 26.7, 0.0, 594.8, | ,   800,   761,  2400,  2336, | , -3.4, 4293.0, 32.642, |, 0.0
12343.4, 138.4, | , 26.7, 0.0, 595.7, | ,   800,   763,  2400,  2325, | , -3.4, 4296.9, 32.582, |, 0.0
12344.4, 138.5, | , 26.7, 0.0, 595.8, | ,   800,   759,  2400,  2349, | , -3.4, 4291.7, 32.746, |, 0.0
12345.4, 139.6, | , 26.7, 0.0, 589.9, | ,   800,   759,  2400,  2334, | , -3.4, 4292.1, 32.594, |, 0.0
12346.4, 139.5, | , 26.7, 0.0, 588.4, | ,   800,   759,  2400,  2332, | , -3.4, 4290.9, 32.563, |, 0.0
12347.4, 138.5, | , 26.7, 0.0, 595.0, | ,   800,   759,  2400,  2348, | , -3.4, 4288.7, 32.721, |, 0.0
12348.4, 138.5, | , 26.7, 0.0, 595.5, | ,   800,   759,  2400,  2363, | , -3.4, 4287.9, 32.864, |, 0.0
12349.4, 138.5, | , 26.7, 0.0, 595.7, | ,   800,   762,  2400,  2328, | , -3.4, 4286.2, 32.516, |, 0.0
12350.4, 138.6, | , 26.7, 0.0, 595.7, | ,   800,   764,  2400,  2355, | , -3.4, 4290.9, 32.862, |, 0.0
12351.5, 139.9, | , 26.7, 0.0, 588.7, | ,   800,   753,  2400,  2344, | , -3.4, 4311.0, 32.774, |, 0.0
12352.5, 139.3, | , 26.7, 0.0, 590.1, | ,   800,   759,  2400,  2346, | , -3.4, 4290.9, 32.706, |, 0.0
12353.5, 138.4, | , 26.7, 0.0, 595.7, | ,   800,   759,  2400,  2333, | , -3.4, 4301.1, 32.654, |, 0.0
12354.5, 138.8, | , 26.7, 0.0, 596.3, | ,   800,   763,  2400,  2330, | , -3.4, 4319.6, 32.800, |, 0.0
12355.5, 138.3, | , 26.7, 0.0, 595.7, | ,   800,   754,  2400,  2331, | , -3.4, 4303.7, 32.595, |, 0.0
12356.5, 139.1, | , 26.7, 0.0, 590.0, | ,   800,   755,  2400,  2336, | , -3.4, 4303.7, 32.655, |, 0.0
12357.5, 139.4, | , 26.7, 0.0, 588.5, | ,   800,   762,  2400,  2360, | , -3.4, 4302.9, 32.980, |, 0.0
12358.5, 139.7, | , 26.7, 0.0, 588.5, | ,   800,   759,  2400,  2323, | , -3.4, 4323.9, 32.713, |, 0.0
12359.6, 138.4, | , 26.7, 0.0, 596.0, | ,   800,   761,  2400,  2356, | , -3.4, 4317.9, 33.046, |, 0.0
12360.6, 139.0, | , 26.7, 0.0, 596.3, | ,   800,   767,  2400,  2352, | , -3.4, 4323.4, 33.111, |, 0.0
12361.6, 138.9, | , 26.7, 0.0, 596.3, | ,   800,   762,  2400,  2339, | , -3.4, 4317.9, 32.866, |, 0.0
12362.6, 139.4, | , 26.7, 0.0, 586.9, | ,   800,   758,  2400,  2326, | , -3.4, 4289.6, 32.478, |, 0.0
12363.6, 139.1, | , 26.7, 0.0, 589.3, | ,   800,   758,  2400,  2330, | , -3.4, 4301.1, 32.611, |, 0.0
12364.6, 138.7, | , 26.7, 0.0, 596.1, | ,   800,   759,  2400,  2339, | , -3.4, 4298.6, 32.696, |, 0.0
12365.6, 138.8, | , 26.7, 0.0, 595.5, | ,   800,   759,  2400,  2329, | , -3.4, 4302.4, 32.622, |, 0.0
12366.6, 138.1, | , 26.7, 0.0, 596.1, | ,   800,   757,  2400,  2333, | , -3.4, 4301.1, 32.626, |, 0.0
12367.6, 138.4, | , 26.7, 0.0, 595.3, | ,   800,   757,  2400,  2344, | , -3.4, 4317.4, 32.866, |, 0.0
12368.6, 139.3, | , 26.7, 0.0, 589.1, | ,   800,   760,  2400,  2321, | , -3.4, 4330.7, 32.762, |, 0.0
12369.7, 139.8, | , 26.7, 0.0, 591.0, | ,   800,   761,  2400,  2362, | , -3.4, 4299.9, 32.964, |, 0.0
12370.7, 138.4, | , 26.7, 0.0, 596.8, | ,   800,   766,  2400,  2337, | , -3.4, 4302.0, 32.772, |, 0.0
12371.7, 138.7, | , 26.7, 0.0, 596.6, | ,   800,   762,  2400,  2340, | , -3.4, 4302.4, 32.767, |, 0.0
12372.7, 138.4, | , 26.7, 0.0, 595.5, | ,   800,   757,  2400,  2350, | , -3.4, 4320.0, 32.956, |, 0.0
12373.7, 139.1, | , 26.7, 0.0, 590.7, | ,   800,   757,  2400,  2330, | , -3.4, 4296.0, 32.565, |, 0.0
12374.7, 139.3, | , 26.7, 0.0, 589.5, | ,   800,   757,  2400,  2330, | , -3.4, 4309.7, 32.669, |, 0.0
12375.7, 140.1, | , 26.7, 0.0, 585.8, | ,   800,   759,  2400,  2363, | , -3.4, 4299.9, 32.953, |, 0.0
12376.7, 138.4, | , 26.7, 0.0, 596.7, | ,   800,   759,  2400,  2351, | , -3.4, 4301.1, 32.834, |, 0.0
12377.7, 138.5, | , 26.7, 0.0, 595.5, | ,   800,   760,  2400,  2338, | , -3.4, 4299.9, 32.701, |, 0.0
12378.8, 138.8, | , 26.7, 0.0, 596.3, | ,   800,   755,  2400,  2348, | , -3.4, 4303.3, 32.777, |, 0.0
12379.8, 139.7, | , 26.7, 0.0, 589.6, | ,   800,   760,  2400,  2340, | , -3.4, 4306.7, 32.778, |, 0.0
12380.8, 139.1, | , 26.7, 0.0, 590.9, | ,   800,   758,  2400,  2329, | , -3.4, 4306.7, 32.636, |, 0.0
12381.8, 138.8, | , 26.7, 0.0, 596.7, | ,   800,   756,  2400,  2345, | , -3.4, 4310.1, 32.814, |, 0.0
12382.8, 139.0, | , 26.7, 0.0, 595.7, | ,   800,   757,  2400,  2357, | , -3.4, 4313.1, 32.975, |, 0.0
12383.8, 138.4, | , 26.7, 0.0, 596.2, | ,   800,   763,  2400,  2331, | , -3.4, 4312.3, 32.757, |, 0.0
12384.8, 139.2, | , 26.7, 0.0, 590.9, | ,   800,   758,  2400,  2354, | , -3.4, 4305.4, 32.897, |, 0.0
12385.8, 140.0, | , 26.7, 0.0, 589.0, | ,   800,   758,  2400,  2355, | , -3.4, 4301.6, 32.884, |, 0.0
12386.9, 139.3, | , 26.7, 0.0, 589.0, | ,   800,   760,  2400,  2331, | , -3.4, 4308.4, 32.697, |, 0.0
12387.9, 138.6, | , 26.7, 0.0, 595.7, | ,   800,   762,  2400,  2338, | , -3.4, 4317.0, 32.857, |, 0.0
12388.9, 138.3, | , 26.7, 0.0, 596.6, | ,   800,   763,  2400,  2341, | , -3.4, 4319.1, 32.917, |, 0.0
12389.9, 138.2, | , 26.7, 0.0, 596.2, | ,   800,   759,  2400,  2334, | , -3.4, 4312.7, 32.753, |, 0.0
12390.9, 139.3, | , 26.7, 0.0, 591.0, | ,   800,   758,  2400,  2353, | , -3.4, 4311.4, 32.927, |, 0.0
12391.9, 138.9, | , 26.7, 0.0, 591.4, | ,   800,   760,  2400,  2349, | , -3.4, 4338.4, 33.111, |, 0.0
12392.9, 139.0, | , 26.7, 0.0, 596.2, | ,   800,   761,  2400,  2344, | , -3.4, 4309.3, 32.847, |, 0.0
12393.9, 138.5, | , 26.7, 0.0, 596.6, | ,   800,   756,  2400,  2336, | , -3.4, 4316.6, 32.777, |, 0.0
12394.9, 138.4, | , 26.7, 0.0, 596.8, | ,   800,   757,  2400,  2352, | , -3.4, 4314.4, 32.932, |, 0.0
12396.0, 138.8, | , 26.7, 0.0, 597.4, | ,   800,   760,  2400,  2336, | , -3.4, 4308.0, 32.749, |, 0.0
12397.0, 139.2, | , 26.7, 0.0, 589.7, | ,   800,   754,  2400,  2324, | , -3.4, 4305.9, 32.539, |, 0.0
12398.0, 139.1, | , 26.7, 0.0, 589.0, | ,   800,   762,  2400,  2343, | , -3.4, 4311.9, 32.869, |, 0.0
12399.0, 138.9, | , 26.7, 0.0, 596.8, | ,   800,   767,  2400,  2348, | , -3.4, 4321.3, 33.037, |, 0.0
12400.0, 138.9, | , 26.7, 0.0, 597.2, | ,   800,   764,  2400,  2355, | , -3.4, 4312.7, 33.017, |, 0.0
12401.0, 138.2, | , 26.7, 0.0, 596.6, | ,   800,   751,  2400,  2314, | , -3.4, 4330.3, 32.581, |, 0.0
12402.0, 139.6, | , 26.7, 0.0, 591.4, | ,   800,   760,  2400,  2339, | , -3.4, 4316.6, 32.836, |, 0.0
12403.0, 139.8, | , 26.7, 0.0, 589.6, | ,   800,   751,  2400,  2327, | , -3.4, 4313.6, 32.597, |, 0.0
12404.1, 139.2, | , 26.7, 0.0, 589.6, | ,   800,   762,  2400,  2346, | , -3.4, 4307.6, 32.873, |, 0.0
12405.1, 138.2, | , 26.7, 0.0, 596.5, | ,   800,   763,  2400,  2325, | , -3.4, 4329.4, 32.819, |, 0.0
12406.1, 138.7, | , 26.7, 0.0, 597.0, | ,   800,   760,  2400,  2337, | , -3.4, 4326.4, 32.897, |, 0.0
12407.1, 138.3, | , 26.7, 0.0, 596.8, | ,   800,   762,  2400,  2351, | , -3.4, 4320.0, 33.026, |, 0.0
12408.1, 139.5, | , 26.7, 0.0, 589.5, | ,   800,   755,  2400,  2344, | , -3.4, 4306.7, 32.773, |, 0.0
12409.1, 139.6, | , 26.7, 0.0, 590.5, | ,   800,   757,  2400,  2336, | , -3.4, 4337.6, 32.946, |, 0.0
12410.1, 138.5, | , 26.7, 0.0, 596.1, | ,   800,   761,  2400,  2354, | , -3.4, 4307.1, 32.936, |, 0.0
12411.1, 138.4, | , 26.7, 0.0, 595.9, | ,   800,   754,  2400,  2337, | , -3.4, 432.7, 3.297, |, 0.0
12412.1, 138.9, | , 26.7, 0.0, 596.3, | ,   800,   758,  2400,  2351, | , -3.4, 539.0, 4.129, |, 0.0
12413.2, 139.6, | , 26.7, 0.0, 590.5, | ,   800,   752,  2400,  2347, | , -3.4, 602.4, 4.600, |, 0.0
12414.2, 139.3, | , 26.7, 0.0, 589.4, | ,   800,   756,  2400,  2332, | , -3.4, 654.2, 4.977, |, 0.0
12415.2, 139.8, | , 26.7, 0.0, 589.4, | ,   800,   761,  2400,  2360, | , -3.4, 733.0, 5.636, |, 0.0
12416.2, 138.8, | , 26.7, 0.0, 596.7, | ,   800,   756,  2400,  2331, | , -3.4, 835.4, 6.353, |, 0.0
12417.2, 138.5, | , 26.7, 0.0, 596.2, | ,   800,   762,  2400,  2345, | , -3.4, 875.7, 6.702, |, 0.0
12418.2, 138.5, | , 26.7, 0.0, 596.0, | ,   800,   759,  2400,  2365, | , -3.4, 944.3, 7.266, |, 0.0
12419.2, 139.6, | , 26.7, 0.0, 591.3, | ,   800,   754,  2400,  2329, | , -3.4, 1018.8, 7.738, |, 0.0
12420.2, 139.6, | , 26.7, 0.0, 590.1, | ,   800,   762,  2400,  2351, | , -3.4, 1087.8, 8.340, |, 0.0
12421.2, 138.4, | , 26.7, 0.0, 597.0, | ,   800,   759,  2400,  2344, | , -3.4, 1149.1, 8.779, |, 0.0
12422.3, 138.7, | , 26.7, 0.0, 597.0, | ,   800,   763,  2400,  2340, | , -3.4, 1221.0, 9.330, |, 0.0
12423.3, 138.9, | , 26.7, 0.0, 596.0, | ,   800,   759,  2400,  2349, | , -3.4, 1292.2, 9.889, |, 0.0
12424.3, 138.3, | , 26.7, 0.0, 596.4, | ,   800,   761,  2400,  2341, | , -3.4, 1357.7, 10.370, |, 0.0
12425.3, 139.1, | , 26.7, 0.0, 590.2, | ,   800,   759,  2400,  2340, | , -3.4, 1424.6, 10.867, |, 0.0
12426.3, 139.6, | , 26.7, 0.0, 589.7, | ,   800,   764,  2400,  2340, | , -3.4, 1502.1, 11.477, |, 0.0
12427.3, 138.4, | , 26.7, 0.0, 596.3, | ,   800,   757,  2400,  2359, | , -3.4, 1563.8, 11.993, |, 0.0
12428.3, 138.6, | , 26.7, 0.0, 596.0, | ,   800,   760,  2400,  2356, | , -3.4, 1635.4, 12.546, |, 0.0
12429.3, 138.4, | , 26.7, 0.0, 596.4, | ,   800,   762,  2400,  2335, | , -3.4, 1704.3, 12.993, |, 0.0
12430.3, 139.7, | , 26.7, 0.0, 591.0, | ,   800,   755,  2400,  2355, | , -3.4, 1775.5, 13.590, |, 0.0
12431.4, 139.6, | , 26.7, 0.0, 589.6, | ,   800,   759,  2400,  2358, | , -3.4, 1849.1, 14.183, |, 0.0
12432.4, 139.3, | , 26.7, 0.0, 590.2, | ,   800,   763,  2400,  2329, | , -3.4, 1912.1, 14.548, |, 0.0
12433.4, 139.0, | , 26.7, 0.0, 596.4, | ,   800,   762,  2400,  2347, | , -3.4, 1981.5, 15.156, |, 0.0
12434.4, 138.3, | , 26.7, 0.0, 596.7, | ,   800,   759,  2400,  2346, | , -3.4, 2053.1, 15.687, |, 0.0
12435.4, 138.3, | , 26.7, 0.0, 597.0, | ,   800,   758,  2400,  2351, | , -3.4, 2139.6, 16.368, |, 0.0
12436.4, 139.2, | , 26.7, 0.0, 589.5, | ,   800,   753,  2400,  2348, | , -3.4, 2188.5, 16.697, |, 0.0
12437.4, 139.0, | , 26.7, 0.0, 591.4, | ,   800,   753,  2400,  2351, | , -3.4, 2255.3, 17.222, |, 0.0
12438.4, 138.5, | , 26.7, 0.0, 596.0, | ,   800,   760,  2400,  2350, | , -3.4, 2308.0, 17.658, |, 0.0
12439.5, 138.8, | , 26.7, 0.0, 597.3, | ,   800,   763,  2400,  2332, | , -3.4, 2380.9, 18.126, |, 0.0
12440.5, 138.5, | , 26.7, 0.0, 596.7, | ,   800,   761,  2400,  2372, | , -3.4, 2431.0, 18.735, |, 0.0
12441.5, 139.2, | , 26.7, 0.0, 591.1, | ,   800,   758,  2400,  2354, | , -3.4, 2471.3, 18.917, |, 0.0
12442.5, 139.2, | , 26.7, 0.0, 589.8, | ,   800,   760,  2400,  2339, | , -3.4, 2547.9, 19.416, |, 0.0
12443.5, 139.8, | , 26.7, 0.0, 589.2, | ,   800,   760,  2400,  2343, | , -3.4, 2604.5, 19.875, |, 0.0
12444.5, 138.3, | , 26.7, 0.0, 596.2, | ,   800,   759,  2400,  2342, | , -3.4, 2683.8, 20.467, |, 0.0
12445.5, 138.5, | , 26.7, 0.0, 596.5, | ,   800,   761,  2400,  2356, | , -3.4, 2739.5, 20.999, |, 0.0
12446.5, 138.9, | , 26.7, 0.0, 596.7, | ,   800,   756,  2400,  2360, | , -3.4, 2796.9, 21.433, |, 0.0
12447.5, 139.2, | , 26.7, 0.0, 590.5, | ,   800,   759,  2400,  2326, | , -3.4, 2859.9, 21.693, |, 0.0
12448.6, 139.6, | , 26.7, 0.0, 589.0, | ,   800,   757,  2400,  2375, | , -3.4, 2924.5, 22.523, |, 0.0
12449.6, 139.0, | , 26.7, 0.0, 596.7, | ,   800,   757,  2400,  2346, | , -3.4, 3006.4, 22.931, |, 0.0
12450.6, 138.9, | , 26.7, 0.0, 596.3, | ,   800,   762,  2400,  2339, | , -3.4, 3050.9, 23.254, |, 0.0
12451.6, 138.4, | , 26.7, 0.0, 596.2, | ,   800,   759,  2400,  2350, | , -3.4, 3099.4, 23.682, |, 0.0
12452.6, 138.7, | , 26.7, 0.0, 597.0, | ,   800,   756,  2400,  2331, | , -3.4, 3158.1, 23.958, |, 0.0
12453.6, 139.9, | , 26.7, 0.0, 589.8, | ,   800,   760,  2400,  2348, | , -3.4, 3213.8, 24.542, |, 0.0
12454.6, 139.1, | , 26.7, 0.0, 591.8, | ,   800,   758,  2400,  2341, | , -3.4, 3271.6, 24.916, |, 0.0
12455.6, 138.2, | , 26.7, 0.0, 596.6, | ,   800,   764,  2400,  2346, | , -3.4, 3321.3, 25.381, |, 0.0
12456.6, 138.2, | , 26.7, 0.0, 596.6, | ,   800,   763,  2400,  2341, | , -3.4, 3395.4, 25.904, |, 0.0
12457.7, 138.6, | , 26.7, 0.0, 597.2, | ,   800,   754,  2400,  2320, | , -3.4, 3424.5, 25.869, |, 0.0
12458.7, 139.2, | , 26.7, 0.0, 591.4, | ,   800,   754,  2400,  2348, | , -3.4, 3474.2, 26.486, |, 0.0
12459.7, 139.8, | , 26.7, 0.0, 589.3, | ,   800,   753,  2400,  2333, | , -3.4, 3532.9, 26.783, |, 0.0
12460.7, 139.5, | , 26.7, 0.0, 589.5, | ,   800,   762,  2400,  2367, | , -3.4, 3570.2, 27.450, |, 0.0
12461.7, 138.4, | , 26.7, 0.0, 596.8, | ,   800,   757,  2400,  2334, | , -3.4, 3608.8, 27.407, |, 0.0
12462.7, 138.4, | , 26.7, 0.0, 597.2, | ,   800,   759,  2400,  2365, | , -3.4, 3657.2, 28.067, |, 0.0
12463.7, 138.9, | , 26.7, 0.0, 596.8, | ,   800,   765,  2400,  2341, | , -3.4, 3727.9, 28.442, |, 0.0
12464.7, 139.1, | , 26.7, 0.0, 591.3, | ,   800,   757,  2400,  2345, | , -3.4, 3751.5, 28.588, |, 0.0
12465.8, 139.8, | , 26.7, 0.0, 590.1, | ,   800,   755,  2400,  2343, | , -3.4, 3791.7, 28.851, |, 0.0
12466.8, 138.7, | , 26.7, 0.0, 597.3, | ,   800,   766,  2400,  2337, | , -3.4, 3856.4, 29.391, |, 0.0
12467.8, 138.3, | , 26.7, 0.0, 597.1, | ,   800,   762,  2400,  2331, | , -3.4, 3876.1, 29.447, |, 0.0
12468.8, 139.1, | , 26.7, 0.0, 596.9, | ,   800,   754,  2400,  2350, | , -3.4, 3937.0, 30.014, |, 0.0
12469.8, 139.4, | , 26.7, 0.0, 590.5, | ,   800,   759,  2400,  2330, | , -3.4, 3958.0, 30.031, |, 0.0
12470.8, 139.8, | , 26.7, 0.0, 589.9, | ,   800,   756,  2400,  2340, | , -3.4, 3978.1, 30.256, |, 0.0
12471.8, 139.1, | , 26.7, 0.0, 591.8, | ,   800,   754,  2400,  2357, | , -3.4, 4011.5, 30.644, |, 0.0
12472.8, 138.9, | , 26.7, 0.0, 597.3, | ,   800,   764,  2400,  2354, | , -3.4, 4047.1, 30.990, |, 0.0
12473.9, 138.4, | , 26.7, 0.0, 596.8, | ,   800,   760,  2400,  2345, | , -3.4, 4062.1, 30.974, |, 0.0
12474.9, 138.5, | , 26.7, 0.0, 595.7, | ,   800,   764,  2400,  2355, | , -3.4, 4092.5, 31.338, |, 0.0
12475.9, 139.6, | , 26.7, 0.0, 591.7, | ,   800,   755,  2400,  2355, | , -3.4, 4104.1, 31.337, |, 0.0
12476.9, 139.8, | , 26.7, 0.0, 590.4, | ,   800,   756,  2400,  2340, | , -3.4, 4152.9, 31.572, |, 0.0
12477.9, 138.3, | , 26.7, 0.0, 596.9, | ,   800,   762,  2400,  2333, | , -3.4, 4177.3, 31.750, |, 0.0
12478.9, 138.1, | , 26.7, 0.0, 597.1, | ,   800,   761,  2400,  2343, | , -3.4, 4187.6, 31.912, |, 0.0
12479.9, 139.0, | , 26.7, 0.0, 596.4, | ,   800,   759,  2400,  2353, | , -3.4, 4197.0, 32.073, |, 0.0
12480.9, 138.3, | , 26.7, 0.0, 597.1, | ,   800,   756,  2400,  2345, | , -3.4, 4211.6, 32.064, |, 0.0
12481.9, 139.3, | , 26.7, 0.0, 590.2, | ,   800,   758,  2400,  2341, | , -3.4, 4234.7, 32.227, |, 0.0
12483.0, 139.0, | , 26.7, 0.0, 592.1, | ,   800,   756,  2400,  2329, | , -3.4, 4247.6, 32.178, |, 0.0
12484.0, 138.6, | , 26.7, 0.0, 597.4, | ,   800,   762,  2400,  2329, | , -3.4, 4263.4, 32.356, |, 0.0
12485.0, 138.4, | , 26.7, 0.0, 596.2, | ,   800,   759,  2400,  2360, | , -3.4, 4279.7, 32.771, |, 0.0
12486.0, 138.8, | , 26.7, 0.0, 597.5, | ,   800,   762,  2400,  2349, | , -3.4, 4297.3, 32.828, |, 0.0
12487.0, 139.6, | , 26.7, 0.0, 591.7, | ,   800,   756,  2400,  2353, | , -3.4, 4299.9, 32.819, |, 0.0
12488.0, 139.5, | , 26.7, 0.0, 589.7, | ,   800,   758,  2400,  2344, | , -3.4, 4333.3, 33.001, |, 0.0
12489.0, 139.3, | , 26.7, 0.0, 589.9, | ,   800,   755,  2400,  2347, | , -3.4, 4341.8, 33.061, |, 0.0
12490.0, 138.6, | , 26.7, 0.0, 596.0, | ,   800,   760,  2400,  2348, | , -3.4, 4346.1, 33.152, |, 0.0
12491.0, 138.8, | , 26.7, 0.0, 597.0, | ,   800,   758,  2400,  2329, | , -3.4, 4341.8, 32.909, |, 0.0
12492.1, 138.4, | , 26.7, 0.0, 596.8, | ,   800,   761,  2400,  2361, | , -3.4, 4350.0, 33.338, |, 0.0
12493.1, 139.4, | , 26.7, 0.0, 586.4, | ,   800,   755,  2400,  2339, | , -3.4, 4359.0, 33.110, |, 0.0
12494.1, 139.8, | , 26.7, 0.0, 591.6, | ,   800,   757,  2400,  2359, | , -3.4, 4367.6, 33.406, |, 0.0
12495.1, 138.6, | , 26.7, 0.0, 595.5, | ,   800,   759,  2400,  2332, | , -3.4, 4393.7, 33.340, |, 0.0
12496.1, 138.5, | , 26.7, 0.0, 596.9, | ,   800,   757,  2400,  2346, | , -3.4, 4373.6, 33.313, |, 0.0
12497.1, 138.8, | , 26.7, 0.0, 597.1, | ,   800,   763,  2400,  2343, | , -3.4, 4383.8, 33.428, |, 0.0
12498.1, 138.4, | , 26.7, 0.0, 597.0, | ,   800,   763,  2400,  2340, | , -3.4, 4412.5, 33.605, |, 0.0
12499.1, 139.4, | , 26.7, 0.0, 589.9, | ,   800,   753,  2400,  2335, | , -3.4, 4379.6, 33.196, |, 0.0
12500.1, 139.5, | , 26.7, 0.0, 589.8, | ,   800,   754,  2400,  2349, | , -3.4, 4389.4, 33.440, |, 0.0
12501.1, 138.8, | , 26.7, 0.0, 597.3, | ,   800,   761,  2400,  2354, | , -3.4, 4393.3, 33.595, |, 0.0
12502.2, 138.4, | , 26.7, 0.0, 596.5, | ,   800,   755,  2400,  2333, | , -3.4, 4393.3, 33.306, |, 0.0
12503.2, 138.7, | , 26.7, 0.0, 597.0, | ,   800,   754,  2400,  2336, | , -3.4, 4400.5, 33.376, |, 0.0
12504.2, 139.6, | , 26.7, 0.0, 591.8, | ,   800,   762,  2400,  2340, | , -3.4, 4405.3, 33.552, |, 0.0
12505.2, 139.6, | , 26.7, 0.0, 589.9, | ,   800,   752,  2400,  2354, | , -3.4, 4394.1, 33.507, |, 0.0
12506.2, 139.1, | , 26.7, 0.0, 596.4, | ,   800,   762,  2400,  2338, | , -3.4, 4395.0, 33.445, |, 0.0
12507.2, 138.8, | , 26.7, 0.0, 597.2, | ,   800,   765,  2400,  2338, | , -3.4, 4399.3, 33.511, |, 0.0
12508.2, 138.4, | , 26.7, 0.0, 596.8, | ,   800,   757,  2400,  2349, | , -3.4, 4399.3, 33.549, |, 0.0
12509.2, 138.4, | , 26.7, 0.0, 596.8, | ,   800,   761,  2400,  2359, | , -3.4, 4398.0, 33.691, |, 0.0
12510.3, 139.8, | , 26.7, 0.0, 590.1, | ,   800,   750,  2400,  2315, | , -3.4, 4401.4, 33.124, |, 0.0
12511.3, 139.1, | , 26.7, 0.0, 591.6, | ,   800,   763,  2400,  2336, | , -3.4, 4390.3, 33.394, |, 0.0
12512.3, 138.4, | , 26.7, 0.0, 597.0, | ,   800,   764,  2400,  2340, | , -3.4, 4392.0, 33.472, |, 0.0
12513.3, 138.3, | , 26.7, 0.0, 597.4, | ,   800,   761,  2400,  2322, | , -3.4, 4414.3, 33.410, |, 0.0
12514.3, 138.8, | , 26.7, 0.0, 597.4, | ,   800,   755,  2400,  2351, | , -3.4, 4389.4, 33.472, |, 0.0
12515.3, 139.1, | , 26.7, 0.0, 591.4, | ,   800,   756,  2400,  2329, | , -3.4, 4387.7, 33.238, |, 0.0
12516.3, 138.9, | , 26.7, 0.0, 589.5, | ,   800,   758,  2400,  2329, | , -3.4, 4396.3, 33.323, |, 0.0
12517.3, 139.8, | , 26.7, 0.0, 590.4, | ,   800,   761,  2400,  2347, | , -3.4, 4392.8, 33.516, |, 0.0
12518.4, 138.5, | , 26.7, 0.0, 597.3, | ,   800,   757,  2400,  2352, | , -3.4, 4392.8, 33.531, |, 0.0
12519.4, 138.4, | , 26.7, 0.0, 597.6, | ,   800,   765,  2400,  2344, | , -3.4, 4390.3, 33.515, |, 0.0
12520.4, 138.6, | , 26.7, 0.0, 597.8, | ,   800,   765,  2400,  2320, | , -3.4, 4392.4, 33.260, |, 0.0
12521.4, 139.4, | , 26.7, 0.0, 590.4, | ,   800,   757,  2400,  2341, | , -3.4, 4393.3, 33.415, |, 0.0
12522.4, 139.3, | , 26.7, 0.0, 590.7, | ,   800,   757,  2400,  2333, | , -3.4, 4397.5, 33.359, |, 0.0
12523.4, 138.8, | , 26.7, 0.0, 597.8, | ,   800,   763,  2400,  2359, | , -3.4, 4395.8, 33.695, |, 0.0
12524.4, 138.3, | , 26.7, 0.0, 597.1, | ,   800,   765,  2400,  2336, | , -3.4, 4375.7, 33.304, |, 0.0
12525.4, 138.3, | , 26.7, 0.0, 597.3, | ,   800,   760,  2400,  2342, | , -3.4, 4375.7, 33.321, |, 0.0
12526.5, 139.1, | , 26.7, 0.0, 596.5, | ,   800,   756,  2400,  2369, | , -3.4, 4376.6, 33.575, |, 0.0
12527.5, 139.8, | , 26.7, 0.0, 590.4, | ,   800,   760,  2400,  2349, | , -3.4, 4368.0, 33.342, |, 0.0
12528.5, 139.1, | , 26.7, 0.0, 592.0, | ,   800,   753,  2400,  2341, | , -3.4, 4366.3, 33.170, |, 0.0
12529.5, 138.3, | , 26.7, 0.0, 597.2, | ,   800,   760,  2400,  2333, | , -3.4, 4360.3, 33.111, |, 0.0
12530.5, 138.5, | , 26.7, 0.0, 597.2, | ,   800,   759,  2400,  2355, | , -3.4, 4365.4, 33.380, |, 0.0
12531.5, 138.5, | , 26.7, 0.0, 596.7, | ,   800,   760,  2400,  2350, | , -3.4, 4359.0, 33.275, |, 0.0
12532.5, 139.1, | , 26.7, 0.0, 591.9, | ,   800,   751,  2400,  2335, | , -3.4, 4356.0, 32.998, |, 0.0
12533.5, 139.4, | , 26.7, 0.0, 590.3, | ,   800,   756,  2400,  2345, | , -3.4, 4374.8, 33.311, |, 0.0
12534.5, 139.7, | , 26.7, 0.0, 592.4, | ,   800,   756,  2400,  2348, | , -3.4, 4380.8, 33.380, |, 0.0
12535.6, 138.4, | , 26.7, 0.0, 597.4, | ,   800,   758,  2400,  2330, | , -3.4, 4362.0, 33.073, |, 0.0
12536.6, 138.5, | , 26.7, 0.0, 596.8, | ,   800,   756,  2400,  2317, | , -3.4, 4355.1, 32.858, |, 0.0
12537.6, 138.5, | , 26.7, 0.0, 597.6, | ,   800,   760,  2400,  2348, | , -3.4, 4356.8, 33.234, |, 0.0
12538.6, 139.5, | , 26.7, 0.0, 590.3, | ,   800,   759,  2400,  2355, | , -3.4, 4354.3, 33.288, |, 0.0
12539.6, 140.0, | , 26.7, 0.0, 590.3, | ,   800,   762,  2400,  2337, | , -3.4, 4344.0, 33.054, |, 0.0
12540.6, 138.4, | , 26.7, 0.0, 597.4, | ,   800,   765,  2400,  2341, | , -3.4, 4345.7, 33.136, |, 0.0
12541.7, 138.5, | , 26.7, 0.0, 596.8, | ,   800,   754,  2400,  2335, | , -3.4, 4346.1, 32.960, |, 0.0
12542.7, 138.9, | , 26.7, 0.0, 597.9, | ,   800,   760,  2400,  2347, | , -3.4, 4373.1, 33.352, |, 0.0
12543.7, 139.2, | , 26.7, 0.0, 592.0, | ,   800,   760,  2400,  2330, | , -3.4, 4359.0, 33.068, |, 0.0
12544.7, 139.4, | , 26.7, 0.0, 590.6, | ,   800,   757,  2400,  2336, | , -3.4, 4329.4, 32.869, |, 0.0
12545.7, 139.7, | , 26.7, 0.0, 590.4, | ,   800,   753,  2400,  2320, | , -3.4, 4347.8, 32.800, |, 0.0
12546.7, 139.0, | , 26.7, 0.0, 596.6, | ,   800,   764,  2400,  2340, | , -3.4, 4345.3, 33.112, |, 0.0
12547.7, 138.5, | , 26.7, 0.0, 597.0, | ,   800,   765,  2400,  2358, | , -3.4, 4359.8, 33.427, |, 0.0
12548.7, 138.8, | , 26.7, 0.0, 598.0, | ,   800,   758,  2400,  2344, | , -3.4, 4339.3, 33.038, |, 0.0
12549.7, 139.5, | , 26.7, 0.0, 592.0, | ,   800,   754,  2400,  2332, | , -3.4, 4338.0, 32.862, |, 0.0
12550.8, 139.2, | , 26.7, 0.0, 590.5, | ,   800,   759,  2400,  2335, | , -3.4, 4334.6, 32.920, |, 0.0
12551.8, 138.7, | , 26.7, 0.0, 596.9, | ,   800,   765,  2400,  2354, | , -3.4, 4329.0, 33.143, |, 0.0
12552.8, 138.8, | , 26.7, 0.0, 598.2, | ,   800,   765,  2400,  2333, | , -3.4, 4323.9, 32.881, |, 0.0
12553.8, 138.4, | , 26.7, 0.0, 597.7, | ,   800,   762,  2400,  2349, | , -3.4, 4330.3, 33.079, |, 0.0
12554.8, 138.4, | , 26.7, 0.0, 597.9, | ,   800,   760,  2400,  2330, | , -3.4, 4328.1, 32.838, |, 0.0
12555.8, 139.3, | , 26.7, 0.0, 590.7, | ,   800,   753,  2400,  2330, | , -3.4, 4307.1, 32.599, |, 0.0
12556.8, 139.7, | , 26.7, 0.0, 592.5, | ,   800,   754,  2400,  2352, | , -3.4, 4314.9, 32.905, |, 0.0
12557.8, 138.5, | , 26.7, 0.0, 597.8, | ,   800,   757,  2400,  2348, | , -3.4, 4329.9, 33.002, |, 0.0
12558.8, 138.2, | , 26.7, 0.0, 597.8, | ,   800,   758,  2400,  2334, | , -3.4, 4318.7, 32.788, |, 0.0
12559.9, 138.7, | , 26.7, 0.0, 598.0, | ,   800,   759,  2400,  2337, | , -3.4, 4320.0, 32.835, |, 0.0
12560.9, 139.0, | , 26.7, 0.0, 591.9, | ,   800,   754,  2400,  2334, | , -3.4, 4327.3, 32.803, |, 0.0
12561.9, 139.5, | , 26.7, 0.0, 590.4, | ,   800,   760,  2400,  2366, | , -3.4, 4309.3, 33.071, |, 0.0
12562.9, 139.4, | , 26.7, 0.0, 590.4, | ,   800,   760,  2400,  2343, | , -3.4, 4301.1, 32.767, |, 0.0
12563.9, 139.1, | , 26.7, 0.0, 597.6, | ,   800,   759,  2400,  2342, | , -3.4, 4299.0, 32.726, |, 0.0
12564.9, 138.4, | , 26.7, 0.0, 597.4, | ,   800,   757,  2400,  2342, | , -3.4, 4321.3, 32.882, |, 0.0
12565.9, 138.2, | , 26.7, 0.0, 597.5, | ,   800,   761,  2400,  2319, | , -3.4, 4319.1, 32.656, |, 0.0
12566.9, 140.0, | , 26.7, 0.0, 591.0, | ,   800,   754,  2400,  2351, | , -3.4, 4314.4, 32.896, |, 0.0
12567.9, 139.1, | , 26.7, 0.0, 590.6, | ,   800,   759,  2400,  2329, | , -3.4, 4307.1, 32.654, |, 0.0
12568.9, 138.4, | , 26.7, 0.0, 597.7, | ,   800,   761,  2400,  2355, | , -3.4, 4320.4, 33.051, |, 0.0
12570.0, 138.7, | , 26.7, 0.0, 597.7, | ,   800,   761,  2400,  2332, | , -3.4, 4307.6, 32.703, |, 0.0
12571.0, 138.9, | , 26.7, 0.0, 597.8, | ,   800,   762,  2400,  2366, | , -3.4, 4340.6, 33.339, |, 0.0
12572.0, 139.2, | , 26.7, 0.0, 591.6, | ,   800,   762,  2400,  2347, | , -3.4, 4310.1, 32.897, |, 0.0
12573.0, 139.4, | , 26.7, 0.0, 590.5, | ,   800,   757,  2400,  2358, | , -3.4, 4309.3, 32.951, |, 0.0
12574.0, 139.5, | , 26.7, 0.0, 592.2, | ,   800,   759,  2400,  2336, | , -3.4, 4299.4, 32.674, |, 0.0
12575.0, 138.2, | , 26.7, 0.0, 597.8, | ,   800,   753,  2400,  2341, | , -3.4, 4334.1, 32.923, |, 0.0
12576.0, 138.4, | , 26.7, 0.0, 597.9, | ,   800,   759,  2400,  2357, | , -3.4, 4301.6, 32.904, |, 0.0
12577.0, 138.9, | , 26.7, 0.0, 597.2, | ,   800,   764,  2400,  2359, | , -3.4, 4299.0, 32.963, |, 0.0
12578.0, 139.0, | , 26.7, 0.0, 591.8, | ,   800,   758,  2400,  2343, | , -3.4, 4300.3, 32.741, |, 0.0
12579.1, 139.2, | , 26.7, 0.0, 591.1, | ,   800,   761,  2400,  2339, | , -3.4, 4331.6, 32.966, |, 0.0
12580.1, 138.9, | , 26.7, 0.0, 597.2, | ,   800,   753,  2400,  2344, | , -3.4, 4302.0, 32.714, |, 0.0
12581.1, 138.8, | , 26.7, 0.0, 597.6, | ,   800,   755,  2400,  2352, | , -3.4, 4302.4, 32.824, |, 0.0
12582.1, 138.4, | , 26.7, 0.0, 596.4, | ,   800,   762,  2400,  2330, | , -3.4, 4300.7, 32.644, |, 0.0
12583.1, 138.2, | , 26.7, 0.0, 597.5, | ,   800,   765,  2400,  2348, | , -3.4, 4300.3, 32.866, |, 0.0
12584.1, 139.8, | , 26.7, 0.0, 590.5, | ,   800,   761,  2400,  2336, | , -3.4, 4298.6, 32.691, |, 0.0
12585.1, 139.5, | , 26.7, 0.0, 592.0, | ,   800,   761,  2400,  2354, | , -3.4, 4318.3, 33.025, |, 0.0
12586.1, 138.4, | , 26.7, 0.0, 597.7, | ,   800,   767,  2400,  2339, | , -3.4, 4304.6, 32.822, |, 0.0
12587.1, 139.0, | , 26.7, 0.0, 597.1, | ,   800,   762,  2400,  2362, | , -3.4, 4322.6, 33.148, |, 0.0
12588.2, 138.4, | , 26.7, 0.0, 597.4, | ,   800,   756,  2400,  2333, | , -3.4, 4316.1, 32.722, |, 0.0
12589.2, 139.1, | , 26.7, 0.0, 592.0, | ,   800,   755,  2400,  2337, | , -3.4, 4290.9, 32.575, |, 0.0
12590.2, 139.2, | , 26.7, 0.0, 588.2, | ,   800,   753,  2400,  2340, | , -3.4, 4299.0, 32.644, |, 0.0
12591.2, 139.7, | , 26.7, 0.0, 590.8, | ,   800,   756,  2400,  2334, | , -3.4, 4299.4, 32.613, |, 0.0
12592.2, 139.9, | , 26.7, 0.0, 590.6, | ,   800,   760,  2400,  2343, | , -3.4, 4293.9, 32.709, |, 0.0
12593.2, 139.3, | , 26.7, 0.0, 596.6, | ,   800,   763,  2400,  2355, | , -3.4, 4289.6, 32.842, |, 0.0
12594.2, 139.0, | , 26.7, 0.0, 597.8, | ,   800,   768,  2400,  2354, | , -3.4, 4303.7, 32.984, |, 0.0
12595.2, 139.2, | , 26.7, 0.0, 592.0, | ,   800,   762,  2400,  2329, | , -3.4, 4291.7, 32.563, |, 0.0
12596.2, 139.3, | , 26.7, 0.0, 590.8, | ,   800,   755,  2400,  2338, | , -3.4, 4305.9, 32.693, |, 0.0
12597.2, 138.5, | , 26.7, 0.0, 596.7, | ,   800,   757,  2400,  2345, | , -3.4, 4293.4, 32.704, |, 0.0
12598.3, 138.9, | , 26.7, 0.0, 596.7, | ,   800,   754,  2400,  2331, | , -3.4, 4313.6, 32.673, |, 0.0
12599.3, 138.4, | , 26.7, 0.0, 597.4, | ,   800,   756,  2400,  2338, | , -3.4, 4317.0, 32.791, |, 0.0
12600.3, 138.4, | , 26.7, 0.0, 597.6, | ,   800,   763,  2400,  2342, | , -3.4, 4324.3, 32.968, |, 0.0
12601.3, 139.8, | , 26.7, 0.0, 590.6, | ,   800,   756,  2400,  2323, | , -3.4, 4291.3, 32.438, |, 0.0
12602.3, 139.5, | , 26.7, 0.0, 591.8, | ,   800,   754,  2400,  2344, | , -3.4, 4316.6, 32.837, |, 0.0
12603.3, 138.5, | , 26.7, 0.0, 596.2, | ,   800,   764,  2400,  2340, | , -3.4, 4284.4, 32.651, |, 0.0
12604.3, 138.9, | , 26.7, 0.0, 597.2, | ,   800,   759,  2400,  2340, | , -3.4, 4291.7, 32.658, |, 0.0
12605.3, 139.3, | , 26.7, 0.0, 592.9, | ,  1000,   765,  3000,  2347, | , -3.4, 4294.3, 32.807, |, 0.0
12606.4, 139.1, | , 26.7, 0.0, 591.6, | ,  1000,   967,  3000,  3124, | , -3.4, 4290.4, 43.090, |, 0.0
12607.4, 139.9, | , 26.7, 0.0, 590.9, | ,  1000,   964,  3000,  2938, | , -3.4, 4322.6, 41.403, |, 0.0
12608.4, 139.7, | , 26.7, 0.0, 590.0, | ,  1000,   961,  3000,  2976, | , -3.4, 4302.0, 41.574, |, 0.0
12609.4, 139.6, | , 26.7, 0.0, 590.3, | ,  1000,   962,  3000,  2928, | , -3.4, 4296.0, 41.025, |, 0.0
12610.4, 138.9, | , 26.7, 0.0, 597.6, | ,  1000,   952,  3000,  2960, | , -3.4, 4301.1, 41.312, |, 0.0
12611.4, 139.4, | , 26.7, 0.0, 596.6, | ,  1000,   961,  3000,  2926, | , -3.4, 4277.2, 40.814, |, 0.0
12612.4, 140.1, | , 26.7, 0.0, 591.9, | ,  1000,   953,  3000,  2920, | , -3.4, 4290.4, 40.796, |, 0.0
12613.4, 139.4, | , 26.7, 0.0, 590.4, | ,  1000,   951,  3000,  2915, | , -3.4, 4311.9, 40.928, |, 0.0
12614.4, 139.0, | , 26.7, 0.0, 597.7, | ,  1000,   955,  3000,  2936, | , -3.4, 4311.0, 41.177, |, 0.0
12615.5, 138.7, | , 26.7, 0.0, 597.2, | ,  1000,   961,  3000,  2922, | , -3.4, 4323.0, 41.213, |, 0.0
12616.5, 138.7, | , 26.7, 0.0, 596.5, | ,  1000,   953,  3000,  2935, | , -3.4, 4308.0, 41.114, |, 0.0
12617.5, 139.6, | , 26.7, 0.0, 592.0, | ,  1000,   960,  3000,  2941, | , -3.4, 4299.9, 41.171, |, 0.0
12618.5, 140.1, | , 26.7, 0.0, 590.6, | ,  1000,   953,  3000,  2934, | , -3.4, 4295.1, 40.987, |, 0.0
12619.5, 139.4, | , 26.7, 0.0, 590.4, | ,  1000,   951,  3000,  2918, | , -3.4, 4277.2, 40.627, |, 0.0
12620.5, 139.0, | , 26.7, 0.0, 597.7, | ,  1000,   954,  3000,  2944, | , -3.4, 4294.3, 41.088, |, 0.0
12621.5, 139.1, | , 26.7, 0.0, 597.3, | ,  1000,   959,  3000,  2940, | , -3.4, 4302.9, 41.182, |, 0.0
12622.6, 138.6, | , 26.7, 0.0, 597.5, | ,  1000,   953,  3000,  2936, | , -3.4, 4293.9, 40.994, |, 0.0
12623.6, 139.5, | , 26.7, 0.0, 592.2, | ,  1000,   949,  3000,  2933, | , -3.4, 4307.6, 41.041, |, 0.0
12624.6, 140.0, | , 26.7, 0.0, 590.5, | ,  1000,   954,  3000,  2941, | , -3.4, 4289.6, 41.022, |, 0.0
12625.6, 138.7, | , 26.8, 0.0, 597.0, | ,  1000,   959,  3000,  2947, | , -3.4, 4318.7, 41.408, |, 0.0
12626.6, 138.8, | , 26.7, 0.0, 596.8, | ,  1000,   955,  3000,  2942, | , -3.4, 4322.6, 41.354, |, 0.0
12627.6, 139.2, | , 26.7, 0.0, 597.9, | ,  1000,   954,  3000,  2935, | , -3.4, 4298.6, 41.038, |, 0.0
12628.6, 138.8, | , 26.7, 0.0, 597.5, | ,  1000,   952,  3000,  2929, | , -3.4, 4302.0, 40.980, |, 0.0
12629.6, 139.7, | , 26.7, 0.0, 590.7, | ,  1000,   957,  3000,  2914, | , -3.4, 4310.6, 40.956, |, 0.0
12630.6, 139.3, | , 26.7, 0.0, 592.9, | ,  1000,   953,  3000,  2916, | , -3.4, 4290.9, 40.751, |, 0.0
12631.7, 139.2, | , 26.7, 0.0, 597.2, | ,  1000,   955,  3000,  2941, | , -3.4, 4319.6, 41.306, |, 0.0
12632.7, 138.8, | , 26.7, 0.0, 596.7, | ,  1000,   948,  3000,  2940, | , -3.4, 4309.7, 41.127, |, 0.0
12633.7, 138.6, | , 26.7, 0.0, 597.4, | ,  1000,   958,  3000,  2944, | , -3.4, 4308.9, 41.274, |, 0.0
12634.7, 139.8, | , 26.7, 0.0, 592.1, | ,  1000,   953,  3000,  2919, | , -3.4, 4301.1, 40.882, |, 0.0
12635.7, 139.3, | , 26.7, 0.0, 592.0, | ,  1000,   952,  3000,  2916, | , -3.4, 4293.0, 40.768, |, 0.0
12636.7, 139.6, | , 26.7, 0.0, 590.0, | ,  1000,   954,  3000,  2951, | , -3.4, 4285.3, 41.077, |, 0.0
12637.7, 138.7, | , 26.7, 0.0, 597.1, | ,  1000,   959,  3000,  2910, | , -3.4, 4285.3, 40.699, |, 0.0
12638.7, 139.1, | , 26.7, 0.0, 598.2, | ,  1000,   953,  3000,  2948, | , -3.4, 4294.3, 41.128, |, 0.0
12639.7, 138.7, | , 26.7, 0.0, 598.0, | ,  1000,   952,  3000,  2930, | , -3.4, 4307.6, 41.053, |, 0.0
12640.8, 139.4, | , 26.7, 0.0, 591.7, | ,  1000,   944,  3000,  2929, | , -3.4, 4289.2, 40.782, |, 0.0
12641.8, 140.2, | , 26.7, 0.0, 590.3, | ,  1000,   952,  3000,  2913, | , -3.4, 4290.9, 40.712, |, 0.0
12642.8, 138.6, | , 26.7, 0.0, 597.5, | ,  1000,   955,  3000,  2936, | , -3.4, 4291.7, 40.991, |, 0.0
12643.8, 138.7, | , 26.8, 0.0, 597.6, | ,  1000,   953,  3000,  2921, | , -3.4, 4291.7, 40.816, |, 0.0
12644.8, 138.9, | , 26.7, 0.0, 597.9, | ,  1000,   954,  3000,  2927, | , -3.4, 4284.0, 40.819, |, 0.0
12645.8, 139.1, | , 26.7, 0.0, 598.0, | ,  1000,   951,  3000,  2953, | , -3.4, 4293.9, 41.154, |, 0.0
12646.9, 140.0, | , 26.7, 0.0, 588.5, | ,  1000,   945,  3000,  2924, | , -3.4, 4303.3, 40.876, |, 0.0
12647.9, 139.9, | , 26.7, 0.0, 590.7, | ,  1000,   956,  3000,  2946, | , -3.4, 4293.9, 41.133, |, 0.0
12648.9, 139.1, | , 26.7, 0.0, 598.3, | ,  1000,   953,  3000,  2942, | , -3.4, 4297.7, 41.094, |, 0.0
12649.9, 138.8, | , 26.7, 0.0, 597.3, | ,  1000,   954,  3000,  2944, | , -3.4, 4305.0, 41.194, |, 0.0
12650.9, 138.8, | , 26.7, 0.0, 597.9, | ,  1000,   957,  3000,  2929, | , -3.4, 4277.2, 40.812, |, 0.0
12652.0, 140.0, | , 26.7, 0.0, 591.2, | ,  1000,   951,  3000,  2925, | , -3.4, 4282.7, 40.749, |, 0.0
12653.0, 139.6, | , 26.7, 0.0, 590.0, | ,  1000,   954,  3000,  2928, | , -3.4, 4302.4, 40.996, |, 0.0
12654.0, 139.6, | , 26.7, 0.0, 597.3, | ,  1000,   953,  3000,  2936, | , -3.4, 4298.6, 41.033, |, 0.0
12655.0, 139.2, | , 26.7, 0.0, 598.0, | ,  1000,   950,  3000,  2933, | , -3.4, 4294.3, 40.940, |, 0.0
12656.0, 139.1, | , 26.7, 0.0, 597.3, | ,  1000,   954,  3000,  2933, | , -3.4, 4293.0, 40.965, |, 0.0
12657.0, 138.9, | , 26.7, 0.0, 596.9, | ,  1000,   954,  3000,  2925, | , -3.4, 4282.7, 40.782, |, 0.0
12658.0, 139.5, | , 26.7, 0.0, 590.4, | ,  1000,   951,  3000,  2903, | , -3.4, 4281.9, 40.520, |, 0.0
12659.0, 139.8, | , 26.7, 0.0, 592.3, | ,  1000,   954,  3000,  2922, | , -3.4, 4289.6, 40.807, |, 0.0
12660.0, 138.5, | , 26.7, 0.0, 598.0, | ,  1000,   960,  3000,  2911, | , -3.4, 4299.9, 40.863, |, 0.0
12661.1, 138.7, | , 26.7, 0.0, 598.1, | ,  1000,   954,  3000,  2943, | , -3.4, 4303.3, 41.169, |, 0.0
12662.1, 139.3, | , 26.7, 0.0, 597.4, | ,  1000,   955,  3000,  2934, | , -3.4, 4304.1, 41.099, |, 0.0
12663.1, 140.0, | , 26.7, 0.0, 592.3, | ,  1000,   950,  3000,  2920, | , -3.4, 4284.4, 40.706, |, 0.0
12664.1, 139.6, | , 26.7, 0.0, 590.9, | ,  1000,   949,  3000,  2915, | , -3.4, 4285.7, 40.661, |, 0.0
12665.1, 140.1, | , 26.7, 0.0, 590.9, | ,  1000,   957,  3000,  2930, | , -3.4, 4292.6, 40.964, |, 0.0
12666.1, 138.5, | , 26.7, 0.0, 597.9, | ,  1000,   957,  3000,  2914, | , -3.4, 4287.0, 40.740, |, 0.0
12667.1, 138.8, | , 26.8, 0.0, 597.1, | ,  1000,   956,  3000,  2924, | , -3.4, 4302.9, 40.982, |, 0.0
12668.1, 138.5, | , 26.8, 0.0, 598.2, | ,  1000,   951,  3000,  2918, | , -3.4, 4301.1, 40.849, |, 0.0
12669.2, 140.0, | , 26.7, 0.0, 592.6, | ,  1000,   952,  3000,  2933, | , -3.4, 4299.9, 41.008, |, 0.0
12670.2, 139.8, | , 26.7, 0.0, 590.8, | ,  1000,   947,  3000,  2922, | , -3.4, 4277.6, 40.624, |, 0.0
12671.2, 138.8, | , 26.7, 0.0, 597.5, | ,  1000,   955,  3000,  2924, | , -3.4, 4275.9, 40.722, |, 0.0
12672.2, 139.2, | , 26.7, 0.0, 597.2, | ,  1000,   955,  3000,  2903, | , -3.4, 4294.7, 40.670, |, 0.0
12673.2, 138.6, | , 26.7, 0.0, 598.1, | ,  1000,   959,  3000,  2916, | , -3.4, 4322.1, 41.111, |, 0.0
12674.2, 138.8, | , 26.8, 0.0, 598.6, | ,  1000,   950,  3000,  2935, | , -3.4, 4295.1, 40.968, |, 0.0
12675.2, 140.0, | , 26.7, 0.0, 591.5, | ,  1000,   949,  3000,  2911, | , -3.4, 4291.3, 40.654, |, 0.0
12676.2, 139.9, | , 26.7, 0.0, 593.1, | ,  1000,   955,  3000,  2941, | , -3.4, 4293.4, 41.060, |, 0.0
12677.3, 138.8, | , 26.8, 0.0, 597.6, | ,  1000,   957,  3000,  2935, | , -3.4, 4311.4, 41.190, |, 0.0
12678.3, 138.6, | , 26.8, 0.0, 598.1, | ,  1000,   962,  3000,  2909, | , -3.4, 4290.9, 40.776, |, 0.0
12679.3, 138.6, | , 26.7, 0.0, 598.1, | ,  1000,   960,  3000,  2936, | , -3.4, 4325.1, 41.359, |, 0.0
12680.3, 139.5, | , 26.8, 0.0, 592.5, | ,  1000,   955,  3000,  2923, | , -3.4, 4284.4, 40.792, |, 0.0
12681.3, 140.2, | , 26.7, 0.0, 591.2, | ,  1000,   954,  3000,  2922, | , -3.4, 4283.2, 40.753, |, 0.0
12682.3, 139.9, | , 26.7, 0.0, 591.2, | ,  1000,   946,  3000,  2932, | , -3.4, 4278.4, 40.733, |, 0.0
12683.3, 138.8, | , 26.8, 0.0, 598.2, | ,  1000,   957,  3000,  2944, | , -3.4, 4286.6, 41.051, |, 0.0
12684.3, 138.7, | , 26.8, 0.0, 598.2, | ,  1000,   957,  3000,  2922, | , -3.4, 4277.2, 40.726, |, 0.0
12685.4, 138.9, | , 26.8, 0.0, 598.3, | ,  1000,   950,  3000,  2917, | , -3.4, 4292.6, 40.746, |, 0.0
12686.4, 139.4, | , 26.7, 0.0, 590.9, | ,  1000,   953,  3000,  2917, | , -3.4, 4307.6, 40.918, |, 0.0
12687.4, 139.6, | , 26.8, 0.0, 590.9, | ,  1000,   957,  3000,  2919, | , -3.4, 4326.4, 41.165, |, 0.0
12688.4, 138.9, | , 26.8, 0.0, 598.3, | ,  1000,   961,  3000,  2928, | , -3.4, 4308.4, 41.126, |, 0.0
12689.4, 138.5, | , 26.8, 0.0, 598.7, | ,  1000,   959,  3000,  2922, | , -3.4, 4291.7, 40.889, |, 0.0
12690.4, 138.6, | , 26.8, 0.0, 598.3, | ,  1000,   955,  3000,  2933, | , -3.4, 4284.0, 40.884, |, 0.0
12691.4, 139.8, | , 26.7, 0.0, 592.5, | ,  1000,   954,  3000,  2936, | , -3.4, 4298.1, 41.039, |, 0.0
12692.4, 140.2, | , 26.7, 0.0, 590.7, | ,  1000,   954,  3000,  2949, | , -3.4, 4278.4, 40.999, |, 0.0
12693.4, 139.6, | , 26.7, 0.0, 592.6, | ,  1000,   950,  3000,  2934, | , -3.4, 4284.9, 40.856, |, 0.0
12694.5, 138.7, | , 26.7, 0.0, 598.4, | ,  1000,   955,  3000,  2935, | , -3.4, 4290.0, 40.969, |, 0.0
