Repository: jdhuang-csm/Ru-BCA

## Methods
* (BaO)<sub>x</sub>-(CaO)<sub>y</sub>-(Al<sub>2</sub>O<sub>3</sub>)<sub>1-x-y</sub> (BCA) catalyst supports were synthesized via sol-gel and solid-state methods. 
* Ru/BCA catalysts were prepared via incipient wetness impregnation to achieve 1 wt. % Ru loading.
* Ammonia synthesis rates were measured for Ru/BCA catalysts in a packed-bed reactor at 480-600<sup>o</sup>C, 10 bar, and space velocities up to 1.3 x 10<sup>6</sup> ml g<sub>cat</sub><sup>-1</sup> h<sup>-1</sup>.
* A machine learning (ML) model was employed to improve understanding of the behavior of Ru/BCA catalysts.
* A microkinetic model was developed to describe the best-performing catalyst.

File: data/init_files_Cadigan/B2CA_RubyDry_2017-07-05-01.txt (part 33 of 47)
********** Start test **********
Elapsed time, Pressure, | , LJtemp(C), Inner-Temp, Outer-Temp, | , N2-set, N2-flow, H2-set, H2-flow, | , pH, NH3_ppm, NH3_Prod_rate, |, In222Temp
12540.0, 103.8, | , 30.3, 12.2, 571.4, | ,     0,  -297,     0,  -144, | , -3.4, 2191.0, -2.935, |, 13.6
12541.0, 104.9, | , 30.3, 0.9, 563.7, | ,     0,  -301,     0,  -144, | , -3.4, 2218.0, -2.997, |, 4.0
12542.0, 104.6, | , 30.3, -2.3, 563.0, | ,     0,  -301,     0,  -164, | , -3.4, 2200.5, -3.103, |, 4.1
12543.1, 103.5, | , 30.3, 11.8, 571.6, | ,     0,  -298,     0,  -133, | , -3.4, 2217.2, -2.903, |, 13.0
12544.1, 103.6, | , 30.3, 12.2, 572.2, | ,     0,  -299,     0,  -150, | , -3.4, 2202.6, -3.000, |, 13.6
12545.1, 103.4, | , 30.3, 12.2, 572.0, | ,     0,  -296,     0,  -139, | , -3.4, 2201.8, -2.905, |, 13.4
12546.1, 103.8, | , 30.3, 2.5, 564.3, | ,     0,  -296,     0,  -156, | , -3.4, 2193.6, -3.011, |, 5.1
12547.1, 104.0, | , 30.3, -0.1, 563.3, | ,     0,  -296,     0,  -154, | , -3.4, 2191.0, -2.992, |, 2.7
12548.1, 104.4, | , 30.3, 2.2, 563.5, | ,     0,  -292,     0,  -141, | , -3.4, 2221.0, -2.916, |, 2.4
12549.1, 102.9, | , 30.3, 11.8, 571.7, | ,     0,  -296,     0,  -151, | , -3.4, 2203.5, -2.993, |, 13.2
12550.1, 102.8, | , 30.3, 11.8, 572.0, | ,     0,  -287,     0,  -139, | , -3.4, 2194.9, -2.842, |, 12.9
12551.1, 102.6, | , 30.3, 11.5, 572.1, | ,     0,  -294,     0,  -146, | , -3.4, 2192.8, -2.929, |, 13.3
12552.1, 103.3, | , 30.3, 1.6, 563.9, | ,     0,  -300,     0,  -170, | , -3.4, 2193.2, -3.132, |, 4.3
12553.1, 103.3, | , 30.3, 0.9, 563.0, | ,     0,  -300,     0,  -152, | , -3.4, 2221.5, -3.050, |, 3.1
12554.2, 102.3, | , 30.3, 11.1, 572.1, | ,     0,  -290,     0,  -141, | , -3.4, 2197.0, -2.874, |, 12.9
12555.2, 102.2, | , 30.3, 11.6, 572.3, | ,     0,  -287,     0,  -142, | , -3.4, 2193.6, -2.861, |, 13.2
12556.2, 102.3, | , 30.3, 12.2, 572.6, | ,     0,  -288,     0,  -140, | , -3.4, 2194.9, -2.851, |, 13.5
12557.2, 102.1, | , 30.3, 10.9, 571.5, | ,     0,  -294,     0,  -154, | , -3.4, 2231.3, -3.030, |, 11.9
12558.2, 102.7, | , 30.3, 0.4, 563.2, | ,     0,  -301,     0,  -150, | , -3.4, 2190.2, -2.998, |, 2.9
12559.2, 102.4, | , 30.3, 1.9, 562.9, | ,     0,  -298,     0,  -161, | , -3.4, 2189.8, -3.050, |, 2.7
12560.2, 101.7, | , 30.3, 11.7, 572.3, | ,     0,  -297,     0,  -149, | , -3.4, 2196.2, -2.972, |, 13.4
12561.2, 101.6, | , 30.3, 11.3, 572.6, | ,     0,  -287,     0,  -143, | , -3.4, 2203.5, -2.877, |, 13.0
12562.2, 101.7, | , 30.3, 12.2, 573.3, | ,     0,  -292,     0,  -145, | , -3.4, 2192.3, -2.905, |, 13.6
12563.2, 102.2, | , 30.3, 1.6, 564.5, | ,     0,  -300,     0,  -143, | , -3.4, 2192.8, -2.953, |, 4.2
12564.3, 102.0, | , 30.3, 0.4, 564.0, | ,     0,  -298,     0,  -157, | , -3.4, 2191.5, -3.027, |, 3.2
12565.3, 101.9, | , 30.3, 3.1, 563.6, | ,     0,  -298,     0,  -166, | , -3.4, 2222.3, -3.130, |, 5.4
12566.3, 101.1, | , 30.3, 11.4, 572.9, | ,     0,  -298,     0,  -134, | , -3.4, 2192.3, -2.871, |, 13.2
12567.3, 100.9, | , 30.3, 11.5, 572.4, | ,     0,  -298,     0,  -150, | , -3.4, 2195.8, -2.981, |, 13.0
12568.3, 100.9, | , 30.3, 10.4, 571.5, | ,     0,  -297,     0,  -146, | , -3.4, 2222.8, -2.990, |, 11.7
12569.3, 101.7, | , 30.3, 3.0, 565.6, | ,     0,  -296,     0,  -155, | , -3.4, 2207.8, -3.021, |, 5.4
12570.3, 101.7, | , 30.3, 1.7, 564.2, | ,     0,  -299,     0,  -144, | , -3.4, 2211.2, -2.975, |, 3.7
12571.3, 100.4, | , 30.3, 11.7, 572.5, | ,     0,  -297,     0,  -145, | , -3.4, 2195.3, -2.942, |, 13.3
12572.3, 100.4, | , 30.3, 10.7, 572.6, | ,     0,  -296,     0,  -138, | , -3.4, 2195.3, -2.893, |, 12.7
12573.4, 100.7, | , 30.3, 9.4, 572.0, | ,     0,  -295,     0,  -146, | , -3.4, 2193.6, -2.942, |, 11.6
12574.4, 100.1, | , 30.3, 9.5, 572.9, | ,     0,  -292,     0,  -146, | , -3.4, 2194.9, -2.915, |, 12.8
12575.4, 100.9, | , 30.3, 0.4, 564.6, | ,     0,  -300,     0,  -134, | , -3.4, 2202.6, -2.901, |, 2.8
12576.4, 100.6, | , 30.3, 2.2, 566.1, | ,     0,  -299,     0,  -169, | , -3.4, 2196.6, -3.114, |, 5.5
12577.4, 100.1, | , 30.3, 11.5, 573.3, | ,     0,  -296,     0,  -135, | , -3.4, 2193.2, -2.865, |, 13.1
12578.4, 99.8, | , 30.3, 9.7, 572.3, | ,     0,  -292,     0,  -147, | , -3.4, 2212.5, -2.949, |, 11.2
12579.4, 99.9, | , 30.3, 11.3, 573.1, | ,     0,  -294,     0,  -157, | , -3.4, 2190.6, -3.001, |, 13.5
12580.4, 100.6, | , 30.3, 2.7, 565.7, | ,     0,  -295,     0,  -149, | , -3.4, 2203.9, -2.967, |, 5.0
12581.4, 100.4, | , 30.3, 0.2, 563.6, | ,     0,  -301,     0,  -146, | , -3.4, 2211.6, -3.002, |, 2.7
12582.4, 100.1, | , 30.3, 2.8, 563.6, | ,     0,  -303,     0,  -160, | , -3.4, 2193.2, -3.079, |, 5.2
12583.5, 99.7, | , 30.3, 10.3, 572.6, | ,     0,  -286,     0,  -141, | , -3.4, 2196.6, -2.848, |, 12.0
12584.5, 99.5, | , 30.3, 11.9, 573.7, | ,     0,  -295,     0,  -138, | , -3.4, 2192.3, -2.881, |, 12.9
12585.5, 99.0, | , 30.3, 10.8, 573.4, | ,     0,  -300,     0,  -141, | , -3.4, 2212.9, -2.960, |, 12.8
12586.5, 99.9, | , 30.3, 2.7, 566.4, | ,     0,  -299,     0,  -158, | , -3.4, 176.1, -0.245, |, 4.8
12587.5, 100.0, | , 30.3, 0.4, 565.0, | ,     0,  -301,     0,  -155, | , -3.4, 206.9, -0.287, |, 2.9
12588.5, 99.0, | , 30.3, 10.4, 572.5, | ,     0,  -299,     0,  -138, | , -3.4, 239.5, -0.318, |, 12.2
12589.5, 98.6, | , 30.3, 11.0, 573.4, | ,     0,  -297,     0,  -144, | , -3.4, 280.6, -0.377, |, 13.1
12590.5, 98.9, | , 30.3, 11.7, 573.9, | ,     0,  -294,     0,  -147, | , -3.4, 308.9, -0.415, |, 12.9
12591.5, 98.5, | , 30.3, 10.9, 573.6, | ,     0,  -293,     0,  -155, | , -3.4, 336.3, -0.458, |, 12.7
12592.6, 99.3, | , 30.3, 0.6, 565.4, | ,     0,  -292,     0,  -153, | , -3.4, 370.6, -0.501, |, 3.1
12593.6, 99.2, | , 30.3, 2.1, 564.2, | ,     0,  -297,     0,  -145, | , -3.4, 397.6, -0.535, |, 2.2
12594.6, 98.3, | , 30.3, 11.4, 573.5, | ,     0,  -295,     0,  -150, | , -3.4, 429.3, -0.580, |, 13.4
12595.6, 98.1, | , 30.3, 11.3, 574.0, | ,     0,  -298,     0,  -142, | , -3.4, 480.3, -0.642, |, 12.9
12596.6, 98.2, | , 30.3, 11.6, 574.2, | ,     0,  -292,     0,  -142, | , -3.4, 499.1, -0.659, |, 13.3
12597.6, 98.9, | , 30.3, 2.2, 566.2, | ,     0,  -298,     0,  -145, | , -3.4, 523.1, -0.705, |, 4.6
12598.6, 98.8, | , 30.3, -0.4, 564.6, | ,     0,  -299,     0,  -152, | , -3.4, 548.8, -0.752, |, 2.1
12599.6, 98.5, | , 30.3, 1.3, 564.1, | ,     0,  -298,     0,  -146, | , -3.4, 577.1, -0.778, |, 2.6
12600.6, 97.8, | , 30.3, 11.5, 574.1, | ,     0,  -296,     0,  -146, | , -3.4, 630.2, -0.848, |, 13.4
12601.7, 97.6, | , 30.3, 11.6, 574.5, | ,     0,  -295,     0,  -146, | , -3.4, 643.9, -0.863, |, 13.4
12602.7, 97.3, | , 30.3, 11.4, 574.2, | ,     0,  -295,     0,  -142, | , -3.4, 682.5, -0.907, |, 13.0
12603.7, 98.0, | , 30.3, 1.8, 567.1, | ,     0,  -293,     0,  -155, | , -3.4, 710.8, -0.967, |, 4.8
12604.7, 98.0, | , 30.3, 1.2, 567.9, | ,     0,  -302,     0,  -157, | , -3.4, 740.3, -1.032, |, 4.5
12605.7, 97.1, | , 30.3, 12.1, 575.1, | ,     0,  -296,     0,  -151, | , -3.4, 764.3, -1.038, |, 13.6
12606.7, 96.9, | , 30.3, 11.6, 574.6, | ,     0,  -297,     0,  -120, | , -3.4, 794.7, -1.008, |, 13.2
12607.7, 97.1, | , 30.3, 11.9, 575.0, | ,     0,  -295,     0,  -137, | , -3.4, 834.6, -1.096, |, 13.5
12608.7, 96.9, | , 30.3, 10.4, 573.4, | ,     0,  -296,     0,  -134, | , -3.4, 857.3, -1.120, |, 12.0
12609.7, 97.5, | , 30.3, 0.4, 565.4, | ,     0,  -289,     0,  -139, | , -3.4, 887.3, -1.156, |, 3.2
12610.7, 97.3, | , 30.3, 3.3, 568.4, | ,     0,  -290,     0,  -146, | , -3.4, 914.3, -1.212, |, 5.6
12611.8, 96.8, | , 30.3, 12.1, 574.9, | ,     0,  -292,     0,  -154, | , -3.4, 951.1, -1.288, |, 13.7
12612.8, 96.4, | , 30.3, 11.5, 574.6, | ,     0,  -298,     0,  -146, | , -3.4, 981.1, -1.326, |, 13.2
12613.8, 96.6, | , 30.3, 9.8, 573.7, | ,     0,  -300,     0,  -141, | , -3.4, 1024.0, -1.371, |, 11.8
12614.8, 97.1, | , 30.3, 2.9, 568.2, | ,     0,  -299,     0,  -157, | , -3.4, 1052.2, -1.456, |, 5.7
12615.8, 97.2, | , 30.3, 0.8, 566.8, | ,     0,  -299,     0,  -153, | , -3.4, 1067.2, -1.465, |, 3.4
12616.8, 96.9, | , 30.3, 0.3, 568.2, | ,     0,  -298,     0,  -144, | , -3.4, 1103.7, -1.482, |, 4.5
12617.8, 96.4, | , 30.3, 11.3, 574.4, | ,     0,  -295,     0,  -133, | , -3.4, 1165.8, -1.517, |, 12.5
12618.8, 96.3, | , 30.3, 11.0, 574.3, | ,     0,  -298,     0,  -158, | , -3.4, 1166.6, -1.618, |, 12.2
12619.8, 95.8, | , 30.3, 11.7, 575.5, | ,     0,  -295,     0,  -140, | , -3.4, 1196.2, -1.583, |, 10.1
12620.9, 96.4, | , 30.3, 2.6, 567.9, | ,     0,  -294,     0,  -152, | , -3.4, 1255.8, -1.701, |, 5.6
12621.9, 96.7, | , 30.3, 1.5, 566.7, | ,     0,  -301,     0,  -151, | , -3.4, 1262.2, -1.734, |, 4.0
12622.9, 95.8, | , 30.3, 11.0, 573.7, | ,     0,  -296,     0,  -155, | , -3.4, 1290.0, -1.769, |, 11.9
12623.9, 95.5, | , 30.3, 10.3, 574.0, | ,     0,  -298,     0,  -142, | , -3.4, 1314.0, -1.758, |, 12.4
12624.9, 95.6, | , 30.3, 12.0, 575.8, | ,     0,  -288,     0,  -151, | , -3.4, 1350.0, -1.803, |, 13.6
12625.9, 95.5, | , 30.3, 12.0, 575.3, | ,     0,  -296,     0,  -147, | , -3.4, 1374.9, -1.853, |, 13.4
12626.9, 96.1, | , 30.3, 0.2, 566.0, | ,     0,  -293,     0,  -159, | , -3.4, 1397.6, -1.917, |, 3.0
12627.9, 95.8, | , 30.3, 2.9, 568.3, | ,     0,  -297,     0,  -168, | , -3.4, 1452.8, -2.052, |, 5.2
12628.9, 95.4, | , 30.3, 10.1, 574.3, | ,     0,  -299,     0,  -143, | , -3.4, 1472.1, -1.979, |, 12.0
12629.9, 94.9, | , 30.3, 10.8, 574.6, | ,     0,  -296,     0,  -138, | , -3.4, 1479.0, -1.949, |, 12.8
12631.0, 94.9, | , 30.3, 10.7, 575.3, | ,     0,  -294,     0,  -138, | , -3.4, 1503.0, -1.973, |, 12.4
12632.0, 95.6, | , 30.3, 2.1, 568.2, | ,     0,  -294,     0,  -147, | , -3.4, 1535.1, -2.057, |, 5.3
12633.0, 95.8, | , 30.3, 1.0, 566.6, | ,     0,  -301,     0,  -153, | , -3.4, 1556.5, -2.144, |, 1.8
12634.0, 95.5, | , 30.3, -1.5, 567.1, | ,     0,  -300,     0,  -145, | , -3.4, 1587.4, -2.145, |, 2.1
12635.0, 94.6, | , 30.3, 9.6, 574.3, | ,  5000,  -270, 15000,  -142, | , -3.4, 1611.4, -2.021, |, 11.8
12636.0, 96.0, | , 30.3, 11.8, 575.9, | ,  5000,  4920, 15000, 15156, | , -3.4, 1635.8, 99.519, |, 13.0
12637.0, 98.5, | , 30.3, 11.6, 575.5, | ,  5000,  4904, 15000, 14988, | , -3.4, 1659.8, 100.051, |, 13.4
12638.0, 102.0, | , 30.3, 2.4, 568.8, | ,  5000,  4900, 15000, 14973, | , -3.4, 1677.8, 101.039, |, 5.4
12639.1, 105.0, | , 30.3, 3.4, 566.9, | ,  5000,  4897, 15000, 14936, | , -3.4, 1710.8, 102.813, |, 5.8
12640.1, 106.8, | , 30.3, 12.1, 575.6, | ,  5000,  4901, 15000, 14955, | , -3.4, 1765.6, 106.231, |, 13.5
12641.1, 109.4, | , 30.3, 9.5, 574.6, | ,  5000,  4896, 15000, 14936, | , -3.4, 1762.6, 105.919, |, 12.3
12642.1, 112.2, | , 30.3, 12.0, 575.5, | ,  5000,  4897, 15000, 14937, | , -3.4, 1786.2, 107.344, |, 13.2
12643.1, 114.5, | , 30.3, 11.4, 574.8, | ,  5000,  4894, 15000, 14932, | , -3.4, 1812.7, 108.898, |, 12.5
12644.1, 118.0, | , 30.3, 1.2, 566.4, | ,  5000,  4893, 15000, 14931, | , -3.4, 1862.0, 111.832, |, 3.4
12645.1, 120.5, | , 30.3, 2.2, 565.2, | ,  5000,  4894, 15000, 14912, | , -3.4, 1856.4, 111.399, |, 4.0
12646.1, 122.7, | , 30.3, 10.2, 572.9, | ,  5000,  4897, 15000, 14914, | , -3.4, 1871.4, 112.329, |, 11.8
12647.1, 124.8, | , 30.3, 11.1, 574.2, | ,  5000,  4899, 15000, 14936, | , -3.4, 1895.0, 113.874, |, 12.8
12648.1, 127.2, | , 30.3, 11.6, 574.0, | ,  5000,  4896, 15000, 14918, | , -3.4, 1919.0, 115.195, |, 13.2
12649.1, 130.7, | , 30.3, 2.4, 567.7, | ,  5000,  4900, 15000, 14928, | , -3.4, 1969.1, 118.277, |, 4.7
12650.2, 133.6, | , 30.3, 2.2, 567.8, | ,  5000,  4901, 15000, 14960, | , -3.4, 1976.8, 118.939, |, -0.5
12651.2, 136.1, | , 30.3, 0.1, 563.9, | ,  5000,  4894, 15000, 14968, | , -3.4, 2007.7, 120.801, |, 3.0
12652.2, 137.4, | , 30.3, 11.5, 573.7, | ,  5000,  4888, 15000, 14936, | , -3.4, 2008.1, 120.596, |, 12.7
12653.2, 139.9, | , 30.3, 10.6, 572.4, | ,  5000,  4895, 15000, 14939, | , -3.4, 2002.5, 120.317, |, 12.0
12654.2, 139.7, | , 30.3, 11.5, 573.1, | ,  5000,  4877, 15000, 14834, | , -3.4, 1948.1, 116.333, |, 13.1
12655.2, 140.7, | , 30.3, 2.3, 565.7, | ,  5000,  4861, 15000, 14770, | , -3.4, 1849.6, 110.010, |, 4.4
12656.2, 141.2, | , 30.3, 1.2, 565.9, | ,  5000,  4852, 15000, 14690, | , -3.4, 1948.5, 115.360, |, 3.6
12657.3, 139.5, | , 30.3, 11.5, 572.7, | ,  5000,  4852, 15000, 14628, | , -3.4, 2046.2, 120.747, |, 12.7
12658.3, 139.7, | , 30.3, 11.4, 572.6, | ,  5000,  4850, 15000, 14701, | , -3.4, 2228.3, 131.947, |, 12.7
12659.3, 139.9, | , 30.3, 12.5, 573.1, | ,  5000,  4846, 15000, 14686, | , -3.4, 2223.2, 131.518, |, 13.9
12660.3, 139.9, | , 30.3, 12.2, 572.8, | ,  5000,  4847, 15000, 14662, | , -3.4, 2282.3, 134.843, |, 13.8
12661.3, 140.8, | , 30.3, -0.1, 562.8, | ,  5000,  4847, 15000, 14555, | , -3.4, 2228.8, 130.965, |, 2.9
12662.3, 140.4, | , 30.3, 3.9, 565.8, | ,  5000,  4842, 15000, 14565, | , -3.4, 2189.8, 128.713, |, 6.6
12663.3, 139.8, | , 30.3, 12.1, 572.5, | ,  5000,  4850, 15000, 14646, | , -3.4, 2238.6, 132.179, |, 13.8
12664.3, 139.8, | , 30.3, 12.1, 572.1, | ,  5000,  4836, 15000, 14592, | , -3.4, 2295.6, 135.069, |, 13.6
12665.3, 139.5, | , 30.3, 11.7, 571.5, | ,  5000,  4842, 15000, 14566, | , -3.4, 2274.2, 133.673, |, 13.2
12666.3, 141.1, | , 30.3, 2.0, 563.9, | ,  5000,  4836, 15000, 14567, | , -3.4, 2254.0, 132.454, |, 4.8
12667.4, 140.8, | , 30.3, 3.3, 562.9, | ,  5000,  4838, 15000, 14624, | , -3.4, 2221.9, 130.971, |, 3.8
12668.4, 140.7, | , 30.3, 2.5, 563.2, | ,  5000,  4844, 15000, 14673, | , -3.4, 2283.6, 134.976, |, 5.1
12669.4, 139.6, | , 30.3, 11.9, 571.0, | ,  5000,  4847, 15000, 14575, | , -3.4, 2344.9, 137.922, |, 13.1
12670.4, 139.9, | , 30.3, 12.2, 570.9, | ,  5000,  4843, 15000, 14609, | , -3.4, 2315.7, 136.411, |, 13.5
12671.4, 139.8, | , 30.3, 10.7, 569.3, | ,  5000,  4838, 15000, 14677, | , -3.4, 2314.9, 136.811, |, 12.0
12672.4, 140.5, | , 30.3, 2.8, 563.3, | ,  5000,  4841, 15000, 14624, | , -3.4, 2363.3, 139.308, |, 5.3
12673.4, 140.6, | , 30.3, 0.5, 562.0, | ,  5000,  4838, 15000, 14588, | , -3.4, 2374.4, 139.681, |, 4.9
12674.4, 140.0, | , 30.3, 11.9, 570.1, | ,  5000,  4852, 15000, 14593, | , -3.4, 2382.6, 140.294, |, 13.5
12675.4, 139.6, | , 30.3, 11.4, 570.1, | ,  5000,  4844, 15000, 14600, | , -3.4, 2360.7, 139.000, |, 13.0
12676.5, 139.9, | , 30.3, 10.1, 568.7, | ,  5000,  4845, 15000, 14610, | , -3.4, 2389.0, 140.746, |, 11.4
12677.5, 140.0, | , 30.3, 12.0, 569.9, | ,  5000,  4840, 15000, 14568, | , -3.4, 2377.9, 139.754, |, 13.1
12678.5, 140.8, | , 30.3, 0.3, 560.6, | ,  5000,  4839, 15000, 14545, | , -3.4, 2410.4, 141.491, |, 2.7
12679.5, 140.5, | , 30.3, 3.3, 561.6, | ,  5000,  4840, 15000, 14616, | , -3.4, 2425.8, 142.913, |, 5.6
12680.5, 140.0, | , 30.3, 12.3, 569.0, | ,  5000,  4842, 15000, 14580, | , -3.4, 2488.0, 146.313, |, 13.1
12681.5, 140.2, | , 30.3, 10.3, 568.0, | ,  5000,  4844, 15000, 14662, | , -3.4, 2452.0, 144.820, |, 12.1
12682.5, 139.6, | , 30.3, 11.4, 568.7, | ,  5000,  4845, 15000, 14621, | , -3.4, 2448.1, 144.301, |, 13.2
12683.5, 140.6, | , 30.3, 2.5, 561.2, | ,  5000,  4836, 15000, 14535, | , -3.4, 2431.8, 142.645, |, 4.7
12684.5, 141.3, | , 30.3, 0.6, 559.5, | ,  5000,  4842, 15000, 14594, | , -3.4, 2434.0, 143.251, |, 3.2
12685.5, 141.2, | , 30.3, -0.0, 559.0, | ,  5000,  4844, 15000, 14625, | , -3.4, 2461.4, 145.102, |, 4.9
12686.5, 139.7, | , 30.3, 10.3, 567.4, | ,  5000,  4846, 15000, 14599, | , -3.4, 2450.7, 144.300, |, 11.3
12687.6, 139.6, | , 30.3, 11.7, 568.9, | ,  5000,  4847, 15000, 14590, | , -3.4, 2518.0, 148.187, |, 13.1
12688.6, 139.6, | , 30.3, 11.6, 568.2, | ,  5000,  4840, 15000, 14598, | , -3.4, 2509.0, 147.662, |, 13.2
12689.6, 140.6, | , 30.3, 2.5, 560.3, | ,  5000,  4843, 15000, 14614, | , -3.4, 2513.7, 148.087, |, 4.4
12690.6, 140.7, | , 30.3, 0.9, 559.8, | ,  5000,  4843, 15000, 14637, | , -3.4, 2487.5, 146.721, |, 2.8
12691.6, 140.1, | , 30.3, 10.3, 567.1, | ,  5000,  4839, 15000, 14534, | , -3.4, 2530.8, 148.454, |, 12.5
12692.6, 139.7, | , 30.3, 11.5, 567.0, | ,  5000,  4847, 15000, 14673, | , -3.4, 2555.7, 151.046, |, 13.1
12693.6, 139.6, | , 30.3, 10.9, 566.9, | ,  5000,  4845, 15000, 14568, | , -3.4, 2545.8, 149.635, |, 12.2
12694.6, 139.5, | , 30.3, 11.4, 567.4, | ,  5000,  4836, 15000, 14568, | , -3.4, 2512.8, 147.631, |, 13.6
12695.6, 141.4, | , 30.3, 0.3, 558.0, | ,  5000,  4842, 15000, 14668, | , -3.4, 2557.4, 151.065, |, 2.8
12696.7, 140.8, | , 30.3, 2.5, 560.1, | ,  5000,  4842, 15000, 14546, | , -3.4, 2553.1, 149.868, |, 3.7
12697.7, 139.6, | , 30.3, 11.4, 567.1, | ,  5000,  4841, 15000, 14575, | , -3.4, 2492.2, 146.524, |, 12.8
12698.7, 139.9, | , 30.3, 11.7, 566.9, | ,  5000,  4842, 15000, 14605, | , -3.4, 2594.2, 152.735, |, 13.6
12699.7, 139.9, | , 30.3, 12.4, 567.7, | ,  5000,  4841, 15000, 14620, | , -3.4, 2604.9, 153.478, |, 13.9
12700.7, 140.6, | , 30.3, 2.7, 559.7, | ,  5000,  4837, 15000, 14612, | , -3.4, 2607.5, 153.531, |, 4.9
12701.7, 141.3, | , 30.3, 0.5, 557.5, | ,  5000,  4837, 15000, 14598, | , -3.4, 2559.1, 150.580, |, 3.0
12702.7, 141.1, | , 30.3, 2.0, 560.0, | ,  5000,  4843, 15000, 14623, | , -3.4, 2537.7, 149.563, |, 6.2
12703.7, 139.5, | , 30.3, 11.8, 566.6, | ,  5000,  4843, 15000, 14587, | , -3.4, 2569.4, 151.151, |, 13.3
12704.7, 139.4, | , 30.3, 11.6, 566.8, | ,  5000,  4844, 15000, 14606, | , -3.4, 2583.5, 152.136, |, 13.4
12705.7, 139.9, | , 30.3, 12.2, 566.9, | ,  5000,  4841, 15000, 14556, | , -3.4, 2644.3, 155.284, |, 13.8
12706.7, 141.1, | , 30.3, 2.4, 559.1, | ,  5000,  4844, 15000, 14679, | , -3.4, 2633.6, 155.662, |, 5.0
12707.8, 140.8, | , 30.3, 0.2, 557.9, | ,  5000,  4841, 15000, 14538, | , -3.4, 2598.1, 152.438, |, 3.3
12708.8, 139.6, | , 30.3, 11.9, 566.6, | ,  5000,  4846, 15000, 14631, | , -3.4, 2608.8, 153.829, |, 13.8
12709.8, 140.0, | , 30.3, 12.4, 566.6, | ,  5000,  4847, 15000, 14650, | , -3.4, 2584.4, 152.559, |, 14.0
12710.8, 139.5, | , 30.3, 11.9, 566.0, | ,  5000,  4844, 15000, 14594, | , -3.4, 2578.4, 151.739, |, 13.4
12711.8, 139.7, | , 30.3, 10.5, 564.6, | ,  5000,  4835, 15000, 14537, | , -3.4, 2598.9, 152.423, |, 12.0
12712.8, 141.5, | , 30.3, -3.8, 552.7, | ,  5000,  4838, 15000, 14631, | , -3.4, 2692.8, 158.703, |, -1.2
12713.8, 141.2, | , 30.3, 0.5, 556.2, | ,  5000,  4847, 15000, 14632, | , -3.4, 2709.5, 159.764, |, 3.4
12714.8, 139.6, | , 30.3, 11.0, 565.3, | ,  5000,  4838, 15000, 14553, | , -3.4, 2618.6, 153.735, |, 13.0
12715.8, 139.5, | , 30.3, 11.6, 565.7, | ,  5000,  4838, 15000, 14631, | , -3.4, 2677.3, 157.799, |, 12.5
12716.9, 140.2, | , 30.3, 10.5, 564.2, | ,  5000,  4846, 15000, 14655, | , -3.4, 2661.5, 157.128, |, 12.1
12717.9, 140.6, | , 30.3, 2.2, 558.2, | ,  5000,  4842, 15000, 14537, | , -3.4, 2578.4, 151.274, |, 4.5
12718.9, 141.1, | , 30.3, -1.0, 555.3, | ,  5000,  4844, 15000, 14653, | , -3.4, 2629.8, 155.227, |, 1.9
12719.9, 140.4, | , 30.3, 0.0, 559.1, | ,  5000,  4838, 15000, 14592, | , -3.4, 2580.1, 151.774, |, 4.2
12720.9, 140.0, | , 30.3, 11.9, 565.3, | ,  5000,  4846, 15000, 14602, | , -3.4, 2681.6, 157.884, |, 13.3
12721.9, 139.7, | , 30.3, 10.2, 564.1, | ,  5000,  4835, 15000, 14541, | , -3.4, 2723.2, 159.728, |, 11.3
12722.9, 139.6, | , 30.3, 11.4, 564.7, | ,  5000,  4845, 15000, 14665, | , -3.4, 2684.2, 158.543, |, 12.2
12723.9, 141.1, | , 30.3, 1.5, 557.1, | ,  5000,  4840, 15000, 14635, | , -3.4, 2715.9, 160.120, |, 4.6
12724.9, 140.8, | , 30.3, 1.9, 556.0, | ,  5000,  4840, 15000, 14593, | , -3.4, 2661.1, 156.554, |, 2.4
12725.9, 139.6, | , 30.3, 11.6, 564.7, | ,  5000,  4842, 15000, 14630, | , -3.4, 2653.3, 156.415, |, 12.6
12727.0, 140.3, | , 30.3, 10.8, 563.8, | ,  5000,  4848, 15000, 14667, | , -3.4, 2678.6, 158.248, |, 11.9
12728.0, 139.9, | , 30.3, 12.4, 565.5, | ,  5000,  4845, 15000, 14618, | , -3.4, 2675.2, 157.624, |, 13.7
12729.0, 139.5, | , 30.3, 12.1, 565.0, | ,  5000,  4838, 15000, 14578, | , -3.4, 2649.1, 155.712, |, 13.4
12730.0, 140.6, | , 30.3, 2.2, 556.9, | ,  5000,  4839, 15000, 14643, | , -3.4, 2692.8, 158.816, |, 4.9
12731.0, 140.6, | , 30.3, 2.8, 557.3, | ,  5000,  4842, 15000, 14624, | , -3.4, 2646.5, 155.959, |, 5.4
12732.0, 140.1, | , 30.3, 11.0, 564.0, | ,  5000,  4845, 15000, 14594, | , -3.4, 2691.9, 158.404, |, 12.7
12733.0, 139.6, | , 30.3, 11.3, 564.4, | ,  5000,  4847, 15000, 14617, | , -3.4, 2686.8, 158.313, |, 12.9
12734.0, 139.9, | , 30.3, 12.1, 564.5, | ,  5000,  4841, 15000, 14580, | , -3.4, 2663.2, 156.581, |, 13.7
12735.0, 139.6, | , 30.3, 11.7, 564.4, | ,  5000,  4844, 15000, 14644, | , -3.4, 2749.3, 162.189, |, 13.5
12736.0, 140.7, | , 30.3, 2.2, 554.8, | ,  5000,  4843, 15000, 14606, | , -3.4, 2697.5, 158.821, |, 3.7
12737.1, 140.9, | , 30.3, 0.9, 554.2, | ,  5000,  4840, 15000, 14620, | , -3.4, 2642.6, 155.694, |, 2.4
12738.1, 139.9, | , 30.3, 12.5, 563.9, | ,  5000,  4848, 15000, 14635, | , -3.4, 2722.8, 160.585, |, 13.7
12739.1, 139.5, | , 30.3, 11.7, 564.5, | ,  5000,  4845, 15000, 14542, | , -3.4, 2672.6, 156.865, |, 13.4
12740.1, 139.6, | , 30.3, 11.8, 564.0, | ,  5000,  4839, 15000, 14587, | , -3.4, 2703.0, 158.957, |, 13.1
12741.1, 140.5, | , 30.3, 2.7, 557.1, | ,  5000,  4839, 15000, 14651, | , -3.4, 2710.3, 159.914, |, 5.3
12742.1, 140.9, | , 30.3, -0.5, 553.8, | ,  5000,  4837, 15000, 14597, | , -3.4, 2691.5, 158.346, |, 2.2
12743.1, 139.8, | , 30.3, 9.9, 563.1, | ,  5000,  4835, 15000, 14572, | , -3.4, 2672.6, 157.026, |, 11.6
12744.1, 139.6, | , 30.3, 11.5, 563.4, | ,  5000,  4844, 15000, 14656, | , -3.4, 2693.6, 159.008, |, 12.7
12745.1, 139.6, | , 30.3, 11.2, 563.5, | ,  5000,  4844, 15000, 14633, | , -3.4, 2656.3, 156.627, |, 13.3
12746.1, 139.9, | , 30.3, 11.6, 563.8, | ,  5000,  4845, 15000, 14614, | , -3.4, 2680.3, 157.894, |, 13.5
12747.1, 140.7, | , 30.3, 0.9, 554.8, | ,  5000,  4839, 15000, 14550, | , -3.4, 2719.3, 159.609, |, 4.1
12748.2, 140.9, | , 30.3, -0.5, 554.8, | ,  5000,  4841, 15000, 14655, | , -3.4, 2702.6, 159.508, |, 3.6
12749.2, 140.1, | , 30.3, 12.0, 564.1, | ,  5000,  4850, 15000, 14628, | , -3.4, 2681.2, 158.101, |, 13.1
12750.2, 139.8, | , 30.3, 11.5, 563.2, | ,  5000,  4842, 15000, 14566, | , -3.4, 2674.8, 157.157, |, 12.9
12751.2, 139.5, | , 30.3, 10.7, 563.2, | ,  5000,  4839, 15000, 14584, | , -3.4, 2612.2, 153.607, |, 12.5
12752.2, 139.7, | , 30.3, 9.3, 562.1, | ,  5000,  4839, 15000, 14588, | , -3.4, 2733.5, 160.753, |, 11.7
12753.2, 141.2, | , 30.3, 1.1, 555.2, | ,  5000,  4838, 15000, 14629, | , -3.4, 2740.7, 161.513, |, 3.2
12754.2, 140.5, | , 30.3, 2.7, 556.5, | ,  5000,  4844, 15000, 14590, | , -3.4, 2663.2, 156.689, |, 5.4
12755.2, 139.7, | , 30.3, 11.5, 563.9, | ,  5000,  4848, 15000, 14665, | , -3.4, 2655.5, 156.863, |, 13.0
12756.2, 139.9, | , 30.3, 12.1, 563.3, | ,  5000,  4840, 15000, 14612, | , -3.4, 2610.9, 153.758, |, 13.4
12757.3, 139.7, | , 30.3, 10.5, 562.6, | ,  5000,  4843, 15000, 14592, | , -3.4, 2715.5, 159.759, |, 12.1
12758.3, 140.6, | , 30.3, 2.8, 556.3, | ,  5000,  4836, 15000, 14646, | , -3.4, 2690.6, 158.686, |, 5.3
12759.3, 141.2, | , 30.3, 0.6, 554.6, | ,  5000,  4840, 15000, 14597, | , -3.4, 2662.3, 156.662, |, 4.6
12760.3, 140.9, | , 30.3, 0.2, 555.2, | ,  5000,  4838, 15000, 14617, | , -3.4, 2678.6, 157.763, |, 4.6
12761.3, 139.6, | , 30.3, 11.8, 563.1, | ,  5000,  4842, 15000, 14616, | , -3.4, 2725.3, 160.527, |, 13.4
12762.3, 139.8, | , 30.3, 10.7, 562.3, | ,  5000,  4841, 15000, 14567, | , -3.4, 2674.8, 157.150, |, 12.4
12763.3, 139.9, | , 30.3, 12.4, 563.9, | ,  5000,  4847, 15000, 14648, | , -3.4, 2695.3, 159.073, |, 13.7
12764.3, 140.6, | , 30.3, 2.7, 556.3, | ,  5000,  4840, 15000, 14617, | , -3.4, 2661.1, 156.745, |, 5.2
12765.3, 140.9, | , 30.3, 0.0, 555.1, | ,  5000,  4846, 15000, 14572, | , -3.4, 2621.2, 154.090, |, 3.5
12766.3, 139.6, | , 30.3, 11.1, 562.5, | ,  5000,  4839, 15000, 14596, | , -3.4, 2657.2, 156.346, |, 12.7
12767.4, 140.2, | , 30.3, 10.4, 561.8, | ,  5000,  4842, 15000, 14630, | , -3.4, 2691.5, 158.654, |, 11.6
12768.4, 139.6, | , 30.3, 10.8, 562.9, | ,  5000,  4845, 15000, 14607, | , -3.4, 2688.0, 158.292, |, 12.6
12769.4, 139.6, | , 30.3, 10.8, 562.1, | ,  5000,  4841, 15000, 14536, | , -3.4, 2687.2, 157.630, |, 12.7
12770.4, 141.2, | , 30.3, 1.1, 554.7, | ,  5000,  4839, 15000, 14649, | , -3.4, 2638.8, 155.685, |, 4.2
12771.4, 140.5, | , 30.3, 3.4, 555.9, | ,  5000,  4842, 15000, 14639, | , -3.4, 2644.8, 155.987, |, 5.7
12772.4, 139.9, | , 30.3, 10.0, 562.4, | ,  5000,  4850, 15000, 14598, | , -3.4, 2679.0, 157.725, |, 11.6
12773.4, 139.9, | , 30.3, 11.6, 563.1, | ,  5000,  4838, 15000, 14541, | , -3.4, 2611.4, 153.206, |, 13.5
12774.4, 140.1, | , 30.3, 12.1, 562.9, | ,  5000,  4842, 15000, 14677, | , -3.4, 2664.1, 157.421, |, 13.4
12775.4, 140.5, | , 30.3, 1.8, 555.3, | ,  5000,  4838, 15000, 14564, | , -3.4, 2640.5, 155.094, |, 4.8
12776.5, 140.8, | , 30.3, 0.2, 550.9, | ,  5000,  4842, 15000, 14591, | , -3.4, 2732.2, 160.725, |, 2.7
12777.5, 141.3, | , 30.3, 0.9, 552.9, | ,  5000,  4846, 15000, 14626, | , -3.4, 2659.8, 156.789, |, 3.8
12778.5, 139.7, | , 30.3, 11.5, 562.2, | ,  5000,  4849, 15000, 14606, | , -3.4, 2636.6, 155.297, |, 13.0
12779.5, 139.6, | , 30.3, 11.2, 562.8, | ,  5000,  4843, 15000, 14579, | , -3.4, 2613.9, 153.700, |, 13.5
12780.5, 139.9, | , 30.3, 12.5, 563.1, | ,  5000,  4839, 15000, 14620, | , -3.4, 2646.5, 155.913, |, 13.7
12781.5, 140.9, | , 30.3, 3.2, 555.9, | ,  5000,  4844, 15000, 14624, | , -3.4, 2651.2, 156.249, |, 5.7
12782.5, 140.8, | , 30.3, 0.6, 552.9, | ,  5000,  4841, 15000, 14539, | , -3.4, 2683.8, 157.458, |, 3.0
12783.5, 139.9, | , 30.3, 11.7, 563.3, | ,  5000,  4847, 15000, 14684, | , -3.4, 2691.9, 159.156, |, 13.8
12784.5, 140.1, | , 30.3, 10.3, 562.2, | ,  5000,  4842, 15000, 14564, | , -3.4, 2658.1, 156.162, |, 12.9
12785.6, 139.5, | , 30.3, 11.9, 562.5, | ,  5000,  4842, 15000, 14645, | , -3.4, 2562.5, 151.186, |, 13.5
12786.6, 139.7, | , 30.3, 11.7, 562.3, | ,  5000,  4850, 15000, 14662, | , -3.4, 2715.0, 160.368, |, 13.3
12787.6, 141.2, | , 30.3, 0.5, 553.8, | ,  5000,  4836, 15000, 14542, | , -3.4, 2590.8, 151.996, |, 3.3
12788.6, 140.6, | , 30.3, 3.7, 555.3, | ,  5000,  4838, 15000, 14582, | , -3.4, 2636.6, 155.010, |, 5.9
12789.6, 139.7, | , 30.3, 11.3, 562.2, | ,  5000,  4844, 15000, 14632, | , -3.4, 2633.6, 155.288, |, 13.3
12790.6, 139.6, | , 30.3, 11.7, 562.6, | ,  5000,  4842, 15000, 14572, | , -3.4, 2640.1, 155.165, |, 13.9
12791.6, 139.9, | , 30.3, 12.1, 562.5, | ,  5000,  4841, 15000, 14605, | , -3.4, 2648.2, 155.898, |, 13.6
12792.6, 140.7, | , 30.3, 1.7, 554.4, | ,  5000,  4840, 15000, 14677, | , -3.4, 2618.2, 154.707, |, 4.4
12793.6, 140.6, | , 30.3, 2.8, 556.0, | ,  5000,  4841, 15000, 14590, | , -3.4, 2663.6, 156.682, |, 5.8
12794.6, 141.3, | , 30.3, 2.0, 553.9, | ,  5000,  4839, 15000, 14567, | , -3.4, 2652.9, 155.852, |, 4.5
12795.7, 139.6, | , 30.3, 11.2, 561.8, | ,  5000,  4842, 15000, 14608, | , -3.4, 2607.9, 153.568, |, 13.1
12796.7, 139.6, | , 30.3, 11.3, 561.9, | ,  5000,  4844, 15000, 14612, | , -3.4, 2602.8, 153.312, |, 12.6
12797.7, 140.0, | , 30.3, 10.7, 561.5, | ,  5000,  4844, 15000, 14647, | , -3.4, 2601.9, 153.538, |, 12.7
12798.7, 141.0, | , 30.3, 2.3, 554.5, | ,  5000,  4839, 15000, 14567, | , -3.4, 2649.9, 155.676, |, 5.3
12799.7, 140.9, | , 30.3, 0.0, 553.6, | ,  5000,  4844, 15000, 14695, | , -3.4, 2682.0, 158.641, |, 3.7
12800.7, 139.6, | , 30.3, 11.5, 561.7, | ,  5000,  4845, 15000, 14617, | , -3.4, 2634.1, 155.206, |, 12.7
12801.7, 139.9, | , 30.3, 12.0, 561.6, | ,  5000,  4846, 15000, 14614, | , -3.4, 2596.4, 152.970, |, 13.2
12802.7, 140.2, | , 30.3, 10.6, 561.1, | ,  5000,  4843, 15000, 14575, | , -3.4, 2652.5, 155.923, |, 12.3
12803.7, 139.6, | , 30.3, 11.6, 561.6, | ,  5000,  4840, 15000, 14647, | , -3.4, 2645.6, 156.083, |, 12.7
12804.8, 141.3, | , 30.3, 1.3, 553.2, | ,  5000,  4845, 15000, 14658, | , -3.4, 2616.1, 154.460, |, 3.7
12805.8, 141.0, | , 30.3, 3.2, 554.9, | ,  5000,  4840, 15000, 14534, | , -3.4, 2571.1, 150.814, |, 5.7
12806.8, 139.6, | , 30.3, 11.5, 560.8, | ,  5000,  4842, 15000, 14619, | , -3.4, 2622.1, 154.486, |, 13.0
12807.8, 139.8, | , 30.3, 10.1, 560.6, | ,  5000,  4846, 15000, 14579, | , -3.4, 2617.4, 153.929, |, 11.8
12808.8, 139.5, | , 30.3, 12.0, 562.1, | ,  5000,  4845, 15000, 14602, | , -3.4, 2655.1, 156.313, |, 13.3
12809.8, 140.5, | , 30.3, 2.7, 554.8, | ,  5000,  4842, 15000, 14560, | , -3.4, 2621.2, 153.972, |, 5.2
12810.8, 140.8, | , 30.3, 0.3, 553.2, | ,  5000,  4842, 15000, 14636, | , -3.4, 2598.9, 153.265, |, 4.0
12811.8, 140.6, | , 30.3, 2.6, 553.0, | ,  5000,  4846, 15000, 14571, | , -3.4, 2538.9, 149.263, |, 4.2
12812.8, 140.1, | , 30.3, 11.0, 560.1, | ,  5000,  4839, 15000, 14601, | , -3.4, 2588.2, 152.335, |, 12.4
12813.8, 139.6, | , 30.3, 11.8, 561.8, | ,  5000,  4842, 15000, 14618, | , -3.4, 2585.2, 152.314, |, 13.3
12814.9, 139.5, | , 30.3, 11.9, 562.1, | ,  5000,  4843, 15000, 14628, | , -3.4, 2603.6, 153.485, |, 13.8
12815.9, 141.0, | , 30.3, 2.9, 554.6, | ,  5000,  4843, 15000, 14619, | , -3.4, 2666.6, 157.112, |, 5.2
12816.9, 140.9, | , 30.3, 3.9, 555.5, | ,  5000,  4840, 15000, 14563, | , -3.4, 2560.4, 150.413, |, 6.4
12817.9, 139.6, | , 30.3, 10.5, 560.6, | ,  5000,  4839, 15000, 14609, | , -3.4, 2569.4, 151.285, |, 12.0
12818.9, 139.8, | , 30.3, 11.8, 562.4, | ,  5000,  4842, 15000, 14544, | , -3.4, 2600.6, 152.639, |, 13.7
12819.9, 139.8, | , 30.3, 12.3, 562.1, | ,  5000,  4837, 15000, 14618, | , -3.4, 2633.2, 155.096, |, 13.8
12820.9, 139.6, | , 30.3, 11.9, 561.9, | ,  5000,  4851, 15000, 14618, | , -3.4, 2610.1, 153.842, |, 13.3
12821.9, 141.1, | , 30.3, -2.9, 549.2, | ,  5000,  4840, 15000, 14587, | , -3.4, 2631.9, 154.798, |, 0.1
12822.9, 141.1, | , 30.3, 0.0, 552.6, | ,  5000,  4840, 15000, 14644, | , -3.4, 2565.5, 151.346, |, 4.1
12823.9, 139.7, | , 30.3, 11.5, 561.1, | ,  5000,  4844, 15000, 14577, | , -3.4, 2575.8, 151.453, |, 12.7
12824.9, 139.6, | , 30.3, 11.0, 560.6, | ,  5000,  4840, 15000, 14649, | , -3.4, 2607.5, 153.852, |, 12.9
12826.0, 139.6, | , 30.3, 10.9, 556.4, | ,  5000,  4846, 15000, 14681, | , -3.4, 2588.6, 153.043, |, 12.8
12827.0, 141.0, | , 30.3, 2.4, 554.4, | ,  5000,  4845, 15000, 14568, | , -3.4, 2544.5, 149.564, |, 4.9
12828.0, 141.4, | , 30.3, -0.1, 551.4, | ,  5000,  4846, 15000, 14639, | , -3.4, 2583.9, 152.438, |, 2.4
12829.0, 140.8, | , 30.3, -0.1, 551.9, | ,  5000,  4842, 15000, 14608, | , -3.4, 2536.4, 149.363, |, 2.6
12830.0, 139.6, | , 30.3, 11.2, 561.3, | ,  5000,  4848, 15000, 14602, | , -3.4, 2654.2, 156.292, |, 13.1
12831.0, 140.0, | , 30.3, 12.0, 561.7, | ,  5000,  4851, 15000, 14633, | , -3.4, 2610.9, 154.011, |, 13.2
12832.0, 140.0, | , 30.3, 11.7, 561.2, | ,  5000,  4845, 15000, 14606, | , -3.4, 2563.4, 150.965, |, 13.2
12833.0, 140.7, | , 30.3, 1.2, 553.0, | ,  5000,  4842, 15000, 14638, | , -3.4, 2573.2, 151.766, |, 3.4
12834.0, 141.2, | , 30.3, 2.1, 552.5, | ,  5000,  4844, 15000, 14647, | , -3.4, 2556.5, 150.868, |, 3.4
12835.0, 140.0, | , 30.3, 11.9, 561.1, | ,  5000,  4845, 15000, 14548, | , -3.4, 2552.2, 149.852, |, 12.9
12836.0, 139.7, | , 30.3, 11.6, 561.3, | ,  5000,  4845, 15000, 14626, | , -3.4, 2613.9, 154.084, |, 12.8
12837.1, 139.6, | , 30.3, 11.2, 560.0, | ,  5000,  4846, 15000, 14658, | , -3.4, 2576.7, 152.153, |, 12.9
12838.1, 140.2, | , 30.3, 11.3, 560.9, | ,  5000,  4849, 15000, 14614, | , -3.4, 2583.9, 152.265, |, 12.7
12839.1, 140.7, | , 30.3, 0.9, 552.6, | ,  5000,  4837, 15000, 14575, | , -3.4, 2529.1, 148.647, |, 3.7
12840.1, 140.6, | , 30.3, 2.6, 553.6, | ,  5000,  4842, 15000, 14607, | , -3.4, 2554.4, 150.414, |, 5.0
12841.1, 139.5, | , 30.3, 11.8, 561.5, | ,  5000,  4845, 15000, 14603, | , -3.4, 2615.2, 153.981, |, 13.8
12842.1, 139.8, | , 30.3, 12.4, 561.7, | ,  5000,  4847, 15000, 14606, | , -3.4, 2648.2, 155.958, |, 13.1
12843.1, 139.6, | , 30.3, 12.1, 561.4, | ,  5000,  4845, 15000, 14651, | , -3.4, 2610.1, 154.057, |, 13.4
12844.1, 139.6, | , 30.3, 11.7, 561.7, | ,  5000,  4845, 15000, 14656, | , -3.4, 2546.2, 150.337, |, 13.5
12845.1, 140.6, | , 30.3, 1.7, 552.0, | ,  5000,  4842, 15000, 14602, | , -3.4, 2508.1, 147.660, |, 4.0
12846.1, 141.0, | , 30.3, 2.1, 552.6, | ,  5000,  4838, 15000, 14576, | , -3.4, 2559.9, 150.475, |, 4.3
12847.2, 139.6, | , 30.3, 11.9, 561.1, | ,  5000,  4849, 15000, 14632, | , -3.4, 2556.5, 150.785, |, 12.7
12848.2, 139.7, | , 30.3, 10.3, 560.4, | ,  5000,  4846, 15000, 14659, | , -3.4, 2495.2, 147.368, |, 12.5
12849.2, 139.9, | , 30.3, 12.3, 561.8, | ,  5000,  4846, 15000, 14605, | , -3.4, 2568.9, 151.291, |, 13.4
12850.2, 140.6, | , 30.3, 1.7, 552.9, | ,  5000,  4833, 15000, 14539, | , -3.4, 2570.2, 150.752, |, 4.7
12851.2, 140.6, | , 30.3, 0.6, 552.6, | ,  5000,  4837, 15000, 14643, | , -3.4, 2648.2, 156.175, |, 3.4
12852.2, 140.3, | , 30.3, 9.0, 559.4, | ,  5000,  4844, 15000, 14574, | , -3.4, 2598.9, 152.787, |, 11.5
12853.2, 140.3, | , 30.3, 10.1, 559.3, | ,  5000,  4847, 15000, 14598, | , -3.4, 2583.5, 152.101, |, 12.1
12854.2, 139.6, | , 30.3, 11.0, 560.3, | ,  5000,  4845, 15000, 14620, | , -3.4, 2501.2, 147.410, |, 13.3
12855.2, 139.7, | , 30.3, 10.5, 559.8, | ,  5000,  4849, 15000, 14677, | , -3.4, 2516.7, 148.787, |, 11.9
12856.3, 141.0, | , 30.3, 2.9, 553.9, | ,  5000,  4839, 15000, 14613, | , -3.4, 2569.8, 151.349, |, 5.0
12857.3, 140.9, | , 30.3, 0.1, 552.1, | ,  5000,  4842, 15000, 14549, | , -3.4, 2586.9, 151.869, |, 2.6
12858.3, 139.8, | , 30.3, 10.2, 558.3, | ,  5000,  4843, 15000, 14617, | , -3.4, 2554.8, 150.528, |, 11.7
12859.3, 139.9, | , 30.3, 11.5, 560.6, | ,  5000,  4840, 15000, 14579, | , -3.4, 2594.6, 152.543, |, 13.7
12860.3, 139.6, | , 30.3, 11.5, 560.8, | ,  5000,  4845, 15000, 14641, | , -3.4, 2595.9, 153.144, |, 12.9
12861.3, 139.6, | , 30.3, 11.5, 560.2, | ,  5000,  4845, 15000, 14638, | , -3.4, 2552.2, 150.548, |, 12.7
12862.3, 140.9, | , 30.3, 0.9, 551.3, | ,  5000,  4842, 15000, 14580, | , -3.4, 2528.2, 148.676, |, 4.1
12863.3, 141.1, | , 30.3, 0.0, 550.9, | ,  5000,  4837, 15000, 14592, | , -3.4, 2497.0, 146.892, |, 2.1
12864.3, 139.6, | , 30.3, 11.5, 560.3, | ,  5000,  4847, 15000, 14611, | , -3.4, 2563.4, 151.012, |, 12.7
12865.3, 139.6, | , 30.3, 11.6, 560.8, | ,  5000,  4841, 15000, 14586, | , -3.4, 2543.7, 149.615, |, 13.4
12866.4, 139.9, | , 30.3, 12.1, 560.4, | ,  5000,  4845, 15000, 14658, | , -3.4, 2551.8, 150.681, |, 13.4
12867.4, 140.8, | , 30.3, 3.2, 553.8, | ,  5000,  4840, 15000, 14534, | , -3.4, 2580.9, 151.388, |, 5.6
12868.4, 140.8, | , 30.3, -0.4, 551.4, | ,  5000,  4841, 15000, 14617, | , -3.4, 2559.5, 150.793, |, 2.8
12869.4, 140.9, | , 30.3, 3.6, 552.0, | ,  5000,  4845, 15000, 14592, | , -3.4, 2598.5, 152.917, |, 4.6
12870.4, 139.6, | , 30.3, 11.6, 560.8, | ,  5000,  4845, 15000, 14551, | , -3.4, 2539.8, 149.156, |, 13.3
12871.4, 139.5, | , 30.3, 11.9, 560.9, | ,  5000,  4842, 15000, 14644, | , -3.4, 2515.8, 148.431, |, 13.4
12872.4, 139.7, | , 30.3, 12.0, 560.4, | ,  5000,  4848, 15000, 14653, | , -3.4, 2547.9, 150.441, |, 12.8
12873.4, 140.6, | , 30.3, 1.5, 552.3, | ,  5000,  4840, 15000, 14564, | , -3.4, 2485.8, 146.052, |, 4.0
12874.4, 140.9, | , 30.3, 0.9, 553.5, | ,  5000,  4841, 15000, 14555, | , -3.4, 2571.1, 150.987, |, 4.9
12875.4, 139.5, | , 30.3, 11.8, 560.5, | ,  5000,  4844, 15000, 14567, | , -3.4, 2586.5, 152.005, |, 13.4
12876.5, 139.9, | , 30.3, 12.2, 560.8, | ,  5000,  4844, 15000, 14635, | , -3.4, 2600.2, 153.341, |, 13.5
12877.5, 139.9, | , 30.3, 12.3, 560.8, | ,  5000,  4844, 15000, 14633, | , -3.4, 2607.5, 153.760, |, 14.0
12878.5, 139.7, | , 30.3, 10.4, 559.7, | ,  5000,  4847, 15000, 14587, | , -3.4, 2590.8, 152.442, |, 12.0
12879.5, 140.7, | , 30.3, 0.8, 551.7, | ,  5000,  4841, 15000, 14624, | , -3.4, 2586.5, 152.434, |, 3.6
12880.5, 140.8, | , 30.3, 4.1, 554.1, | ,  5000,  4841, 15000, 14619, | , -3.4, 2586.5, 152.391, |, 5.5
12881.5, 139.9, | , 30.3, 11.9, 560.0, | ,  5000,  4841, 15000, 14577, | , -3.4, 2586.9, 152.089, |, 13.4
12882.5, 139.6, | , 30.3, 11.0, 560.0, | ,  5000,  4846, 15000, 14645, | , -3.4, 2586.5, 152.635, |, 13.2
12883.5, 139.9, | , 30.3, 9.6, 559.1, | ,  5000,  4848, 15000, 14594, | , -3.4, 2600.2, 153.048, |, 11.8
12884.5, 141.1, | , 30.3, 2.6, 553.1, | ,  5000,  4840, 15000, 14586, | , -3.4, 2586.1, 152.097, |, 4.7
12885.5, 140.8, | , 30.3, -0.2, 550.5, | ,  5000,  4840, 15000, 14671, | , -3.4, 2585.2, 152.716, |, 2.2
12886.5, 140.8, | , 30.3, 0.1, 552.0, | ,  5000,  4845, 15000, 14610, | , -3.4, 2582.2, 152.101, |, 4.4
12887.6, 139.6, | , 30.3, 11.5, 559.7, | ,  5000,  4842, 15000, 14581, | , -3.4, 2588.6, 152.225, |, 12.6
12888.6, 139.7, | , 30.3, 8.9, 559.1, | ,  5000,  4842, 15000, 14628, | , -3.4, 2589.5, 152.647, |, 11.9
12889.6, 139.6, | , 30.3, 11.5, 559.8, | ,  5000,  4843, 15000, 14598, | , -3.4, 2600.6, 153.067, |, 12.7
12890.6, 140.6, | , 30.3, 2.6, 552.4, | ,  5000,  4843, 15000, 14550, | , -3.4, 2595.5, 152.390, |, 4.7
12891.6, 140.8, | , 30.3, 1.8, 553.0, | ,  5000,  4837, 15000, 14531, | , -3.4, 2580.5, 151.319, |, 5.4
12892.6, 140.0, | , 30.3, 11.8, 560.1, | ,  5000,  4847, 15000, 14665, | , -3.4, 2592.1, 153.125, |, 13.0
12893.6, 139.8, | , 30.3, 10.1, 558.4, | ,  5000,  4845, 15000, 14607, | , -3.4, 2617.4, 154.140, |, 11.7
12894.6, 139.7, | , 30.3, 11.3, 560.3, | ,  5000,  4842, 15000, 14602, | , -3.4, 2605.4, 153.369, |, 13.3
12895.6, 139.9, | , 30.3, 12.1, 560.3, | ,  5000,  4840, 15000, 14605, | , -3.4, 179.1, 10.568, |, 13.6
12896.6, 141.3, | , 30.3, -4.8, 546.5, | ,  5000,  4842, 15000, 14663, | , -3.4, 230.9, 13.668, |, -1.4
12897.7, 140.4, | , 30.3, 3.5, 553.6, | ,  5000,  4843, 15000, 14542, | , -3.4, 242.0, 14.240, |, 5.9
12898.7, 140.2, | , 30.3, 11.1, 559.6, | ,  5000,  4846, 15000, 14640, | , -3.4, 298.6, 17.657, |, 12.7
12899.7, 139.9, | , 30.3, 12.4, 560.5, | ,  5000,  4846, 15000, 14610, | , -3.4, 322.6, 19.045, |, 13.9
12900.7, 139.6, | , 30.3, 12.0, 560.4, | ,  5000,  4843, 15000, 14557, | , -3.4, 345.7, 20.351, |, 13.3
12901.7, 139.7, | , 30.3, 11.1, 558.5, | ,  5000,  4840, 15000, 14638, | , -3.4, 386.4, 22.838, |, 11.7
12902.7, 141.0, | , 30.3, 0.8, 551.7, | ,  5000,  4844, 15000, 14631, | , -3.4, 442.1, 26.125, |, 3.6
12903.7, 141.0, | , 30.3, 3.3, 552.4, | ,  5000,  4842, 15000, 14544, | , -3.4, 476.4, 28.021, |, 4.0
12904.7, 139.6, | , 30.3, 11.1, 559.8, | ,  5000,  4841, 15000, 14614, | , -3.4, 476.4, 28.121, |, 12.8
12905.7, 140.0, | , 30.3, 12.0, 560.4, | ,  5000,  4848, 15000, 14665, | , -3.4, 509.8, 30.181, |, 12.9
12906.7, 139.9, | , 30.3, 12.0, 560.1, | ,  5000,  4836, 15000, 14530, | , -3.4, 555.7, 32.646, |, 13.3
12907.8, 140.8, | , 30.3, 2.1, 552.2, | ,  5000,  4845, 15000, 14662, | , -3.4, 559.1, 33.086, |, 4.9
12908.8, 140.9, | , 30.3, 0.1, 551.0, | ,  5000,  4837, 15000, 14656, | , -3.4, 631.9, 37.368, |, 2.7
12909.8, 139.9, | , 30.3, 11.8, 559.9, | ,  5000,  4840, 15000, 14546, | , -3.4, 666.2, 39.178, |, 13.3
12910.8, 139.6, | , 30.3, 11.4, 559.2, | ,  5000,  4846, 15000, 14652, | , -3.4, 694.5, 41.075, |, 13.0
12911.8, 139.5, | , 30.3, 11.4, 559.6, | ,  5000,  4846, 15000, 14586, | , -3.4, 710.8, 41.894, |, 13.1
12912.8, 139.6, | , 30.3, 11.5, 559.9, | ,  5000,  4845, 15000, 14568, | , -3.4, 718.1, 42.283, |, 13.6
12913.8, 141.0, | , 30.3, 2.3, 551.9, | ,  5000,  4840, 15000, 14659, | , -3.4, 734.8, 43.458, |, 4.5
12914.8, 140.5, | , 30.3, 2.2, 552.0, | ,  5000,  4845, 15000, 14555, | , -3.4, 779.7, 45.880, |, 5.3
12915.8, 139.5, | , 30.3, 11.4, 560.1, | ,  5000,  4845, 15000, 14580, | , -3.4, 808.9, 47.655, |, 13.1
12916.8, 139.9, | , 30.3, 12.4, 559.6, | ,  5000,  4845, 15000, 14637, | , -3.4, 887.7, 52.449, |, 13.9
12917.9, 139.9, | , 30.3, 12.4, 560.1, | ,  5000,  4848, 15000, 14629, | , -3.4, 890.7, 52.614, |, 13.7
12918.9, 139.7, | , 30.3, 9.7, 558.6, | ,  5000,  4841, 15000, 14571, | , -3.4, 916.0, 53.923, |, 12.0
12919.9, 141.1, | , 30.3, 1.1, 551.3, | ,  5000,  4839, 15000, 14648, | , -3.4, 940.4, 55.574, |, 4.4
12920.9, 141.0, | , 30.3, 0.6, 548.3, | ,  5000,  4846, 15000, 14662, | , -3.4, 968.7, 57.306, |, 3.7
12921.9, 139.6, | , 30.3, 11.1, 559.3, | ,  5000,  4844, 15000, 14525, | , -3.4, 1035.1, 60.794, |, 12.9
12922.9, 139.6, | , 30.3, 10.3, 558.7, | ,  5000,  4840, 15000, 14601, | , -3.4, 1018.0, 60.010, |, 12.7
12923.9, 140.2, | , 30.3, 10.1, 558.2, | ,  5000,  4844, 15000, 14633, | , -3.4, 1060.0, 62.600, |, 11.6
12924.9, 141.1, | , 30.3, 3.0, 552.3, | ,  5000,  4843, 15000, 14613, | , -3.4, 1092.5, 64.453, |, 5.4
