Repository: jdhuang-csm/Ru-BCA

## Methods
* (BaO)<sub>x</sub>-(CaO)<sub>y</sub>-(Al<sub>2</sub>O<sub>3</sub>)<sub>1-x-y</sub> (BCA) catalyst supports were synthesized via sol-gel and solid-state methods. 
* Ru/BCA catalysts were prepared via incipient wetness impregnation to achieve 1 wt. % Ru loading.
* Ammonia synthesis rates were measured for Ru/BCA catalysts in a packed-bed reactor at 480-600<sup>o</sup>C, 10 bar, and space velocities up to 1.3 x 10<sup>6</sup> ml g<sub>cat</sub><sup>-1</sup> h<sup>-1</sup>.
* A machine learning (ML) model was employed to improve understanding of the behavior of Ru/BCA catalysts.
* A microkinetic model was developed to describe the best-performing catalyst.

File: data/init_files_Cadigan/BAdC_doubann_2017-06-16-01.txt (part 33 of 43)
********** Start test **********
Elapsed time, Pressure, | , LJtemp(C), Inner-Temp, Outer-Temp, | , N2-set, N2-flow, H2-set, H2-flow, | , pH, NH3_ppm, NH3_Prod_rate, |, In222Temp
12588.6, 141.2, | , 27.4, 4.4, 580.7, | ,  2000,  1929,  6000,  5830, | , -3.4, 769.5, 15.567, |, 6.0
12589.7, 141.6, | , 27.4, 2.4, 580.3, | ,  2000,  1926,  6000,  5873, | , -3.4, 741.2, 15.073, |, 4.4
12590.7, 140.8, | , 27.4, 10.9, 586.3, | ,  2000,  1930,  6000,  5887, | , -3.4, 751.9, 15.326, |, 11.6
12591.7, 140.1, | , 27.4, 11.2, 586.9, | ,  2000,  1932,  6000,  5861, | , -3.4, 742.9, 15.095, |, 11.9
12592.7, 140.2, | , 27.4, 11.5, 587.0, | ,  2000,  1929,  6000,  5867, | , -3.4, 750.6, 15.258, |, 11.8
12593.7, 140.3, | , 27.4, 12.5, 587.8, | ,  2000,  1928,  6000,  5857, | , -3.4, 759.2, 15.410, |, 13.0
12594.7, 141.7, | , 27.4, 4.2, 581.2, | ,  2000,  1922,  6000,  5845, | , -3.4, 742.9, 15.043, |, 5.7
12595.7, 141.7, | , 27.4, 2.4, 580.2, | ,  2000,  1927,  6000,  5843, | , -3.4, 738.2, 14.955, |, 3.9
12596.8, 140.5, | , 27.4, 12.2, 587.7, | ,  2000,  1934,  6000,  5885, | , -3.4, 740.3, 15.094, |, 12.9
12597.8, 140.5, | , 27.4, 12.3, 587.8, | ,  2000,  1933,  6000,  5858, | , -3.4, 751.9, 15.273, |, 13.0
12598.8, 140.1, | , 27.4, 11.8, 587.2, | ,  2000,  1932,  6000,  5841, | , -3.4, 726.6, 14.727, |, 12.4
12599.8, 141.3, | , 27.4, 4.8, 582.1, | ,  2000,  1927,  6000,  5860, | , -3.4, 733.0, 14.884, |, 6.6
12600.8, 141.7, | , 27.4, 5.2, 582.3, | ,  2000,  1924,  6000,  5854, | , -3.4, 748.0, 15.170, |, 6.9
12601.8, 140.3, | , 27.4, 12.4, 587.4, | ,  2000,  1932,  6000,  5859, | , -3.4, 741.6, 15.065, |, 12.2
12602.8, 140.1, | , 27.4, 11.7, 586.6, | ,  2000,  1931,  6000,  5869, | , -3.4, 743.3, 15.119, |, 12.1
12603.8, 140.4, | , 27.4, 12.3, 587.6, | ,  2000,  1931,  6000,  5845, | , -3.4, 735.6, 14.916, |, 12.9
12604.8, 140.1, | , 27.4, 11.7, 587.1, | ,  2000,  1929,  6000,  5859, | , -3.4, 736.5, 14.954, |, 12.3
12605.8, 141.3, | , 27.4, 4.1, 581.1, | ,  2000,  1927,  6000,  5855, | , -3.4, 734.3, 14.901, |, 5.7
12606.9, 141.3, | , 27.4, 5.4, 581.1, | ,  2000,  1929,  6000,  5858, | , -3.4, 731.3, 14.848, |, 7.5
12607.9, 140.4, | , 27.4, 11.9, 587.7, | ,  2000,  1929,  6000,  5833, | , -3.4, 736.0, 14.899, |, 12.6
12608.9, 140.0, | , 27.4, 11.8, 587.4, | ,  2000,  1924,  6000,  5832, | , -3.4, 749.8, 15.163, |, 12.4
12609.9, 139.9, | , 27.4, 11.6, 587.6, | ,  2000,  1928,  6000,  5863, | , -3.4, 733.0, 14.890, |, 12.8
12610.9, 140.7, | , 27.4, 11.4, 586.7, | ,  2000,  1930,  6000,  5887, | , -3.4, 731.8, 14.916, |, 11.8
12611.9, 141.5, | , 27.4, 2.2, 581.2, | ,  2000,  1923,  6000,  5821, | , -3.4, 737.8, 14.897, |, 5.6
12612.9, 141.7, | , 27.4, 2.7, 580.1, | ,  2000,  1930,  6000,  5890, | , -3.4, 760.5, 15.507, |, 4.4
12613.9, 140.1, | , 27.4, 11.2, 586.7, | ,  2000,  1929,  6000,  5841, | , -3.4, 746.3, 15.121, |, 12.1
12615.0, 140.5, | , 27.4, 12.1, 587.0, | ,  2000,  1935,  6000,  5833, | , -3.4, 738.2, 14.954, |, 12.5
12616.0, 140.4, | , 27.4, 10.1, 586.2, | ,  2000,  1929,  6000,  5884, | , -3.4, 731.8, 14.908, |, 11.1
12617.0, 141.3, | , 27.4, 4.7, 581.4, | ,  2000,  1926,  6000,  5825, | , -3.4, 761.8, 15.395, |, 5.7
12618.0, 141.6, | , 27.4, 5.8, 582.7, | ,  2000,  1932,  6000,  5840, | , -3.4, 737.8, 14.950, |, 7.0
12619.0, 140.0, | , 27.4, 11.3, 586.5, | ,  2000,  1924,  6000,  5838, | , -3.4, 730.5, 14.785, |, 11.9
12620.0, 140.0, | , 27.4, 11.3, 587.0, | ,  2000,  1934,  6000,  5862, | , -3.4, 733.9, 14.918, |, 12.1
12621.0, 140.9, | , 27.4, 11.3, 586.6, | ,  2000,  1930,  6000,  5897, | , -3.4, 738.2, 15.064, |, 11.5
12622.0, 140.1, | , 27.4, 11.9, 587.2, | ,  2000,  1929,  6000,  5848, | , -3.4, 743.3, 15.072, |, 12.2
12623.0, 141.2, | , 27.4, 4.9, 581.5, | ,  2000,  1927,  6000,  5845, | , -3.4,  10.3, 0.208, |, 6.3
12624.0, 141.1, | , 27.4, 6.3, 582.4, | ,  2000,  1928,  6000,  5859, | , -3.4,  18.8, 0.383, |, 6.5
12625.1, 140.4, | , 27.4, 12.3, 587.9, | ,  2000,  1932,  6000,  5828, | , -3.4,  28.3, 0.572, |, 12.9
12626.1, 140.3, | , 27.4, 10.6, 586.1, | ,  2000,  1928,  6000,  5864, | , -3.4,  72.0, 1.463, |, 11.5
12627.1, 140.0, | , 27.5, 11.8, 587.2, | ,  2000,  1929,  6000,  5875, | , -3.4,  46.7, 0.950, |, 12.3
12628.1, 140.4, | , 27.5, 12.4, 587.7, | ,  2000,  1922,  6000,  5837, | , -3.4,  53.5, 1.084, |, 12.9
12629.1, 141.8, | , 27.4, 4.4, 581.4, | ,  2000,  1931,  6000,  5841, | , -3.4,  72.4, 1.468, |, 5.5
12630.1, 141.7, | , 27.4, 2.7, 580.2, | ,  2000,  1930,  6000,  5862, | , -3.4,  71.1, 1.445, |, 4.3
12631.1, 140.5, | , 27.4, 10.9, 587.0, | ,  2000,  1933,  6000,  5873, | , -3.4,  99.4, 2.024, |, 12.0
12632.1, 140.3, | , 27.4, 12.5, 587.7, | ,  2000,  1927,  6000,  5840, | , -3.4,  91.2, 1.849, |, 12.8
12633.1, 139.9, | , 27.4, 11.9, 587.1, | ,  2000,  1931,  6000,  5866, | , -3.4, 104.1, 2.118, |, 12.3
12634.2, 141.4, | , 27.4, 4.8, 581.6, | ,  2000,  1929,  6000,  5862, | , -3.4, 134.9, 2.743, |, 6.7
12635.2, 141.5, | , 27.4, 6.5, 582.7, | ,  2000,  1925,  6000,  5815, | , -3.4, 119.5, 2.414, |, 7.1
12636.2, 140.6, | , 27.4, 11.5, 586.7, | ,  2000,  1932,  6000,  5867, | , -3.4, 129.8, 2.641, |, 12.0
12637.2, 140.0, | , 27.5, 11.8, 587.1, | ,  2000,  1930,  6000,  5838, | , -3.4, 137.5, 2.787, |, 12.3
12638.2, 140.4, | , 27.4, 12.3, 587.3, | ,  2000,  1931,  6000,  5873, | , -3.4, 154.6, 3.149, |, 12.7
12639.2, 140.4, | , 27.4, 12.4, 587.8, | ,  2000,  1927,  6000,  5860, | , -3.4, 152.9, 3.107, |, 12.9
12640.2, 141.4, | , 27.4, 4.8, 581.5, | ,  2000,  1930,  6000,  5858, | , -3.4, 162.4, 3.299, |, 6.1
12641.2, 141.4, | , 27.4, 3.1, 581.8, | ,  2000,  1930,  6000,  5826, | , -3.4, 180.4, 3.649, |, 6.1
12642.2, 140.2, | , 27.4, 12.3, 587.7, | ,  2000,  1925,  6000,  5813, | , -3.4, 179.5, 3.624, |, 12.8
12643.3, 139.9, | , 27.5, 11.2, 586.9, | ,  2000,  1929,  6000,  5870, | , -3.4, 181.6, 3.695, |, 11.8
12644.3, 140.0, | , 27.4, 11.8, 587.0, | ,  2000,  1932,  6000,  5856, | , -3.4, 194.1, 3.943, |, 12.1
12645.3, 140.1, | , 27.5, 11.9, 587.4, | ,  2000,  1935,  6000,  5868, | , -3.4, 201.3, 4.099, |, 12.3
12646.3, 141.9, | , 27.4, 4.2, 583.0, | ,  2000,  1932,  6000,  5852, | , -3.4, 207.3, 4.211, |, 7.4
12647.3, 141.5, | , 27.4, 2.4, 579.4, | ,  2000,  1922,  6000,  5822, | , -3.4, 213.8, 4.319, |, 3.8
12648.3, 139.9, | , 27.5, 11.5, 587.0, | ,  2000,  1931,  6000,  5853, | , -3.4, 230.5, 4.680, |, 12.2
12649.3, 140.1, | , 27.4, 11.8, 587.6, | ,  2000,  1929,  6000,  5855, | , -3.4, 230.1, 4.672, |, 12.3
12650.3, 140.1, | , 27.4, 11.7, 587.3, | ,  2000,  1932,  6000,  5848, | , -3.4, 243.3, 4.939, |, 11.7
12651.3, 141.3, | , 27.4, 4.9, 582.3, | ,  2000,  1924,  6000,  5832, | , -3.4, 243.8, 4.932, |, 6.1
12652.3, 141.5, | , 27.4, 4.8, 580.7, | ,  2000,  1928,  6000,  5826, | , -3.4, 252.8, 5.113, |, 6.2
12653.4, 140.0, | , 27.5, 11.9, 587.4, | ,  2000,  1928,  6000,  5875, | , -3.4, 284.9, 5.799, |, 12.2
12654.4, 140.1, | , 27.5, 11.3, 586.9, | ,  2000,  1926,  6000,  5880, | , -3.4, 290.0, 5.906, |, 12.0
12655.4, 140.9, | , 27.5, 11.1, 586.4, | ,  2000,  1933,  6000,  5867, | , -3.4, 284.5, 5.788, |, 10.9
12656.4, 140.4, | , 27.5, 11.5, 587.4, | ,  2000,  1926,  6000,  5838, | , -3.4, 294.7, 5.970, |, 12.6
12657.4, 142.1, | , 27.4, 2.9, 577.2, | ,  2000,  1926,  6000,  5845, | , -3.4, 298.2, 6.044, |, 1.0
12658.4, 141.1, | , 27.4, 5.7, 580.1, | ,  2000,  1923,  6000,  5852, | , -3.4, 335.0, 6.795, |, 5.7
12659.4, 140.5, | , 27.4, 11.8, 587.4, | ,  2000,  1932,  6000,  5847, | , -3.4, 335.4, 6.806, |, 12.6
12660.4, 140.1, | , 27.5, 11.3, 586.7, | ,  2000,  1924,  6000,  5853, | , -3.4, 324.3, 6.579, |, 12.0
12661.4, 140.2, | , 27.4, 11.3, 587.0, | ,  2000,  1933,  6000,  5869, | , -3.4, 343.6, 6.992, |, 11.6
12662.5, 140.7, | , 27.5, 11.2, 586.7, | ,  2000,  1928,  6000,  5851, | , -3.4, 338.4, 6.867, |, 11.5
12663.5, 141.6, | , 27.4, 4.3, 581.7, | ,  2000,  1930,  6000,  5845, | , -3.4, 343.6, 6.969, |, 6.4
12664.5, 141.5, | , 27.4, 2.4, 580.0, | ,  2000,  1924,  6000,  5839, | , -3.4, 360.3, 7.296, |, 4.2
12665.5, 140.2, | , 27.5, 11.3, 586.8, | ,  2000,  1932,  6000,  5876, | , -3.4, 370.2, 7.538, |, 12.0
12666.5, 140.5, | , 27.4, 12.0, 586.6, | ,  2000,  1930,  6000,  5845, | , -3.4, 371.0, 7.525, |, 12.2
12667.5, 140.4, | , 27.5, 10.4, 586.3, | ,  2000,  1928,  6000,  5859, | , -3.4, 377.4, 7.666, |, 10.7
12668.5, 141.4, | , 27.4, 4.5, 580.9, | ,  2000,  1927,  6000,  5863, | , -3.4, 385.1, 7.826, |, 5.6
12669.5, 141.6, | , 27.4, 4.4, 580.6, | ,  2000,  1929,  6000,  5829, | , -3.4, 389.4, 7.880, |, 5.1
12670.6, 141.3, | , 27.4, 10.2, 586.3, | ,  2000,  1933,  6000,  5884, | , -3.4, 402.7, 8.211, |, 11.2
12671.6, 140.1, | , 27.5, 11.6, 586.6, | ,  2000,  1922,  6000,  5825, | , -3.4, 402.3, 8.129, |, 11.9
12672.6, 140.5, | , 27.5, 11.0, 586.6, | ,  2000,  1926,  6000,  5859, | , -3.4, 417.3, 8.473, |, 11.4
12673.6, 140.3, | , 27.5, 11.9, 587.2, | ,  2000,  1928,  6000,  5834, | , -3.4, 445.6, 9.020, |, 12.5
12674.6, 142.1, | , 27.4, -0.0, 582.1, | ,  2000,  1929,  6000,  5861, | , -3.4, 447.3, 9.088, |, 2.0
12675.6, 141.5, | , 27.4, 3.2, 581.0, | ,  2000,  1931,  6000,  5853, | , -3.4, 436.6, 8.864, |, 4.0
12676.6, 140.3, | , 27.5, 12.2, 587.5, | ,  2000,  1924,  6000,  5856, | , -3.4, 446.0, 9.051, |, 12.8
12677.6, 140.3, | , 27.5, 10.7, 586.1, | ,  2000,  1932,  6000,  5884, | , -3.4, 455.8, 9.292, |, 11.4
12678.6, 140.0, | , 27.4, 10.9, 586.5, | ,  2000,  1925,  6000,  5815, | , -3.4, 462.7, 9.340, |, 11.9
12679.6, 141.7, | , 27.4, 5.4, 581.8, | ,  2000,  1927,  6000,  5866, | , -3.4, 498.7, 10.136, |, 6.8
12680.7, 141.4, | , 27.4, 3.5, 580.2, | ,  2000,  1924,  6000,  5818, | , -3.4, 474.3, 9.576, |, 5.2
12681.7, 141.3, | , 27.4, 3.7, 581.4, | ,  2000,  1930,  6000,  5846, | , -3.4, 485.8, 9.853, |, 4.9
12682.7, 140.3, | , 27.5, 11.3, 586.3, | ,  2000,  1933,  6000,  5865, | , -3.4, 494.4, 10.055, |, 11.7
12683.7, 140.4, | , 27.5, 12.5, 587.6, | ,  2000,  1929,  6000,  5877, | , -3.4, 493.1, 10.039, |, 12.9
12684.7, 140.1, | , 27.5, 11.9, 587.1, | ,  2000,  1932,  6000,  5866, | , -3.4, 499.5, 10.159, |, 8.6
12685.7, 141.4, | , 27.4, 3.8, 580.8, | ,  2000,  1925,  6000,  5839, | , -3.4, 534.2, 10.818, |, 5.2
12686.7, 141.4, | , 27.4, 6.1, 582.5, | ,  2000,  1924,  6000,  5867, | , -3.4, 529.5, 10.760, |, 7.3
12687.7, 140.3, | , 27.5, 10.8, 586.5, | ,  2000,  1931,  6000,  5860, | , -3.4, 536.0, 10.890, |, 11.1
12688.8, 140.1, | , 27.5, 11.9, 587.4, | ,  2000,  1931,  6000,  5865, | , -3.4, 556.1, 11.306, |, 12.0
12689.8, 140.0, | , 27.5, 11.8, 587.2, | ,  2000,  1928,  6000,  5872, | , -3.4, 553.5, 11.259, |, 12.2
12690.8, 140.5, | , 27.5, 11.7, 587.0, | ,  2000,  1929,  6000,  5825, | , -3.4, 577.5, 11.679, |, 12.1
12691.8, 141.1, | , 27.4, 5.4, 580.4, | ,  2000,  1923,  6000,  5835, | , -3.4, 557.8, 11.286, |, 6.8
12692.8, 141.7, | , 27.5, 2.5, 580.3, | ,  2000,  1931,  6000,  5871, | , -3.4, 562.1, 11.436, |, 4.6
12693.8, 140.0, | , 27.5, 11.7, 587.3, | ,  2000,  1932,  6000,  5865, | , -3.4, 574.1, 11.674, |, 12.3
12694.8, 140.0, | , 27.5, 11.6, 587.0, | ,  2000,  1927,  6000,  5843, | , -3.4, 571.5, 11.581, |, 12.0
12695.8, 140.0, | , 27.5, 11.8, 587.8, | ,  2000,  1927,  6000,  5845, | , -3.4, 579.7, 11.750, |, 12.1
12696.8, 141.3, | , 27.5, 4.8, 581.7, | ,  2000,  1923,  6000,  5845, | , -3.4, 614.4, 12.447, |, 6.1
12697.8, 141.5, | , 27.4, 2.8, 579.6, | ,  2000,  1930,  6000,  5867, | , -3.4, 597.7, 12.152, |, 5.9
12698.9, 141.2, | , 27.5, 5.3, 581.1, | ,  2000,  1926,  6000,  5842, | , -3.4, 592.9, 12.012, |, 5.9
12699.9, 140.5, | , 27.5, 12.5, 587.6, | ,  2000,  1928,  6000,  5897, | , -3.4, 631.9, 12.895, |, 12.8
12700.9, 140.2, | , 27.5, 11.5, 586.9, | ,  2000,  1932,  6000,  5846, | , -3.4, 640.5, 12.991, |, 12.2
12701.9, 140.1, | , 27.5, 11.9, 587.2, | ,  2000,  1928,  6000,  5833, | , -3.4, 631.5, 12.781, |, 12.3
12702.9, 141.4, | , 27.5, 4.3, 581.5, | ,  2000,  1921,  6000,  5816, | , -3.4, 618.2, 12.473, |, 6.2
12703.9, 141.4, | , 27.4, 6.1, 582.8, | ,  2000,  1926,  6000,  5854, | , -3.4, 617.4, 12.525, |, 7.3
12704.9, 140.1, | , 27.5, 11.8, 586.9, | ,  2000,  1931,  6000,  5843, | , -3.4, 630.6, 12.784, |, 12.3
12705.9, 140.4, | , 27.5, 12.4, 587.9, | ,  2000,  1931,  6000,  5874, | , -3.4, 633.2, 12.888, |, 12.8
12707.0, 140.3, | , 27.5, 12.4, 587.6, | ,  2000,  1924,  6000,  5834, | , -3.4, 647.8, 13.106, |, 12.6
12708.0, 140.3, | , 27.5, 10.1, 586.4, | ,  2000,  1927,  6000,  5879, | , -3.4, 655.5, 13.344, |, 11.2
12709.0, 141.7, | , 27.4, 3.0, 580.0, | ,  2000,  1932,  6000,  5867, | , -3.4, 667.1, 13.566, |, 4.4
12710.0, 142.0, | , 27.4, 2.9, 580.2, | ,  2000,  1929,  6000,  5862, | , -3.4, 647.4, 13.152, |, 3.1
12711.0, 140.6, | , 27.5, 12.1, 587.2, | ,  2000,  1931,  6000,  5837, | , -3.4, 649.5, 13.157, |, 12.0
12712.0, 140.1, | , 27.5, 11.4, 586.8, | ,  2000,  1929,  6000,  5856, | , -3.4, 682.5, 13.855, |, 12.0
12713.0, 140.3, | , 27.5, 10.3, 586.6, | ,  2000,  1925,  6000,  5843, | , -3.4, 664.5, 13.461, |, 11.7
12714.0, 141.8, | , 27.4, 4.8, 581.7, | ,  2000,  1929,  6000,  5870, | , -3.4, 668.8, 13.600, |, 6.5
12715.0, 141.8, | , 27.4, 3.7, 581.2, | ,  2000,  1929,  6000,  5830, | , -3.4, 667.5, 13.504, |, 5.6
12716.1, 140.3, | , 27.5, 11.4, 587.2, | ,  2000,  1927,  6000,  5862, | , -3.4, 672.6, 13.661, |, 11.6
12717.1, 140.5, | , 27.5, 12.2, 587.2, | ,  2000,  1931,  6000,  5865, | , -3.4, 697.5, 14.179, |, 12.6
12718.1, 140.2, | , 27.5, 10.0, 585.9, | ,  2000,  1927,  6000,  5822, | , -3.4, 683.8, 13.817, |, 10.9
12719.1, 140.0, | , 27.5, 11.4, 586.8, | ,  2000,  1922,  6000,  5867, | , -3.4, 690.6, 14.026, |, 12.2
12720.1, 141.2, | , 27.5, 4.4, 581.4, | ,  2000,  1925,  6000,  5837, | , -3.4, 685.1, 13.865, |, 5.9
12721.1, 142.0, | , 27.4, 5.1, 581.5, | ,  2000,  1929,  6000,  5874, | , -3.4, 702.6, 14.296, |, 6.6
12722.1, 140.1, | , 27.5, 11.4, 586.9, | ,  2000,  1927,  6000,  5833, | , -3.4, 694.9, 14.060, |, 11.9
12723.1, 140.2, | , 27.5, 10.7, 586.9, | ,  2000,  1926,  6000,  5852, | , -3.4, 720.2, 14.606, |, 11.5
12724.1, 140.3, | , 27.5, 11.8, 587.0, | ,  2000,  1930,  6000,  5850, | , -3.4, 701.8, 14.236, |, 12.7
12725.2, 140.0, | , 27.5, 11.3, 586.8, | ,  2000,  1926,  6000,  5852, | , -3.4, 706.5, 14.329, |, 12.2
12726.2, 141.6, | , 27.4, 3.1, 581.5, | ,  2000,  1927,  6000,  5878, | , -3.4, 712.9, 14.508, |, 4.7
12727.2, 142.0, | , 27.4, 3.5, 580.3, | ,  2000,  1929,  6000,  5831, | , -3.4, 700.5, 14.174, |, 4.6
12728.2, 140.7, | , 27.5, 11.4, 586.9, | ,  2000,  1928,  6000,  5850, | , -3.4, 724.9, 14.702, |, 11.6
12729.2, 140.1, | , 27.5, 11.3, 586.6, | ,  2000,  1934,  6000,  5863, | , -3.4, 708.6, 14.407, |, 12.1
12730.2, 140.2, | , 27.5, 11.6, 587.2, | ,  2000,  1934,  6000,  5860, | , -3.4, 710.8, 14.443, |, 12.0
12731.2, 141.8, | , 27.4, 4.3, 581.0, | ,  2000,  1926,  6000,  5854, | , -3.4, 711.6, 14.436, |, 5.9
12732.2, 141.1, | , 27.4, 4.2, 581.4, | ,  2000,  1931,  6000,  5852, | , -3.4, 714.2, 14.495, |, 5.5
12733.2, 140.2, | , 27.5, 10.5, 586.0, | ,  2000,  1930,  6000,  5863, | , -3.4, 723.6, 14.704, |, 10.8
12734.3, 140.4, | , 27.5, 11.9, 587.0, | ,  2000,  1932,  6000,  5849, | , -3.4, 725.8, 14.726, |, 12.6
12735.3, 140.0, | , 27.5, 11.9, 587.0, | ,  2000,  1932,  6000,  5858, | , -3.4, 724.0, 14.707, |, 12.3
12736.3, 140.2, | , 27.5, 11.7, 587.0, | ,  2000,  1932,  6000,  5882, | , -3.4, 725.8, 14.787, |, 12.3
12737.3, 141.4, | , 27.5, 5.3, 582.1, | ,  2000,  1927,  6000,  5848, | , -3.4, 747.2, 15.147, |, 6.4
12738.3, 141.6, | , 27.4, 5.6, 582.0, | ,  2000,  1931,  6000,  5833, | , -3.4, 733.9, 14.857, |, 4.6
12739.3, 140.1, | , 27.5, 11.7, 587.0, | ,  2000,  1930,  6000,  5834, | , -3.4, 731.3, 14.806, |, 12.2
12740.3, 139.9, | , 27.5, 11.9, 587.0, | ,  2000,  1926,  6000,  5846, | , -3.4, 745.5, 15.107, |, 12.4
12741.3, 140.2, | , 27.5, 12.3, 587.4, | ,  2000,  1929,  6000,  5860, | , -3.4, 743.8, 15.105, |, 12.8
12742.3, 140.2, | , 27.5, 11.9, 587.2, | ,  2000,  1929,  6000,  5893, | , -3.4, 729.6, 14.882, |, 12.4
12743.4, 141.5, | , 27.5, 3.4, 580.2, | ,  2000,  1927,  6000,  5827, | , -3.4, 731.8, 14.795, |, 5.1
12744.4, 141.6, | , 27.4, 3.4, 580.7, | ,  2000,  1927,  6000,  5866, | , -3.4, 760.5, 15.452, |, 5.1
12745.4, 140.3, | , 27.5, 12.2, 587.3, | ,  2000,  1929,  6000,  5822, | , -3.4, 737.3, 14.901, |, 12.7
12746.4, 140.1, | , 27.5, 11.7, 587.1, | ,  2000,  1933,  6000,  5860, | , -3.4, 733.9, 14.913, |, 12.4
12747.4, 140.0, | , 27.5, 11.4, 586.9, | ,  2000,  1925,  6000,  5844, | , -3.4, 732.2, 14.832, |, 12.2
12748.4, 141.8, | , 27.5, 5.1, 581.4, | ,  2000,  1930,  6000,  5866, | , -3.4, 743.8, 15.119, |, 6.3
12749.4, 141.2, | , 27.4, 5.6, 582.2, | ,  2000,  1933,  6000,  5856, | , -3.4, 741.2, 15.053, |, 7.0
12750.4, 140.0, | , 27.5, 11.8, 587.0, | ,  2000,  1931,  6000,  5865, | , -3.4, 742.5, 15.093, |, 12.3
12751.4, 140.4, | , 27.5, 12.4, 587.6, | ,  2000,  1931,  6000,  5853, | , -3.4, 741.6, 15.052, |, 12.9
12752.5, 140.1, | , 27.5, 11.8, 587.0, | ,  2000,  1931,  6000,  5895, | , -3.4, 751.0, 15.326, |, 12.3
12753.5, 140.3, | , 27.5, 10.8, 585.7, | ,  2000,  1931,  6000,  5831, | , -3.4, 736.0, 14.897, |, 11.5
12754.5, 141.2, | , 27.5, 5.4, 582.1, | ,  2000,  1931,  6000,  5822, | , -3.4, 741.2, 14.984, |, 6.5
12755.5, 141.6, | , 27.5, 4.4, 582.3, | ,  2000,  1931,  6000,  5881, | , -3.4, 754.5, 15.367, |, 6.8
12756.5, 140.0, | , 27.5, 11.5, 586.7, | ,  2000,  1930,  6000,  5854, | , -3.4, 760.0, 15.425, |, 12.0
12757.5, 140.1, | , 27.5, 11.7, 586.7, | ,  2000,  1931,  6000,  5845, | , -3.4, 765.2, 15.513, |, 11.9
12758.5, 140.6, | , 27.5, 11.1, 586.2, | ,  2000,  1926,  6000,  5844, | , -3.4, 768.2, 15.563, |, 11.8
12759.5, 140.6, | , 27.5, 12.2, 587.1, | ,  2000,  1935,  6000,  5868, | , -3.4, 742.9, 15.116, |, 12.6
12760.5, 141.8, | , 27.5, 2.5, 579.9, | ,  2000,  1931,  6000,  5840, | , -3.4, 740.8, 15.010, |, 3.9
12761.5, 141.7, | , 27.5, 2.8, 579.5, | ,  2000,  1933,  6000,  5838, | , -3.4, 742.5, 15.045, |, 4.4
12762.6, 140.6, | , 27.5, 11.8, 587.1, | ,  2000,  1934,  6000,  5890, | , -3.4, 762.2, 15.547, |, 12.3
12763.6, 140.3, | , 27.5, 10.0, 585.9, | ,  2000,  1926,  6000,  5845, | , -3.4, 769.0, 15.582, |, 10.8
12764.6, 140.2, | , 27.5, 11.5, 587.2, | ,  2000,  1930,  6000,  5857, | , -3.4, 769.0, 15.615, |, 11.6
12765.6, 141.6, | , 27.5, 5.4, 581.7, | ,  2000,  1927,  6000,  5839, | , -3.4, 750.2, 15.191, |, 6.2
12766.6, 141.6, | , 27.5, 6.1, 581.9, | ,  2000,  1927,  6000,  5861, | , -3.4, 745.0, 15.129, |, 6.2
12767.6, 140.1, | , 27.5, 11.3, 586.3, | ,  2000,  1931,  6000,  5881, | , -3.4, 745.9, 15.194, |, 11.9
12768.6, 141.3, | , 27.5, 10.2, 585.7, | ,  2000,  1932,  6000,  5844, | , -3.4, 751.9, 15.244, |, 10.5
12769.6, 140.3, | , 27.5, 12.5, 586.9, | ,  2000,  1929,  6000,  5863, | , -3.4, 737.8, 14.989, |, 12.8
12770.6, 140.0, | , 27.5, 11.9, 586.4, | ,  2000,  1930,  6000,  5850, | , -3.4, 749.8, 15.210, |, 12.3
12771.6, 141.3, | , 27.5, 4.8, 581.1, | ,  2000,  1922,  6000,  5857, | , -3.4, 757.9, 15.373, |, 6.3
12772.7, 141.5, | , 27.5, 6.2, 582.1, | ,  2000,  1927,  6000,  5849, | , -3.4, 751.0, 15.229, |, 7.5
12773.7, 140.6, | , 27.5, 11.4, 586.3, | ,  2000,  1928,  6000,  5859, | , -3.4, 749.3, 15.214, |, 11.9
12774.7, 139.9, | , 27.5, 11.8, 586.2, | ,  2000,  1929,  6000,  5830, | , -3.4, 745.9, 15.088, |, 12.3
12775.7, 139.8, | , 27.5, 11.9, 587.0, | ,  2000,  1922,  6000,  5833, | , -3.4, 751.0, 15.185, |, 12.6
12776.7, 140.4, | , 27.5, 12.5, 586.9, | ,  2000,  1929,  6000,  5887, | , -3.4, 749.3, 15.270, |, 12.9
12777.7, 141.6, | , 27.5, 3.8, 579.8, | ,  2000,  1932,  6000,  5877, | , -3.4, 763.5, 15.545, |, 5.0
12778.7, 141.7, | , 27.5, 2.5, 578.8, | ,  2000,  1927,  6000,  5836, | , -3.4, 738.6, 14.951, |, 3.8
12779.7, 140.3, | , 27.5, 12.5, 586.8, | ,  2000,  1927,  6000,  5856, | , -3.4, 741.6, 15.051, |, 12.9
12780.7, 140.1, | , 27.5, 11.8, 586.3, | ,  2000,  1930,  6000,  5878, | , -3.4, 777.6, 15.830, |, 12.3
12781.8, 140.0, | , 27.5, 11.7, 586.2, | ,  2000,  1927,  6000,  5833, | , -3.4, 748.5, 15.145, |, 12.2
12782.8, 141.1, | , 27.5, 5.0, 580.7, | ,  2000,  1921,  6000,  5822, | , -3.4, 751.0, 15.164, |, 6.1
12783.8, 141.5, | , 27.5, 5.7, 581.1, | ,  2000,  1927,  6000,  5832, | , -3.4, 747.6, 15.125, |, 7.1
12784.8, 140.1, | , 27.5, 11.6, 586.2, | ,  2000,  1932,  6000,  5893, | , -3.4, 760.0, 15.508, |, 12.1
12785.8, 140.4, | , 27.5, 11.6, 585.9, | ,  2000,  1929,  6000,  5836, | , -3.4, 771.6, 15.621, |, 12.2
12786.8, 140.1, | , 27.5, 11.7, 586.0, | ,  2000,  1935,  6000,  5874, | , -3.4, 749.3, 15.257, |, 12.2
12787.8, 140.1, | , 27.5, 11.6, 585.9, | ,  2000,  1932,  6000,  5842, | , -3.4, 769.5, 15.596, |, 12.3
12788.8, 141.5, | , 27.5, 3.0, 579.1, | ,  2000,  1925,  6000,  5857, | , -3.4, 753.2, 15.284, |, 4.6
12789.8, 141.6, | , 27.5, 5.4, 581.1, | ,  2000,  1929,  6000,  5837, | , -3.4, 746.3, 15.113, |, 7.0
12790.9, 140.6, | , 27.5, 10.9, 585.5, | ,  2000,  1933,  6000,  5856, | , -3.4, 749.3, 15.217, |, 10.6
12791.9, 140.2, | , 27.5, 11.6, 581.3, | ,  2000,  1929,  6000,  5857, | , -3.4, 750.2, 15.231, |, 11.1
12792.9, 140.1, | , 27.5, 12.1, 586.1, | ,  2000,  1927,  6000,  5840, | , -3.4, 741.6, 15.018, |, 12.3
12793.9, 140.8, | , 27.5, 10.9, 584.8, | ,  2000,  1931,  6000,  5845, | , -3.4, 741.2, 15.028, |, 11.8
12794.9, 141.9, | , 27.5, 3.9, 579.7, | ,  2000,  1927,  6000,  5840, | , -3.4, 740.8, 15.001, |, 5.2
12795.9, 141.7, | , 27.5, 2.5, 578.3, | ,  2000,  1927,  6000,  5872, | , -3.4, 744.2, 15.134, |, 4.3
12796.9, 140.3, | , 27.5, 12.0, 586.1, | ,  2000,  1923,  6000,  5844, | , -3.4, 748.0, 15.148, |, 12.4
12797.9, 140.0, | , 27.5, 11.5, 585.8, | ,  2000,  1927,  6000,  5848, | , -3.4, 748.0, 15.165, |, 11.8
12798.9, 140.4, | , 27.5, 10.6, 584.1, | ,  2000,  1927,  6000,  5855, | , -3.4, 775.9, 15.742, |, 10.8
12800.0, 141.5, | , 27.5, 5.2, 580.5, | ,  2000,  1927,  6000,  5843, | , -3.4, 754.0, 15.277, |, 6.2
12801.0, 141.6, | , 27.5, 5.5, 581.0, | ,  2000,  1921,  6000,  5840, | , -3.4, 759.6, 15.372, |, 6.1
12802.0, 140.0, | , 27.5, 11.7, 585.6, | ,  2000,  1929,  6000,  5838, | , -3.4, 740.3, 14.993, |, 11.9
12803.0, 140.5, | , 27.5, 12.0, 585.6, | ,  2000,  1932,  6000,  5859, | , -3.4, 748.9, 15.213, |, 12.5
12804.0, 140.5, | , 27.5, 11.2, 585.4, | ,  2000,  1927,  6000,  5828, | , -3.4, 756.2, 15.289, |, 11.9
12805.0, 140.0, | , 27.5, 11.9, 585.5, | ,  2000,  1932,  6000,  5886, | , -3.4, 751.0, 15.309, |, 12.4
12806.0, 141.3, | , 27.5, 4.9, 579.9, | ,  2000,  1930,  6000,  5839, | , -3.4, 739.0, 14.971, |, 6.2
12807.0, 141.4, | , 27.5, 6.4, 580.2, | ,  2000,  1922,  6000,  5841, | , -3.4, 733.5, 14.847, |, 7.5
12808.0, 140.4, | , 27.5, 12.5, 585.9, | ,  2000,  1931,  6000,  5875, | , -3.4, 762.2, 15.514, |, 12.9
12809.1, 140.3, | , 27.5, 10.9, 584.5, | ,  2000,  1929,  6000,  5844, | , -3.4, 757.0, 15.344, |, 11.5
12810.1, 140.3, | , 27.5, 12.4, 585.6, | ,  2000,  1927,  6000,  5852, | , -3.4, 742.0, 15.051, |, 12.7
12811.1, 140.5, | , 27.5, 12.5, 585.8, | ,  2000,  1932,  6000,  5867, | , -3.4, 760.9, 15.473, |, 12.8
12812.1, 141.5, | , 27.5, 3.6, 579.1, | ,  2000,  1924,  6000,  5825, | , -3.4, 740.3, 14.958, |, 5.3
12813.1, 141.4, | , 27.5, 3.3, 578.3, | ,  2000,  1922,  6000,  5833, | , -3.4, 755.3, 15.272, |, 4.7
12814.1, 140.5, | , 27.5, 11.6, 585.1, | ,  2000,  1924,  6000,  5823, | , -3.4, 754.5, 15.241, |, 11.9
12815.1, 140.0, | , 27.5, 11.8, 585.2, | ,  2000,  1934,  6000,  5867, | , -3.4, 742.0, 15.094, |, 12.4
12816.1, 140.0, | , 27.5, 11.9, 585.2, | ,  2000,  1930,  6000,  5828, | , -3.4, 740.3, 14.976, |, 12.3
12817.1, 141.6, | , 27.5, 5.5, 580.1, | ,  2000,  1925,  6000,  5832, | , -3.4, 730.9, 14.783, |, 6.9
12818.2, 141.5, | , 27.5, 6.4, 580.5, | ,  2000,  1928,  6000,  5877, | , -3.4, 745.9, 15.180, |, 7.6
12819.2, 140.2, | , 27.5, 11.0, 584.0, | ,  2000,  1927,  6000,  5837, | , -3.4, 735.2, 14.882, |, 11.6
12820.2, 139.9, | , 27.5, 11.9, 585.0, | ,  2000,  1927,  6000,  5841, | , -3.4, 742.9, 15.046, |, 12.3
12821.2, 140.3, | , 27.5, 12.5, 585.3, | ,  2000,  1923,  6000,  5850, | , -3.4, 754.0, 15.282, |, 12.9
12822.2, 139.9, | , 27.5, 11.8, 584.8, | ,  2000,  1926,  6000,  5847, | , -3.4, 745.5, 15.108, |, 12.4
12823.2, 141.3, | , 27.5, 3.5, 578.5, | ,  2000,  1929,  6000,  5844, | , -3.4, 731.3, 14.822, |, 5.0
12824.2, 141.3, | , 27.5, 5.1, 578.4, | ,  2000,  1923,  6000,  5829, | , -3.4, 750.6, 15.172, |, 6.1
12825.2, 140.6, | , 27.5, 12.1, 584.7, | ,  2000,  1928,  6000,  5886, | , -3.4, 764.3, 15.571, |, 12.5
12826.2, 139.9, | , 27.5, 11.4, 584.1, | ,  2000,  1931,  6000,  5810, | , -3.4, 730.5, 14.745, |, 12.0
12827.3, 140.6, | , 27.5, 12.1, 584.9, | ,  2000,  1928,  6000,  5866, | , -3.4, 757.0, 15.385, |, 12.4
12828.3, 140.1, | , 27.5, 11.4, 584.2, | ,  2000,  1925,  6000,  5841, | , -3.4, 737.8, 14.940, |, 12.0
12829.3, 141.7, | , 27.5, 2.7, 578.0, | ,  2000,  1924,  6000,  5848, | , -3.4, 736.0, 14.916, |, 5.8
12830.3, 141.8, | , 27.5, 2.8, 577.4, | ,  2000,  1929,  6000,  5863, | , -3.4, 733.0, 14.894, |, 4.3
12831.3, 140.4, | , 27.5, 11.8, 584.9, | ,  2000,  1928,  6000,  5811, | , -3.4, 752.3, 15.182, |, 12.5
12832.3, 140.1, | , 27.5, 11.2, 584.0, | ,  2000,  1929,  6000,  5857, | , -3.4, 734.8, 14.916, |, 12.1
12833.3, 140.0, | , 27.5, 11.5, 583.7, | ,  2000,  1925,  6000,  5850, | , -3.4, 759.2, 15.390, |, 11.8
12834.3, 141.2, | , 27.5, 4.8, 578.7, | ,  2000,  1925,  6000,  5843, | , -3.4, 756.2, 15.317, |, 5.8
12835.3, 141.7, | , 27.5, 5.6, 579.6, | ,  2000,  1929,  6000,  5867, | , -3.4, 761.3, 15.477, |, 6.4
12836.3, 140.1, | , 27.5, 11.3, 584.1, | ,  2000,  1930,  6000,  5857, | , -3.4, 763.0, 15.494, |, 12.1
12837.4, 140.1, | , 27.5, 11.3, 583.9, | ,  2000,  1924,  6000,  5843, | , -3.4, 727.0, 14.724, |, 11.7
12838.4, 140.6, | , 27.5, 11.6, 584.7, | ,  2000,  1932,  6000,  5863, | , -3.4, 729.2, 14.820, |, 12.2
12839.4, 140.1, | , 27.5, 11.9, 584.3, | ,  2000,  1926,  6000,  5867, | , -3.4, 730.0, 14.834, |, 12.3
12840.4, 141.4, | , 27.5, 4.2, 577.1, | ,  2000,  1925,  6000,  5815, | , -3.4, 722.8, 14.587, |, 4.5
12841.4, 141.3, | , 27.5, 5.6, 579.0, | ,  2000,  1928,  6000,  5864, | , -3.4, 745.5, 15.147, |, 6.2
12842.4, 140.4, | , 27.5, 12.3, 584.5, | ,  2000,  1929,  6000,  5883, | , -3.4, 731.8, 14.906, |, 12.9
12843.4, 140.0, | , 27.5, 11.6, 584.1, | ,  2000,  1928,  6000,  5839, | , -3.4, 725.3, 14.689, |, 12.1
12844.4, 140.3, | , 27.5, 12.5, 584.8, | ,  2000,  1927,  6000,  5825, | , -3.4, 742.5, 15.007, |, 12.9
12845.4, 140.6, | , 27.5, 11.5, 584.1, | ,  2000,  1931,  6000,  5851, | , -3.4, 734.8, 14.909, |, 11.9
12846.5, 141.5, | , 27.5, 3.9, 579.2, | ,  2000,  1929,  6000,  5845, | , -3.4, 736.5, 14.929, |, 5.1
12847.5, 141.6, | , 27.5, 3.0, 577.5, | ,  2000,  1929,  6000,  5853, | , -3.4, 728.3, 14.780, |, 5.0
12848.5, 140.4, | , 27.5, 12.5, 584.8, | ,  2000,  1935,  6000,  5858, | , -3.4, 724.5, 14.721, |, 12.9
12849.5, 140.0, | , 27.5, 11.9, 584.0, | ,  2000,  1928,  6000,  5836, | , -3.4, 740.3, 14.987, |, 12.4
12850.5, 140.2, | , 27.5, 10.9, 583.0, | ,  2000,  1930,  6000,  5868, | , -3.4, 723.6, 14.715, |, 11.2
12851.5, 141.6, | , 27.5, 5.5, 579.2, | ,  2000,  1929,  6000,  5845, | , -3.4, 724.0, 14.676, |, 6.8
12852.5, 141.3, | , 27.5, 5.5, 578.7, | ,  2000,  1930,  6000,  5845, | , -3.4, 740.3, 15.009, |, 6.9
12853.5, 140.3, | , 27.5, 11.0, 583.0, | ,  2000,  1930,  6000,  5866, | , -3.4, 729.2, 14.822, |, 11.6
12854.6, 140.4, | , 27.5, 12.0, 583.9, | ,  2000,  1927,  6000,  5857, | , -3.4, 723.2, 14.679, |, 12.5
12855.6, 140.5, | , 27.5, 11.2, 582.8, | ,  2000,  1926,  6000,  5840, | , -3.4, 723.2, 14.645, |, 11.7
12856.6, 140.3, | , 27.5, 10.9, 582.0, | ,  2000,  1927,  6000,  5853, | , -3.4, 756.2, 15.341, |, 11.2
12857.6, 141.7, | , 27.5, 3.4, 575.5, | ,  2000,  1927,  6000,  5841, | , -3.4, 724.0, 14.665, |, 5.1
12858.6, 141.1, | , 27.5, 5.1, 578.1, | ,  2000,  1920,  6000,  5845, | , -3.4, 726.2, 14.704, |, 6.7
12859.6, 140.1, | , 27.5, 11.3, 583.1, | ,  2000,  1933,  6000,  5877, | , -3.4, 730.5, 14.875, |, 12.0
12860.6, 140.3, | , 27.5, 10.7, 583.2, | ,  2000,  1925,  6000,  5849, | , -3.4, 727.9, 14.756, |, 11.4
12861.6, 140.5, | , 27.5, 12.2, 583.8, | ,  2000,  1931,  6000,  5881, | , -3.4, 738.2, 15.036, |, 12.5
12862.6, 140.3, | , 27.5, 12.5, 583.9, | ,  2000,  1923,  6000,  5856, | , -3.4, 735.2, 14.913, |, 12.9
12863.7, 141.4, | , 27.5, 3.7, 578.0, | ,  2000,  1929,  6000,  5851, | , -3.4, 715.9, 14.523, |, 5.3
12864.7, 142.1, | , 27.4, 3.4, 576.9, | ,  2000,  1930,  6000,  5882, | , -3.4, 724.0, 14.750, |, 5.1
12865.7, 140.2, | , 27.5, 10.7, 582.1, | ,  2000,  1925,  6000,  5807, | , -3.4, 739.9, 14.918, |, 11.4
12866.7, 140.0, | , 27.5, 11.9, 583.3, | ,  2000,  1931,  6000,  5861, | , -3.4, 718.1, 14.589, |, 12.3
12867.7, 140.2, | , 27.5, 11.9, 583.8, | ,  2000,  1934,  6000,  5863, | , -3.4, 733.9, 14.919, |, 12.4
12868.7, 141.6, | , 27.4, 5.5, 577.9, | ,  2000,  1925,  6000,  5822, | , -3.4, 717.2, 14.488, |, 6.7
12869.7, 141.1, | , 27.5, 5.8, 578.4, | ,  2000,  1929,  6000,  5844, | , -3.4, 714.6, 14.483, |, 7.0
12870.7, 140.2, | , 27.5, 10.4, 582.2, | ,  2000,  1934,  6000,  5850, | , -3.4, 732.2, 14.861, |, 11.3
12871.8, 140.4, | , 27.5, 12.2, 583.5, | ,  2000,  1933,  6000,  5867, | , -3.4, 717.2, 14.585, |, 12.6
12872.8, 140.0, | , 27.5, 11.8, 583.3, | ,  2000,  1929,  6000,  5841, | , -3.4, 718.9, 14.565, |, 12.4
12873.8, 140.0, | , 27.5, 11.9, 583.1, | ,  2000,  1929,  6000,  5837, | , -3.4, 717.6, 14.532, |, 12.3
12874.8, 141.4, | , 27.5, 4.7, 576.8, | ,  2000,  1929,  6000,  5848, | , -3.4, 714.6, 14.491, |, 5.0
12875.8, 141.8, | , 27.5, 5.6, 578.1, | ,  2000,  1932,  6000,  5880, | , -3.4, 733.5, 14.940, |, 6.9
12876.8, 140.1, | , 27.5, 11.2, 582.8, | ,  2000,  1933,  6000,  5830, | , -3.4, 716.8, 14.507, |, 11.8
12877.8, 139.9, | , 27.5, 11.6, 583.1, | ,  2000,  1924,  6000,  5830, | , -3.4, 724.0, 14.638, |, 12.4
12878.8, 140.4, | , 27.5, 12.1, 583.7, | ,  2000,  1928,  6000,  5855, | , -3.4, 715.9, 14.529, |, 12.3
12879.8, 140.1, | , 27.5, 11.3, 582.8, | ,  2000,  1929,  6000,  5856, | , -3.4, 739.9, 15.018, |, 11.7
12880.8, 141.6, | , 27.5, 2.2, 575.3, | ,  2000,  1923,  6000,  5847, | , -3.4, 709.1, 14.365, |, 4.2
12881.9, 142.0, | , 27.4, 3.0, 576.0, | ,  2000,  1929,  6000,  5867, | , -3.4, 706.9, 14.371, |, 4.6
12882.9, 140.5, | , 27.5, 12.0, 582.9, | ,  2000,  1930,  6000,  5829, | , -3.4, 709.1, 14.346, |, 12.3
12883.9, 140.2, | , 27.5, 11.6, 582.6, | ,  2000,  1931,  6000,  5871, | , -3.4, 709.1, 14.424, |, 11.8
12884.9, 140.2, | , 27.5, 12.0, 582.9, | ,  2000,  1930,  6000,  5845, | , -3.4, 715.1, 14.496, |, 12.7
12885.9, 141.6, | , 27.5, 5.5, 577.9, | ,  2000,  1928,  6000,  5853, | , -3.4, 718.5, 14.578, |, 6.9
12886.9, 141.2, | , 27.5, 5.2, 577.3, | ,  2000,  1925,  6000,  5847, | , -3.4, 711.2, 14.413, |, 6.4
12887.9, 140.0, | , 27.5, 11.8, 582.7, | ,  2000,  1928,  6000,  5875, | , -3.4, 739.9, 15.052, |, 12.3
12888.9, 140.0, | , 27.5, 11.9, 582.4, | ,  2000,  1931,  6000,  5859, | , -3.4, 707.3, 14.367, |, 12.4
12890.0, 140.1, | , 27.5, 11.7, 582.4, | ,  2000,  1926,  6000,  5867, | , -3.4, 708.2, 14.392, |, 12.3
12891.0, 139.9, | , 27.5, 11.8, 582.8, | ,  2000,  1926,  6000,  5824, | , -3.4, 709.1, 14.329, |, 12.2
12892.0, 141.5, | , 27.4, 4.6, 575.8, | ,  2000,  1927,  6000,  5871, | , -3.4, 737.3, 14.993, |, 5.9
12893.0, 141.6, | , 27.5, 6.0, 577.2, | ,  2000,  1930,  6000,  5860, | , -3.4, 714.6, 14.515, |, 7.4
12894.0, 140.3, | , 27.5, 11.0, 581.9, | ,  2000,  1932,  6000,  5860, | , -3.4, 701.3, 14.250, |, 11.9
12895.0, 140.1, | , 27.5, 12.1, 582.9, | ,  2000,  1933,  6000,  5860, | , -3.4, 718.9, 14.607, |, 12.4
12896.0, 140.2, | , 27.5, 12.0, 582.8, | ,  2000,  1929,  6000,  5845, | , -3.4, 715.1, 14.494, |, 12.3
12897.0, 140.4, | , 27.5, 10.1, 581.5, | ,  2000,  1927,  6000,  5886, | , -3.4, 706.5, 14.392, |, 11.2
12898.0, 141.5, | , 27.5, 3.4, 576.1, | ,  2000,  1932,  6000,  5822, | , -3.4, 706.9, 14.292, |, 4.8
12899.0, 142.1, | , 27.4, 3.5, 575.9, | ,  2000,  1929,  6000,  5875, | , -3.4, 714.6, 14.542, |, 4.8
12900.1, 140.6, | , 27.5, 11.9, 582.4, | ,  2000,  1933,  6000,  5885, | , -3.4, 721.1, 14.698, |, 12.4
12901.1, 140.1, | , 27.5, 11.5, 581.7, | ,  2000,  1928,  6000,  5844, | , -3.4, 705.6, 14.300, |, 12.0
12902.1, 140.3, | , 27.5, 10.7, 581.0, | ,  2000,  1927,  6000,  5819, | , -3.4, 699.6, 14.131, |, 10.9
12903.1, 141.8, | , 27.4, 5.4, 577.0, | ,  2000,  1925,  6000,  5879, | , -3.4, 703.1, 14.307, |, 6.4
12904.1, 141.2, | , 27.5, 5.3, 577.2, | ,  2000,  1929,  6000,  5874, | , -3.4, 710.3, 14.453, |, 6.2
12905.1, 140.2, | , 27.5, 11.4, 581.7, | ,  2000,  1931,  6000,  5860, | , -3.4, 703.9, 14.300, |, 11.7
12906.1, 140.5, | , 27.5, 11.8, 582.3, | ,  2000,  1926,  6000,  5845, | , -3.4, 730.9, 14.810, |, 12.6
12907.1, 140.3, | , 27.5, 10.6, 581.1, | ,  2000,  1924,  6000,  5855, | , -3.4, 705.6, 14.313, |, 11.2
12908.2, 140.0, | , 27.5, 11.6, 582.0, | ,  2000,  1927,  6000,  5855, | , -3.4, 722.8, 14.665, |, 12.2
12909.2, 141.3, | , 27.5, 4.9, 576.4, | ,  2000,  1928,  6000,  5865, | , -3.4, 701.3, 14.252, |, 6.2
12910.2, 141.4, | , 27.4, 5.3, 577.1, | ,  2000,  1924,  6000,  5853, | , -3.4, 698.8, 14.171, |, 7.3
12911.2, 140.0, | , 27.5, 11.7, 581.5, | ,  2000,  1931,  6000,  5852, | , -3.4, 701.8, 14.242, |, 12.3
12912.2, 140.2, | , 27.5, 10.5, 581.1, | ,  2000,  1930,  6000,  5880, | , -3.4, 726.2, 14.789, |, 11.5
12913.2, 140.3, | , 27.5, 12.3, 582.2, | ,  2000,  1920,  6000,  5856, | , -3.4, 728.3, 14.767, |, 12.8
12914.2, 140.0, | , 27.5, 11.9, 581.6, | ,  2000,  1932,  6000,  5867, | , -3.4, 703.5, 14.306, |, 12.3
12915.2, 141.5, | , 27.4, 3.9, 574.9, | ,  2000,  1930,  6000,  5846, | , -3.4, 703.1, 14.256, |, 5.1
12916.2, 141.8, | , 27.4, 3.9, 574.7, | ,  2000,  1927,  6000,  5852, | , -3.4, 724.5, 14.694, |, 4.9
12917.2, 140.4, | , 27.5, 11.7, 581.1, | ,  2000,  1931,  6000,  5878, | , -3.4, 700.1, 14.254, |, 12.2
12918.3, 140.0, | , 27.5, 11.2, 581.2, | ,  2000,  1930,  6000,  5853, | , -3.4, 703.5, 14.277, |, 11.9
12919.3, 140.1, | , 27.4, 11.4, 581.4, | ,  2000,  1931,  6000,  5854, | , -3.4, 723.2, 14.680, |, 12.0
12920.3, 141.3, | , 27.4, 4.7, 575.4, | ,  2000,  1925,  6000,  5851, | , -3.4, 720.2, 14.603, |, 6.0
12921.3, 141.3, | , 27.4, 6.3, 576.7, | ,  2000,  1924,  6000,  5825, | , -3.4, 716.8, 14.482, |, 7.0
12922.3, 140.3, | , 27.5, 10.8, 580.9, | ,  2000,  1930,  6000,  5878, | , -3.4, 732.6, 14.916, |, 11.5
12923.3, 140.1, | , 27.4, 11.4, 581.0, | ,  2000,  1926,  6000,  5832, | , -3.4, 716.8, 14.499, |, 11.9
12924.3, 140.4, | , 27.4, 12.0, 581.3, | ,  2000,  1929,  6000,  5844, | , -3.4, 701.8, 14.224, |, 12.5
12925.3, 140.0, | , 27.4, 11.6, 580.9, | ,  2000,  1928,  6000,  5863, | , -3.4, 701.8, 14.257, |, 12.2
12926.3, 141.1, | , 27.5, 4.8, 575.5, | ,  2000,  1932,  6000,  5851, | , -3.4, 705.2, 14.311, |, 6.3
12927.3, 141.6, | , 27.4, 5.3, 575.6, | ,  2000,  1929,  6000,  5876, | , -3.4, 698.8, 14.222, |, 7.0
12928.4, 140.0, | , 27.5, 11.8, 581.1, | ,  2000,  1932,  6000,  5847, | , -3.4, 702.2, 14.243, |, 12.3
12929.4, 140.0, | , 27.5, 11.1, 581.0, | ,  2000,  1925,  6000,  5860, | , -3.4, 713.3, 14.480, |, 12.3
12930.4, 140.3, | , 27.5, 12.2, 581.3, | ,  2000,  1924,  6000,  5856, | , -3.4, 704.3, 14.289, |, 12.6
12931.4, 140.3, | , 27.5, 11.0, 580.5, | ,  2000,  1934,  6000,  5867, | , -3.4, 720.2, 14.649, |, 11.7
12932.4, 141.6, | , 27.4, 3.2, 574.2, | ,  2000,  1925,  6000,  5846, | , -3.4,  21.4, 0.434, |, 4.5
12933.4, 141.6, | , 27.4, 3.1, 573.9, | ,  2000,  1924,  6000,  5869, | , -3.4,  27.8, 0.566, |, 4.7
12934.4, 140.3, | , 27.4, 12.3, 581.2, | ,  2000,  1928,  6000,  5849, | , -3.4,  30.0, 0.608, |, 12.7
12935.4, 140.0, | , 27.5, 11.7, 580.4, | ,  2000,  1930,  6000,  5874, | , -3.4,  42.0, 0.854, |, 12.2
12936.5, 140.3, | , 27.5, 11.8, 580.6, | ,  2000,  1934,  6000,  5863, | , -3.4,  45.8, 0.932, |, 12.4
12937.5, 141.6, | , 27.4, 5.2, 575.1, | ,  2000,  1926,  6000,  5837, | , -3.4,  48.8, 0.989, |, 6.4
12938.5, 141.2, | , 27.4, 4.3, 575.2, | ,  2000,  1928,  6000,  5855, | , -3.4,  75.4, 1.531, |, 5.9
12939.5, 140.0, | , 27.5, 12.4, 580.7, | ,  2000,  1933,  6000,  5846, | , -3.4,  65.1, 1.321, |, 12.7
12940.5, 140.4, | , 27.5, 12.5, 580.8, | ,  2000,  1933,  6000,  5850, | , -3.4,  83.5, 1.696, |, 12.8
12941.5, 140.2, | , 27.5, 11.2, 579.4, | ,  2000,  1933,  6000,  5849, | , -3.4,  91.2, 1.852, |, 11.6
12942.5, 140.0, | , 27.5, 11.7, 580.1, | ,  2000,  1928,  6000,  5826, | , -3.4,  89.5, 1.811, |, 12.3
12943.5, 141.8, | , 27.4, 3.6, 573.4, | ,  2000,  1929,  6000,  5858, | , -3.4, 118.2, 2.402, |, 4.4
12944.6, 141.2, | , 27.5, 5.5, 574.6, | ,  2000,  1927,  6000,  5866, | , -3.4, 108.8, 2.212, |, 6.4
12945.6, 140.1, | , 27.4, 11.4, 580.0, | ,  2000,  1931,  6000,  5858, | , -3.4, 113.5, 2.307, |, 12.0
12946.6, 140.8, | , 27.4, 11.7, 579.6, | ,  2000,  1935,  6000,  5868, | , -3.4, 122.9, 2.503, |, 11.8
12947.6, 140.5, | , 27.4, 12.5, 580.2, | ,  2000,  1933,  6000,  5893, | , -3.4, 129.8, 2.650, |, 12.3
12948.6, 140.5, | , 27.4, 3.2, 578.5, | ,  2000,  1930,  6000,  5845, | , -3.4, 149.1, 3.024, |, 6.3
12949.6, 141.8, | , 27.4, 4.0, 573.7, | ,  2000,  1930,  6000,  5873, | , -3.4, 173.9, 3.541, |, 5.4
12950.6, 142.0, | , 27.4, 3.5, 573.3, | ,  2000,  1927,  6000,  5848, | , -3.4, 171.4, 3.476, |, 4.9
12951.6, 140.2, | , 27.5, 11.0, 578.7, | ,  2000,  1932,  6000,  5833, | , -3.4, 162.4, 3.289, |, 11.4
12952.7, 140.1, | , 27.4, 11.9, 579.6, | ,  2000,  1930,  6000,  5867, | , -3.4, 169.6, 3.451, |, 12.5
12953.7, 140.6, | , 27.4, 10.8, 579.0, | ,  2000,  1925,  6000,  5856, | , -3.4, 175.6, 3.566, |, 11.4
12954.7, 141.4, | , 27.4, 4.7, 573.8, | ,  2000,  1919,  6000,  5826, | , -3.4, 183.4, 3.705, |, 5.7
12955.7, 141.3, | , 27.4, 5.2, 574.3, | ,  2000,  1930,  6000,  5855, | , -3.4, 220.6, 4.481, |, 5.5
12956.7, 140.4, | , 27.4, 12.2, 579.4, | ,  2000,  1929,  6000,  5850, | , -3.4, 209.9, 4.260, |, 12.4
12957.7, 140.0, | , 27.5, 11.3, 579.1, | ,  2000,  1927,  6000,  5826, | , -3.4, 208.6, 4.220, |, 11.5
12958.7, 140.2, | , 27.4, 11.0, 578.6, | ,  2000,  1926,  6000,  5853, | , -3.4, 244.6, 4.964, |, 10.7
12959.7, 140.2, | , 27.4, 11.6, 579.7, | ,  2000,  1933,  6000,  5858, | , -3.4, 253.2, 5.146, |, 12.2
12960.7, 141.8, | , 27.4, 4.2, 572.9, | ,  2000,  1927,  6000,  5863, | , -3.4, 219.8, 4.466, |, 5.5
12961.8, 141.3, | , 27.4, 4.3, 574.2, | ,  2000,  1932,  6000,  5847, | , -3.4, 229.2, 4.651, |, 5.8
12962.8, 140.2, | , 27.4, 11.3, 578.9, | ,  2000,  1930,  6000,  5856, | , -3.4, 239.9, 4.873, |, 11.2
12963.8, 140.7, | , 27.4, 11.1, 578.5, | ,  2000,  1930,  6000,  5843, | , -3.4, 248.5, 5.039, |, 11.5
12964.8, 139.9, | , 27.5, 11.3, 578.6, | ,  2000,  1928,  6000,  5843, | , -3.4, 256.2, 5.193, |, 12.1
12965.8, 140.0, | , 27.5, 11.5, 578.5, | ,  2000,  1930,  6000,  5880, | , -3.4, 264.3, 5.385, |, 11.9
12966.8, 141.4, | , 27.4, 3.4, 572.6, | ,  2000,  1925,  6000,  5822, | , -3.4, 283.6, 5.731, |, 5.1
12967.8, 142.1, | , 27.4, 3.7, 572.2, | ,  2000,  1929,  6000,  5867, | , -3.4, 269.5, 5.481, |, 4.8
12968.8, 140.1, | , 27.5, 10.3, 577.5, | ,  2000,  1925,  6000,  5845, | , -3.4, 293.0, 5.940, |, 10.7
12969.9, 140.4, | , 27.4, 11.8, 578.9, | ,  2000,  1929,  6000,  5881, | , -3.4, 323.0, 6.581, |, 12.5
12970.9, 140.5, | , 27.4, 12.2, 579.0, | ,  2000,  1929,  6000,  5868, | , -3.4, 319.2, 6.491, |, 12.4
12971.9, 141.2, | , 27.4, 4.9, 573.0, | ,  2000,  1924,  6000,  5830, | , -3.4, 308.5, 6.239, |, 5.9
12972.9, 141.2, | , 27.4, 5.7, 573.7, | ,  2000,  1931,  6000,  5858, | , -3.4, 304.2, 6.180, |, 6.9
12973.9, 140.5, | , 27.4, 11.2, 578.0, | ,  2000,  1926,  6000,  5815, | , -3.4, 323.5, 6.531, |, 11.9
12974.9, 140.0, | , 27.4, 11.8, 578.4, | ,  2000,  1932,  6000,  5867, | , -3.4, 325.6, 6.624, |, 12.3
12975.9, 140.0, | , 27.4, 11.8, 578.4, | ,  2000,  1933,  6000,  5841, | , -3.4, 336.7, 6.828, |, 12.2
12976.9, 140.1, | , 27.4, 11.1, 577.7, | ,  2000,  1929,  6000,  5832, | , -3.4, 339.3, 6.869, |, 11.4
12977.9, 141.7, | , 27.4, 5.4, 573.5, | ,  2000,  1927,  6000,  5861, | , -3.4, 345.7, 7.024, |, 6.5
12978.9, 141.4, | , 27.4, 2.9, 572.3, | ,  2000,  1926,  6000,  5850, | , -3.4, 369.3, 7.490, |, 6.1
12980.0, 140.1, | , 27.4, 11.6, 577.7, | ,  2000,  1929,  6000,  5882, | , -3.4, 360.7, 7.350, |, 12.2
