Repository: jdhuang-csm/Ru-BCA

## Methods
* (BaO)<sub>x</sub>-(CaO)<sub>y</sub>-(Al<sub>2</sub>O<sub>3</sub>)<sub>1-x-y</sub> (BCA) catalyst supports were synthesized via sol-gel and solid-state methods. 
* Ru/BCA catalysts were prepared via incipient wetness impregnation to achieve 1 wt. % Ru loading.
* Ammonia synthesis rates were measured for Ru/BCA catalysts in a packed-bed reactor at 480-600<sup>o</sup>C, 10 bar, and space velocities up to 1.3 x 10<sup>6</sup> ml g<sub>cat</sub><sup>-1</sup> h<sup>-1</sup>.
* A machine learning (ML) model was employed to improve understanding of the behavior of Ru/BCA catalysts.
* A microkinetic model was developed to describe the best-performing catalyst.

File: data/init_files_Cadigan/BCA311.txt (part 33 of 42)
********** Start test **********
Elapsed time, Pressure, | , LJtemp(C), Inner-Temp, Outer-Temp, | , N2-set, N2-flow, H2-set, H2-flow, | , pH, NH3_ppm, NH3_Prod_rate, |, In222Temp
12700.2, 138.8, | , 26.4, 0.0, 595.6, | ,  1000,   954,  3000,  2952, | , -3.4, 3391.1, 35.314, |, 0.0
12701.2, 138.1, | , 26.4, 0.0, 596.8, | ,  1000,   955,  3000,  2920, | , -3.4, 3399.3, 35.122, |, 0.0
12702.2, 138.4, | , 26.4, 0.0, 597.1, | ,  1000,   952,  3000,  2937, | , -3.4, 3392.0, 35.173, |, 0.0
12703.3, 138.7, | , 26.4, 0.0, 596.9, | ,  1000,   955,  3000,  2937, | , -3.4, 3369.7, 34.965, |, 0.0
12704.3, 139.2, | , 26.4, 0.0, 591.1, | ,  1000,   946,  3000,  2898, | , -3.4, 3384.3, 34.683, |, 0.0
12705.3, 139.0, | , 26.4, 0.0, 590.3, | ,  1000,   951,  3000,  2928, | , -3.4, 3402.3, 35.182, |, 0.0
12706.3, 138.6, | , 26.4, 0.0, 596.7, | ,  1000,   955,  3000,  2942, | , -3.4, 3408.3, 35.407, |, 0.0
12707.3, 138.3, | , 26.4, 0.0, 596.8, | ,  1000,   954,  3000,  2911, | , -3.4, 3392.8, 34.956, |, 0.0
12708.3, 138.3, | , 26.4, 0.0, 596.8, | ,  1000,   954,  3000,  2946, | , -3.4, 3406.1, 35.418, |, 0.0
12709.3, 139.0, | , 26.4, 0.0, 592.1, | ,  1000,   956,  3000,  2939, | , -3.4, 3370.6, 35.006, |, 0.0
12710.3, 139.5, | , 26.4, 0.0, 590.8, | ,  1000,   950,  3000,  2937, | , -3.4, 3369.7, 34.929, |, 0.0
12711.3, 138.8, | , 26.4, 0.0, 592.3, | ,  1000,   955,  3000,  2911, | , -3.4, 3382.6, 34.863, |, 0.0
12712.4, 138.2, | , 26.4, 0.0, 596.5, | ,  1000,   953,  3000,  2930, | , -3.4, 3389.4, 35.094, |, 0.0
12713.4, 138.6, | , 26.4, 0.0, 597.1, | ,  1000,   959,  3000,  2937, | , -3.4, 3385.1, 35.162, |, 0.0
12714.4, 138.2, | , 26.4, 0.0, 597.0, | ,  1000,   955,  3000,  2920, | , -3.4, 3377.0, 34.893, |, 0.0
12715.4, 139.0, | , 26.3, 0.0, 590.2, | ,  1000,   949,  3000,  2906, | , -3.4, 3383.0, 34.772, |, 0.0
12716.4, 139.0, | , 26.4, 0.0, 591.5, | ,  1000,   956,  3000,  2941, | , -3.4, 3385.6, 35.175, |, 0.0
12717.4, 138.3, | , 26.4, 0.0, 596.6, | ,  1000,   958,  3000,  2925, | , -3.4, 3384.3, 35.031, |, 0.0
12718.4, 138.1, | , 26.4, 0.0, 596.7, | ,  1000,   958,  3000,  2929, | , -3.4, 3398.0, 35.215, |, 0.0
12719.4, 138.7, | , 26.4, 0.0, 596.8, | ,  1000,   954,  3000,  2960, | , -3.4, 3397.1, 35.448, |, 0.0
12720.4, 139.4, | , 26.3, 0.0, 591.3, | ,  1000,   955,  3000,  2923, | , -3.4, 3359.0, 34.727, |, 0.0
12721.5, 139.1, | , 26.3, 0.0, 590.3, | ,  1000,   957,  3000,  2929, | , -3.4, 3410.0, 35.336, |, 0.0
12722.5, 139.1, | , 26.3, 0.0, 590.2, | ,  1000,   950,  3000,  2948, | , -3.4, 3368.4, 35.015, |, 0.0
12723.5, 138.7, | , 26.4, 0.0, 596.3, | ,  1000,   958,  3000,  2934, | , -3.4, 3378.7, 35.064, |, 0.0
12724.5, 138.1, | , 26.4, 0.0, 595.9, | ,  1000,   956,  3000,  2928, | , -3.4, 3413.4, 35.348, |, 0.0
12725.5, 138.4, | , 26.4, 0.0, 595.3, | ,  1000,   955,  3000,  2931, | , -3.4, 3396.7, 35.190, |, 0.0
12726.5, 139.2, | , 26.3, 0.0, 591.3, | ,  1000,   958,  3000,  2911, | , -3.4, 3376.6, 34.826, |, 0.0
12727.5, 139.1, | , 26.3, 0.0, 589.7, | ,  1000,   949,  3000,  2940, | , -3.4, 3383.0, 35.073, |, 0.0
12728.5, 138.3, | , 26.3, 0.0, 595.8, | ,  1000,   952,  3000,  2957, | , -3.4, 3377.8, 35.205, |, 0.0
12729.6, 138.6, | , 26.4, 0.0, 596.2, | ,  1000,   954,  3000,  2928, | , -3.4, 3368.8, 34.863, |, 0.0
12730.6, 138.7, | , 26.3, 0.0, 595.1, | ,  1000,   950,  3000,  2922, | , -3.4, 3386.4, 34.959, |, 0.0
12731.6, 138.1, | , 26.4, 0.0, 596.1, | ,  1000,   956,  3000,  2919, | , -3.4, 3401.8, 35.150, |, 0.0
12732.6, 139.0, | , 26.3, 0.0, 590.0, | ,  1000,   953,  3000,  2932, | , -3.4, 3404.8, 35.267, |, 0.0
12733.6, 139.6, | , 26.3, 0.0, 591.4, | ,  1000,   957,  3000,  2933, | , -3.4, 3389.8, 35.164, |, 0.0
12734.6, 138.2, | , 26.3, 0.0, 595.8, | ,  1000,   956,  3000,  2944, | , -3.4, 3377.8, 35.131, |, 0.0
12735.6, 138.3, | , 26.3, 0.0, 594.7, | ,  1000,   956,  3000,  2940, | , -3.4, 3387.7, 35.190, |, 0.0
12736.6, 138.6, | , 26.4, 0.0, 596.0, | ,  1000,   958,  3000,  2925, | , -3.4, 3376.1, 34.950, |, 0.0
12737.6, 139.1, | , 26.3, 0.0, 590.9, | ,  1000,   947,  3000,  2916, | , -3.4, 3405.3, 35.074, |, 0.0
12738.7, 139.1, | , 26.3, 0.0, 589.0, | ,  1000,   956,  3000,  2941, | , -3.4, 3406.6, 35.392, |, 0.0
12739.7, 139.5, | , 26.3, 0.0, 589.5, | ,  1000,   946,  3000,  2926, | , -3.4, 3375.3, 34.843, |, 0.0
12740.7, 138.8, | , 26.3, 0.0, 594.8, | ,  1000,   959,  3000,  2923, | , -3.4, 3382.1, 35.003, |, 0.0
12741.7, 138.1, | , 26.3, 0.0, 595.4, | ,  1000,   956,  3000,  2906, | , -3.4, 3383.8, 34.838, |, 0.0
12742.7, 138.2, | , 26.3, 0.0, 595.2, | ,  1000,   958,  3000,  2931, | , -3.4, 3382.6, 35.076, |, 0.0
12743.7, 139.6, | , 26.3, 0.0, 586.7, | ,  1000,   952,  3000,  2942, | , -3.4, 3402.3, 35.322, |, 0.0
12744.7, 139.0, | , 26.3, 0.0, 589.5, | ,  1000,   955,  3000,  2921, | , -3.4, 3384.3, 34.969, |, 0.0
12745.7, 138.4, | , 26.3, 0.0, 594.5, | ,  1000,   958,  3000,  2933, | , -3.4, 3378.7, 35.057, |, 0.0
12746.7, 138.2, | , 26.4, 0.0, 595.1, | ,  1000,   960,  3000,  2941, | , -3.4, 3378.3, 35.135, |, 0.0
12747.8, 138.7, | , 26.3, 0.0, 595.3, | ,  1000,   959,  3000,  2937, | , -3.4, 3411.3, 35.425, |, 0.0
12748.8, 138.1, | , 26.3, 0.0, 595.3, | ,  1000,   956,  3000,  2929, | , -3.4, 3390.3, 35.121, |, 0.0
12749.8, 139.0, | , 26.3, 0.0, 588.5, | ,  1000,   952,  3000,  2932, | , -3.4, 3383.8, 35.042, |, 0.0
12750.8, 139.5, | , 26.3, 0.0, 588.9, | ,  1000,   950,  3000,  2948, | , -3.4, 3390.3, 35.241, |, 0.0
12751.8, 138.2, | , 26.3, 0.0, 594.9, | ,  1000,   954,  3000,  2914, | , -3.4, 3382.1, 34.885, |, 0.0
12752.8, 138.2, | , 26.3, 0.0, 594.9, | ,  1000,   954,  3000,  2944, | , -3.4, 3387.3, 35.201, |, 0.0
12753.8, 138.9, | , 26.3, 0.0, 595.0, | ,  1000,   959,  3000,  2929, | , -3.4, 3415.1, 35.401, |, 0.0
12754.8, 139.0, | , 26.3, 0.0, 589.9, | ,  1000,   950,  3000,  2948, | , -3.4, 3383.0, 35.160, |, 0.0
12755.8, 139.2, | , 26.3, 0.0, 588.1, | ,  1000,   951,  3000,  2941, | , -3.4, 3385.6, 35.137, |, 0.0
12756.9, 139.3, | , 26.3, 0.0, 590.3, | ,  1000,   955,  3000,  2907, | , -3.4, 3381.3, 34.813, |, 0.0
12757.9, 138.5, | , 26.3, 0.0, 595.1, | ,  1000,   959,  3000,  2908, | , -3.4, 3385.1, 34.898, |, 0.0
12758.9, 138.3, | , 26.3, 0.0, 594.6, | ,  1000,   959,  3000,  2925, | , -3.4, 3384.7, 35.046, |, 0.0
12759.9, 138.2, | , 26.3, 0.0, 594.7, | ,  1000,   961,  3000,  2926, | , -3.4, 3411.3, 35.349, |, 0.0
12760.9, 139.5, | , 26.3, 0.0, 588.0, | ,  1000,   953,  3000,  2931, | , -3.4, 3412.5, 35.334, |, 0.0
12761.9, 139.4, | , 26.3, 0.0, 589.1, | ,  1000,   957,  3000,  2920, | , -3.4, 3412.5, 35.276, |, 0.0
12762.9, 138.2, | , 26.3, 0.0, 594.7, | ,  1000,   958,  3000,  2942, | , -3.4, 3383.0, 35.177, |, 0.0
12763.9, 138.7, | , 26.3, 0.0, 594.7, | ,  1000,   961,  3000,  2928, | , -3.4, 3383.4, 35.082, |, 0.0
12765.0, 138.1, | , 26.3, 0.0, 594.3, | ,  1000,   946,  3000,  2923, | , -3.4, 3401.4, 35.090, |, 0.0
12766.0, 138.9, | , 26.3, 0.0, 589.4, | ,  1000,   959,  3000,  2924, | , -3.4, 3381.7, 35.011, |, 0.0
12767.0, 139.2, | , 26.3, 0.0, 587.2, | ,  1000,   955,  3000,  2918, | , -3.4, 3400.6, 35.113, |, 0.0
12768.0, 139.5, | , 26.3, 0.0, 588.0, | ,  1000,   955,  3000,  2929, | , -3.4, 3401.0, 35.217, |, 0.0
12769.0, 138.2, | , 26.3, 0.0, 594.0, | ,  1000,   954,  3000,  2934, | , -3.4, 3383.8, 35.080, |, 0.0
12770.0, 138.3, | , 26.3, 0.0, 593.6, | ,  1000,   959,  3000,  2947, | , -3.4, 3382.1, 35.216, |, 0.0
12771.0, 138.7, | , 26.3, 0.0, 594.1, | ,  1000,   951,  3000,  2911, | , -3.4, 630.2, 6.507, |, 0.0
12772.0, 139.0, | , 26.3, 0.0, 588.4, | ,  1000,   955,  3000,  2921, | , -3.4, 756.6, 7.839, |, 0.0
12773.0, 139.1, | , 26.3, 0.0, 587.3, | ,  1000,   956,  3000,  2946, | , -3.4, 820.0, 8.553, |, 0.0
12774.1, 138.3, | , 26.3, 0.0, 593.1, | ,  1000,   959,  3000,  2914, | , -3.4, 917.3, 9.496, |, 0.0
12775.1, 138.6, | , 26.3, 0.0, 593.7, | ,  1000,   958,  3000,  2940, | , -3.4, 1027.4, 10.702, |, 0.0
12776.1, 138.3, | , 26.3, 0.0, 594.0, | ,  1000,   958,  3000,  2920, | , -3.4, 1111.8, 11.520, |, 0.0
12777.1, 138.3, | , 26.3, 0.0, 593.0, | ,  1000,   947,  3000,  2917, | , -3.4, 1203.9, 12.429, |, 0.0
12778.1, 139.5, | , 26.3, 0.0, 588.1, | ,  1000,   955,  3000,  2917, | , -3.4, 1283.6, 13.277, |, 0.0
12779.1, 139.3, | , 26.3, 0.0, 587.6, | ,  1000,   956,  3000,  2937, | , -3.4, 1373.1, 14.281, |, 0.0
12780.1, 138.3, | , 26.3, 0.0, 593.7, | ,  1000,   954,  3000,  2935, | , -3.4, 1467.8, 15.247, |, 0.0
12781.1, 138.7, | , 26.3, 0.0, 594.1, | ,  1000,   958,  3000,  2932, | , -3.4, 1563.8, 16.246, |, 0.0
12782.1, 138.3, | , 26.3, 0.0, 592.4, | ,  1000,   957,  3000,  2909, | , -3.4, 1646.9, 17.003, |, 0.0
12783.1, 138.9, | , 26.3, 0.0, 589.0, | ,  1000,   958,  3000,  2930, | , -3.4, 1741.2, 18.080, |, 0.0
12784.2, 139.0, | , 26.3, 0.0, 589.2, | ,  1000,   952,  3000,  2930, | , -3.4, 1816.2, 18.829, |, 0.0
12785.2, 139.3, | , 26.3, 0.0, 587.3, | ,  1000,   952,  3000,  2931, | , -3.4, 1904.4, 19.747, |, 0.0
12786.2, 138.1, | , 26.3, 0.0, 593.9, | ,  1000,   958,  3000,  2914, | , -3.4, 1995.2, 20.627, |, 0.0
12787.2, 138.5, | , 26.3, 0.0, 592.7, | ,  1000,   953,  3000,  2960, | , -3.4, 2076.2, 21.688, |, 0.0
12788.2, 138.6, | , 26.3, 0.0, 593.9, | ,  1000,   952,  3000,  2937, | , -3.4, 2149.9, 22.318, |, 0.0
12789.2, 139.2, | , 26.3, 0.0, 585.6, | ,  1000,   956,  3000,  2922, | , -3.4, 2241.2, 23.195, |, 0.0
12790.2, 139.0, | , 26.3, 0.0, 588.7, | ,  1000,   955,  3000,  2951, | , -3.4, 2343.1, 24.424, |, 0.0
12791.2, 138.3, | , 26.3, 0.0, 593.4, | ,  1000,   961,  3000,  2919, | , -3.4, 2403.6, 24.886, |, 0.0
12792.3, 138.3, | , 26.3, 0.0, 592.9, | ,  1000,   956,  3000,  2925, | , -3.4, 2458.0, 25.458, |, 0.0
12793.3, 138.1, | , 26.3, 0.0, 593.6, | ,  1000,   959,  3000,  2937, | , -3.4, 2550.9, 26.516, |, 0.0
12794.3, 139.3, | , 26.3, 0.0, 589.8, | ,  1000,   959,  3000,  2924, | , -3.4, 2629.3, 27.242, |, 0.0
12795.3, 139.6, | , 26.3, 0.0, 587.9, | ,  1000,   957,  3000,  2932, | , -3.4, 2684.2, 27.848, |, 0.0
12796.3, 139.1, | , 26.3, 0.0, 587.1, | ,  1000,   950,  3000,  2923, | , -3.4, 2779.3, 28.716, |, 0.0
12797.3, 138.3, | , 26.3, 0.0, 592.2, | ,  1000,   958,  3000,  2936, | , -3.4, 2848.3, 29.587, |, 0.0
12798.3, 138.7, | , 26.3, 0.0, 593.2, | ,  1000,   952,  3000,  2940, | , -3.4, 2914.3, 30.252, |, 0.0
12799.3, 138.2, | , 26.3, 0.0, 593.1, | ,  1000,   955,  3000,  2918, | , -3.4, 2972.5, 30.711, |, 0.0
12800.3, 138.9, | , 26.3, 0.0, 587.9, | ,  1000,   954,  3000,  2927, | , -3.4, 3020.9, 31.270, |, 0.0
12801.4, 139.5, | , 26.3, 0.0, 587.1, | ,  1000,   956,  3000,  2950, | , -3.4, 3065.9, 31.942, |, 0.0
12802.4, 139.0, | , 26.3, 0.0, 591.2, | ,  1000,   955,  3000,  2928, | , -3.4, 3112.6, 32.233, |, 0.0
12803.4, 138.3, | , 26.3, 0.0, 592.8, | ,  1000,   956,  3000,  2933, | , -3.4, 3190.2, 33.089, |, 0.0
12804.4, 138.3, | , 26.3, 0.0, 592.7, | ,  1000,   959,  3000,  2949, | , -3.4, 3200.0, 33.349, |, 0.0
12805.4, 138.6, | , 26.3, 0.0, 593.0, | ,  1000,   957,  3000,  2914, | , -3.4, 3265.2, 33.697, |, 0.0
12806.4, 139.0, | , 26.3, 0.0, 587.1, | ,  1000,   957,  3000,  2929, | , -3.4, 3281.9, 34.003, |, 0.0
12807.4, 139.1, | , 26.3, 0.0, 586.4, | ,  1000,   956,  3000,  2922, | , -3.4, 3315.3, 34.280, |, 0.0
12808.4, 138.6, | , 26.3, 0.0, 591.8, | ,  1000,   958,  3000,  2920, | , -3.4, 3339.3, 34.530, |, 0.0
12809.5, 138.3, | , 26.3, 0.0, 591.9, | ,  1000,   955,  3000,  2913, | , -3.4, 3362.8, 34.681, |, 0.0
12810.5, 138.3, | , 26.3, 0.0, 592.0, | ,  1000,   957,  3000,  2946, | , -3.4, 3380.0, 35.176, |, 0.0
12811.5, 139.3, | , 26.3, 0.0, 586.8, | ,  1000,   951,  3000,  2937, | , -3.4, 3383.4, 35.066, |, 0.0
12812.5, 139.3, | , 26.3, 0.0, 585.7, | ,  1000,   953,  3000,  2953, | , -3.4, 3416.8, 35.579, |, 0.0
12813.6, 139.1, | , 26.3, 0.0, 586.3, | ,  1000,   950,  3000,  2930, | , -3.4, 3423.3, 35.411, |, 0.0
12814.6, 138.2, | , 26.3, 0.0, 592.5, | ,  1000,   957,  3000,  2915, | , -3.4, 3451.5, 35.634, |, 0.0
12815.6, 138.6, | , 26.3, 0.0, 592.2, | ,  1000,   956,  3000,  2949, | , -3.4, 3439.1, 35.809, |, 0.0
12816.6, 138.7, | , 26.3, 0.0, 592.5, | ,  1000,   957,  3000,  2923, | , -3.4, 3438.3, 35.567, |, 0.0
12817.6, 139.0, | , 26.3, 0.0, 586.8, | ,  1000,   953,  3000,  2928, | , -3.4, 3446.4, 35.654, |, 0.0
12818.6, 139.4, | , 26.3, 0.0, 586.5, | ,  1000,   950,  3000,  2907, | , -3.4, 3439.1, 35.365, |, 0.0
12819.6, 138.6, | , 26.3, 0.0, 592.2, | ,  1000,   959,  3000,  2943, | , -3.4, 3438.7, 35.770, |, 0.0
12820.6, 138.4, | , 26.3, 0.0, 591.9, | ,  1000,   958,  3000,  2939, | , -3.4, 3447.3, 35.811, |, 0.0
12821.7, 138.3, | , 26.3, 0.0, 592.1, | ,  1000,   955,  3000,  2937, | , -3.4, 3422.4, 35.519, |, 0.0
12822.7, 138.7, | , 26.3, 0.0, 591.7, | ,  1000,   955,  3000,  2919, | , -3.4, 3424.1, 35.362, |, 0.0
12823.7, 139.0, | , 26.3, 0.0, 585.9, | ,  1000,   951,  3000,  2922, | , -3.4, 3430.5, 35.421, |, 0.0
12824.7, 139.0, | , 26.3, 0.0, 585.5, | ,  1000,   955,  3000,  2937, | , -3.4, 3434.4, 35.636, |, 0.0
12825.7, 138.5, | , 26.3, 0.0, 592.2, | ,  1000,   956,  3000,  2933, | , -3.4, 3420.7, 35.464, |, 0.0
12826.7, 138.2, | , 26.3, 0.0, 591.7, | ,  1000,   956,  3000,  2932, | , -3.4, 3422.8, 35.482, |, 0.0
12827.7, 138.4, | , 26.3, 0.0, 591.0, | ,  1000,   954,  3000,  2926, | , -3.4, 3420.3, 35.375, |, 0.0
12828.7, 139.2, | , 26.3, 0.0, 585.7, | ,  1000,   952,  3000,  2937, | , -3.4, 3420.3, 35.455, |, 0.0
12829.7, 139.5, | , 26.3, 0.0, 586.2, | ,  1000,   959,  3000,  2946, | , -3.4, 3419.0, 35.592, |, 0.0
12830.8, 139.1, | , 26.3, 0.0, 585.6, | ,  1000,   955,  3000,  2947, | , -3.4, 3404.0, 35.415, |, 0.0
12831.8, 138.1, | , 26.3, 0.0, 591.1, | ,  1000,   956,  3000,  2929, | , -3.4, 3398.0, 35.191, |, 0.0
12832.8, 138.7, | , 26.3, 0.0, 590.9, | ,  1000,   958,  3000,  2935, | , -3.4, 3406.6, 35.359, |, 0.0
12833.8, 138.2, | , 26.3, 0.0, 591.4, | ,  1000,   959,  3000,  2940, | , -3.4, 3407.4, 35.420, |, 0.0
12834.8, 138.9, | , 26.3, 0.0, 587.0, | ,  1000,   948,  3000,  2940, | , -3.4, 3437.4, 35.626, |, 0.0
12835.8, 139.5, | , 26.3, 0.0, 585.3, | ,  1000,   953,  3000,  2940, | , -3.4, 3398.8, 35.271, |, 0.0
12836.8, 138.1, | , 26.3, 0.0, 590.8, | ,  1000,   959,  3000,  2913, | , -3.4, 3413.4, 35.232, |, 0.0
12837.8, 138.4, | , 26.3, 0.0, 590.3, | ,  1000,   954,  3000,  2916, | , -3.4, 3398.4, 35.066, |, 0.0
12838.9, 138.3, | , 26.3, 0.0, 591.1, | ,  1000,   952,  3000,  2924, | , -3.4, 3407.8, 35.212, |, 0.0
12839.9, 139.3, | , 26.3, 0.0, 585.9, | ,  1000,   951,  3000,  2942, | , -3.4, 3405.7, 35.352, |, 0.0
12840.9, 139.1, | , 26.3, 0.0, 585.1, | ,  1000,   950,  3000,  2930, | , -3.4, 3386.0, 35.033, |, 0.0
12841.9, 138.9, | , 26.3, 0.0, 586.3, | ,  1000,   955,  3000,  2944, | , -3.4, 3381.3, 35.148, |, 0.0
12842.9, 138.3, | , 26.3, 0.0, 589.9, | ,  1000,   962,  3000,  2917, | , -3.4, 3422.4, 35.389, |, 0.0
12843.9, 138.5, | , 26.3, 0.0, 590.7, | ,  1000,   959,  3000,  2945, | , -3.4, 3390.7, 35.291, |, 0.0
12844.9, 138.3, | , 26.3, 0.0, 590.9, | ,  1000,   956,  3000,  2925, | , -3.4, 3377.0, 34.938, |, 0.0
12845.9, 139.3, | , 26.3, 0.0, 586.2, | ,  1000,   954,  3000,  2907, | , -3.4, 3379.6, 34.789, |, 0.0
12846.9, 139.0, | , 26.3, 0.0, 585.2, | ,  1000,   951,  3000,  2933, | , -3.4, 3405.7, 35.266, |, 0.0
12848.0, 138.5, | , 26.3, 0.0, 589.6, | ,  1000,   948,  3000,  2933, | , -3.4, 3399.3, 35.171, |, 0.0
12849.0, 138.5, | , 26.3, 0.0, 591.0, | ,  1000,   955,  3000,  2917, | , -3.4, 3393.7, 35.028, |, 0.0
12850.0, 138.6, | , 26.3, 0.0, 590.3, | ,  1000,   956,  3000,  2912, | , -3.4, 3381.3, 34.874, |, 0.0
12851.0, 138.2, | , 26.3, 0.0, 590.6, | ,  1000,   959,  3000,  2929, | , -3.4, 3375.7, 34.999, |, 0.0
12852.0, 139.0, | , 26.3, 0.0, 584.6, | ,  1000,   954,  3000,  2908, | , -3.4, 3377.4, 34.774, |, 0.0
12853.0, 138.9, | , 26.3, 0.0, 585.4, | ,  1000,   955,  3000,  2927, | , -3.4, 3401.0, 35.196, |, 0.0
12854.0, 138.3, | , 26.3, 0.0, 590.5, | ,  1000,   952,  3000,  2963, | , -3.4, 3369.7, 35.177, |, 0.0
12855.0, 138.1, | , 26.3, 0.0, 590.2, | ,  1000,   958,  3000,  2906, | , -3.4, 3382.1, 34.841, |, 0.0
12856.1, 138.6, | , 26.3, 0.0, 590.7, | ,  1000,   957,  3000,  2931, | , -3.4, 3393.3, 35.175, |, 0.0
12857.1, 138.9, | , 26.3, 0.0, 585.0, | ,  1000,   956,  3000,  2921, | , -3.4, 3404.0, 35.181, |, 0.0
12858.1, 139.1, | , 26.3, 0.0, 583.6, | ,  1000,   953,  3000,  2943, | , -3.4, 3367.1, 34.974, |, 0.0
12859.1, 139.5, | , 26.3, 0.0, 584.2, | ,  1000,   950,  3000,  2929, | , -3.4, 3393.3, 35.101, |, 0.0
12860.1, 138.2, | , 26.3, 0.0, 590.2, | ,  1000,   953,  3000,  2926, | , -3.4, 3373.6, 34.895, |, 0.0
12861.1, 138.3, | , 26.3, 0.0, 590.1, | ,  1000,   957,  3000,  2929, | , -3.4, 3368.4, 34.907, |, 0.0
12862.1, 138.2, | , 26.3, 0.0, 590.1, | ,  1000,   958,  3000,  2930, | , -3.4, 3371.4, 34.953, |, 0.0
12863.1, 139.4, | , 26.3, 0.0, 585.0, | ,  1000,   956,  3000,  2919, | , -3.4, 3371.0, 34.830, |, 0.0
12864.2, 139.2, | , 26.3, 0.0, 584.0, | ,  1000,   948,  3000,  2944, | , -3.4, 3374.4, 35.016, |, 0.0
12865.2, 138.7, | , 26.3, 0.0, 590.3, | ,  1000,   958,  3000,  2947, | , -3.4, 3368.0, 35.067, |, 0.0
12866.2, 138.1, | , 26.3, 0.0, 589.6, | ,  1000,   957,  3000,  2925, | , -3.4, 3380.4, 34.985, |, 0.0
12867.2, 138.2, | , 26.3, 0.0, 590.0, | ,  1000,   959,  3000,  2915, | , -3.4, 3385.6, 34.967, |, 0.0
12868.2, 138.3, | , 26.3, 0.0, 589.0, | ,  1000,   958,  3000,  2941, | , -3.4, 3385.1, 35.189, |, 0.0
12869.2, 139.4, | , 26.3, 0.0, 583.4, | ,  1000,   957,  3000,  2907, | , -3.4, 3388.1, 34.904, |, 0.0
12870.2, 139.0, | , 26.3, 0.0, 583.4, | ,  1000,   953,  3000,  2922, | , -3.4, 3403.1, 35.158, |, 0.0
12871.2, 138.3, | , 26.3, 0.0, 589.3, | ,  1000,   951,  3000,  2945, | , -3.4, 3403.6, 35.358, |, 0.0
12872.2, 138.6, | , 26.3, 0.0, 589.9, | ,  1000,   951,  3000,  2948, | , -3.4, 3390.3, 35.240, |, 0.0
12873.3, 138.8, | , 26.3, 0.0, 589.4, | ,  1000,   960,  3000,  2923, | , -3.4, 3368.0, 34.868, |, 0.0
12874.3, 139.0, | , 26.3, 0.0, 584.8, | ,  1000,   958,  3000,  2949, | , -3.4, 3352.1, 34.918, |, 0.0
12875.3, 139.0, | , 26.3, 0.0, 583.5, | ,  1000,   954,  3000,  2926, | , -3.4, 3380.8, 34.971, |, 0.0
12876.3, 139.3, | , 26.3, 0.0, 584.8, | ,  1000,   953,  3000,  2937, | , -3.4, 3387.3, 35.130, |, 0.0
12877.3, 138.3, | , 26.3, 0.0, 589.6, | ,  1000,   959,  3000,  2935, | , -3.4, 3377.0, 35.059, |, 0.0
12878.3, 138.3, | , 26.3, 0.0, 588.1, | ,  1000,   952,  3000,  2926, | , -3.4, 3401.4, 35.173, |, 0.0
12879.3, 138.2, | , 26.3, 0.0, 589.2, | ,  1000,   957,  3000,  2913, | , -3.4, 3382.1, 34.899, |, 0.0
12880.3, 139.7, | , 26.3, 0.0, 581.2, | ,  1000,   949,  3000,  2941, | , -3.4, 3382.1, 35.068, |, 0.0
12881.3, 138.9, | , 26.3, 0.0, 584.8, | ,  1000,   950,  3000,  2938, | , -3.4, 3380.0, 35.042, |, 0.0
12882.4, 138.6, | , 26.3, 0.0, 589.3, | ,  1000,   955,  3000,  2938, | , -3.4, 3368.0, 34.955, |, 0.0
12883.4, 138.3, | , 26.3, 0.0, 588.5, | ,  1000,   956,  3000,  2939, | , -3.4, 3372.3, 35.020, |, 0.0
12884.4, 138.1, | , 26.3, 0.0, 589.1, | ,  1000,   957,  3000,  2918, | , -3.4, 3369.7, 34.811, |, 0.0
12885.4, 138.8, | , 26.3, 0.0, 586.3, | ,  1000,   954,  3000,  2920, | , -3.4, 3380.4, 34.911, |, 0.0
12886.4, 139.6, | , 26.3, 0.0, 583.1, | ,  1000,   952,  3000,  2938, | , -3.4, 3392.8, 35.186, |, 0.0
12887.4, 139.2, | , 26.3, 0.0, 582.7, | ,  1000,   953,  3000,  2948, | , -3.4, 3351.7, 34.867, |, 0.0
12888.4, 138.5, | , 26.3, 0.0, 587.9, | ,  1000,   954,  3000,  2917, | , -3.4, 3353.0, 34.601, |, 0.0
12889.4, 138.2, | , 26.3, 0.0, 588.3, | ,  1000,   959,  3000,  2928, | , -3.4, 3361.1, 34.829, |, 0.0
12890.4, 138.6, | , 26.3, 0.0, 588.9, | ,  1000,   957,  3000,  2929, | , -3.4, 3390.7, 35.130, |, 0.0
12891.5, 139.0, | , 26.3, 0.0, 583.5, | ,  1000,   953,  3000,  2939, | , -3.4, 3385.1, 35.128, |, 0.0
12892.5, 139.1, | , 26.3, 0.0, 582.4, | ,  1000,   950,  3000,  2924, | , -3.4, 3370.6, 34.817, |, 0.0
12893.5, 139.8, | , 26.3, 0.0, 587.3, | ,  1000,   955,  3000,  2924, | , -3.4, 3378.7, 34.943, |, 0.0
12894.5, 138.2, | , 26.3, 0.0, 588.1, | ,  1000,   957,  3000,  2944, | , -3.4, 3374.0, 35.094, |, 0.0
12895.5, 138.2, | , 26.3, 0.0, 588.2, | ,  1000,   951,  3000,  2925, | , -3.4, 3372.3, 34.850, |, 0.0
12896.5, 138.6, | , 26.3, 0.0, 588.9, | ,  1000,   955,  3000,  2933, | , -3.4, 3383.8, 35.069, |, 0.0
12897.5, 139.5, | , 26.3, 0.0, 582.2, | ,  1000,   950,  3000,  2933, | , -3.4, 3379.1, 34.985, |, 0.0
12898.5, 138.9, | , 26.3, 0.0, 583.2, | ,  1000,   954,  3000,  2933, | , -3.4, 3392.4, 35.155, |, 0.0
12899.5, 138.5, | , 26.3, 0.0, 588.2, | ,  1000,   958,  3000,  2936, | , -3.4, 3383.8, 35.132, |, 0.0
12900.6, 138.5, | , 26.3, 0.0, 588.4, | ,  1000,   958,  3000,  2937, | , -3.4, 3386.8, 35.177, |, 0.0
12901.6, 138.3, | , 26.3, 0.0, 587.9, | ,  1000,   955,  3000,  2939, | , -3.4, 3379.1, 35.080, |, 0.0
12902.6, 139.0, | , 26.3, 0.0, 582.9, | ,  1000,   955,  3000,  2926, | , -3.4, 3381.7, 34.996, |, 0.0
12903.6, 139.6, | , 26.3, 0.0, 581.2, | ,  1000,   952,  3000,  2922, | , -3.4, 3384.3, 34.961, |, 0.0
12904.6, 139.1, | , 26.3, 0.0, 581.8, | ,  1000,   952,  3000,  2941, | , -3.4, 3371.0, 34.987, |, 0.0
12905.6, 138.2, | , 26.3, 0.0, 587.0, | ,  1000,   956,  3000,  2943, | , -3.4, 3398.4, 35.324, |, 0.0
12906.6, 138.7, | , 26.3, 0.0, 587.5, | ,  1000,   951,  3000,  2927, | , -3.4, 3393.3, 35.085, |, 0.0
12907.6, 138.3, | , 26.3, 0.0, 587.1, | ,  1000,   957,  3000,  2930, | , -3.4, 3372.3, 34.951, |, 0.0
12908.7, 139.0, | , 26.3, 0.0, 581.2, | ,  1000,   953,  3000,  2919, | , -3.4, 3381.7, 34.909, |, 0.0
12909.7, 139.6, | , 26.3, 0.0, 581.0, | ,  1000,   951,  3000,  2928, | , -3.4, 3385.1, 35.005, |, 0.0
12910.7, 138.2, | , 26.3, 0.0, 586.7, | ,  1000,   955,  3000,  2940, | , -3.4, 3383.8, 35.136, |, 0.0
12911.7, 138.2, | , 26.3, 0.0, 586.7, | ,  1000,   951,  3000,  2913, | , -3.4, 3379.1, 34.811, |, 0.0
12912.7, 138.7, | , 26.3, 0.0, 587.1, | ,  1000,   952,  3000,  2942, | , -3.4, 3403.6, 35.338, |, 0.0
12913.7, 138.8, | , 26.3, 0.0, 586.6, | ,  1000,   959,  3000,  2935, | , -3.4, 3379.1, 35.079, |, 0.0
12914.7, 139.1, | , 26.3, 0.0, 580.9, | ,  1000,   953,  3000,  2925, | , -3.4, 3394.6, 35.094, |, 0.0
12915.7, 139.4, | , 26.3, 0.0, 581.2, | ,  1000,   958,  3000,  2941, | , -3.4, 3374.0, 35.074, |, 0.0
12916.8, 138.5, | , 26.3, 0.0, 587.4, | ,  1000,   954,  3000,  2910, | , -3.4, 3404.4, 35.065, |, 0.0
12917.8, 138.2, | , 26.3, 0.0, 587.3, | ,  1000,   959,  3000,  2958, | , -3.4, 3378.7, 35.286, |, 0.0
12918.8, 138.5, | , 26.3, 0.0, 586.3, | ,  1000,   960,  3000,  2968, | , -3.4, 3368.4, 35.280, |, 0.0
12919.8, 138.8, | , 26.3, 0.0, 581.7, | ,  1000,   950,  3000,  2910, | , -3.4, 3363.7, 34.613, |, 0.0
12920.8, 139.3, | , 26.3, 0.0, 581.5, | ,  1000,   950,  3000,  2914, | , -3.4, 3377.4, 34.792, |, 0.0
12921.9, 139.2, | , 26.3, 0.0, 582.2, | ,  1000,   949,  3000,  2932, | , -3.4, 3406.6, 35.242, |, 0.0
12922.9, 138.1, | , 26.3, 0.0, 587.0, | ,  1000,   955,  3000,  2921, | , -3.4, 3392.4, 35.056, |, 0.0
12923.9, 138.4, | , 26.3, 0.0, 586.2, | ,  1000,   960,  3000,  2927, | , -3.4, 3376.6, 34.995, |, 0.0
12924.9, 138.7, | , 26.3, 0.0, 586.7, | ,  1000,   952,  3000,  2938, | , -3.4, 3399.7, 35.260, |, 0.0
12925.9, 139.6, | , 26.3, 0.0, 580.5, | ,  1000,   952,  3000,  2933, | , -3.4, 3364.6, 34.857, |, 0.0
12926.9, 139.0, | , 26.3, 0.0, 580.6, | ,  1000,   955,  3000,  2934, | , -3.4, 3369.3, 34.933, |, 0.0
12927.9, 138.6, | , 26.3, 0.0, 586.8, | ,  1000,   956,  3000,  2927, | , -3.4, 3378.7, 34.980, |, 0.0
12928.9, 138.3, | , 26.3, 0.0, 585.4, | ,  1000,   957,  3000,  2927, | , -3.4, 3372.3, 34.925, |, 0.0
12929.9, 138.1, | , 26.3, 0.0, 586.2, | ,  1000,   957,  3000,  2903, | , -3.4, 3385.1, 34.844, |, 0.0
12931.0, 138.9, | , 26.3, 0.0, 581.8, | ,  1000,   957,  3000,  2950, | , -3.4, 3405.3, 35.468, |, 0.0
12932.0, 139.5, | , 26.3, 0.0, 580.3, | ,  1000,   953,  3000,  2928, | , -3.4, 3372.7, 34.900, |, 0.0
12933.0, 138.9, | , 26.3, 0.0, 580.8, | ,  1000,   948,  3000,  2932, | , -3.4, 3359.4, 34.750, |, 0.0
12934.0, 138.3, | , 26.3, 0.0, 585.4, | ,  1000,   952,  3000,  2941, | , -3.4, 3364.6, 34.915, |, 0.0
12935.0, 139.5, | , 26.3, 0.0, 581.8, | ,  1000,   953,  3000,  2925, | , -3.4, 3362.8, 34.767, |, 0.0
12936.0, 138.2, | , 26.3, 0.0, 585.9, | ,  1000,   959,  3000,  2942, | , -3.4, 3386.8, 35.225, |, 0.0
12937.0, 139.0, | , 26.3, 0.0, 581.1, | ,  1000,   951,  3000,  2947, | , -3.4, 3376.6, 35.093, |, 0.0
12938.0, 139.1, | , 26.3, 0.0, 579.6, | ,  1000,   956,  3000,  2934, | , -3.4, 3364.6, 34.895, |, 0.0
12939.1, 138.5, | , 26.3, 0.0, 584.8, | ,  1000,   954,  3000,  2922, | , -3.4, 3364.1, 34.758, |, 0.0
12940.1, 138.2, | , 26.3, 0.0, 585.6, | ,  1000,   959,  3000,  2932, | , -3.4, 3380.8, 35.068, |, 0.0
12941.1, 138.5, | , 26.3, 0.0, 585.8, | ,  1000,   953,  3000,  2938, | , -3.4, 3384.7, 35.116, |, 0.0
12942.1, 138.2, | , 26.3, 0.0, 585.6, | ,  1000,   955,  3000,  2927, | , -3.4, 3378.3, 34.962, |, 0.0
12943.1, 139.0, | , 26.3, 0.0, 579.6, | ,  1000,   950,  3000,  2929, | , -3.4, 3376.1, 34.921, |, 0.0
12944.1, 139.0, | , 26.3, 0.0, 581.0, | ,  1000,   955,  3000,  2940, | , -3.4, 3404.8, 35.353, |, 0.0
12945.1, 138.7, | , 26.3, 0.0, 585.4, | ,  1000,   958,  3000,  2947, | , -3.4, 3382.1, 35.208, |, 0.0
12946.1, 138.1, | , 26.3, 0.0, 585.3, | ,  1000,   955,  3000,  2923, | , -3.4, 3355.6, 34.695, |, 0.0
12947.1, 138.0, | , 26.3, 0.0, 585.4, | ,  1000,   950,  3000,  2929, | , -3.4, 3379.6, 34.949, |, 0.0
12948.2, 139.2, | , 26.3, 0.0, 580.5, | ,  1000,   955,  3000,  2932, | , -3.4, 3407.0, 35.307, |, 0.0
12949.2, 139.2, | , 26.3, 0.0, 577.9, | ,  1000,   955,  3000,  2929, | , -3.4, 3371.0, 34.908, |, 0.0
12950.2, 139.1, | , 26.3, 0.0, 578.9, | ,  1000,   950,  3000,  2937, | , -3.4, 3360.3, 34.821, |, 0.0
12951.2, 138.8, | , 26.3, 0.0, 585.5, | ,  1000,   955,  3000,  2929, | , -3.4, 3355.1, 34.744, |, 0.0
12952.2, 138.2, | , 26.3, 0.0, 584.9, | ,  1000,   952,  3000,  2943, | , -3.4, 3348.7, 34.775, |, 0.0
12953.2, 138.3, | , 26.3, 0.0, 584.6, | ,  1000,   955,  3000,  2937, | , -3.4, 3370.1, 34.973, |, 0.0
12954.2, 139.7, | , 26.3, 0.0, 578.7, | ,  1000,   950,  3000,  2930, | , -3.4, 3385.1, 35.021, |, 0.0
12955.2, 139.5, | , 26.2, 0.0, 579.5, | ,  1000,   957,  3000,  2931, | , -3.4, 3367.1, 34.905, |, 0.0
12956.3, 138.2, | , 26.3, 0.0, 584.1, | ,  1000,   960,  3000,  2937, | , -3.4, 3390.3, 35.227, |, 0.0
12957.3, 138.6, | , 26.3, 0.0, 584.9, | ,  1000,   957,  3000,  2923, | , -3.4, 3379.6, 34.959, |, 0.0
12958.3, 138.6, | , 26.2, 0.0, 584.8, | ,  1000,   960,  3000,  2937, | , -3.4, 3372.3, 35.033, |, 0.0
12959.3, 138.4, | , 26.3, 0.0, 583.5, | ,  1000,   958,  3000,  2943, | , -3.4, 3400.6, 35.363, |, 0.0
12960.3, 139.0, | , 26.3, 0.0, 578.3, | ,  1000,   960,  3000,  2912, | , -3.4, 3366.7, 34.759, |, 0.0
12961.3, 139.6, | , 26.3, 0.0, 578.5, | ,  1000,   949,  3000,  2952, | , -3.4, 3362.8, 34.978, |, 0.0
12962.3, 138.2, | , 26.2, 0.0, 584.4, | ,  1000,   955,  3000,  2944, | , -3.4, 3356.4, 34.890, |, 0.0
12963.3, 138.2, | , 26.3, 0.0, 584.3, | ,  1000,   955,  3000,  2926, | , -3.4, 3374.4, 34.915, |, 0.0
12964.4, 138.4, | , 26.3, 0.0, 583.8, | ,  1000,   960,  3000,  2934, | , -3.4, 3389.4, 35.186, |, 0.0
12965.4, 139.0, | , 26.3, 0.0, 579.4, | ,  1000,   951,  3000,  2934, | , -3.4, 3380.4, 35.017, |, 0.0
12966.4, 139.2, | , 26.2, 0.0, 578.1, | ,  1000,   955,  3000,  2941, | , -3.4, 3367.1, 34.976, |, 0.0
12967.4, 139.6, | , 26.2, 0.0, 579.5, | ,  1000,   959,  3000,  2941, | , -3.4, 3353.0, 34.863, |, 0.0
12968.4, 138.6, | , 26.2, 0.0, 584.2, | ,  1000,   954,  3000,  2919, | , -3.4, 3356.4, 34.657, |, 0.0
12969.4, 138.4, | , 26.3, 0.0, 583.2, | ,  1000,   957,  3000,  2926, | , -3.4, 3369.7, 34.882, |, 0.0
12970.4, 138.2, | , 26.2, 0.0, 584.0, | ,  1000,   951,  3000,  2927, | , -3.4, 3389.4, 35.042, |, 0.0
12971.4, 139.2, | , 26.2, 0.0, 579.9, | ,  1000,   954,  3000,  2910, | , -3.4, 3374.0, 34.756, |, 0.0
12972.4, 139.4, | , 26.2, 0.0, 578.0, | ,  1000,   956,  3000,  2915, | , -3.4, 3381.3, 34.897, |, 0.0
12973.4, 138.3, | , 26.2, 0.0, 583.9, | ,  1000,   954,  3000,  2940, | , -3.4, 3370.1, 34.988, |, 0.0
12974.5, 138.7, | , 26.2, 0.0, 583.5, | ,  1000,   954,  3000,  2920, | , -3.4, 3362.8, 34.736, |, 0.0
12975.5, 138.7, | , 26.2, 0.0, 584.1, | ,  1000,   953,  3000,  2944, | , -3.4, 3360.3, 34.910, |, 0.0
12976.5, 139.0, | , 26.2, 0.0, 579.0, | ,  1000,   957,  3000,  2931, | , -3.4, 3360.7, 34.836, |, 0.0
12977.5, 139.1, | , 26.2, 0.0, 577.6, | ,  1000,   955,  3000,  2926, | , -3.4, 3355.6, 34.720, |, 0.0
12978.5, 139.2, | , 26.2, 0.0, 577.9, | ,  1000,   951,  3000,  2898, | , -3.4, 3362.0, 34.501, |, 0.0
12979.5, 138.4, | , 26.2, 0.0, 583.1, | ,  1000,   957,  3000,  2956, | , -3.4, 3383.8, 35.303, |, 0.0
12980.5, 138.2, | , 26.2, 0.0, 583.7, | ,  1000,   958,  3000,  2918, | , -3.4, 3362.8, 34.746, |, 0.0
12981.5, 138.5, | , 26.2, 0.0, 583.7, | ,  1000,   956,  3000,  2925, | , -3.4, 3377.0, 34.938, |, 0.0
12982.5, 138.8, | , 26.2, 0.0, 578.2, | ,  1000,   947,  3000,  2909, | , -3.4, 3389.0, 34.837, |, 0.0
12983.6, 139.1, | , 26.2, 0.0, 577.3, | ,  1000,   956,  3000,  2947, | , -3.4, 3377.4, 35.145, |, 0.0
12984.6, 138.3, | , 26.2, 0.0, 582.5, | ,  1000,   949,  3000,  2930, | , -3.4, 3365.0, 34.799, |, 0.0
12985.6, 138.4, | , 26.2, 0.0, 583.6, | ,  1000,   956,  3000,  2908, | , -3.4, 3364.1, 34.663, |, 0.0
12986.6, 138.0, | , 26.2, 0.0, 583.7, | ,  1000,   955,  3000,  2914, | , -3.4, 3386.4, 34.932, |, 0.0
12987.6, 138.2, | , 26.2, 0.0, 583.5, | ,  1000,   959,  3000,  2959, | , -3.4, 3361.1, 35.107, |, 0.0
12988.6, 139.5, | , 26.2, 0.0, 577.3, | ,  1000,   951,  3000,  2925, | , -3.4, 3354.3, 34.665, |, 0.0
12989.6, 139.0, | , 26.2, 0.0, 578.1, | ,  1000,   949,  3000,  2939, | , -3.4, 3349.1, 34.719, |, 0.0
12990.6, 138.3, | , 26.2, 0.0, 582.2, | ,  1000,   959,  3000,  2918, | , -3.4, 3353.0, 34.660, |, 0.0
12991.7, 138.5, | , 26.2, 0.0, 583.2, | ,  1000,   956,  3000,  2924, | , -3.4, 3363.7, 34.797, |, 0.0
12992.7, 138.5, | , 26.2, 0.0, 582.9, | ,  1000,   960,  3000,  2921, | , -3.4, 3362.8, 34.791, |, 0.0
12993.7, 139.0, | , 26.2, 0.0, 578.0, | ,  1000,   957,  3000,  2925, | , -3.4, 3370.1, 34.879, |, 0.0
12994.7, 139.2, | , 26.2, 0.0, 576.1, | ,  1000,   952,  3000,  2928, | , -3.4, 3383.4, 35.002, |, 0.0
12995.7, 139.4, | , 26.2, 0.0, 576.5, | ,  1000,   955,  3000,  2922, | , -3.4, 3355.6, 34.694, |, 0.0
12996.7, 138.3, | , 26.2, 0.0, 582.1, | ,  1000,   955,  3000,  2947, | , -3.4, 3356.4, 34.919, |, 0.0
12997.7, 138.2, | , 26.2, 0.0, 582.3, | ,  1000,   953,  3000,  2922, | , -3.4, 3351.3, 34.620, |, 0.0
12998.7, 138.4, | , 26.2, 0.0, 582.2, | ,  1000,   958,  3000,  2937, | , -3.4, 3363.3, 34.927, |, 0.0
12999.7, 139.0, | , 26.2, 0.0, 576.8, | ,  1000,   949,  3000,  2933, | , -3.4, 3351.7, 34.699, |, 0.0
13000.8, 138.9, | , 26.2, 0.0, 575.9, | ,  1000,   957,  3000,  2930, | , -3.4, 3355.6, 34.775, |, 0.0
13001.8, 138.6, | , 26.2, 0.0, 582.2, | ,  1000,   954,  3000,  2942, | , -3.4, 3369.7, 35.002, |, 0.0
13002.8, 138.7, | , 26.2, 0.0, 582.1, | ,  1000,   955,  3000,  2930, | , -3.4, 3362.8, 34.837, |, 0.0
13003.8, 138.1, | , 26.2, 0.0, 582.0, | ,  1000,   958,  3000,  2912, | , -3.4, 3368.0, 34.749, |, 0.0
13004.8, 138.8, | , 26.2, 0.0, 581.3, | ,  1000,   955,  3000,  2939, | , -3.4, 3396.3, 35.260, |, 0.0
13005.8, 139.5, | , 26.2, 0.0, 575.9, | ,  1000,   956,  3000,  2921, | , -3.4, 3351.3, 34.638, |, 0.0
13006.8, 139.2, | , 26.2, 0.0, 575.4, | ,  1000,   956,  3000,  2925, | , -3.4, 3361.1, 34.781, |, 0.0
13007.8, 138.2, | , 26.2, 0.0, 581.7, | ,  1000,   952,  3000,  2931, | , -3.4, 3363.7, 34.824, |, 0.0
13008.8, 138.5, | , 26.2, 0.0, 581.3, | ,  1000,   952,  3000,  2916, | , -3.4, 3373.6, 34.794, |, 0.0
13009.9, 138.8, | , 26.2, 0.0, 581.1, | ,  1000,   954,  3000,  2926, | , -3.4, 3370.1, 34.868, |, 0.0
13010.9, 139.0, | , 26.2, 0.0, 576.4, | ,  1000,   954,  3000,  2950, | , -3.4, 3367.6, 35.048, |, 0.0
13011.9, 139.2, | , 26.2, 0.0, 577.1, | ,  1000,   950,  3000,  2932, | , -3.4, 3347.0, 34.645, |, 0.0
13012.9, 139.1, | , 26.2, 0.0, 574.9, | ,  1000,   953,  3000,  2928, | , -3.4, 3380.4, 34.977, |, 0.0
13013.9, 138.1, | , 26.2, 0.0, 581.1, | ,  1000,   955,  3000,  2927, | , -3.4, 3384.7, 35.034, |, 0.0
13014.9, 138.4, | , 26.2, 0.0, 580.5, | ,  1000,   950,  3000,  2930, | , -3.4, 3388.1, 35.055, |, 0.0
13015.9, 138.6, | , 26.2, 0.0, 581.4, | ,  1000,   952,  3000,  2928, | , -3.4, 3355.6, 34.712, |, 0.0
13016.9, 139.4, | , 26.2, 0.0, 572.6, | ,  1000,   951,  3000,  2940, | , -3.4, 3344.4, 34.694, |, 0.0
13017.9, 139.3, | , 26.2, 0.0, 575.6, | ,  1000,   954,  3000,  2956, | , -3.4, 3352.6, 34.948, |, 0.0
13019.0, 138.4, | , 26.2, 0.0, 580.6, | ,  1000,   963,  3000,  2922, | , -3.4, 3329.9, 34.486, |, 0.0
13020.0, 138.3, | , 26.2, 0.0, 580.0, | ,  1000,   956,  3000,  2912, | , -3.4, 3347.9, 34.525, |, 0.0
13021.0, 138.1, | , 26.2, 0.0, 580.2, | ,  1000,   951,  3000,  2914, | , -3.4, 3360.3, 34.632, |, 0.0
13022.0, 139.0, | , 26.2, 0.0, 576.2, | ,  1000,   959,  3000,  2965, | , -3.4, 3363.7, 35.188, |, 0.0
13023.0, 139.3, | , 26.2, 0.0, 574.7, | ,  1000,   955,  3000,  2923, | , -3.4, 3362.4, 34.768, |, 0.0
13024.0, 138.8, | , 26.2, 0.0, 574.1, | ,  1000,   953,  3000,  2914, | , -3.4, 3361.6, 34.659, |, 0.0
13025.1, 138.4, | , 26.2, 0.0, 579.6, | ,  1000,   957,  3000,  2945, | , -3.4, 3340.6, 34.754, |, 0.0
13026.1, 138.4, | , 26.2, 0.0, 580.6, | ,  1000,   953,  3000,  2918, | , -3.4, 3341.4, 34.490, |, 0.0
13027.1, 138.3, | , 26.2, 0.0, 580.1, | ,  1000,   952,  3000,  2950, | , -3.4, 3344.9, 34.799, |, 0.0
13028.1, 139.0, | , 26.2, 0.0, 575.5, | ,  1000,   951,  3000,  2926, | , -3.4, 3344.0, 34.563, |, 0.0
13029.1, 138.9, | , 26.2, 0.0, 573.6, | ,  1000,   949,  3000,  2916, | , -3.4, 3346.6, 34.485, |, 0.0
13030.1, 138.9, | , 26.2, 0.0, 579.0, | ,  1000,   950,  3000,  2926, | , -3.4, 3380.0, 34.922, |, 0.0
13031.1, 138.7, | , 26.2, 0.0, 580.5, | ,  1000,   957,  3000,  2943, | , -3.4, 3356.0, 34.893, |, 0.0
13032.1, 138.7, | , 26.2, 0.0, 580.1, | ,  1000,   954,  3000,  2929, | , -3.4, 3367.1, 34.865, |, 0.0
13033.1, 138.2, | , 26.2, 0.0, 580.3, | ,  1000,   957,  3000,  2937, | , -3.4, 3346.1, 34.734, |, 0.0
13034.2, 138.9, | , 26.2, 0.0, 574.4, | ,  1000,   955,  3000,  2918, | , -3.4, 3356.0, 34.660, |, 0.0
13035.2, 139.3, | , 26.2, 0.0, 575.5, | ,  1000,   950,  3000,  2942, | , -3.4, 3358.1, 34.846, |, 0.0
13036.2, 138.3, | , 26.2, 0.0, 580.1, | ,  1000,   959,  3000,  2969, | , -3.4, 3394.1, 35.541, |, 0.0
13037.2, 138.4, | , 26.2, 0.0, 580.3, | ,  1000,   952,  3000,  2929, | , -3.4, 3368.0, 34.844, |, 0.0
13038.2, 138.5, | , 26.2, 0.0, 580.3, | ,  1000,   955,  3000,  2942, | , -3.4, 3364.1, 34.959, |, 0.0
13039.2, 138.9, | , 26.2, 0.0, 574.7, | ,  1000,   955,  3000,  2929, | , -3.4, 3368.0, 34.877, |, 0.0
13040.2, 139.1, | , 26.2, 0.0, 573.2, | ,  1000,   953,  3000,  2924, | , -3.4, 3352.1, 34.647, |, 0.0
13041.2, 139.2, | , 26.2, 0.0, 575.0, | ,  1000,   953,  3000,  2933, | , -3.4, 3386.8, 35.090, |, 0.0
13042.3, 138.4, | , 26.2, 0.0, 579.6, | ,  1000,   957,  3000,  2927, | , -3.4, 3346.6, 34.657, |, 0.0
13043.3, 138.1, | , 26.2, 0.0, 579.6, | ,  1000,   957,  3000,  2919, | , -3.4, 3347.4, 34.593, |, 0.0
13044.3, 138.4, | , 26.2, 0.0, 579.8, | ,  1000,   956,  3000,  2933, | , -3.4, 3354.7, 34.792, |, 0.0
13045.3, 139.3, | , 26.2, 0.0, 574.3, | ,  1000,   958,  3000,  2918, | , -3.4, 3372.3, 34.843, |, 0.0
13046.3, 139.2, | , 26.2, 0.0, 573.1, | ,  1000,   951,  3000,  2922, | , -3.4, 3347.9, 34.572, |, 0.0
13047.3, 138.3, | , 26.2, 0.0, 578.9, | ,  1000,   958,  3000,  2937, | , -3.4, 3337.6, 34.654, |, 0.0
13048.3, 138.6, | , 26.2, 0.0, 579.0, | ,  1000,   953,  3000,  2914, | , -3.4, 3345.3, 34.497, |, 0.0
13049.3, 138.4, | , 26.2, 0.0, 578.8, | ,  1000,   957,  3000,  2959, | , -3.4, 3367.1, 35.157, |, 0.0
13050.3, 138.4, | , 26.2, 0.0, 578.1, | ,  1000,   957,  3000,  2911, | , -3.4, 3323.4, 34.281, |, 0.0
13051.3, 139.0, | , 26.2, 0.0, 572.0, | ,  1000,   954,  3000,  2904, | , -3.4, 3344.4, 34.403, |, 0.0
13052.4, 139.4, | , 26.2, 0.0, 574.6, | ,  1000,   955,  3000,  2947, | , -3.4, 3346.1, 34.812, |, 0.0
13053.4, 138.5, | , 26.2, 0.0, 578.5, | ,  1000,   961,  3000,  2956, | , -3.4, 3335.9, 34.833, |, 0.0
13054.4, 138.7, | , 26.2, 0.0, 578.1, | ,  1000,   959,  3000,  2919, | , -3.4, 3323.9, 34.367, |, 0.0
13055.4, 138.7, | , 26.2, 0.0, 578.1, | ,  1000,   955,  3000,  2921, | , -3.4, 3354.3, 34.663, |, 0.0
13056.4, 138.8, | , 26.2, 0.0, 573.4, | ,  1000,   952,  3000,  2917, | , -3.4, 3345.7, 34.512, |, 0.0
13057.4, 139.1, | , 26.2, 0.0, 572.2, | ,  1000,   951,  3000,  2937, | , -3.4, 3348.3, 34.703, |, 0.0
13058.4, 139.0, | , 26.2, 0.0, 572.2, | ,  1000,   954,  3000,  2917, | , -3.4, 3339.7, 34.470, |, 0.0
13059.4, 138.1, | , 26.2, 0.0, 578.6, | ,  1000,   953,  3000,  2913, | , -3.4, 3345.3, 34.481, |, 0.0
13060.5, 138.5, | , 26.2, 0.0, 577.4, | ,  1000,   959,  3000,  2944, | , -3.4, 3335.9, 34.721, |, 0.0
13061.5, 138.5, | , 26.2, 0.0, 578.8, | ,  1000,   960,  3000,  2925, | , -3.4, 3338.4, 34.575, |, 0.0
13062.5, 139.7, | , 26.2, 0.0, 573.2, | ,  1000,   954,  3000,  2929, | , -3.4, 3339.7, 34.575, |, 0.0
13063.5, 138.9, | , 26.2, 0.0, 572.9, | ,  1000,   955,  3000,  2937, | , -3.4, 3350.4, 34.769, |, 0.0
13064.5, 138.2, | , 26.2, 0.0, 578.1, | ,  1000,   956,  3000,  2923, | , -3.4, 3338.4, 34.532, |, 0.0
13065.5, 138.8, | , 26.2, 0.0, 577.4, | ,  1000,   960,  3000,  2933, | , -3.4, 3335.4, 34.617, |, 0.0
13066.5, 138.3, | , 26.2, 0.0, 578.3, | ,  1000,   957,  3000,  2922, | , -3.4, 3340.1, 34.544, |, 0.0
13067.5, 138.2, | , 26.2, 0.0, 578.0, | ,  1000,   956,  3000,  2934, | , -3.4, 3350.4, 34.755, |, 0.0
13068.5, 138.9, | , 26.2, 0.0, 572.1, | ,  1000,   956,  3000,  2911, | , -3.4, 3337.1, 34.404, |, 0.0
13069.5, 139.3, | , 26.2, 0.0, 572.0, | ,  1000,   950,  3000,  2918, | , -3.4, 3337.1, 34.424, |, 0.0
13070.6, 138.2, | , 26.2, 0.0, 576.7, | ,  1000,   958,  3000,  2940, | , -3.4, 3356.9, 34.888, |, 0.0
13071.6, 138.2, | , 26.2, 0.0, 577.9, | ,  1000,   957,  3000,  2922, | , -3.4, 3353.0, 34.684, |, 0.0
13072.6, 138.4, | , 26.2, 0.0, 578.2, | ,  1000,   954,  3000,  2918, | , -3.4, 3338.9, 34.472, |, 0.0
13073.6, 139.0, | , 26.2, 0.0, 572.8, | ,  1000,   955,  3000,  2943, | , -3.4, 3364.6, 34.962, |, 0.0
13074.6, 139.1, | , 26.2, 0.0, 571.5, | ,  1000,   954,  3000,  2943, | , -3.4, 3334.6, 34.648, |, 0.0
13075.6, 139.7, | , 26.2, 0.0, 570.7, | ,  1000,   950,  3000,  2941, | , -3.4, 3338.4, 34.641, |, 0.0
13076.6, 138.2, | , 26.2, 0.0, 577.3, | ,  1000,   957,  3000,  2923, | , -3.4, 3339.3, 34.550, |, 0.0
13077.6, 138.1, | , 26.2, 0.0, 577.1, | ,  1000,   960,  3000,  2908, | , -3.4, 3340.1, 34.445, |, 0.0
13078.7, 138.6, | , 26.2, 0.0, 577.4, | ,  1000,   958,  3000,  2929, | , -3.4, 3337.6, 34.597, |, 0.0
13079.7, 139.0, | , 26.2, 0.0, 572.3, | ,  1000,   953,  3000,  2925, | , -3.4, 622.5, 6.454, |, 0.0
13080.7, 139.2, | , 26.2, 0.0, 570.6, | ,  1000,   950,  3000,  2949, | , -3.4, 681.2, 7.102, |, 0.0
13081.7, 138.2, | , 26.2, 0.0, 577.6, | ,  1000,   955,  3000,  2911, | , -3.4, 775.0, 8.008, |, 0.0
13082.7, 138.7, | , 26.2, 0.0, 576.8, | ,  1000,   958,  3000,  2930, | , -3.4, 871.4, 9.056, |, 0.0
13083.7, 138.2, | , 26.2, 0.0, 576.5, | ,  1000,   952,  3000,  2937, | , -3.4, 958.4, 9.962, |, 0.0
13084.7, 139.2, | , 26.2, 0.0, 572.1, | ,  1000,   951,  3000,  2909, | , -3.4, 1057.0, 10.903, |, 0.0
13085.7, 139.5, | , 26.2, 0.0, 570.3, | ,  1000,   952,  3000,  2945, | , -3.4, 1144.8, 11.923, |, 0.0
13086.8, 138.9, | , 26.2, 0.0, 570.5, | ,  1000,   950,  3000,  2941, | , -3.4, 1223.6, 12.721, |, 0.0
13087.8, 138.1, | , 26.2, 0.0, 576.6, | ,  1000,   957,  3000,  2933, | , -3.4, 1356.4, 14.099, |, 0.0
13088.8, 138.7, | , 26.2, 0.0, 576.9, | ,  1000,   958,  3000,  2923, | , -3.4, 1419.0, 14.713, |, 0.0
13089.8, 138.4, | , 26.2, 0.0, 576.6, | ,  1000,   961,  3000,  2953, | , -3.4, 1494.8, 15.627, |, 0.0
13090.8, 138.7, | , 26.2, 0.0, 571.2, | ,  1000,   948,  3000,  2902, | , -3.4, 1595.9, 16.408, |, 0.0
13091.8, 139.2, | , 26.2, 0.0, 570.5, | ,  1000,   957,  3000,  2934, | , -3.4, 1685.5, 17.517, |, 0.0
