Repository: jdhuang-csm/Ru-BCA

## Methods
* (BaO)<sub>x</sub>-(CaO)<sub>y</sub>-(Al<sub>2</sub>O<sub>3</sub>)<sub>1-x-y</sub> (BCA) catalyst supports were synthesized via sol-gel and solid-state methods. 
* Ru/BCA catalysts were prepared via incipient wetness impregnation to achieve 1 wt. % Ru loading.
* Ammonia synthesis rates were measured for Ru/BCA catalysts in a packed-bed reactor at 480-600<sup>o</sup>C, 10 bar, and space velocities up to 1.3 x 10<sup>6</sup> ml g<sub>cat</sub><sup>-1</sup> h<sup>-1</sup>.
* A machine learning (ML) model was employed to improve understanding of the behavior of Ru/BCA catalysts.
* A microkinetic model was developed to describe the best-performing catalyst.

File: data/init_files_Cadigan/BCA411.txt (part 33 of 53)
********** Start test **********
Elapsed time, Pressure, | , LJtemp(C), Inner-Temp, Outer-Temp, | , N2-set, N2-flow, H2-set, H2-flow, | , pH, NH3_ppm, NH3_Prod_rate, |, In222Temp
12721.7, 138.4, | , 24.0, 0.0, 601.6, | ,  1000,   953,  3000,  2937, | , -3.4, 3229.2, 31.310, |, 0.0
12722.7, 138.3, | , 24.0, 0.0, 602.5, | ,  1000,   958,  3000,  2924, | , -3.4, 3226.2, 31.217, |, 0.0
12723.7, 138.5, | , 24.0, 0.0, 602.7, | ,  1000,   955,  3000,  2921, | , -3.4, 3226.2, 31.171, |, 0.0
12724.7, 139.1, | , 24.0, 0.0, 596.4, | ,  1000,   951,  3000,  2923, | , -3.4, 3254.0, 31.423, |, 0.0
12725.7, 139.1, | , 24.0, 0.0, 596.3, | ,  1000,   953,  3000,  2928, | , -3.4, 3231.3, 31.257, |, 0.0
12726.7, 138.7, | , 24.0, 0.0, 602.0, | ,  1000,   959,  3000,  2928, | , -3.4, 3245.5, 31.445, |, 0.0
12727.7, 138.3, | , 24.0, 0.0, 602.3, | ,  1000,   961,  3000,  2929, | , -3.4, 3230.9, 31.326, |, 0.0
12728.8, 138.2, | , 24.0, 0.0, 602.6, | ,  1000,   960,  3000,  2945, | , -3.4, 3225.7, 31.402, |, 0.0
12729.8, 139.0, | , 24.0, 0.0, 597.6, | ,  1000,   952,  3000,  2922, | , -3.4, 3260.0, 31.475, |, 0.0
12730.8, 139.6, | , 24.0, 0.0, 596.2, | ,  1000,   954,  3000,  2920, | , -3.4, 3226.2, 31.152, |, 0.0
12731.8, 139.3, | , 24.0, 0.0, 595.6, | ,  1000,   950,  3000,  2925, | , -3.4, 3241.6, 31.311, |, 0.0
12732.8, 138.6, | , 24.0, 0.0, 602.9, | ,  1000,   954,  3000,  2948, | , -3.4, 3223.2, 31.348, |, 0.0
12733.8, 138.1, | , 24.0, 0.0, 602.8, | ,  1000,   959,  3000,  2935, | , -3.4, 3232.6, 31.375, |, 0.0
12734.8, 138.1, | , 24.0, 0.0, 602.4, | ,  1000,   949,  3000,  2934, | , -3.4, 3237.3, 31.333, |, 0.0
12735.8, 139.0, | , 24.0, 0.0, 597.4, | ,  1000,   955,  3000,  2933, | , -3.4, 3263.9, 31.628, |, 0.0
12736.8, 139.2, | , 24.0, 0.0, 595.1, | ,  1000,   948,  3000,  2937, | , -3.4, 3236.5, 31.340, |, 0.0
12737.9, 138.3, | , 24.0, 0.0, 602.0, | ,  1000,   959,  3000,  2937, | , -3.4, 3244.2, 31.500, |, 0.0
12738.9, 138.3, | , 24.0, 0.0, 602.1, | ,  1000,   955,  3000,  2943, | , -3.4, 3232.6, 31.408, |, 0.0
12739.9, 138.8, | , 24.0, 0.0, 602.9, | ,  1000,   953,  3000,  2940, | , -3.4, 3236.5, 31.400, |, 0.0
12740.9, 138.6, | , 24.0, 0.0, 602.6, | ,  1000,   957,  3000,  2937, | , -3.4, 3247.2, 31.523, |, 0.0
12741.9, 139.3, | , 24.0, 0.0, 595.6, | ,  1000,   954,  3000,  2941, | , -3.4, 3233.0, 31.386, |, 0.0
12742.9, 139.3, | , 24.0, 0.0, 596.6, | ,  1000,   953,  3000,  2932, | , -3.4, 3233.0, 31.303, |, 0.0
12743.9, 138.6, | , 24.0, 0.0, 602.4, | ,  1000,   956,  3000,  2938, | , -3.4, 3238.6, 31.436, |, 0.0
12744.9, 138.3, | , 24.0, 0.0, 602.4, | ,  1000,   953,  3000,  2941, | , -3.4, 3251.0, 31.554, |, 0.0
12745.9, 138.0, | , 24.0, 0.0, 602.6, | ,  1000,   952,  3000,  2937, | , -3.4, 3248.5, 31.494, |, 0.0
12747.0, 139.2, | , 24.0, 0.0, 597.5, | ,  1000,   952,  3000,  2929, | , -3.4, 3230.5, 31.248, |, 0.0
12748.0, 139.5, | , 24.0, 0.0, 596.0, | ,  1000,   955,  3000,  2934, | , -3.4, 3245.0, 31.456, |, 0.0
12749.0, 139.0, | , 24.0, 0.0, 597.0, | ,  1000,   959,  3000,  2922, | , -3.4, 3230.0, 31.242, |, 0.0
12750.0, 138.7, | , 24.0, 0.0, 602.5, | ,  1000,   961,  3000,  2945, | , -3.4, 3233.5, 31.487, |, 0.0
12751.0, 138.6, | , 24.0, 0.0, 602.7, | ,  1000,   960,  3000,  2931, | , -3.4, 3236.5, 31.386, |, 0.0
12752.0, 138.3, | , 24.0, 0.0, 602.4, | ,  1000,   959,  3000,  2929, | , -3.4, 3226.6, 31.264, |, 0.0
12753.0, 138.9, | , 24.0, 0.0, 597.0, | ,  1000,   958,  3000,  2932, | , -3.4, 3251.0, 31.520, |, 0.0
12754.0, 139.5, | , 24.0, 0.0, 596.5, | ,  1000,   952,  3000,  2927, | , -3.4, 3260.5, 31.524, |, 0.0
12755.0, 138.1, | , 24.0, 0.0, 602.5, | ,  1000,   951,  3000,  2912, | , -3.4, 3237.7, 31.177, |, 0.0
12756.1, 138.7, | , 24.0, 0.0, 599.1, | ,  1000,   959,  3000,  2942, | , -3.4, 3235.6, 31.459, |, 0.0
12757.1, 138.6, | , 24.0, 0.0, 602.7, | ,  1000,   960,  3000,  2933, | , -3.4, 3242.0, 31.455, |, 0.0
12758.1, 138.4, | , 24.0, 0.0, 601.7, | ,  1000,   955,  3000,  2929, | , -3.4, 3248.0, 31.452, |, 0.0
12759.1, 139.0, | , 24.0, 0.0, 595.9, | ,  1000,   955,  3000,  2926, | , -3.4, 3253.2, 31.476, |, 0.0
12760.1, 139.1, | , 24.0, 0.0, 595.9, | ,  1000,   955,  3000,  2940, | , -3.4, 3230.9, 31.364, |, 0.0
12761.1, 138.3, | , 24.0, 0.0, 601.7, | ,  1000,   952,  3000,  2926, | , -3.4, 3258.3, 31.497, |, 0.0
12762.1, 138.3, | , 24.0, 0.0, 602.2, | ,  1000,   953,  3000,  2926, | , -3.4, 3244.2, 31.360, |, 0.0
12763.1, 138.4, | , 24.0, 0.0, 601.6, | ,  1000,   959,  3000,  2934, | , -3.4, 3234.7, 31.392, |, 0.0
12764.1, 139.3, | , 24.0, 0.0, 597.6, | ,  1000,   950,  3000,  2936, | , -3.4, 3245.9, 31.439, |, 0.0
12765.2, 139.5, | , 24.0, 0.0, 596.4, | ,  1000,   954,  3000,  2933, | , -3.4, 3225.3, 31.249, |, 0.0
12766.2, 139.1, | , 24.0, 0.0, 596.2, | ,  1000,   958,  3000,  2918, | , -3.4, 3262.6, 31.523, |, 0.0
12767.2, 138.6, | , 24.0, 0.0, 603.1, | ,  1000,   960,  3000,  2939, | , -3.4, 3231.3, 31.400, |, 0.0
12768.2, 138.7, | , 24.0, 0.0, 601.8, | ,  1000,   952,  3000,  2925, | , -3.4, 3232.6, 31.239, |, 0.0
12769.2, 138.3, | , 24.0, 0.0, 602.5, | ,  1000,   961,  3000,  2931, | , -3.4, 3230.9, 31.347, |, 0.0
12770.2, 139.0, | , 24.0, 0.0, 597.1, | ,  1000,   953,  3000,  2922, | , -3.4, 3240.7, 31.306, |, 0.0
12771.2, 139.2, | , 24.0, 0.0, 598.1, | ,  1000,   951,  3000,  2938, | , -3.4, 3250.2, 31.504, |, 0.0
12772.2, 138.3, | , 24.0, 0.0, 602.7, | ,  1000,   952,  3000,  2921, | , -3.4, 3234.7, 31.223, |, 0.0
12773.2, 138.4, | , 24.0, 0.0, 601.9, | ,  1000,   953,  3000,  2945, | , -3.4, 3240.3, 31.487, |, 0.0
12774.3, 138.7, | , 24.0, 0.0, 602.5, | ,  1000,   957,  3000,  2931, | , -3.4, 3253.2, 31.527, |, 0.0
12775.3, 138.2, | , 24.0, 0.0, 602.5, | ,  1000,   954,  3000,  2919, | , -3.4, 3242.5, 31.300, |, 0.0
12776.3, 139.1, | , 24.0, 0.0, 596.3, | ,  1000,   958,  3000,  2936, | , -3.4, 3221.5, 31.266, |, 0.0
12777.3, 138.7, | , 24.0, 0.0, 598.2, | ,  1000,   953,  3000,  2918, | , -3.4, 3225.3, 31.117, |, 0.0
12778.3, 138.7, | , 24.0, 0.0, 601.5, | ,  1000,   954,  3000,  2932, | , -3.4, 3233.5, 31.315, |, 0.0
12779.3, 138.3, | , 24.0, 0.0, 602.7, | ,  1000,   959,  3000,  2921, | , -3.4, 3245.5, 31.385, |, 0.0
12780.3, 138.2, | , 24.0, 0.0, 602.9, | ,  1000,   955,  3000,  2941, | , -3.4, 3239.0, 31.452, |, 0.0
12781.3, 139.3, | , 24.0, 0.0, 597.7, | ,  1000,   955,  3000,  2936, | , -3.4, 3231.7, 31.343, |, 0.0
12782.3, 139.2, | , 24.0, 0.0, 596.5, | ,  1000,   953,  3000,  2922, | , -3.4, 3224.0, 31.145, |, 0.0
12783.4, 139.2, | , 24.0, 0.0, 595.9, | ,  1000,   955,  3000,  2926, | , -3.4, 3230.5, 31.249, |, 0.0
12784.4, 138.2, | , 24.0, 0.0, 602.0, | ,  1000,   961,  3000,  2944, | , -3.4, 3266.0, 31.785, |, 0.0
12785.4, 138.6, | , 24.0, 0.0, 602.7, | ,  1000,   959,  3000,  2944, | , -3.4, 3240.7, 31.531, |, 0.0
12786.4, 138.3, | , 24.0, 0.0, 602.0, | ,  1000,   956,  3000,  2933, | , -3.4, 3233.5, 31.344, |, 0.0
12787.4, 138.9, | , 24.0, 0.0, 597.4, | ,  1000,   956,  3000,  2928, | , -3.4, 3243.7, 31.400, |, 0.0
12788.4, 139.4, | , 24.0, 0.0, 597.7, | ,  1000,   951,  3000,  2926, | , -3.4, 3228.3, 31.197, |, 0.0
12789.4, 138.2, | , 24.0, 0.0, 602.1, | ,  1000,   951,  3000,  2937, | , -3.4, 3241.6, 31.409, |, 0.0
12790.4, 138.4, | , 24.0, 0.0, 602.4, | ,  1000,   956,  3000,  2936, | , -3.4, 3233.5, 31.367, |, 0.0
12791.4, 138.7, | , 24.0, 0.0, 602.8, | ,  1000,   960,  3000,  2924, | , -3.4, 3225.3, 31.224, |, 0.0
12792.5, 138.3, | , 24.0, 0.0, 602.7, | ,  1000,   959,  3000,  2934, | , -3.4, 3227.0, 31.318, |, 0.0
12793.5, 139.3, | , 24.0, 0.0, 596.1, | ,  1000,   954,  3000,  2924, | , -3.4, 3249.3, 31.407, |, 0.0
12794.5, 138.6, | , 24.0, 0.0, 598.2, | ,  1000,   958,  3000,  2936, | , -3.4, 3243.3, 31.478, |, 0.0
12795.5, 138.5, | , 24.0, 0.0, 603.5, | ,  1000,   959,  3000,  2947, | , -3.4, 3258.7, 31.724, |, 0.0
12796.5, 138.3, | , 24.0, 0.0, 602.8, | ,  1000,   957,  3000,  2951, | , -3.4, 3240.7, 31.564, |, 0.0
12797.5, 138.2, | , 24.0, 0.0, 602.8, | ,  1000,   961,  3000,  2948, | , -3.4, 3234.3, 31.509, |, 0.0
12798.5, 138.8, | , 24.0, 0.0, 597.1, | ,  1000,   954,  3000,  2928, | , -3.4, 3229.2, 31.242, |, 0.0
12799.5, 139.0, | , 24.0, 0.0, 596.7, | ,  1000,   951,  3000,  2935, | , -3.4, 3239.0, 31.371, |, 0.0
12800.5, 139.0, | , 24.0, 0.0, 597.0, | ,  1000,   953,  3000,  2920, | , -3.4, 3245.9, 31.331, |, 0.0
12801.6, 138.6, | , 24.0, 0.0, 602.8, | ,  1000,   959,  3000,  2918, | , -3.4, 3250.2, 31.411, |, 0.0
12802.6, 138.5, | , 24.0, 0.0, 602.7, | ,  1000,   953,  3000,  2944, | , -3.4, 3241.6, 31.484, |, 0.0
12803.6, 138.4, | , 24.0, 0.0, 602.1, | ,  1000,   958,  3000,  2921, | , -3.4, 3264.3, 31.556, |, 0.0
12804.6, 139.3, | , 24.0, 0.0, 597.9, | ,  1000,   956,  3000,  2923, | , -3.4, 3260.5, 31.525, |, 0.0
12805.6, 139.5, | , 24.0, 0.0, 597.5, | ,  1000,   954,  3000,  2935, | , -3.4, 3230.0, 31.310, |, 0.0
12806.6, 138.2, | , 24.0, 0.0, 602.4, | ,  1000,   958,  3000,  2922, | , -3.4, 3224.5, 31.179, |, 0.0
12807.6, 138.3, | , 24.0, 0.0, 602.9, | ,  1000,   955,  3000,  2922, | , -3.4, 3263.9, 31.533, |, 0.0
12808.6, 138.8, | , 24.0, 0.0, 602.5, | ,  1000,   957,  3000,  2939, | , -3.4, 3243.3, 31.498, |, 0.0
12809.6, 138.7, | , 24.0, 0.0, 602.9, | ,  1000,   955,  3000,  2941, | , -3.4, 3233.5, 31.398, |, 0.0
12810.7, 139.0, | , 24.0, 0.0, 596.2, | ,  1000,   957,  3000,  2922, | , -3.4, 3230.9, 31.233, |, 0.0
12811.7, 139.4, | , 24.0, 0.0, 597.1, | ,  1000,   952,  3000,  2934, | , -3.4, 3253.2, 31.512, |, 0.0
12812.7, 138.3, | , 24.0, 0.0, 602.7, | ,  1000,   954,  3000,  2954, | , -3.4, 3224.0, 31.402, |, 0.0
12813.7, 138.4, | , 24.0, 0.0, 602.1, | ,  1000,   956,  3000,  2936, | , -3.4, 3257.9, 31.603, |, 0.0
12814.7, 138.2, | , 24.0, 0.0, 602.4, | ,  1000,   957,  3000,  2943, | , -3.4, 3255.3, 31.646, |, 0.0
12815.7, 139.0, | , 24.0, 0.0, 598.1, | ,  1000,   953,  3000,  2926, | , -3.4, 3244.6, 31.373, |, 0.0
12816.7, 138.9, | , 24.0, 0.0, 596.8, | ,  1000,   955,  3000,  2909, | , -3.4, 3239.5, 31.198, |, 0.0
12817.7, 139.0, | , 24.0, 0.0, 597.3, | ,  1000,   955,  3000,  2944, | , -3.4, 3246.3, 31.548, |, 0.0
12818.7, 138.6, | , 24.0, 0.0, 602.2, | ,  1000,   957,  3000,  2922, | , -3.4, 3233.9, 31.262, |, 0.0
12819.8, 138.4, | , 24.0, 0.0, 603.3, | ,  1000,   952,  3000,  2933, | , -3.4, 3250.6, 31.478, |, 0.0
12820.8, 138.3, | , 24.0, 0.0, 602.9, | ,  1000,   960,  3000,  2926, | , -3.4, 3239.5, 31.375, |, 0.0
12821.8, 139.3, | , 24.0, 0.0, 598.0, | ,  1000,   956,  3000,  2941, | , -3.4, 3225.7, 31.328, |, 0.0
12822.8, 139.2, | , 24.0, 0.0, 597.4, | ,  1000,   957,  3000,  2944, | , -3.4, 3263.5, 31.733, |, 0.0
12823.8, 138.3, | , 24.0, 0.0, 602.0, | ,  1000,   961,  3000,  2937, | , -3.4, 3256.2, 31.635, |, 0.0
12824.8, 138.5, | , 24.0, 0.0, 602.3, | ,  1000,   952,  3000,  2951, | , -3.4, 3259.2, 31.702, |, 0.0
12825.8, 138.3, | , 24.0, 0.0, 602.8, | ,  1000,   955,  3000,  2928, | , -3.4, 3249.7, 31.448, |, 0.0
12826.8, 138.5, | , 24.0, 0.0, 602.9, | ,  1000,   961,  3000,  2927, | , -3.4, 3233.9, 31.337, |, 0.0
12827.8, 139.3, | , 24.0, 0.0, 596.7, | ,  1000,   951,  3000,  2922, | , -3.4, 3230.9, 31.191, |, 0.0
12828.8, 139.1, | , 24.0, 0.0, 596.6, | ,  1000,   955,  3000,  2932, | , -3.4, 3225.3, 31.244, |, 0.0
12829.9, 138.5, | , 24.0, 0.0, 602.5, | ,  1000,   955,  3000,  2927, | , -3.4, 3234.3, 31.295, |, 0.0
12830.9, 138.3, | , 24.0, 0.0, 602.6, | ,  1000,   958,  3000,  2922, | , -3.4, 3247.2, 31.406, |, 0.0
12831.9, 138.3, | , 24.0, 0.0, 602.4, | ,  1000,   960,  3000,  2930, | , -3.4, 3231.7, 31.334, |, 0.0
12832.9, 139.3, | , 24.0, 0.0, 597.7, | ,  1000,   953,  3000,  2914, | , -3.4, 3232.6, 31.159, |, 0.0
12833.9, 139.1, | , 24.0, 0.0, 595.9, | ,  1000,   956,  3000,  2926, | , -3.4, 3256.6, 31.505, |, 0.0
12834.9, 139.0, | , 24.0, 0.0, 596.8, | ,  1000,   958,  3000,  2937, | , -3.4, 3234.3, 31.397, |, 0.0
12835.9, 138.7, | , 24.0, 0.0, 602.4, | ,  1000,   958,  3000,  2938, | , -3.4, 3230.5, 31.375, |, 0.0
12836.9, 138.2, | , 24.0, 0.0, 602.3, | ,  1000,   961,  3000,  2944, | , -3.4, 3232.6, 31.458, |, 0.0
12838.0, 138.2, | , 24.0, 0.0, 602.9, | ,  1000,   957,  3000,  2947, | , -3.4, 3231.7, 31.447, |, 0.0
12839.0, 139.0, | , 24.0, 0.0, 597.7, | ,  1000,   954,  3000,  2933, | , -3.4, 3233.0, 31.317, |, 0.0
12840.0, 139.4, | , 24.0, 0.0, 597.3, | ,  1000,   955,  3000,  2916, | , -3.4, 3234.3, 31.204, |, 0.0
12841.0, 138.3, | , 24.0, 0.0, 603.0, | ,  1000,   954,  3000,  3090, | , -3.4, 3235.6, 32.609, |, 0.0
12842.0, 138.3, | , 24.0, 0.0, 603.0, | ,  1000,   956,  3000,  3077, | , -3.4, 3232.6, 32.497, |, 0.0
12843.0, 138.7, | , 24.0, 0.0, 603.1, | ,  1000,   953,  3000,  3102, | , -3.4, 3230.9, 32.656, |, 0.0
12844.0, 138.9, | , 24.0, 0.0, 602.3, | ,  1000,   959,  3000,  3109, | , -3.4, 3217.6, 32.621, |, 0.0
12845.0, 139.1, | , 24.0, 0.0, 597.3, | ,  1000,   957,  3000,  3117, | , -3.4, 3230.0, 32.806, |, 0.0
12846.0, 139.3, | , 24.0, 0.0, 598.9, | ,  1000,   952,  3000,  3097, | , -3.4, 3229.6, 32.596, |, 0.0
12847.1, 138.7, | , 24.0, 0.0, 602.8, | ,  1000,   953,  3000,  3031, | , -3.4, 3246.3, 32.239, |, 0.0
12848.1, 138.2, | , 24.0, 0.0, 603.0, | ,  1000,   952,  3000,  2970, | , -3.4, 3251.9, 31.790, |, 0.0
12849.1, 138.5, | , 24.0, 0.0, 602.2, | ,  1000,   955,  3000,  2993, | , -3.4, 3246.7, 31.949, |, 0.0
12850.1, 139.3, | , 24.0, 0.0, 598.1, | ,  1000,   956,  3000,  2932, | , -3.4, 3246.3, 31.457, |, 0.0
12851.1, 139.2, | , 24.0, 0.0, 596.5, | ,  1000,   953,  3000,  2955, | , -3.4, 3239.0, 31.548, |, 0.0
12852.1, 139.0, | , 24.0, 0.0, 596.5, | ,  1000,   959,  3000,  2927, | , -3.4, 3242.0, 31.403, |, 0.0
12853.1, 138.7, | , 24.0, 0.0, 602.8, | ,  1000,   961,  3000,  2938, | , -3.4, 3239.9, 31.487, |, 0.0
12854.1, 138.4, | , 24.0, 0.0, 602.4, | ,  1000,   953,  3000,  2937, | , -3.4, 3242.5, 31.441, |, 0.0
12855.1, 138.3, | , 24.0, 0.0, 603.0, | ,  1000,   960,  3000,  2933, | , -3.4, 3250.2, 31.540, |, 0.0
12856.2, 138.8, | , 24.0, 0.0, 598.2, | ,  1000,   958,  3000,  2923, | , -3.4, 3241.2, 31.355, |, 0.0
12857.2, 139.2, | , 24.0, 0.0, 599.0, | ,  1000,   951,  3000,  2948, | , -3.4, 3245.5, 31.541, |, 0.0
12858.2, 138.4, | , 24.0, 0.0, 603.2, | ,  1000,   953,  3000,  2944, | , -3.4, 3229.2, 31.364, |, 0.0
12859.2, 138.3, | , 24.0, 0.0, 602.3, | ,  1000,   960,  3000,  2922, | , -3.4, 3231.3, 31.266, |, 0.0
12860.2, 138.6, | , 24.0, 0.0, 604.0, | ,  1000,   954,  3000,  2932, | , -3.4, 3230.9, 31.290, |, 0.0
12861.2, 138.3, | , 24.0, 0.0, 603.0, | ,  1000,   960,  3000,  2921, | , -3.4, 3233.9, 31.281, |, 0.0
12862.2, 139.1, | , 24.0, 0.0, 597.3, | ,  1000,   957,  3000,  2924, | , -3.4, 3252.3, 31.459, |, 0.0
12863.2, 139.2, | , 24.0, 0.0, 599.7, | ,  1000,   958,  3000,  2927, | , -3.4, 3248.0, 31.450, |, 0.0
12864.2, 138.3, | , 24.0, 0.0, 602.7, | ,  1000,   959,  3000,  2925, | , -3.4, 3242.0, 31.381, |, 0.0
12865.3, 138.3, | , 24.0, 0.0, 603.3, | ,  1000,   959,  3000,  2937, | , -3.4, 3243.3, 31.489, |, 0.0
12866.3, 138.2, | , 24.0, 0.0, 603.3, | ,  1000,   952,  3000,  2909, | , -3.4, 3237.7, 31.159, |, 0.0
12867.3, 139.2, | , 24.0, 0.0, 598.8, | ,  1000,   949,  3000,  2912, | , -3.4, 3242.9, 31.211, |, 0.0
12868.3, 139.5, | , 24.0, 0.0, 597.8, | ,  1000,   954,  3000,  2952, | , -3.4, 3242.0, 31.562, |, 0.0
12869.3, 139.2, | , 24.0, 0.0, 597.2, | ,  1000,   957,  3000,  2926, | , -3.4, 3242.0, 31.384, |, 0.0
12870.3, 138.7, | , 24.0, 0.0, 603.8, | ,  1000,   956,  3000,  2941, | , -3.4, 3258.3, 31.648, |, 0.0
12871.3, 138.1, | , 24.0, 0.0, 603.6, | ,  1000,   954,  3000,  2918, | , -3.4, 3256.6, 31.434, |, 0.0
12872.3, 138.2, | , 24.0, 0.0, 603.8, | ,  1000,   962,  3000,  2934, | , -3.4, 3246.3, 31.525, |, 0.0
12873.3, 138.9, | , 24.0, 0.0, 598.4, | ,  1000,   950,  3000,  2937, | , -3.4, 3238.6, 31.384, |, 0.0
12874.4, 139.3, | , 24.0, 0.0, 598.4, | ,  1000,   953,  3000,  2914, | , -3.4, 3241.2, 31.238, |, 0.0
12875.4, 138.2, | , 24.0, 0.0, 603.8, | ,  1000,   950,  3000,  2947, | , -3.4, 3243.3, 31.506, |, 0.0
12876.4, 138.2, | , 24.0, 0.0, 603.7, | ,  1000,   950,  3000,  2938, | , -3.4, 3272.4, 31.712, |, 0.0
12877.4, 138.6, | , 24.0, 0.0, 603.8, | ,  1000,   956,  3000,  2940, | , -3.4, 3237.7, 31.438, |, 0.0
12878.4, 138.2, | , 24.0, 0.0, 603.8, | ,  1000,   950,  3000,  2950, | , -3.4, 3240.3, 31.500, |, 0.0
12879.4, 139.1, | , 24.0, 0.0, 596.9, | ,  1000,   950,  3000,  2937, | , -3.4, 3240.3, 31.394, |, 0.0
12880.4, 139.2, | , 24.0, 0.0, 599.1, | ,  1000,   956,  3000,  2946, | , -3.4, 3249.7, 31.608, |, 0.0
12881.4, 138.6, | , 24.0, 0.0, 603.9, | ,  1000,   955,  3000,  2935, | , -3.4, 3242.0, 31.431, |, 0.0
12882.4, 138.3, | , 24.0, 0.0, 603.8, | ,  1000,   957,  3000,  2933, | , -3.4, 3242.5, 31.434, |, 0.0
12883.5, 138.3, | , 24.0, 0.0, 604.2, | ,  1000,   960,  3000,  2936, | , -3.4, 653.4, 6.360, |, 0.0
12884.5, 139.3, | , 24.0, 0.0, 598.7, | ,  1000,   956,  3000,  2909, | , -3.4, 718.1, 6.935, |, 0.0
12885.5, 139.0, | , 24.0, 0.0, 597.9, | ,  1000,   952,  3000,  2923, | , -3.4, 830.7, 8.043, |, 0.0
12886.5, 139.0, | , 24.0, 0.0, 598.0, | ,  1000,   958,  3000,  2900, | , -3.4, 902.7, 8.702, |, 0.0
12887.5, 138.6, | , 24.0, 0.0, 604.3, | ,  1000,   960,  3000,  2943, | , -3.4, 997.4, 9.724, |, 0.0
12888.5, 138.3, | , 24.0, 0.0, 603.9, | ,  1000,   953,  3000,  2935, | , -3.4, 1088.2, 10.569, |, 0.0
12889.5, 138.4, | , 24.0, 0.0, 603.1, | ,  1000,   961,  3000,  2926, | , -3.4, 1161.9, 11.281, |, 0.0
12890.5, 139.1, | , 24.0, 0.0, 598.6, | ,  1000,   953,  3000,  2933, | , -3.4, 1245.5, 12.089, |, 0.0
12891.5, 139.3, | , 24.0, 0.0, 596.9, | ,  1000,   955,  3000,  2919, | , -3.4, 1340.6, 12.971, |, 0.0
12892.5, 138.1, | , 24.0, 0.0, 603.4, | ,  1000,   961,  3000,  2922, | , -3.4, 1440.0, 13.959, |, 0.0
12893.6, 138.2, | , 24.0, 0.0, 603.8, | ,  1000,   960,  3000,  2932, | , -3.4, 1527.0, 14.839, |, 0.0
12894.6, 138.7, | , 24.0, 0.0, 603.2, | ,  1000,   954,  3000,  2950, | , -3.4, 1601.1, 15.606, |, 0.0
12895.6, 138.4, | , 24.0, 0.0, 604.1, | ,  1000,   961,  3000,  2922, | , -3.4, 1684.2, 16.325, |, 0.0
12896.6, 139.0, | , 24.0, 0.0, 598.1, | ,  1000,   955,  3000,  2917, | , -3.4, 1778.5, 17.189, |, 0.0
12897.6, 139.1, | , 24.0, 0.0, 597.4, | ,  1000,   955,  3000,  2931, | , -3.4, 1888.6, 18.317, |, 0.0
12898.6, 138.6, | , 24.0, 0.0, 604.1, | ,  1000,   963,  3000,  2957, | , -3.4, 1940.0, 18.979, |, 0.0
12899.6, 138.4, | , 24.0, 0.0, 602.8, | ,  1000,   959,  3000,  2936, | , -3.4, 2027.8, 19.708, |, 0.0
12900.6, 138.3, | , 24.0, 0.0, 603.8, | ,  1000,   958,  3000,  2939, | , -3.4, 2101.9, 20.438, |, 0.0
12901.6, 139.0, | , 24.0, 0.0, 597.4, | ,  1000,   953,  3000,  2910, | , -3.4, 2188.5, 21.094, |, 0.0
12902.6, 139.3, | , 24.0, 0.0, 599.5, | ,  1000,   951,  3000,  2933, | , -3.4, 2294.7, 22.236, |, 0.0
12903.7, 139.1, | , 24.0, 0.0, 597.6, | ,  1000,   948,  3000,  2919, | , -3.4, 2362.9, 22.795, |, 0.0
12904.7, 138.9, | , 24.0, 0.0, 603.3, | ,  1000,   953,  3000,  2929, | , -3.4, 2435.7, 23.591, |, 0.0
12905.7, 138.7, | , 24.0, 0.0, 603.9, | ,  1000,   957,  3000,  2927, | , -3.4, 2506.0, 24.281, |, 0.0
12906.7, 138.3, | , 24.0, 0.0, 603.8, | ,  1000,   960,  3000,  2929, | , -3.4, 2579.7, 25.025, |, 0.0
12907.7, 139.2, | , 24.0, 0.0, 594.4, | ,  1000,   960,  3000,  2940, | , -3.4, 2672.2, 25.986, |, 0.0
12908.7, 139.1, | , 24.0, 0.0, 598.2, | ,  1000,   950,  3000,  2933, | , -3.4, 2740.7, 26.541, |, 0.0
12909.7, 138.5, | , 24.0, 0.0, 603.0, | ,  1000,   959,  3000,  2937, | , -3.4, 2789.6, 27.104, |, 0.0
12910.7, 138.3, | , 24.0, 0.0, 603.6, | ,  1000,   959,  3000,  2933, | , -3.4, 2842.7, 27.583, |, 0.0
12911.7, 138.3, | , 24.0, 0.0, 604.2, | ,  1000,   953,  3000,  2948, | , -3.4, 2865.0, 27.867, |, 0.0
12912.8, 138.7, | , 24.0, 0.0, 604.1, | ,  1000,   959,  3000,  2926, | , -3.4, 2927.5, 28.356, |, 0.0
12913.8, 139.0, | , 24.0, 0.0, 597.2, | ,  1000,   952,  3000,  2917, | , -3.4, 2997.8, 28.916, |, 0.0
12914.8, 139.2, | , 24.0, 0.0, 596.9, | ,  1000,   956,  3000,  2927, | , -3.4, 3032.5, 29.358, |, 0.0
12915.8, 138.7, | , 24.0, 0.0, 604.1, | ,  1000,   959,  3000,  2938, | , -3.4, 3063.4, 29.759, |, 0.0
12916.8, 138.3, | , 24.0, 0.0, 603.8, | ,  1000,   957,  3000,  2929, | , -3.4, 3091.2, 29.946, |, 0.0
12917.8, 138.4, | , 24.0, 0.0, 603.5, | ,  1000,   949,  3000,  2942, | , -3.4, 3122.9, 30.293, |, 0.0
12918.8, 138.9, | , 24.0, 0.0, 599.0, | ,  1000,   949,  3000,  2938, | , -3.4, 3178.2, 30.799, |, 0.0
12919.8, 139.6, | , 24.0, 0.0, 597.8, | ,  1000,   957,  3000,  2914, | , -3.4, 3208.2, 30.956, |, 0.0
12920.8, 138.9, | , 24.0, 0.0, 598.1, | ,  1000,   955,  3000,  2938, | , -3.4, 3207.8, 31.130, |, 0.0
12921.9, 138.1, | , 24.0, 0.0, 603.8, | ,  1000,   958,  3000,  2922, | , -3.4, 3225.7, 31.191, |, 0.0
12922.9, 138.5, | , 24.0, 0.0, 604.2, | ,  1000,   956,  3000,  2936, | , -3.4, 3239.5, 31.428, |, 0.0
12923.9, 138.4, | , 24.0, 0.0, 603.7, | ,  1000,   958,  3000,  2937, | , -3.4, 3249.7, 31.550, |, 0.0
12924.9, 139.7, | , 24.0, 0.0, 594.5, | ,  1000,   957,  3000,  2944, | , -3.4, 3263.5, 31.729, |, 0.0
12925.9, 139.3, | , 24.0, 0.0, 599.3, | ,  1000,   950,  3000,  2949, | , -3.4, 3268.6, 31.767, |, 0.0
12926.9, 138.7, | , 24.0, 0.0, 604.2, | ,  1000,   955,  3000,  2950, | , -3.4, 3279.7, 31.920, |, 0.0
12927.9, 138.2, | , 24.0, 0.0, 604.1, | ,  1000,   955,  3000,  2926, | , -3.4, 3275.0, 31.679, |, 0.0
12928.9, 138.5, | , 24.0, 0.0, 604.1, | ,  1000,   955,  3000,  2933, | , -3.4, 3285.3, 31.835, |, 0.0
12930.0, 138.3, | , 24.0, 0.0, 595.7, | ,  1000,   956,  3000,  2932, | , -3.4, 3313.1, 32.102, |, 0.0
12931.0, 139.1, | , 24.0, 0.0, 597.5, | ,  1000,   957,  3000,  2938, | , -3.4, 3278.4, 31.829, |, 0.0
12932.0, 139.3, | , 24.0, 0.0, 598.0, | ,  1000,   960,  3000,  2940, | , -3.4, 3278.0, 31.864, |, 0.0
12933.0, 138.7, | , 24.0, 0.0, 604.2, | ,  1000,   955,  3000,  2917, | , -3.4, 3263.5, 31.495, |, 0.0
12934.0, 138.2, | , 24.0, 0.0, 603.6, | ,  1000,   950,  3000,  2940, | , -3.4, 3299.4, 31.988, |, 0.0
12935.0, 138.3, | , 24.0, 0.0, 602.8, | ,  1000,   952,  3000,  2934, | , -3.4, 3272.9, 31.699, |, 0.0
12936.0, 139.0, | , 24.0, 0.0, 599.5, | ,  1000,   957,  3000,  2923, | , -3.4, 3271.2, 31.636, |, 0.0
12937.0, 139.5, | , 24.0, 0.0, 598.0, | ,  1000,   955,  3000,  2929, | , -3.4, 3269.0, 31.643, |, 0.0
12938.0, 139.1, | , 24.0, 0.0, 599.1, | ,  1000,   953,  3000,  2929, | , -3.4, 3266.0, 31.602, |, 0.0
12939.0, 138.4, | , 24.0, 0.0, 603.9, | ,  1000,   959,  3000,  2926, | , -3.4, 3253.2, 31.500, |, 0.0
12940.1, 138.8, | , 24.0, 0.0, 604.0, | ,  1000,   951,  3000,  2923, | , -3.4, 3275.9, 31.630, |, 0.0
12941.1, 138.3, | , 24.0, 0.0, 604.1, | ,  1000,   951,  3000,  2926, | , -3.4, 3250.2, 31.414, |, 0.0
12942.1, 139.2, | , 24.0, 0.0, 596.2, | ,  1000,   953,  3000,  2921, | , -3.4, 3272.0, 31.594, |, 0.0
12943.1, 139.2, | , 24.0, 0.0, 598.8, | ,  1000,   952,  3000,  2941, | , -3.4, 3251.5, 31.555, |, 0.0
12944.1, 138.6, | , 24.0, 0.0, 604.2, | ,  1000,   959,  3000,  2930, | , -3.4, 3248.9, 31.497, |, 0.0
12945.1, 138.5, | , 24.0, 0.0, 595.3, | ,  1000,   957,  3000,  2936, | , -3.4, 3245.9, 31.497, |, 0.0
12946.1, 138.3, | , 24.0, 0.0, 604.4, | ,  1000,   952,  3000,  2932, | , -3.4, 3242.0, 31.387, |, 0.0
12947.1, 138.9, | , 24.0, 0.0, 601.0, | ,  1000,   959,  3000,  2944, | , -3.4, 3259.2, 31.707, |, 0.0
12948.1, 139.5, | , 24.0, 0.0, 598.1, | ,  1000,   959,  3000,  2951, | , -3.4, 3247.6, 31.646, |, 0.0
12949.1, 139.2, | , 24.0, 0.0, 597.6, | ,  1000,   957,  3000,  2932, | , -3.4, 3243.7, 31.445, |, 0.0
12950.2, 138.7, | , 24.0, 0.0, 603.4, | ,  1000,   958,  3000,  2932, | , -3.4, 3230.5, 31.324, |, 0.0
12951.2, 138.1, | , 24.0, 0.0, 603.7, | ,  1000,   953,  3000,  2909, | , -3.4, 3260.9, 31.391, |, 0.0
12952.2, 138.0, | , 24.0, 0.0, 603.7, | ,  1000,   954,  3000,  2914, | , -3.4, 3247.6, 31.313, |, 0.0
12953.2, 138.8, | , 24.0, 0.0, 598.8, | ,  1000,   951,  3000,  2944, | , -3.4, 3242.5, 31.483, |, 0.0
12954.2, 139.4, | , 24.0, 0.0, 597.7, | ,  1000,   959,  3000,  2929, | , -3.4, 3255.7, 31.548, |, 0.0
12955.2, 139.2, | , 24.0, 0.0, 598.2, | ,  1000,   960,  3000,  2932, | , -3.4, 3230.9, 31.341, |, 0.0
12956.2, 138.3, | , 24.0, 0.0, 603.2, | ,  1000,   955,  3000,  2926, | , -3.4, 3238.2, 31.331, |, 0.0
12957.2, 138.6, | , 24.0, 0.0, 603.9, | ,  1000,   953,  3000,  2937, | , -3.4, 3215.9, 31.176, |, 0.0
12958.3, 138.1, | , 24.1, 0.0, 604.1, | ,  1000,   958,  3000,  2933, | , -3.4, 3231.3, 31.343, |, 0.0
12959.3, 139.1, | , 24.0, 0.0, 597.5, | ,  1000,   950,  3000,  2933, | , -3.4, 3236.0, 31.327, |, 0.0
12960.3, 139.4, | , 24.0, 0.0, 599.0, | ,  1000,   954,  3000,  2936, | , -3.4, 3232.6, 31.341, |, 0.0
12961.3, 138.8, | , 24.0, 0.0, 603.9, | ,  1000,   959,  3000,  2942, | , -3.4, 3220.6, 31.319, |, 0.0
12962.3, 138.3, | , 24.1, 0.0, 604.1, | ,  1000,   958,  3000,  2927, | , -3.4, 3230.5, 31.283, |, 0.0
12963.3, 138.2, | , 24.1, 0.0, 603.9, | ,  1000,   956,  3000,  2950, | , -3.4, 3231.7, 31.468, |, 0.0
12964.3, 139.1, | , 24.0, 0.0, 599.1, | ,  1000,   948,  3000,  2923, | , -3.4, 3251.0, 31.368, |, 0.0
12965.3, 139.6, | , 24.0, 0.0, 596.9, | ,  1000,   957,  3000,  2926, | , -3.4, 3258.3, 31.541, |, 0.0
12966.3, 138.9, | , 24.1, 0.0, 598.2, | ,  1000,   957,  3000,  2919, | , -3.4, 3238.2, 31.287, |, 0.0
12967.3, 138.7, | , 24.0, 0.0, 603.4, | ,  1000,   956,  3000,  2922, | , -3.4, 3230.5, 31.230, |, 0.0
12968.4, 138.1, | , 24.1, 0.0, 603.9, | ,  1000,   954,  3000,  2947, | , -3.4, 3232.2, 31.426, |, 0.0
12969.4, 138.4, | , 24.0, 0.0, 603.6, | ,  1000,   951,  3000,  2943, | , -3.4, 3233.5, 31.384, |, 0.0
12970.4, 139.1, | , 24.0, 0.0, 598.5, | ,  1000,   957,  3000,  2942, | , -3.4, 3221.0, 31.305, |, 0.0
12971.4, 139.5, | , 24.0, 0.0, 598.2, | ,  1000,   955,  3000,  2913, | , -3.4, 3232.6, 31.167, |, 0.0
12972.4, 138.8, | , 24.0, 0.0, 599.1, | ,  1000,   958,  3000,  2931, | , -3.4, 3240.3, 31.410, |, 0.0
12973.4, 138.3, | , 24.1, 0.0, 603.6, | ,  1000,   960,  3000,  2942, | , -3.4, 3239.9, 31.513, |, 0.0
12974.4, 138.6, | , 24.0, 0.0, 603.9, | ,  1000,   953,  3000,  2923, | , -3.4, 3230.9, 31.218, |, 0.0
12975.4, 138.3, | , 24.1, 0.0, 603.0, | ,  1000,   960,  3000,  2944, | , -3.4, 3226.2, 31.394, |, 0.0
12976.4, 139.1, | , 24.0, 0.0, 597.9, | ,  1000,   954,  3000,  2929, | , -3.4, 3221.0, 31.175, |, 0.0
12977.5, 139.0, | , 24.0, 0.0, 599.1, | ,  1000,   958,  3000,  2945, | , -3.4, 3230.5, 31.427, |, 0.0
12978.5, 138.7, | , 24.1, 0.0, 604.0, | ,  1000,   952,  3000,  2941, | , -3.4, 3222.7, 31.271, |, 0.0
12979.5, 138.3, | , 24.1, 0.0, 604.0, | ,  1000,   953,  3000,  2931, | , -3.4, 3233.9, 31.305, |, 0.0
12980.5, 138.4, | , 24.1, 0.0, 603.7, | ,  1000,   958,  3000,  2943, | , -3.4, 3225.3, 31.358, |, 0.0
12981.5, 139.4, | , 24.1, 0.0, 599.3, | ,  1000,   954,  3000,  2932, | , -3.4, 3254.0, 31.519, |, 0.0
12982.5, 139.2, | , 24.1, 0.0, 597.7, | ,  1000,   958,  3000,  2937, | , -3.4, 3223.6, 31.296, |, 0.0
12983.5, 138.9, | , 24.1, 0.0, 599.5, | ,  1000,   947,  3000,  2941, | , -3.4, 3218.0, 31.185, |, 0.0
12984.5, 138.6, | , 24.1, 0.0, 604.2, | ,  1000,   961,  3000,  2905, | , -3.4, 3243.7, 31.253, |, 0.0
12985.6, 138.7, | , 24.1, 0.0, 603.7, | ,  1000,   954,  3000,  2906, | , -3.4, 3233.9, 31.114, |, 0.0
12986.6, 138.1, | , 24.1, 0.0, 604.5, | ,  1000,   955,  3000,  2924, | , -3.4, 3232.6, 31.256, |, 0.0
12987.6, 139.1, | , 24.1, 0.0, 599.4, | ,  1000,   954,  3000,  2924, | , -3.4, 3230.5, 31.228, |, 0.0
12988.6, 139.3, | , 24.1, 0.0, 598.0, | ,  1000,   952,  3000,  2924, | , -3.4, 3230.0, 31.208, |, 0.0
12989.6, 138.2, | , 24.1, 0.0, 603.8, | ,  1000,   952,  3000,  2926, | , -3.4, 3226.2, 31.181, |, 0.0
12990.6, 138.4, | , 24.1, 0.0, 603.5, | ,  1000,   960,  3000,  2927, | , -3.4, 3218.9, 31.184, |, 0.0
12991.6, 138.6, | , 24.1, 0.0, 604.2, | ,  1000,   960,  3000,  2931, | , -3.4, 3227.5, 31.304, |, 0.0
12992.6, 138.4, | , 24.1, 0.0, 603.9, | ,  1000,   955,  3000,  2944, | , -3.4, 3235.6, 31.446, |, 0.0
12993.6, 139.0, | , 24.0, 0.0, 597.5, | ,  1000,   955,  3000,  2928, | , -3.4, 3214.6, 31.114, |, 0.0
12994.7, 139.5, | , 24.1, 0.0, 598.8, | ,  1000,   951,  3000,  2925, | , -3.4, 3250.2, 31.401, |, 0.0
12995.7, 138.9, | , 24.1, 0.0, 603.7, | ,  1000,   952,  3000,  2930, | , -3.4, 3226.6, 31.223, |, 0.0
12996.7, 138.1, | , 24.1, 0.0, 603.8, | ,  1000,   958,  3000,  2927, | , -3.4, 3250.6, 31.478, |, 0.0
12997.7, 138.6, | , 24.1, 0.0, 604.2, | ,  1000,   958,  3000,  2938, | , -3.4, 3231.7, 31.387, |, 0.0
12998.7, 139.3, | , 24.1, 0.0, 599.0, | ,  1000,   956,  3000,  2914, | , -3.4, 3247.6, 31.322, |, 0.0
12999.7, 139.1, | , 24.1, 0.0, 597.8, | ,  1000,   949,  3000,  2945, | , -3.4, 3230.5, 31.358, |, 0.0
13000.7, 139.2, | , 24.1, 0.0, 598.0, | ,  1000,   956,  3000,  2914, | , -3.4, 3221.0, 31.076, |, 0.0
13001.7, 138.7, | , 24.1, 0.0, 604.4, | ,  1000,   951,  3000,  2949, | , -3.4, 3233.5, 31.435, |, 0.0
13002.8, 138.1, | , 24.1, 0.0, 604.5, | ,  1000,   961,  3000,  2938, | , -3.4, 3222.3, 31.316, |, 0.0
13003.8, 138.2, | , 24.1, 0.0, 604.4, | ,  1000,   953,  3000,  2940, | , -3.4, 3253.2, 31.567, |, 0.0
13004.8, 139.3, | , 24.1, 0.0, 599.5, | ,  1000,   949,  3000,  2934, | , -3.4, 3232.6, 31.288, |, 0.0
13005.8, 138.9, | , 24.1, 0.0, 599.3, | ,  1000,   952,  3000,  2934, | , -3.4, 3224.5, 31.234, |, 0.0
13006.8, 138.1, | , 24.1, 0.0, 604.4, | ,  1000,   952,  3000,  2913, | , -3.4, 3225.7, 31.078, |, 0.0
13007.8, 138.1, | , 24.1, 0.0, 604.6, | ,  1000,   959,  3000,  2931, | , -3.4, 3230.0, 31.321, |, 0.0
13008.8, 138.8, | , 24.1, 0.0, 604.4, | ,  1000,   958,  3000,  2957, | , -3.4, 3262.6, 31.835, |, 0.0
13009.8, 138.2, | , 24.1, 0.0, 603.6, | ,  1000,   963,  3000,  2931, | , -3.4, 3221.0, 31.267, |, 0.0
13010.8, 139.2, | , 24.1, 0.0, 597.5, | ,  1000,   956,  3000,  2930, | , -3.4, 3233.5, 31.320, |, 0.0
13011.9, 139.1, | , 24.1, 0.0, 599.9, | ,  1000,   956,  3000,  2913, | , -3.4, 3259.2, 31.430, |, 0.0
13012.9, 138.4, | , 24.1, 0.0, 604.5, | ,  1000,   954,  3000,  2924, | , -3.4, 3230.5, 31.225, |, 0.0
13013.9, 138.3, | , 24.1, 0.0, 604.3, | ,  1000,   958,  3000,  2942, | , -3.4, 3224.5, 31.346, |, 0.0
13014.9, 138.6, | , 24.1, 0.0, 605.0, | ,  1000,   958,  3000,  2938, | , -3.4, 3235.2, 31.418, |, 0.0
13015.9, 139.0, | , 24.1, 0.0, 598.9, | ,  1000,   957,  3000,  2933, | , -3.4, 3229.6, 31.318, |, 0.0
13016.9, 139.1, | , 24.1, 0.0, 598.5, | ,  1000,   955,  3000,  2918, | , -3.4, 3241.2, 31.294, |, 0.0
13017.9, 139.4, | , 24.1, 0.0, 598.2, | ,  1000,   954,  3000,  2916, | , -3.4, 3233.9, 31.194, |, 0.0
13018.9, 138.2, | , 24.1, 0.0, 603.8, | ,  1000,   955,  3000,  2921, | , -3.4, 3245.5, 31.349, |, 0.0
13020.0, 138.3, | , 24.1, 0.0, 604.3, | ,  1000,   955,  3000,  2953, | , -3.4, 3232.2, 31.487, |, 0.0
13021.0, 138.6, | , 24.1, 0.0, 603.8, | ,  1000,   961,  3000,  2935, | , -3.4, 3226.6, 31.333, |, 0.0
13022.0, 139.0, | , 24.1, 0.0, 599.2, | ,  1000,   955,  3000,  2925, | , -3.4, 3228.7, 31.228, |, 0.0
13023.0, 139.2, | , 24.1, 0.0, 598.0, | ,  1000,   952,  3000,  2945, | , -3.4, 3233.0, 31.409, |, 0.0
13024.0, 138.2, | , 24.1, 0.0, 604.7, | ,  1000,   960,  3000,  2928, | , -3.4, 3226.2, 31.264, |, 0.0
13025.0, 138.7, | , 24.1, 0.0, 604.4, | ,  1000,   959,  3000,  2933, | , -3.4, 3235.2, 31.379, |, 0.0
13026.0, 138.4, | , 24.1, 0.0, 603.9, | ,  1000,   954,  3000,  2944, | , -3.4, 3225.7, 31.338, |, 0.0
13027.0, 138.2, | , 24.1, 0.0, 604.0, | ,  1000,   960,  3000,  2934, | , -3.4, 3235.2, 31.404, |, 0.0
13028.0, 139.6, | , 24.1, 0.0, 597.8, | ,  1000,   950,  3000,  2929, | , -3.4, 3233.0, 31.257, |, 0.0
13029.1, 139.3, | , 24.1, 0.0, 599.9, | ,  1000,   958,  3000,  2946, | , -3.4, 3226.2, 31.397, |, 0.0
13030.1, 138.2, | , 24.1, 0.0, 604.4, | ,  1000,   952,  3000,  2911, | , -3.4, 3261.3, 31.400, |, 0.0
13031.1, 138.8, | , 24.1, 0.0, 603.7, | ,  1000,   952,  3000,  2948, | , -3.4, 3240.3, 31.496, |, 0.0
13032.1, 139.3, | , 24.1, 0.0, 604.3, | ,  1000,   957,  3000,  2924, | , -3.4, 3230.9, 31.252, |, 0.0
13033.1, 139.0, | , 24.1, 0.0, 599.7, | ,  1000,   957,  3000,  2918, | , -3.4, 3223.2, 31.138, |, 0.0
13034.1, 139.2, | , 24.1, 0.0, 597.9, | ,  1000,   952,  3000,  2937, | , -3.4, 3222.7, 31.239, |, 0.0
13035.1, 139.5, | , 24.1, 0.0, 597.8, | ,  1000,   955,  3000,  2910, | , -3.4, 3233.0, 31.140, |, 0.0
13036.1, 138.7, | , 24.1, 0.0, 603.7, | ,  1000,   952,  3000,  2929, | , -3.4, 3241.2, 31.357, |, 0.0
13037.1, 138.1, | , 24.1, 0.0, 604.3, | ,  1000,   954,  3000,  2936, | , -3.4, 3242.9, 31.438, |, 0.0
13038.1, 138.5, | , 24.1, 0.0, 604.6, | ,  1000,   959,  3000,  2941, | , -3.4, 3234.3, 31.443, |, 0.0
13039.2, 139.3, | , 24.1, 0.0, 599.4, | ,  1000,   957,  3000,  2918, | , -3.4, 3252.7, 31.417, |, 0.0
13040.2, 139.2, | , 24.1, 0.0, 597.9, | ,  1000,   953,  3000,  2942, | , -3.4, 3244.6, 31.498, |, 0.0
13041.2, 138.4, | , 24.1, 0.0, 596.1, | ,  1000,   955,  3000,  2936, | , -3.4, 3224.0, 31.268, |, 0.0
13042.2, 138.6, | , 24.1, 0.0, 604.3, | ,  1000,   959,  3000,  2925, | , -3.4, 3226.6, 31.232, |, 0.0
13043.2, 138.4, | , 24.1, 0.0, 604.7, | ,  1000,   953,  3000,  2926, | , -3.4, 3224.5, 31.179, |, 0.0
13044.2, 138.2, | , 24.1, 0.0, 604.4, | ,  1000,   955,  3000,  2919, | , -3.4, 3248.9, 31.369, |, 0.0
13045.2, 139.4, | , 24.1, 0.0, 598.1, | ,  1000,   953,  3000,  2925, | , -3.4, 3251.5, 31.426, |, 0.0
13046.2, 139.3, | , 24.1, 0.0, 599.5, | ,  1000,   958,  3000,  2928, | , -3.4, 3233.0, 31.312, |, 0.0
13047.3, 138.3, | , 24.1, 0.0, 604.7, | ,  1000,   958,  3000,  2929, | , -3.4, 3234.3, 31.331, |, 0.0
13048.3, 138.5, | , 24.1, 0.0, 604.9, | ,  1000,   957,  3000,  2922, | , -3.4, 3231.3, 31.237, |, 0.0
13049.3, 138.7, | , 24.1, 0.0, 605.3, | ,  1000,   958,  3000,  2930, | , -3.4, 3241.2, 31.415, |, 0.0
13050.3, 139.0, | , 24.1, 0.0, 599.3, | ,  1000,   959,  3000,  2926, | , -3.4, 3241.6, 31.383, |, 0.0
13051.3, 139.1, | , 24.1, 0.0, 597.6, | ,  1000,   949,  3000,  2920, | , -3.4, 3248.0, 31.324, |, 0.0
13052.3, 139.3, | , 24.1, 0.0, 598.5, | ,  1000,   952,  3000,  2919, | , -3.4, 3251.9, 31.378, |, 0.0
13053.3, 138.3, | , 24.1, 0.0, 604.2, | ,  1000,   957,  3000,  2944, | , -3.4, 3244.6, 31.553, |, 0.0
13054.3, 138.3, | , 24.1, 0.0, 604.4, | ,  1000,   955,  3000,  2956, | , -3.4, 3248.5, 31.671, |, 0.0
13055.3, 138.3, | , 24.1, 0.0, 604.3, | ,  1000,   959,  3000,  2910, | , -3.4, 3247.6, 31.319, |, 0.0
13056.3, 139.3, | , 24.1, 0.0, 599.0, | ,  1000,   949,  3000,  2928, | , -3.4, 3214.2, 31.062, |, 0.0
13057.3, 139.5, | , 24.1, 0.0, 598.7, | ,  1000,   958,  3000,  2934, | , -3.4, 3254.0, 31.569, |, 0.0
13058.4, 138.2, | , 24.1, 0.0, 604.1, | ,  1000,   951,  3000,  2914, | , -3.4, 3257.9, 31.385, |, 0.0
13059.4, 138.4, | , 24.1, 0.0, 604.2, | ,  1000,   960,  3000,  2934, | , -3.4, 3245.0, 31.499, |, 0.0
13060.4, 138.1, | , 24.1, 0.0, 603.8, | ,  1000,   956,  3000,  2922, | , -3.4, 3235.6, 31.276, |, 0.0
13061.4, 138.4, | , 24.1, 0.0, 603.1, | ,  1000,   955,  3000,  2927, | , -3.4, 3232.2, 31.272, |, 0.0
13062.4, 139.2, | , 24.1, 0.0, 597.6, | ,  1000,   957,  3000,  2928, | , -3.4, 3237.7, 31.352, |, 0.0
13063.4, 139.3, | , 24.1, 0.0, 600.2, | ,  1000,   954,  3000,  2929, | , -3.4, 3221.5, 31.185, |, 0.0
13064.4, 138.3, | , 24.1, 0.0, 604.1, | ,  1000,   958,  3000,  2930, | , -3.4, 3237.3, 31.378, |, 0.0
13065.4, 139.3, | , 24.1, 0.0, 595.4, | ,  1000,   952,  3000,  2937, | , -3.4, 3258.3, 31.580, |, 0.0
13066.4, 139.0, | , 24.1, 0.0, 604.2, | ,  1000,   957,  3000,  2942, | , -3.4, 3232.2, 31.413, |, 0.0
13067.5, 139.3, | , 24.1, 0.0, 599.6, | ,  1000,   953,  3000,  2938, | , -3.4, 3217.2, 31.206, |, 0.0
13068.5, 139.2, | , 24.1, 0.0, 597.6, | ,  1000,   953,  3000,  2928, | , -3.4, 3224.9, 31.193, |, 0.0
13069.5, 139.0, | , 24.1, 0.0, 598.1, | ,  1000,   952,  3000,  2903, | , -3.4, 3238.2, 31.109, |, 0.0
13070.5, 138.5, | , 24.1, 0.0, 604.6, | ,  1000,   958,  3000,  2926, | , -3.4, 3242.5, 31.390, |, 0.0
13071.5, 138.2, | , 24.1, 0.0, 603.7, | ,  1000,   957,  3000,  2912, | , -3.4, 3241.6, 31.260, |, 0.0
13072.5, 138.2, | , 24.1, 0.0, 604.6, | ,  1000,   957,  3000,  2959, | , -3.4, 3233.5, 31.562, |, 0.0
13073.5, 138.9, | , 24.1, 0.0, 599.3, | ,  1000,   951,  3000,  2911, | , -3.4, 3258.7, 31.363, |, 0.0
13074.5, 139.5, | , 24.1, 0.0, 598.6, | ,  1000,   954,  3000,  2941, | , -3.4, 3227.0, 31.334, |, 0.0
13075.5, 138.3, | , 24.1, 0.0, 604.4, | ,  1000,   958,  3000,  2926, | , -3.4, 3226.2, 31.232, |, 0.0
13076.6, 138.3, | , 24.1, 0.0, 603.9, | ,  1000,   957,  3000,  2933, | , -3.4, 3249.3, 31.505, |, 0.0
13077.6, 138.7, | , 24.1, 0.0, 604.7, | ,  1000,   961,  3000,  2935, | , -3.4, 3239.5, 31.460, |, 0.0
13078.6, 138.2, | , 24.1, 0.0, 604.5, | ,  1000,   959,  3000,  2922, | , -3.4, 3228.7, 31.230, |, 0.0
13079.6, 139.0, | , 24.1, 0.0, 598.1, | ,  1000,   953,  3000,  2896, | , -3.4, 3240.7, 31.084, |, 0.0
13080.6, 139.3, | , 24.1, 0.0, 600.2, | ,  1000,   951,  3000,  2937, | , -3.4, 3237.7, 31.378, |, 0.0
13081.6, 138.3, | , 24.1, 0.0, 603.5, | ,  1000,   954,  3000,  2934, | , -3.4, 3246.3, 31.461, |, 0.0
13082.6, 138.3, | , 24.1, 0.0, 603.9, | ,  1000,   959,  3000,  2933, | , -3.4, 3244.2, 31.472, |, 0.0
13083.6, 138.3, | , 24.1, 0.0, 604.5, | ,  1000,   957,  3000,  2939, | , -3.4, 3233.0, 31.396, |, 0.0
13084.6, 139.4, | , 24.1, 0.0, 599.2, | ,  1000,   950,  3000,  2927, | , -3.4, 3259.6, 31.501, |, 0.0
13085.6, 139.1, | , 24.1, 0.0, 598.4, | ,  1000,   957,  3000,  2937, | , -3.4, 3242.9, 31.476, |, 0.0
13086.7, 139.2, | , 24.1, 0.0, 596.9, | ,  1000,   955,  3000,  2929, | , -3.4, 3239.5, 31.355, |, 0.0
13087.7, 138.8, | , 24.1, 0.0, 604.5, | ,  1000,   960,  3000,  2931, | , -3.4, 3247.2, 31.489, |, 0.0
13088.7, 138.3, | , 24.1, 0.0, 604.1, | ,  1000,   952,  3000,  2944, | , -3.4, 3237.7, 31.443, |, 0.0
13089.7, 138.1, | , 24.1, 0.0, 604.6, | ,  1000,   955,  3000,  2926, | , -3.4, 3238.6, 31.330, |, 0.0
13090.7, 139.0, | , 24.1, 0.0, 598.3, | ,  1000,   953,  3000,  2923, | , -3.4, 3241.2, 31.317, |, 0.0
13091.7, 139.6, | , 24.1, 0.0, 597.8, | ,  1000,   955,  3000,  2940, | , -3.4, 3239.5, 31.447, |, 0.0
13092.7, 138.2, | , 24.1, 0.0, 604.6, | ,  1000,   952,  3000,  2937, | , -3.4, 3222.7, 31.246, |, 0.0
13093.7, 138.6, | , 24.1, 0.0, 604.7, | ,  1000,   954,  3000,  2938, | , -3.4, 3245.5, 31.487, |, 0.0
13094.8, 138.3, | , 24.1, 0.0, 604.7, | ,  1000,   953,  3000,  2941, | , -3.4, 3226.2, 31.316, |, 0.0
13095.8, 138.2, | , 24.1, 0.0, 604.3, | ,  1000,   952,  3000,  2937, | , -3.4, 3236.5, 31.373, |, 0.0
13096.8, 139.3, | , 24.1, 0.0, 597.9, | ,  1000,   955,  3000,  2914, | , -3.4, 3248.9, 31.336, |, 0.0
13097.8, 139.3, | , 24.1, 0.0, 599.2, | ,  1000,   956,  3000,  2923, | , -3.4, 3231.3, 31.242, |, 0.0
13098.8, 138.6, | , 24.1, 0.0, 604.6, | ,  1000,   961,  3000,  2929, | , -3.4, 3239.5, 31.406, |, 0.0
13099.8, 138.3, | , 24.1, 0.0, 604.1, | ,  1000,   949,  3000,  2947, | , -3.4, 3234.3, 31.411, |, 0.0
13100.8, 138.5, | , 24.1, 0.0, 604.8, | ,  1000,   958,  3000,  2922, | , -3.4, 3248.5, 31.421, |, 0.0
13101.8, 139.0, | , 24.1, 0.0, 599.5, | ,  1000,   956,  3000,  2941, | , -3.4, 3262.6, 31.694, |, 0.0
13102.9, 138.8, | , 24.1, 0.0, 599.6, | ,  1000,   949,  3000,  2938, | , -3.4, 3227.9, 31.271, |, 0.0
13103.9, 139.4, | , 24.1, 0.0, 598.6, | ,  1000,   955,  3000,  2929, | , -3.4, 3246.3, 31.421, |, 0.0
13104.9, 138.3, | , 24.1, 0.0, 604.2, | ,  1000,   961,  3000,  2936, | , -3.4, 3233.5, 31.403, |, 0.0
13105.9, 138.4, | , 24.1, 0.0, 604.4, | ,  1000,   961,  3000,  2951, | , -3.4, 3230.0, 31.498, |, 0.0
13106.9, 138.6, | , 24.1, 0.0, 604.4, | ,  1000,   956,  3000,  2933, | , -3.4, 3225.7, 31.273, |, 0.0
13107.9, 140.0, | , 24.1, 0.0, 595.5, | ,  1000,   957,  3000,  2938, | , -3.4, 3246.3, 31.518, |, 0.0
13108.9, 139.0, | , 24.1, 0.0, 598.4, | ,  1000,   953,  3000,  2902, | , -3.4, 3245.0, 31.179, |, 0.0
13109.9, 138.3, | , 24.1, 0.0, 604.2, | ,  1000,   958,  3000,  2929, | , -3.4, 3240.7, 31.404, |, 0.0
13110.9, 138.5, | , 24.1, 0.0, 604.7, | ,  1000,   949,  3000,  2927, | , -3.4, 3235.2, 31.260, |, 0.0
13112.0, 138.7, | , 24.1, 0.0, 604.7, | ,  1000,   954,  3000,  2940, | , -3.4, 3238.6, 31.431, |, 0.0
13113.0, 138.4, | , 24.1, 0.0, 603.7, | ,  1000,   954,  3000,  2947, | , -3.4, 3247.2, 31.569, |, 0.0
