Repository: jdhuang-csm/Ru-BCA

## Methods
* (BaO)<sub>x</sub>-(CaO)<sub>y</sub>-(Al<sub>2</sub>O<sub>3</sub>)<sub>1-x-y</sub> (BCA) catalyst supports were synthesized via sol-gel and solid-state methods. 
* Ru/BCA catalysts were prepared via incipient wetness impregnation to achieve 1 wt. % Ru loading.
* Ammonia synthesis rates were measured for Ru/BCA catalysts in a packed-bed reactor at 480-600<sup>o</sup>C, 10 bar, and space velocities up to 1.3 x 10<sup>6</sup> ml g<sub>cat</sub><sup>-1</sup> h<sup>-1</sup>.
* A machine learning (ML) model was employed to improve understanding of the behavior of Ru/BCA catalysts.
* A microkinetic model was developed to describe the best-performing catalyst.

File: data/init_files_Cadigan/BCA512.txt (part 33 of 43)
********** Start test **********
Elapsed time, Pressure, | , LJtemp(C), Inner-Temp, Outer-Temp, | , N2-set, N2-flow, H2-set, H2-flow, | , pH, NH3_ppm, NH3_Prod_rate, |, In222Temp
12677.8, 139.7, | , 25.1, 0.0, 464.2, | ,  1000,   954,  3000,  2909, | , -3.4, 1454.1, 11.391, |, 0.0
12678.8, 139.5, | , 25.1, 0.0, 463.8, | ,  1000,   958,  3000,  2914, | , -3.4, 1484.5, 11.655, |, 0.0
12679.8, 140.5, | , 25.1, 0.0, 455.5, | ,  1000,   950,  3000,  2913, | , -3.4, 1454.6, 11.394, |, 0.0
12680.8, 140.1, | , 25.1, 0.0, 458.1, | ,  1000,   957,  3000,  2929, | , -3.4, 1444.3, 11.380, |, 0.0
12681.8, 139.9, | , 25.1, 0.0, 462.6, | ,  1000,   956,  3000,  2933, | , -3.4, 1458.8, 11.505, |, 0.0
12682.8, 139.5, | , 25.1, 0.0, 463.6, | ,  1000,   951,  3000,  2941, | , -3.4, 1465.3, 11.566, |, 0.0
12683.9, 139.4, | , 25.1, 0.0, 463.3, | ,  1000,   958,  3000,  2926, | , -3.4, 1463.1, 11.521, |, 0.0
12684.9, 140.9, | , 25.1, 0.0, 456.9, | ,  1000,   956,  3000,  2926, | , -3.4, 1445.6, 11.381, |, 0.0
12685.9, 140.6, | , 25.1, 0.0, 455.5, | ,  1000,   948,  3000,  2922, | , -3.4, 1463.1, 11.480, |, 0.0
12686.9, 139.6, | , 25.1, 0.0, 462.1, | ,  1000,   954,  3000,  2925, | , -3.4, 1435.3, 11.290, |, 0.0
12687.9, 139.4, | , 25.1, 0.0, 463.4, | ,  1000,   956,  3000,  2924, | , -3.4, 1443.0, 11.354, |, 0.0
12688.9, 139.8, | , 25.1, 0.0, 463.5, | ,  1000,   953,  3000,  2918, | , -3.4, 1441.3, 11.313, |, 0.0
12689.9, 139.5, | , 25.1, 0.0, 462.6, | ,  1000,   957,  3000,  2919, | , -3.4, 1449.8, 11.395, |, 0.0
12690.9, 141.2, | , 25.1, 0.0, 455.0, | ,  1000,   947,  3000,  2921, | , -3.4, 1423.3, 11.164, |, 0.0
12692.0, 140.9, | , 25.1, 0.0, 456.9, | ,  1000,   950,  3000,  2934, | , -3.4, 1420.7, 11.191, |, 0.0
12693.0, 139.4, | , 25.1, 0.0, 462.5, | ,  1000,   951,  3000,  2929, | , -3.4, 1425.0, 11.212, |, 0.0
12694.0, 139.7, | , 25.1, 0.0, 463.0, | ,  1000,   954,  3000,  2929, | , -3.4, 1434.8, 11.296, |, 0.0
12695.0, 139.9, | , 25.1, 0.0, 457.3, | ,  1000,   958,  3000,  2935, | , -3.4, 1426.3, 11.259, |, 0.0
12696.0, 139.8, | , 25.1, 0.0, 455.6, | ,  1000,   956,  3000,  2914, | , -3.4, 1414.3, 11.099, |, 0.0
12697.0, 140.7, | , 25.1, 0.0, 454.3, | ,  1000,   953,  3000,  2926, | , -3.4, 1415.1, 11.131, |, 0.0
12698.0, 141.0, | , 25.1, 0.0, 455.1, | ,  1000,   955,  3000,  2930, | , -3.4, 1409.1, 11.103, |, 0.0
12699.1, 139.5, | , 25.1, 0.0, 462.5, | ,  1000,   958,  3000,  2929, | , -3.4, 1427.6, 11.253, |, 0.0
12700.1, 139.6, | , 25.1, 0.0, 461.4, | ,  1000,   957,  3000,  2928, | , -3.4, 1437.8, 11.326, |, 0.0
12701.1, 139.9, | , 25.1, 0.0, 462.6, | ,  1000,   957,  3000,  2928, | , -3.4, 1402.3, 11.048, |, 0.0
12702.1, 140.4, | , 25.1, 0.0, 455.5, | ,  1000,   952,  3000,  2914, | , -3.4, 1409.1, 11.049, |, 0.0
12703.1, 140.5, | , 25.1, 0.0, 456.4, | ,  1000,   952,  3000,  2919, | , -3.4, 1398.0, 10.975, |, 0.0
12704.1, 139.5, | , 25.1, 0.0, 461.9, | ,  1000,   960,  3000,  2940, | , -3.4, 1401.4, 11.082, |, 0.0
12705.1, 140.0, | , 25.1, 0.0, 461.6, | ,  1000,   958,  3000,  2937, | , -3.4, 1392.0, 10.994, |, 0.0
12706.1, 139.4, | , 25.1, 0.0, 461.8, | ,  1000,   956,  3000,  2926, | , -3.4, 1393.7, 10.973, |, 0.0
12707.2, 140.0, | , 25.1, 0.0, 461.3, | ,  1000,   960,  3000,  2915, | , -3.4, 1406.1, 11.049, |, 0.0
12708.2, 140.5, | , 25.1, 0.0, 453.8, | ,  1000,   950,  3000,  2932, | , -3.4, 1386.9, 10.919, |, 0.0
12709.2, 140.6, | , 25.1, 0.0, 455.5, | ,  1000,   951,  3000,  2916, | , -3.4, 1408.3, 11.043, |, 0.0
12710.2, 139.5, | , 25.1, 0.0, 461.0, | ,  1000,   951,  3000,  2911, | , -3.4, 1394.6, 10.922, |, 0.0
12711.2, 139.9, | , 25.1, 0.0, 462.0, | ,  1000,   956,  3000,  2944, | , -3.4, 1406.6, 11.123, |, 0.0
12712.2, 139.6, | , 25.1, 0.0, 460.9, | ,  1000,   957,  3000,  2926, | , -3.4, 1378.3, 10.852, |, 0.0
12713.2, 140.4, | , 25.1, 0.0, 455.1, | ,  1000,   950,  3000,  2933, | , -3.4, 1383.0, 10.891, |, 0.0
12714.2, 140.8, | , 25.1, 0.0, 453.7, | ,  1000,   955,  3000,  2907, | , -3.4, 1373.1, 10.753, |, 0.0
12715.3, 140.5, | , 25.1, 0.0, 454.7, | ,  1000,   952,  3000,  2904, | , -3.4, 1378.3, 10.777, |, 0.0
12716.3, 139.5, | , 25.1, 0.0, 460.4, | ,  1000,   956,  3000,  2946, | , -3.4, 1376.1, 10.890, |, 0.0
12717.3, 139.7, | , 25.1, 0.0, 460.2, | ,  1000,   956,  3000,  2915, | , -3.4, 1376.6, 10.808, |, 0.0
12718.3, 139.8, | , 25.1, 0.0, 460.9, | ,  1000,   955,  3000,  2922, | , -3.4, 1377.9, 10.831, |, 0.0
12719.3, 140.4, | , 25.1, 0.0, 454.4, | ,  1000,   952,  3000,  2925, | , -3.4, 1366.7, 10.744, |, 0.0
12720.3, 140.9, | , 25.1, 0.0, 453.5, | ,  1000,   952,  3000,  2930, | , -3.4, 1398.9, 11.013, |, 0.0
12721.3, 139.9, | , 25.1, 0.0, 461.0, | ,  1000,   953,  3000,  2957, | , -3.4, 1370.1, 10.863, |, 0.0
12722.3, 139.7, | , 25.1, 0.0, 459.7, | ,  1000,   957,  3000,  2907, | , -3.4, 1362.9, 10.679, |, 0.0
12723.3, 139.6, | , 25.1, 0.0, 459.9, | ,  1000,   955,  3000,  2922, | , -3.4, 1359.9, 10.690, |, 0.0
12724.4, 139.9, | , 25.1, 0.0, 460.4, | ,  1000,   949,  3000,  2921, | , -3.4, 1380.0, 10.830, |, 0.0
12725.4, 141.2, | , 25.1, 0.0, 451.8, | ,  1000,   949,  3000,  2922, | , -3.4, 1374.0, 10.788, |, 0.0
12726.4, 140.5, | , 25.1, 0.0, 452.3, | ,  1000,   952,  3000,  2934, | , -3.4, 1350.9, 10.647, |, 0.0
12727.4, 140.1, | , 25.1, 0.0, 459.9, | ,  1000,   951,  3000,  2940, | , -3.4, 1355.6, 10.695, |, 0.0
12728.4, 139.5, | , 25.1, 0.0, 459.7, | ,  1000,   961,  3000,  2935, | , -3.4, 1344.0, 10.620, |, 0.0
12729.4, 139.5, | , 25.1, 0.0, 460.5, | ,  1000,   953,  3000,  2936, | , -3.4, 1345.3, 10.609, |, 0.0
12730.4, 140.6, | , 25.1, 0.0, 453.5, | ,  1000,   949,  3000,  2931, | , -3.4, 1346.2, 10.591, |, 0.0
12731.4, 141.1, | , 25.0, 0.0, 452.5, | ,  1000,   952,  3000,  2932, | , -3.4, 1358.6, 10.700, |, 0.0
12732.5, 140.4, | , 25.0, 0.0, 452.3, | ,  1000,   953,  3000,  2914, | , -3.4, 1335.4, 10.473, |, 0.0
12733.5, 139.2, | , 25.1, 0.0, 459.9, | ,  1000,   953,  3000,  2914, | , -3.4, 1345.7, 10.553, |, 0.0
12734.5, 139.8, | , 25.1, 0.0, 460.1, | ,  1000,   956,  3000,  2918, | , -3.4, 1355.6, 10.652, |, 0.0
12735.5, 139.6, | , 25.1, 0.0, 458.7, | ,  1000,   956,  3000,  2934, | , -3.4, 1361.6, 10.741, |, 0.0
12736.5, 140.3, | , 25.0, 0.0, 453.7, | ,  1000,   952,  3000,  2918, | , -3.4, 1337.6, 10.499, |, 0.0
12737.5, 140.9, | , 25.0, 0.0, 453.8, | ,  1000,   954,  3000,  2937, | , -3.4, 1326.4, 10.466, |, 0.0
12738.5, 139.9, | , 25.0, 0.0, 460.3, | ,  1000,   951,  3000,  2923, | , -3.4, 1361.1, 10.694, |, 0.0
12739.5, 139.5, | , 25.0, 0.0, 460.1, | ,  1000,   952,  3000,  2937, | , -3.4, 1340.2, 10.569, |, 0.0
12740.5, 139.5, | , 25.0, 0.0, 459.5, | ,  1000,   959,  3000,  2940, | , -3.4, 1329.0, 10.509, |, 0.0
12741.5, 139.7, | , 25.0, 0.0, 460.3, | ,  1000,   952,  3000,  2896, | , -3.4, 1324.3, 10.336, |, 0.0
12742.6, 141.0, | , 25.0, 0.0, 451.6, | ,  1000,   949,  3000,  2918, | , -3.4, 1337.6, 10.490, |, 0.0
12743.6, 140.3, | , 25.0, 0.0, 452.8, | ,  1000,   955,  3000,  2917, | , -3.4, 1338.0, 10.506, |, 0.0
12744.6, 139.8, | , 25.0, 0.0, 460.3, | ,  1000,   960,  3000,  2935, | , -3.4, 1319.6, 10.423, |, 0.0
12745.6, 139.5, | , 25.0, 0.0, 459.8, | ,  1000,   949,  3000,  2948, | , -3.4, 1316.2, 10.404, |, 0.0
12746.6, 139.5, | , 25.0, 0.0, 459.5, | ,  1000,   956,  3000,  2941, | , -3.4, 1327.7, 10.493, |, 0.0
12747.6, 140.3, | , 25.0, 0.0, 453.1, | ,  1000,   955,  3000,  2905, | , -3.4, 1331.2, 10.421, |, 0.0
12748.6, 141.1, | , 25.0, 0.0, 451.3, | ,  1000,   948,  3000,  2952, | , -3.4, 1311.9, 10.374, |, 0.0
12749.6, 139.5, | , 25.0, 0.0, 459.2, | ,  1000,   959,  3000,  2930, | , -3.4, 1311.4, 10.345, |, 0.0
12750.6, 139.5, | , 25.0, 0.0, 459.1, | ,  1000,   955,  3000,  2929, | , -3.4, 1306.3, 10.290, |, 0.0
12751.7, 140.0, | , 25.0, 0.0, 459.7, | ,  1000,   958,  3000,  2935, | , -3.4, 1308.9, 10.334, |, 0.0
12752.7, 139.9, | , 25.0, 0.0, 459.7, | ,  1000,   951,  3000,  2911, | , -3.4, 1308.9, 10.253, |, 0.0
12753.7, 140.5, | , 25.0, 0.0, 451.1, | ,  1000,   950,  3000,  2907, | , -3.4, 1297.3, 10.148, |, 0.0
12754.7, 140.3, | , 25.0, 0.0, 453.3, | ,  1000,   951,  3000,  2928, | , -3.4, 1300.3, 10.230, |, 0.0
12755.7, 139.5, | , 25.0, 0.0, 459.5, | ,  1000,   958,  3000,  2944, | , -3.4, 1328.2, 10.512, |, 0.0
12756.7, 139.3, | , 25.0, 0.0, 458.6, | ,  1000,   953,  3000,  2910, | , -3.4, 1310.2, 10.264, |, 0.0
12757.7, 139.4, | , 25.0, 0.0, 459.0, | ,  1000,   952,  3000,  2911, | , -3.4, 1296.0, 10.155, |, 0.0
12758.7, 140.0, | , 25.0, 0.0, 458.5, | ,  1000,   957,  3000,  2936, | , -3.4, 1292.6, 10.204, |, 0.0
12759.7, 140.9, | , 25.0, 0.0, 451.6, | ,  1000,   953,  3000,  2940, | , -3.4, 1291.3, 10.195, |, 0.0
12760.8, 140.2, | , 25.0, 0.0, 452.5, | ,  1000,   950,  3000,  2918, | , -3.4, 1286.6, 10.094, |, 0.0
12761.8, 139.5, | , 25.0, 0.0, 458.9, | ,  1000,   959,  3000,  2951, | , -3.4, 1285.7, 10.194, |, 0.0
12762.8, 139.8, | , 25.0, 0.0, 459.1, | ,  1000,   958,  3000,  2925, | , -3.4, 1300.7, 10.243, |, 0.0
12763.8, 139.6, | , 25.0, 0.0, 458.0, | ,  1000,   952,  3000,  2929, | , -3.4, 1278.5, 10.063, |, 0.0
12764.8, 140.6, | , 25.0, 0.0, 452.6, | ,  1000,   953,  3000,  2926, | , -3.4, 1293.9, 10.178, |, 0.0
12765.8, 140.5, | , 25.0, 0.0, 450.5, | ,  1000,   949,  3000,  2927, | , -3.4, 1306.3, 10.268, |, 0.0
12766.8, 139.4, | , 25.0, 0.0, 458.2, | ,  1000,   958,  3000,  2937, | , -3.4, 1292.6, 10.212, |, 0.0
12767.8, 139.5, | , 25.0, 0.0, 458.0, | ,  1000,   959,  3000,  2916, | , -3.4, 1296.5, 10.189, |, 0.0
12768.9, 140.1, | , 25.0, 0.0, 458.2, | ,  1000,   957,  3000,  2933, | , -3.4, 1274.6, 10.057, |, 0.0
12769.9, 139.5, | , 25.0, 0.0, 458.1, | ,  1000,   959,  3000,  2929, | , -3.4, 1274.2, 10.047, |, 0.0
12770.9, 141.5, | , 25.0, 0.0, 446.2, | ,  1000,   949,  3000,  2911, | , -3.4, 1266.9, 9.916, |, 0.0
12771.9, 140.6, | , 25.0, 0.0, 452.6, | ,  1000,   946,  3000,  2925, | , -3.4, 1290.9, 10.134, |, 0.0
12772.9, 139.8, | , 25.0, 0.0, 458.2, | ,  1000,   953,  3000,  2929, | , -3.4, 1262.6, 9.941, |, 0.0
12773.9, 139.6, | , 25.0, 0.0, 457.1, | ,  1000,   954,  3000,  2952, | , -3.4, 1261.7, 9.995, |, 0.0
12774.9, 139.6, | , 25.0, 0.0, 457.6, | ,  1000,   958,  3000,  2940, | , -3.4, 1254.0, 9.914, |, 0.0
12775.9, 140.2, | , 25.0, 0.0, 457.0, | ,  1000,   958,  3000,  2941, | , -3.4, 1272.0, 10.060, |, 0.0
12776.9, 140.6, | , 25.0, 0.0, 449.8, | ,  1000,   951,  3000,  2914, | , -3.4, 1251.5, 9.812, |, 0.0
12777.9, 140.0, | , 25.0, 0.0, 452.0, | ,  1000,   948,  3000,  2916, | , -3.4, 1252.3, 9.815, |, 0.0
12779.0, 140.0, | , 25.0, 0.0, 456.5, | ,  1000,   950,  3000,  2941, | , -3.4, 1254.0, 9.895, |, 0.0
12780.0, 139.8, | , 25.0, 0.0, 458.1, | ,  1000,   955,  3000,  2933, | , -3.4, 1252.3, 9.873, |, 0.0
12781.0, 139.4, | , 25.0, 0.0, 457.9, | ,  1000,   960,  3000,  2942, | , -3.4, 1251.0, 9.900, |, 0.0
12782.0, 140.6, | , 25.0, 0.0, 451.8, | ,  1000,   951,  3000,  2917, | , -3.4, 1262.2, 9.901, |, 0.0
12783.0, 140.7, | , 25.0, 0.0, 449.7, | ,  1000,   951,  3000,  2935, | , -3.4, 1244.2, 9.805, |, 0.0
12784.0, 139.7, | , 25.0, 0.0, 456.7, | ,  1000,   956,  3000,  2947, | , -3.4, 1246.3, 9.866, |, 0.0
12785.0, 139.4, | , 25.0, 0.0, 457.4, | ,  1000,   953,  3000,  2927, | , -3.4, 1258.8, 9.905, |, 0.0
12786.0, 139.9, | , 25.0, 0.0, 456.7, | ,  1000,   956,  3000,  2922, | , -3.4, 1244.2, 9.786, |, 0.0
12787.1, 139.3, | , 25.0, 0.0, 457.4, | ,  1000,   952,  3000,  2935, | , -3.4, 1242.9, 9.799, |, 0.0
12788.1, 140.9, | , 25.0, 0.0, 446.1, | ,  1000,   945,  3000,  2922, | , -3.4, 1235.2, 9.690, |, 0.0
12789.1, 140.9, | , 25.0, 0.0, 450.7, | ,  1000,   946,  3000,  2922, | , -3.4, 1255.3, 9.847, |, 0.0
12790.1, 139.8, | , 25.0, 0.0, 457.4, | ,  1000,   952,  3000,  2929, | , -3.4, 1230.9, 9.691, |, 0.0
12791.1, 139.6, | , 25.0, 0.0, 456.9, | ,  1000,   959,  3000,  2942, | , -3.4, 1261.7, 9.983, |, 0.0
12792.1, 139.4, | , 25.0, 0.0, 457.2, | ,  1000,   954,  3000,  2933, | , -3.4, 1219.3, 9.611, |, 0.0
12793.1, 139.3, | , 25.0, 0.0, 457.0, | ,  1000,   951,  3000,  2906, | , -3.4, 1222.3, 9.563, |, 0.0
12794.1, 140.6, | , 25.0, 0.0, 448.5, | ,  1000,   953,  3000,  2932, | , -3.4, 1216.3, 9.583, |, 0.0
12795.1, 140.2, | , 25.0, 0.0, 448.8, | ,  1000,   950,  3000,  2910, | , -3.4, 1217.6, 9.532, |, 0.0
12796.2, 139.8, | , 25.0, 0.0, 456.5, | ,  1000,   952,  3000,  2915, | , -3.4, 1237.8, 9.708, |, 0.0
12797.2, 139.4, | , 25.0, 0.0, 456.7, | ,  1000,   948,  3000,  2925, | , -3.4, 1214.6, 9.541, |, 0.0
12798.2, 139.5, | , 25.0, 0.0, 456.7, | ,  1000,   959,  3000,  2921, | , -3.4, 1243.8, 9.786, |, 0.0
12799.2, 140.9, | , 25.0, 0.0, 450.0, | ,  1000,   955,  3000,  2912, | , -3.4, 1214.6, 9.528, |, 0.0
12800.2, 140.9, | , 25.0, 0.0, 448.5, | ,  1000,   956,  3000,  2910, | , -3.4, 1213.8, 9.516, |, 0.0
12801.2, 139.6, | , 25.0, 0.0, 455.3, | ,  1000,   959,  3000,  2928, | , -3.4, 1207.3, 9.519, |, 0.0
12802.2, 139.6, | , 25.0, 0.0, 456.1, | ,  1000,   961,  3000,  2933, | , -3.4, 1209.5, 9.555, |, 0.0
12803.2, 139.5, | , 25.0, 0.0, 456.2, | ,  1000,   963,  3000,  2905, | , -3.4, 1210.8, 9.498, |, 0.0
12804.2, 139.6, | , 25.0, 0.0, 455.4, | ,  1000,   959,  3000,  2929, | , -3.4, 1202.2, 9.479, |, 0.0
12805.2, 141.2, | , 25.0, 0.0, 444.4, | ,  1000,   951,  3000,  2927, | , -3.4, 1202.6, 9.459, |, 0.0
12806.3, 140.3, | , 25.0, 0.0, 450.6, | ,  1000,   954,  3000,  2932, | , -3.4, 1209.9, 9.536, |, 0.0
12807.3, 139.8, | , 25.0, 0.0, 455.9, | ,  1000,   958,  3000,  2931, | , -3.4, 1218.5, 9.611, |, 0.0
12808.3, 139.5, | , 25.0, 0.0, 455.8, | ,  1000,   952,  3000,  2948, | , -3.4, 1196.6, 9.466, |, 0.0
12809.3, 139.7, | , 25.0, 0.0, 455.0, | ,  1000,   955,  3000,  2941, | , -3.4, 1218.5, 9.628, |, 0.0
12810.3, 140.7, | , 25.0, 0.0, 449.7, | ,  1000,   951,  3000,  2908, | , -3.4, 1186.8, 9.290, |, 0.0
12811.3, 140.3, | , 25.0, 0.0, 448.0, | ,  1000,   956,  3000,  2905, | , -3.4, 1185.9, 9.288, |, 0.0
12812.3, 140.3, | , 25.0, 0.0, 447.9, | ,  1000,   949,  3000,  2911, | , -3.4, 1188.9, 9.309, |, 0.0
12813.3, 139.3, | , 25.0, 0.0, 455.9, | ,  1000,   955,  3000,  2943, | , -3.4, 1200.9, 9.496, |, 0.0
12814.4, 139.6, | , 25.0, 0.0, 454.8, | ,  1000,   955,  3000,  2951, | , -3.4, 1178.6, 9.339, |, 0.0
12815.4, 139.5, | , 25.0, 0.0, 455.7, | ,  1000,   960,  3000,  2937, | , -3.4, 1179.9, 9.326, |, 0.0
12816.4, 140.7, | , 25.0, 0.0, 449.6, | ,  1000,   949,  3000,  2937, | , -3.4, 1181.2, 9.309, |, 0.0
12817.4, 140.9, | , 25.0, 0.0, 448.2, | ,  1000,   948,  3000,  2920, | , -3.4, 1176.5, 9.231, |, 0.0
12818.4, 139.5, | , 25.0, 0.0, 455.5, | ,  1000,   953,  3000,  2961, | , -3.4, 1176.1, 9.337, |, 0.0
12819.4, 139.5, | , 25.0, 0.0, 454.5, | ,  1000,   957,  3000,  2905, | , -3.4, 1182.1, 9.259, |, 0.0
12820.4, 139.7, | , 25.0, 0.0, 455.9, | ,  1000,   956,  3000,  2931, | , -3.4, 1203.9, 9.492, |, 0.0
12821.4, 139.5, | , 25.0, 0.0, 455.5, | ,  1000,   958,  3000,  2928, | , -3.4, 1176.5, 9.272, |, 0.0
12822.4, 140.6, | , 25.0, 0.0, 447.9, | ,  1000,   949,  3000,  2933, | , -3.4, 1173.5, 9.241, |, 0.0
12823.4, 140.7, | , 25.0, 0.0, 449.6, | ,  1000,   957,  3000,  2927, | , -3.4, 1176.9, 9.273, |, 0.0
12824.5, 139.7, | , 25.0, 0.0, 454.2, | ,  1000,   957,  3000,  2935, | , -3.4, 1192.8, 9.415, |, 0.0
12825.5, 139.5, | , 25.0, 0.0, 455.3, | ,  1000,   958,  3000,  2935, | , -3.4, 1173.1, 9.264, |, 0.0
12826.5, 139.7, | , 25.0, 0.0, 455.4, | ,  1000,   954,  3000,  2908, | , -3.4, 1158.5, 9.075, |, 0.0
12827.5, 140.6, | , 25.0, 0.0, 449.0, | ,  1000,   952,  3000,  2911, | , -3.4, 1156.8, 9.062, |, 0.0
12828.5, 140.5, | , 25.0, 0.0, 449.0, | ,  1000,   956,  3000,  2938, | , -3.4, 1150.4, 9.087, |, 0.0
12829.5, 140.9, | , 25.0, 0.0, 445.7, | ,  1000,   947,  3000,  2935, | , -3.4, 1167.1, 9.189, |, 0.0
12830.5, 139.9, | , 25.0, 0.0, 454.6, | ,  1000,   959,  3000,  2923, | , -3.4, 1149.9, 9.056, |, 0.0
12831.5, 139.6, | , 25.0, 0.0, 453.6, | ,  1000,   954,  3000,  2911, | , -3.4, 1149.5, 9.011, |, 0.0
12832.6, 139.4, | , 25.0, 0.0, 454.1, | ,  1000,   953,  3000,  2922, | , -3.4, 1151.2, 9.049, |, 0.0
12833.6, 140.7, | , 25.0, 0.0, 448.0, | ,  1000,   947,  3000,  2904, | , -3.4, 1150.4, 8.986, |, 0.0
12834.6, 141.2, | , 25.0, 0.0, 446.1, | ,  1000,   958,  3000,  2926, | , -3.4, 1152.5, 9.081, |, 0.0
12835.6, 139.5, | , 25.0, 0.0, 454.1, | ,  1000,   958,  3000,  2923, | , -3.4, 1143.9, 9.006, |, 0.0
12836.6, 139.9, | , 25.0, 0.0, 454.7, | ,  1000,   951,  3000,  2936, | , -3.4, 1173.1, 9.248, |, 0.0
12837.6, 139.4, | , 25.0, 0.0, 454.0, | ,  1000,   960,  3000,  2941, | , -3.4, 1142.6, 9.041, |, 0.0
12838.6, 139.4, | , 25.0, 0.0, 454.1, | ,  1000,   955,  3000,  2938, | , -3.4, 1142.6, 9.022, |, 0.0
12839.6, 140.7, | , 25.0, 0.0, 446.0, | ,  1000,   948,  3000,  2936, | , -3.4, 1131.9, 8.918, |, 0.0
12840.6, 140.9, | , 24.9, 0.0, 446.9, | ,  1000,   953,  3000,  2929, | , -3.4, 1137.1, 8.955, |, 0.0
12841.7, 139.5, | , 25.0, 0.0, 454.1, | ,  1000,   960,  3000,  2919, | , -3.4, 1144.8, 9.008, |, 0.0
12842.7, 139.5, | , 25.0, 0.0, 454.0, | ,  1000,   954,  3000,  2918, | , -3.4, 1132.8, 8.898, |, 0.0
12843.7, 139.8, | , 25.0, 0.0, 454.2, | ,  1000,   958,  3000,  2911, | , -3.4, 1128.5, 8.855, |, 0.0
12844.7, 140.3, | , 25.0, 0.0, 447.6, | ,  1000,   950,  3000,  2926, | , -3.4, 1144.8, 9.000, |, 0.0
12845.7, 140.6, | , 25.0, 0.0, 445.6, | ,  1000,   946,  3000,  2923, | , -3.4, 1149.9, 9.026, |, 0.0
12846.7, 140.9, | , 24.9, 0.0, 448.4, | ,  1000,   960,  3000,  2926, | , -3.4, 1124.6, 8.864, |, 0.0
12847.7, 139.8, | , 24.9, 0.0, 453.9, | ,  1000,   957,  3000,  2915, | , -3.4, 1130.6, 8.880, |, 0.0
12848.7, 139.4, | , 25.0, 0.0, 453.8, | ,  1000,   952,  3000,  2933, | , -3.4, 1133.2, 8.929, |, 0.0
12849.8, 139.7, | , 25.0, 0.0, 454.0, | ,  1000,   956,  3000,  2908, | , -3.4, 1124.6, 8.816, |, 0.0
12850.8, 140.3, | , 24.9, 0.0, 446.4, | ,  1000,   957,  3000,  2913, | , -3.4, 1143.5, 8.976, |, 0.0
12851.8, 140.4, | , 24.9, 0.0, 447.0, | ,  1000,   953,  3000,  2916, | , -3.4, 1146.1, 8.995, |, 0.0
12852.8, 139.5, | , 24.9, 0.0, 452.9, | ,  1000,   962,  3000,  2940, | , -3.4, 1128.5, 8.932, |, 0.0
12853.8, 139.6, | , 24.9, 0.0, 453.2, | ,  1000,   952,  3000,  2918, | , -3.4, 1137.1, 8.924, |, 0.0
12854.8, 139.6, | , 24.9, 0.0, 452.8, | ,  1000,   956,  3000,  2941, | , -3.4, 1137.1, 8.988, |, 0.0
12855.8, 139.7, | , 24.9, 0.0, 452.0, | ,  1000,   955,  3000,  2944, | , -3.4, 1136.2, 8.984, |, 0.0
12856.8, 140.6, | , 24.9, 0.0, 445.5, | ,  1000,   951,  3000,  2929, | , -3.4, 1125.1, 8.853, |, 0.0
12857.8, 140.8, | , 24.9, 0.0, 446.0, | ,  1000,   946,  3000,  2909, | , -3.4, 1139.6, 8.911, |, 0.0
12858.9, 139.6, | , 24.9, 0.0, 452.9, | ,  1000,   955,  3000,  2945, | , -3.4, 1137.9, 9.003, |, 0.0
12859.9, 139.5, | , 24.9, 0.0, 452.9, | ,  1000,   955,  3000,  2921, | , -3.4, 1131.5, 8.896, |, 0.0
12860.9, 140.0, | , 24.9, 0.0, 452.5, | ,  1000,   961,  3000,  2925, | , -3.4, 1143.5, 9.012, |, 0.0
12861.9, 140.5, | , 24.9, 0.0, 446.1, | ,  1000,   946,  3000,  2918, | , -3.4, 1131.1, 8.866, |, 0.0
12862.9, 140.5, | , 24.9, 0.0, 445.0, | ,  1000,   955,  3000,  2931, | , -3.4, 1128.5, 8.897, |, 0.0
12863.9, 140.8, | , 24.9, 0.0, 446.5, | ,  1000,   953,  3000,  2929, | , -3.4, 1155.9, 9.102, |, 0.0
12864.9, 139.4, | , 24.9, 0.0, 452.8, | ,  1000,   953,  3000,  2930, | , -3.4, 1131.1, 8.909, |, 0.0
12865.9, 139.6, | , 24.9, 0.0, 451.3, | ,  1000,   958,  3000,  2924, | , -3.4, 105.8, 0.834, |, 0.0
12866.9, 139.9, | , 24.9, 0.0, 452.9, | ,  1000,   951,  3000,  2935, | , -3.4, 125.9, 0.994, |, 0.0
12868.0, 140.7, | , 24.9, 0.0, 446.4, | ,  1000,   956,  3000,  2917, | , -3.4, 161.1, 1.267, |, 0.0
12869.0, 140.2, | , 24.9, 0.0, 447.0, | ,  1000,   954,  3000,  2927, | , -3.4, 166.6, 1.313, |, 0.0
12870.0, 139.5, | , 24.9, 0.0, 452.4, | ,  1000,   953,  3000,  2933, | , -3.4, 192.3, 1.518, |, 0.0
12871.0, 139.9, | , 24.9, 0.0, 451.8, | ,  1000,   957,  3000,  2911, | , -3.4, 205.2, 1.611, |, 0.0
12872.0, 139.4, | , 24.9, 0.0, 452.1, | ,  1000,   955,  3000,  2921, | , -3.4, 231.3, 1.821, |, 0.0
12873.0, 139.3, | , 24.9, 0.0, 452.1, | ,  1000,   954,  3000,  2920, | , -3.4, 269.0, 2.116, |, 0.0
12874.0, 140.9, | , 24.9, 0.0, 444.6, | ,  1000,   949,  3000,  2915, | , -3.4, 271.6, 2.131, |, 0.0
12875.0, 140.4, | , 24.9, 0.0, 445.2, | ,  1000,   947,  3000,  2916, | , -3.4, 314.0, 2.463, |, 0.0
12876.1, 139.6, | , 24.9, 0.0, 451.3, | ,  1000,   953,  3000,  2940, | , -3.4, 310.2, 2.451, |, 0.0
12877.1, 139.9, | , 24.9, 0.0, 452.4, | ,  1000,   954,  3000,  2941, | , -3.4, 339.7, 2.686, |, 0.0
12878.1, 139.9, | , 24.9, 0.0, 452.6, | ,  1000,   953,  3000,  2926, | , -3.4, 347.4, 2.736, |, 0.0
12879.1, 140.3, | , 24.9, 0.0, 445.7, | ,  1000,   950,  3000,  2917, | , -3.4, 362.4, 2.845, |, 0.0
12880.1, 140.9, | , 24.9, 0.0, 444.5, | ,  1000,   949,  3000,  2914, | , -3.4, 404.9, 3.175, |, 0.0
12881.1, 140.2, | , 24.9, 0.0, 450.7, | ,  1000,   947,  3000,  2936, | , -3.4, 411.3, 3.242, |, 0.0
12882.1, 139.5, | , 24.9, 0.0, 451.3, | ,  1000,   954,  3000,  2933, | , -3.4, 428.0, 3.376, |, 0.0
12883.1, 139.6, | , 24.9, 0.0, 451.3, | ,  1000,   958,  3000,  2937, | , -3.4, 468.7, 3.706, |, 0.0
12884.1, 139.9, | , 24.9, 0.0, 451.3, | ,  1000,   955,  3000,  2924, | , -3.4, 483.7, 3.808, |, 0.0
12885.2, 141.0, | , 24.9, 0.0, 443.9, | ,  1000,   951,  3000,  2935, | , -3.4, 483.7, 3.815, |, 0.0
12886.2, 140.5, | , 24.9, 0.0, 442.7, | ,  1000,   951,  3000,  2926, | , -3.4, 500.4, 3.938, |, 0.0
12887.2, 139.5, | , 24.9, 0.0, 451.3, | ,  1000,   956,  3000,  2947, | , -3.4, 516.7, 4.093, |, 0.0
12888.2, 139.5, | , 24.9, 0.0, 451.1, | ,  1000,   956,  3000,  2921, | , -3.4, 571.1, 4.493, |, 0.0
12889.2, 139.4, | , 24.9, 0.0, 451.0, | ,  1000,   958,  3000,  2913, | , -3.4, 566.4, 4.449, |, 0.0
12890.2, 139.5, | , 24.9, 0.0, 451.3, | ,  1000,   956,  3000,  2939, | , -3.4, 577.5, 4.566, |, 0.0
12891.2, 141.2, | , 24.9, 0.0, 443.2, | ,  1000,   954,  3000,  2935, | , -3.4, 586.5, 4.629, |, 0.0
12892.2, 140.4, | , 24.9, 0.0, 444.1, | ,  1000,   955,  3000,  2929, | , -3.4, 621.2, 4.897, |, 0.0
12893.2, 139.4, | , 24.9, 0.0, 451.3, | ,  1000,   959,  3000,  2912, | , -3.4, 625.9, 4.918, |, 0.0
12894.3, 139.9, | , 24.9, 0.0, 451.0, | ,  1000,   957,  3000,  2933, | , -3.4, 656.8, 5.185, |, 0.0
12895.3, 139.4, | , 24.9, 0.0, 451.0, | ,  1000,   954,  3000,  2920, | , -3.4, 669.6, 5.264, |, 0.0
12896.3, 140.3, | , 24.9, 0.0, 444.6, | ,  1000,   945,  3000,  2907, | , -3.4, 686.8, 5.369, |, 0.0
12897.3, 140.6, | , 24.9, 0.0, 442.4, | ,  1000,   952,  3000,  2940, | , -3.4, 719.3, 5.680, |, 0.0
12898.3, 140.4, | , 24.9, 0.0, 449.9, | ,  1000,   955,  3000,  2927, | , -3.4, 731.3, 5.761, |, 0.0
12899.3, 139.3, | , 24.9, 0.0, 450.7, | ,  1000,   958,  3000,  2929, | , -3.4, 736.9, 5.814, |, 0.0
12900.3, 139.8, | , 24.9, 0.0, 451.4, | ,  1000,   953,  3000,  2935, | , -3.4, 772.5, 6.094, |, 0.0
12901.3, 139.9, | , 24.9, 0.0, 451.0, | ,  1000,   960,  3000,  2931, | , -3.4, 781.0, 6.166, |, 0.0
12902.4, 141.2, | , 24.9, 0.0, 438.0, | ,  1000,   951,  3000,  2926, | , -3.4, 781.0, 6.145, |, 0.0
12903.4, 140.4, | , 24.9, 0.0, 445.0, | ,  1000,   953,  3000,  2947, | , -3.4, 792.6, 6.271, |, 0.0
12904.4, 139.8, | , 24.9, 0.0, 450.5, | ,  1000,   955,  3000,  2907, | , -3.4, 813.6, 6.375, |, 0.0
12905.4, 139.3, | , 24.9, 0.0, 450.4, | ,  1000,   955,  3000,  2920, | , -3.4, 828.2, 6.511, |, 0.0
12906.4, 139.3, | , 24.9, 0.0, 450.5, | ,  1000,   958,  3000,  2914, | , -3.4, 859.9, 6.756, |, 0.0
12907.4, 139.9, | , 24.9, 0.0, 449.7, | ,  1000,   955,  3000,  2926, | , -3.4, 866.7, 6.824, |, 0.0
12908.4, 140.9, | , 24.9, 0.0, 442.7, | ,  1000,   954,  3000,  2936, | , -3.4, 887.7, 7.005, |, 0.0
12909.4, 140.4, | , 24.9, 0.0, 444.3, | ,  1000,   948,  3000,  2941, | , -3.4, 877.0, 6.921, |, 0.0
12910.4, 139.5, | , 24.9, 0.0, 450.1, | ,  1000,   952,  3000,  2935, | , -3.4, 899.3, 7.091, |, 0.0
12911.5, 139.4, | , 24.9, 0.0, 450.0, | ,  1000,   955,  3000,  2926, | , -3.4, 905.3, 7.130, |, 0.0
12912.5, 139.6, | , 24.9, 0.0, 449.4, | ,  1000,   957,  3000,  2917, | , -3.4, 918.1, 7.216, |, 0.0
12913.5, 140.6, | , 24.9, 0.0, 443.8, | ,  1000,   944,  3000,  2920, | , -3.4, 946.0, 7.415, |, 0.0
12914.5, 140.4, | , 24.9, 0.0, 441.9, | ,  1000,   955,  3000,  2920, | , -3.4, 940.0, 7.390, |, 0.0
12915.5, 139.4, | , 24.9, 0.0, 450.0, | ,  1000,   952,  3000,  2929, | , -3.4, 942.6, 7.421, |, 0.0
12916.5, 139.5, | , 24.9, 0.0, 450.0, | ,  1000,   950,  3000,  2956, | , -3.4, 954.1, 7.561, |, 0.0
12917.5, 139.6, | , 24.9, 0.0, 448.9, | ,  1000,   954,  3000,  2918, | , -3.4, 951.6, 7.474, |, 0.0
12918.5, 139.9, | , 24.9, 0.0, 450.0, | ,  1000,   957,  3000,  2925, | , -3.4, 955.0, 7.520, |, 0.0
12919.5, 140.7, | , 24.9, 0.0, 439.7, | ,  1000,   950,  3000,  2925, | , -3.4, 976.4, 7.676, |, 0.0
12920.6, 140.1, | , 24.9, 0.0, 443.8, | ,  1000,   957,  3000,  2926, | , -3.4, 989.3, 7.793, |, 0.0
12921.6, 139.8, | , 24.9, 0.0, 449.8, | ,  1000,   953,  3000,  2945, | , -3.4, 982.4, 7.770, |, 0.0
12922.6, 139.5, | , 24.9, 0.0, 448.7, | ,  1000,   950,  3000,  2941, | , -3.4, 993.5, 7.843, |, 0.0
12923.6, 139.4, | , 24.9, 0.0, 449.5, | ,  1000,   954,  3000,  2926, | , -3.4, 987.5, 7.772, |, 0.0
12924.6, 139.8, | , 24.9, 0.0, 449.5, | ,  1000,   957,  3000,  2934, | , -3.4, 1009.4, 7.969, |, 0.0
12925.6, 140.6, | , 24.9, 0.0, 441.7, | ,  1000,   951,  3000,  2944, | , -3.4, 989.3, 7.816, |, 0.0
12926.6, 140.6, | , 24.9, 0.0, 443.2, | ,  1000,   954,  3000,  2941, | , -3.4, 995.7, 7.867, |, 0.0
12927.6, 140.0, | , 24.9, 0.0, 448.7, | ,  1000,   959,  3000,  2929, | , -3.4, 999.1, 7.879, |, 0.0
12928.7, 139.9, | , 24.9, 0.0, 449.4, | ,  1000,   953,  3000,  2936, | , -3.4, 996.5, 7.862, |, 0.0
12929.7, 139.5, | , 24.9, 0.0, 449.1, | ,  1000,   955,  3000,  2940, | , -3.4, 1018.8, 8.049, |, 0.0
12930.7, 140.2, | , 24.9, 0.0, 442.8, | ,  1000,   945,  3000,  2898, | , -3.4, 994.4, 7.752, |, 0.0
12931.7, 141.0, | , 24.9, 0.0, 440.6, | ,  1000,   951,  3000,  2918, | , -3.4, 1004.3, 7.882, |, 0.0
12932.7, 139.6, | , 24.9, 0.0, 448.0, | ,  1000,   958,  3000,  2932, | , -3.4, 1004.7, 7.928, |, 0.0
12933.7, 139.3, | , 24.9, 0.0, 449.0, | ,  1000,   956,  3000,  2923, | , -3.4, 1034.7, 8.142, |, 0.0
12934.7, 139.7, | , 24.9, 0.0, 448.9, | ,  1000,   956,  3000,  2913, | , -3.4, 1012.4, 7.946, |, 0.0
12935.7, 139.8, | , 24.9, 0.0, 449.3, | ,  1000,   959,  3000,  2948, | , -3.4, 1027.0, 8.140, |, 0.0
12936.7, 140.9, | , 24.9, 0.0, 436.7, | ,  1000,   953,  3000,  2930, | , -3.4, 1009.0, 7.948, |, 0.0
12937.7, 140.3, | , 24.9, 0.0, 441.7, | ,  1000,   951,  3000,  2925, | , -3.4, 995.3, 7.825, |, 0.0
12938.8, 140.0, | , 24.9, 0.0, 448.6, | ,  1000,   964,  3000,  2947, | , -3.4, 1002.5, 7.953, |, 0.0
12939.8, 139.5, | , 24.9, 0.0, 448.6, | ,  1000,   961,  3000,  2914, | , -3.4, 1015.0, 7.977, |, 0.0
12940.8, 139.5, | , 24.9, 0.0, 448.2, | ,  1000,   955,  3000,  2929, | , -3.4, 1002.5, 7.900, |, 0.0
12941.8, 140.7, | , 24.9, 0.0, 442.2, | ,  1000,   949,  3000,  2918, | , -3.4, 994.8, 7.804, |, 0.0
12942.8, 140.7, | , 24.9, 0.0, 440.0, | ,  1000,   951,  3000,  2916, | , -3.4, 993.5, 7.795, |, 0.0
12943.8, 140.6, | , 24.9, 0.0, 440.3, | ,  1000,   948,  3000,  2927, | , -3.4, 992.3, 7.800, |, 0.0
12944.8, 139.9, | , 24.9, 0.0, 448.5, | ,  1000,   956,  3000,  2930, | , -3.4, 999.1, 7.877, |, 0.0
12945.8, 139.4, | , 24.9, 0.0, 448.2, | ,  1000,   952,  3000,  2925, | , -3.4, 1009.8, 7.942, |, 0.0
12946.8, 139.4, | , 24.9, 0.0, 448.6, | ,  1000,   960,  3000,  2915, | , -3.4, 1016.3, 7.989, |, 0.0
12947.9, 140.5, | , 24.9, 0.0, 441.3, | ,  1000,   954,  3000,  2922, | , -3.4, 984.1, 7.739, |, 0.0
12948.9, 140.9, | , 24.9, 0.0, 440.5, | ,  1000,   948,  3000,  2918, | , -3.4, 978.5, 7.675, |, 0.0
12949.9, 139.5, | , 24.9, 0.0, 448.1, | ,  1000,   954,  3000,  2932, | , -3.4, 1005.5, 7.927, |, 0.0
12950.9, 139.5, | , 24.9, 0.0, 447.6, | ,  1000,   951,  3000,  2927, | , -3.4, 1009.0, 7.937, |, 0.0
12951.9, 139.9, | , 24.9, 0.0, 447.7, | ,  1000,   956,  3000,  2904, | , -3.4, 971.3, 7.607, |, 0.0
12952.9, 140.1, | , 24.9, 0.0, 447.0, | ,  1000,   953,  3000,  2935, | , -3.4, 970.8, 7.658, |, 0.0
12953.9, 140.4, | , 24.9, 0.0, 439.5, | ,  1000,   946,  3000,  2933, | , -3.4, 997.8, 7.851, |, 0.0
12954.9, 140.8, | , 24.9, 0.0, 441.3, | ,  1000,   955,  3000,  2935, | , -3.4, 984.5, 7.770, |, 0.0
12956.0, 139.9, | , 24.9, 0.0, 447.3, | ,  1000,   958,  3000,  2924, | , -3.4, 973.4, 7.667, |, 0.0
12957.0, 139.5, | , 24.9, 0.0, 447.3, | ,  1000,   954,  3000,  2929, | , -3.4, 991.4, 7.810, |, 0.0
12958.0, 139.8, | , 24.9, 0.0, 446.5, | ,  1000,   957,  3000,  2948, | , -3.4, 965.7, 7.651, |, 0.0
12959.0, 140.8, | , 24.9, 0.0, 440.9, | ,  1000,   956,  3000,  2915, | , -3.4, 968.7, 7.608, |, 0.0
12960.0, 140.6, | , 24.9, 0.0, 439.2, | ,  1000,   947,  3000,  2903, | , -3.4, 965.7, 7.543, |, 0.0
12961.0, 140.9, | , 24.9, 0.0, 439.6, | ,  1000,   953,  3000,  2940, | , -3.4, 962.3, 7.599, |, 0.0
12962.0, 139.9, | , 24.9, 0.0, 447.5, | ,  1000,   954,  3000,  2920, | , -3.4, 965.3, 7.586, |, 0.0
12963.0, 139.5, | , 24.9, 0.0, 446.7, | ,  1000,   955,  3000,  2925, | , -3.4, 957.6, 7.537, |, 0.0
12964.0, 139.4, | , 24.9, 0.0, 446.8, | ,  1000,   951,  3000,  2910, | , -3.4, 982.4, 7.694, |, 0.0
12965.1, 140.7, | , 24.8, 0.0, 440.8, | ,  1000,   953,  3000,  2929, | , -3.4, 957.6, 7.541, |, 0.0
12966.1, 140.9, | , 24.8, 0.0, 438.8, | ,  1000,   954,  3000,  2914, | , -3.4, 950.3, 7.457, |, 0.0
12967.1, 140.5, | , 24.9, 0.0, 439.6, | ,  1000,   956,  3000,  2929, | , -3.4, 946.8, 7.464, |, 0.0
12968.1, 139.7, | , 24.9, 0.0, 446.1, | ,  1000,   954,  3000,  2937, | , -3.4, 938.3, 7.407, |, 0.0
12969.1, 139.9, | , 24.8, 0.0, 446.6, | ,  1000,   957,  3000,  2922, | , -3.4, 973.0, 7.657, |, 0.0
12970.1, 139.5, | , 24.9, 0.0, 446.6, | ,  1000,   960,  3000,  2918, | , -3.4, 971.7, 7.646, |, 0.0
12971.1, 140.6, | , 24.9, 0.0, 439.3, | ,  1000,   949,  3000,  2924, | , -3.4, 941.7, 7.400, |, 0.0
12972.1, 140.8, | , 24.8, 0.0, 441.0, | ,  1000,   954,  3000,  2941, | , -3.4, 937.8, 7.411, |, 0.0
12973.1, 140.1, | , 24.9, 0.0, 446.1, | ,  1000,   957,  3000,  2929, | , -3.4, 936.6, 7.383, |, 0.0
12974.2, 139.4, | , 24.8, 0.0, 446.7, | ,  1000,   950,  3000,  2917, | , -3.4, 936.6, 7.348, |, 0.0
12975.2, 139.4, | , 24.8, 0.0, 446.9, | ,  1000,   952,  3000,  2918, | , -3.4, 934.4, 7.337, |, 0.0
12976.2, 140.7, | , 24.8, 0.0, 440.4, | ,  1000,   947,  3000,  2922, | , -3.4, 933.6, 7.329, |, 0.0
12977.2, 140.3, | , 24.8, 0.0, 439.2, | ,  1000,   956,  3000,  2907, | , -3.4, 928.4, 7.276, |, 0.0
12978.2, 140.6, | , 24.8, 0.0, 437.8, | ,  1000,   952,  3000,  2928, | , -3.4, 926.7, 7.294, |, 0.0
12979.2, 139.7, | , 24.8, 0.0, 446.7, | ,  1000,   956,  3000,  2929, | , -3.4, 935.3, 7.372, |, 0.0
12980.2, 139.3, | , 24.8, 0.0, 446.2, | ,  1000,   960,  3000,  2912, | , -3.4, 926.3, 7.276, |, 0.0
12981.2, 139.4, | , 24.8, 0.0, 446.3, | ,  1000,   954,  3000,  2940, | , -3.4, 927.1, 7.325, |, 0.0
12982.3, 140.9, | , 24.8, 0.0, 440.2, | ,  1000,   954,  3000,  2937, | , -3.4, 917.7, 7.246, |, 0.0
12983.3, 140.8, | , 24.8, 0.0, 440.0, | ,  1000,   949,  3000,  2929, | , -3.4, 911.3, 7.170, |, 0.0
12984.3, 139.3, | , 24.8, 0.0, 446.1, | ,  1000,   955,  3000,  2904, | , -3.4, 937.0, 7.337, |, 0.0
12985.3, 139.4, | , 24.8, 0.0, 446.3, | ,  1000,   952,  3000,  2933, | , -3.4, 913.0, 7.197, |, 0.0
12986.3, 139.9, | , 24.8, 0.0, 446.1, | ,  1000,   960,  3000,  2924, | , -3.4, 942.1, 7.424, |, 0.0
12987.3, 139.4, | , 24.8, 0.0, 445.6, | ,  1000,   957,  3000,  2916, | , -3.4, 935.3, 7.349, |, 0.0
12988.3, 141.1, | , 24.8, 0.0, 437.4, | ,  1000,   950,  3000,  2925, | , -3.4, 910.0, 7.154, |, 0.0
12989.3, 140.8, | , 24.8, 0.0, 440.3, | ,  1000,   955,  3000,  2926, | , -3.4, 917.7, 7.227, |, 0.0
12990.3, 139.6, | , 24.8, 0.0, 445.7, | ,  1000,   958,  3000,  2945, | , -3.4, 905.7, 7.172, |, 0.0
12991.4, 139.5, | , 24.8, 0.0, 445.6, | ,  1000,   951,  3000,  2911, | , -3.4, 929.3, 7.280, |, 0.0
12992.4, 139.4, | , 24.8, 0.0, 445.6, | ,  1000,   960,  3000,  2926, | , -3.4, 905.3, 7.137, |, 0.0
12993.4, 140.8, | , 24.8, 0.0, 439.6, | ,  1000,   959,  3000,  2923, | , -3.4, 901.0, 7.097, |, 0.0
12994.4, 140.5, | , 24.8, 0.0, 437.2, | ,  1000,   950,  3000,  2922, | , -3.4, 894.1, 7.026, |, 0.0
12995.4, 140.8, | , 24.8, 0.0, 437.7, | ,  1000,   953,  3000,  2932, | , -3.4, 894.1, 7.047, |, 0.0
12996.4, 139.4, | , 24.8, 0.0, 445.3, | ,  1000,   956,  3000,  2937, | , -3.4, 913.4, 7.213, |, 0.0
12997.4, 139.4, | , 24.8, 0.0, 445.7, | ,  1000,   961,  3000,  2928, | , -3.4, 899.3, 7.095, |, 0.0
12998.4, 139.3, | , 24.8, 0.0, 445.7, | ,  1000,   956,  3000,  2926, | , -3.4, 898.0, 7.074, |, 0.0
12999.5, 140.8, | , 24.8, 0.0, 438.4, | ,  1000,   950,  3000,  2916, | , -3.4, 888.6, 6.970, |, 0.0
13000.5, 140.8, | , 24.8, 0.0, 437.2, | ,  1000,   950,  3000,  2935, | , -3.4, 889.9, 7.014, |, 0.0
13001.5, 139.4, | , 24.8, 0.0, 445.2, | ,  1000,   956,  3000,  2938, | , -3.4, 914.3, 7.224, |, 0.0
13002.5, 139.4, | , 24.8, 0.0, 445.1, | ,  1000,   959,  3000,  2929, | , -3.4, 894.1, 7.052, |, 0.0
13003.5, 139.5, | , 24.8, 0.0, 445.0, | ,  1000,   957,  3000,  2917, | , -3.4, 892.4, 7.014, |, 0.0
13004.5, 139.6, | , 24.8, 0.0, 443.9, | ,  1000,   953,  3000,  2933, | , -3.4, 882.6, 6.960, |, 0.0
13005.5, 141.2, | , 24.8, 0.0, 436.5, | ,  1000,   952,  3000,  2918, | , -3.4, 879.6, 6.907, |, 0.0
13006.5, 140.8, | , 24.8, 0.0, 438.9, | ,  1000,   955,  3000,  2918, | , -3.4, 896.3, 7.043, |, 0.0
13007.6, 139.6, | , 24.8, 0.0, 444.4, | ,  1000,   952,  3000,  2929, | , -3.4, 880.0, 6.930, |, 0.0
13008.6, 139.9, | , 24.8, 0.0, 444.4, | ,  1000,   954,  3000,  2915, | , -3.4, 881.7, 6.922, |, 0.0
13009.6, 139.7, | , 24.8, 0.0, 443.6, | ,  1000,   955,  3000,  2915, | , -3.4, 880.0, 6.910, |, 0.0
13010.6, 140.5, | , 24.8, 0.0, 437.9, | ,  1000,   958,  3000,  2939, | , -3.4, 873.6, 6.907, |, 0.0
13011.6, 140.7, | , 24.8, 0.0, 436.0, | ,  1000,   946,  3000,  2929, | , -3.4, 877.4, 6.899, |, 0.0
13012.6, 140.4, | , 24.8, 0.0, 435.8, | ,  1000,   955,  3000,  2917, | , -3.4, 878.3, 6.899, |, 0.0
13013.6, 139.7, | , 24.8, 0.0, 443.7, | ,  1000,   955,  3000,  2933, | , -3.4, 885.6, 6.987, |, 0.0
13014.6, 139.7, | , 24.8, 0.0, 443.2, | ,  1000,   959,  3000,  2937, | , -3.4, 883.4, 6.982, |, 0.0
13015.6, 139.5, | , 24.8, 0.0, 444.0, | ,  1000,   963,  3000,  2933, | , -3.4, 880.4, 6.958, |, 0.0
13016.6, 140.8, | , 24.8, 0.0, 437.6, | ,  1000,   951,  3000,  2911, | , -3.4, 870.6, 6.822, |, 0.0
13017.7, 140.6, | , 24.8, 0.0, 437.1, | ,  1000,   949,  3000,  2933, | , -3.4, 889.4, 7.006, |, 0.0
13018.7, 139.5, | , 24.8, 0.0, 443.7, | ,  1000,   953,  3000,  2937, | , -3.4, 888.1, 7.009, |, 0.0
13019.7, 139.5, | , 24.8, 0.0, 442.8, | ,  1000,   950,  3000,  2931, | , -3.4, 882.1, 6.947, |, 0.0
13020.7, 139.5, | , 24.8, 0.0, 444.0, | ,  1000,   961,  3000,  2937, | , -3.4, 896.3, 7.087, |, 0.0
13021.7, 139.5, | , 24.8, 0.0, 443.4, | ,  1000,   956,  3000,  2941, | , -3.4, 864.6, 6.835, |, 0.0
13022.7, 140.9, | , 24.8, 0.0, 436.2, | ,  1000,   955,  3000,  2911, | , -3.4, 866.7, 6.797, |, 0.0
13023.7, 141.0, | , 24.8, 0.0, 436.2, | ,  1000,   957,  3000,  2921, | , -3.4, 880.9, 6.930, |, 0.0
13024.7, 139.6, | , 24.8, 0.0, 442.9, | ,  1000,   958,  3000,  2938, | , -3.4, 868.0, 6.862, |, 0.0
13025.7, 139.4, | , 24.8, 0.0, 444.0, | ,  1000,   959,  3000,  2922, | , -3.4, 878.7, 6.918, |, 0.0
13026.7, 139.9, | , 24.8, 0.0, 443.8, | ,  1000,   957,  3000,  2932, | , -3.4, 882.6, 6.963, |, 0.0
13027.8, 140.5, | , 24.8, 0.0, 437.0, | ,  1000,   956,  3000,  2916, | , -3.4, 847.9, 6.661, |, 0.0
13028.8, 140.5, | , 24.8, 0.0, 435.4, | ,  1000,   953,  3000,  2917, | , -3.4, 865.4, 6.795, |, 0.0
13029.8, 140.4, | , 24.8, 0.0, 435.9, | ,  1000,   953,  3000,  2923, | , -3.4, 868.0, 6.827, |, 0.0
13030.8, 139.5, | , 24.8, 0.0, 443.7, | ,  1000,   959,  3000,  2925, | , -3.4, 865.0, 6.816, |, 0.0
13031.8, 139.5, | , 24.8, 0.0, 443.6, | ,  1000,   957,  3000,  2927, | , -3.4, 847.4, 6.679, |, 0.0
13032.8, 139.8, | , 24.8, 0.0, 443.7, | ,  1000,   953,  3000,  2911, | , -3.4, 851.7, 6.677, |, 0.0
13033.8, 140.3, | , 24.8, 0.0, 437.0, | ,  1000,   954,  3000,  2940, | , -3.4, 845.7, 6.681, |, 0.0
13034.8, 140.6, | , 24.8, 0.0, 435.8, | ,  1000,   946,  3000,  2913, | , -3.4, 840.6, 6.582, |, 0.0
13035.9, 139.4, | , 24.8, 0.0, 443.2, | ,  1000,   955,  3000,  2929, | , -3.4, 843.6, 6.650, |, 0.0
13036.9, 139.8, | , 24.8, 0.0, 443.4, | ,  1000,   953,  3000,  2942, | , -3.4, 869.7, 6.873, |, 0.0
13037.9, 139.4, | , 24.8, 0.0, 443.3, | ,  1000,   952,  3000,  2933, | , -3.4, 864.2, 6.811, |, 0.0
13038.9, 139.5, | , 24.8, 0.0, 443.2, | ,  1000,   961,  3000,  2952, | , -3.4, 832.4, 6.608, |, 0.0
13039.9, 141.0, | , 24.8, 0.0, 434.9, | ,  1000,   951,  3000,  2906, | , -3.4, 843.2, 6.598, |, 0.0
13040.9, 140.6, | , 24.8, 0.0, 435.7, | ,  1000,   950,  3000,  2927, | , -3.4, 860.7, 6.771, |, 0.0
13041.9, 139.6, | , 24.8, 0.0, 442.6, | ,  1000,   954,  3000,  2929, | , -3.4, 848.3, 6.684, |, 0.0
13042.9, 139.9, | , 24.8, 0.0, 442.8, | ,  1000,   959,  3000,  2921, | , -3.4, 858.2, 6.756, |, 0.0
13043.9, 140.1, | , 24.8, 0.0, 441.1, | ,  1000,   955,  3000,  2912, | , -3.4, 829.0, 6.504, |, 0.0
13045.0, 140.3, | , 24.8, 0.0, 436.0, | ,  1000,   949,  3000,  2907, | , -3.4, 826.0, 6.461, |, 0.0
13046.0, 140.6, | , 24.8, 0.0, 433.5, | ,  1000,   949,  3000,  2939, | , -3.4, 841.4, 6.637, |, 0.0
13047.0, 140.8, | , 24.8, 0.0, 435.9, | ,  1000,   955,  3000,  2933, | , -3.4, 834.6, 6.583, |, 0.0
13048.0, 139.5, | , 24.8, 0.0, 442.7, | ,  1000,   956,  3000,  2913, | , -3.4, 826.0, 6.485, |, 0.0
13049.0, 139.4, | , 24.8, 0.0, 442.6, | ,  1000,   954,  3000,  2914, | , -3.4, 820.9, 6.444, |, 0.0
13050.0, 139.8, | , 24.8, 0.0, 442.9, | ,  1000,   958,  3000,  2917, | , -3.4, 851.3, 6.693, |, 0.0
13051.0, 140.4, | , 24.8, 0.0, 435.4, | ,  1000,   944,  3000,  2936, | , -3.4, 815.7, 6.421, |, 0.0
13052.0, 140.6, | , 24.8, 0.0, 434.9, | ,  1000,   948,  3000,  2924, | , -3.4, 826.0, 6.489, |, 0.0
13053.1, 139.4, | , 24.8, 0.0, 442.3, | ,  1000,   951,  3000,  2926, | , -3.4, 819.6, 6.447, |, 0.0
13054.1, 139.8, | , 24.8, 0.0, 442.6, | ,  1000,   955,  3000,  2941, | , -3.4, 819.6, 6.479, |, 0.0
13055.1, 139.4, | , 24.8, 0.0, 442.1, | ,  1000,   958,  3000,  2934, | , -3.4, 820.9, 6.482, |, 0.0
13056.1, 140.0, | , 24.8, 0.0, 441.7, | ,  1000,   956,  3000,  2920, | , -3.4, 829.4, 6.524, |, 0.0
13057.1, 141.0, | , 24.8, 0.0, 434.7, | ,  1000,   950,  3000,  2931, | , -3.4, 809.3, 6.373, |, 0.0
13058.1, 140.6, | , 24.8, 0.0, 433.9, | ,  1000,   955,  3000,  2925, | , -3.4, 809.3, 6.372, |, 0.0
13059.1, 139.4, | , 24.8, 0.0, 442.4, | ,  1000,   960,  3000,  2934, | , -3.4, 815.7, 6.445, |, 0.0
13060.1, 139.8, | , 24.8, 0.0, 442.0, | ,  1000,   953,  3000,  2914, | , -3.4, 827.7, 6.494, |, 0.0
13061.1, 139.8, | , 24.8, 0.0, 440.9, | ,  1000,   949,  3000,  2948, | , -3.4, 822.2, 6.501, |, 0.0
13062.2, 140.4, | , 24.8, 0.0, 435.2, | ,  1000,   944,  3000,  2932, | , -3.4, 817.9, 6.432, |, 0.0
13063.2, 141.0, | , 24.8, 0.0, 434.6, | ,  1000,   949,  3000,  2925, | , -3.4, 831.6, 6.537, |, 0.0
13064.2, 140.5, | , 24.8, 0.0, 435.1, | ,  1000,   952,  3000,  2918, | , -3.4, 804.2, 6.314, |, 0.0
13065.2, 139.4, | , 24.8, 0.0, 441.4, | ,  1000,   960,  3000,  2933, | , -3.4, 800.3, 6.322, |, 0.0
13066.2, 139.7, | , 24.8, 0.0, 440.7, | ,  1000,   954,  3000,  2926, | , -3.4, 804.6, 6.334, |, 0.0
13067.2, 139.9, | , 24.8, 0.0, 441.4, | ,  1000,   954,  3000,  2944, | , -3.4, 796.0, 6.297, |, 0.0
13068.2, 140.3, | , 24.8, 0.0, 434.9, | ,  1000,   950,  3000,  2918, | , -3.4, 796.5, 6.251, |, 0.0
13069.2, 140.3, | , 24.8, 0.0, 435.6, | ,  1000,   949,  3000,  2911, | , -3.4, 826.0, 6.469, |, 0.0
13070.2, 139.8, | , 24.8, 0.0, 441.4, | ,  1000,   955,  3000,  2929, | , -3.4, 810.6, 6.390, |, 0.0
13071.3, 140.2, | , 24.8, 0.0, 440.6, | ,  1000,   954,  3000,  2929, | , -3.4, 807.6, 6.362, |, 0.0
13072.3, 139.4, | , 24.8, 0.0, 441.2, | ,  1000,   956,  3000,  2944, | , -3.4, 788.3, 6.238, |, 0.0
13073.3, 139.5, | , 24.8, 0.0, 441.4, | ,  1000,   952,  3000,  2938, | , -3.4, 790.5, 6.240, |, 0.0
13074.3, 141.0, | , 24.8, 0.0, 434.0, | ,  1000,   954,  3000,  2937, | , -3.4, 788.3, 6.225, |, 0.0
