Repository: jdhuang-csm/Ru-BCA

## Methods
* (BaO)<sub>x</sub>-(CaO)<sub>y</sub>-(Al<sub>2</sub>O<sub>3</sub>)<sub>1-x-y</sub> (BCA) catalyst supports were synthesized via sol-gel and solid-state methods. 
* Ru/BCA catalysts were prepared via incipient wetness impregnation to achieve 1 wt. % Ru loading.
* Ammonia synthesis rates were measured for Ru/BCA catalysts in a packed-bed reactor at 480-600<sup>o</sup>C, 10 bar, and space velocities up to 1.3 x 10<sup>6</sup> ml g<sub>cat</sub><sup>-1</sup> h<sup>-1</sup>.
* A machine learning (ML) model was employed to improve understanding of the behavior of Ru/BCA catalysts.
* A microkinetic model was developed to describe the best-performing catalyst.

File: data/init_files_Cadigan/BCA532.txt (part 33 of 55)
********** Start test **********
Elapsed time, Pressure, | , LJtemp(C), Inner-Temp, Outer-Temp, | , N2-set, N2-flow, H2-set, H2-flow, | , pH, NH3_ppm, NH3_Prod_rate, |, In222Temp
12710.9, 139.1, | , 29.3, 0.0, 584.5, | ,  1000,   960,  3000,  2931, | , -3.4, 3428.8, 35.036, |, 0.0
12711.9, 138.9, | , 29.3, 0.0, 590.3, | ,  1000,   961,  3000,  2934, | , -3.4, 3424.5, 35.027, |, 0.0
12712.9, 138.3, | , 29.3, 0.0, 591.6, | ,  1000,   956,  3000,  2933, | , -3.4, 3424.1, 34.970, |, 0.0
12713.9, 138.5, | , 29.3, 0.0, 592.0, | ,  1000,   957,  3000,  2911, | , -3.4, 3424.1, 34.785, |, 0.0
12714.9, 139.4, | , 29.3, 0.0, 585.7, | ,  1000,   950,  3000,  2922, | , -3.4, 3427.5, 34.847, |, 0.0
12715.9, 139.4, | , 29.3, 0.0, 583.7, | ,  1000,   955,  3000,  2956, | , -3.4, 3446.8, 35.398, |, 0.0
12717.0, 139.4, | , 29.3, 0.0, 584.1, | ,  1000,   958,  3000,  2936, | , -3.4, 3422.8, 34.998, |, 0.0
12718.0, 138.7, | , 29.3, 0.0, 591.8, | ,  1000,   959,  3000,  2932, | , -3.4, 3440.8, 35.151, |, 0.0
12719.0, 138.5, | , 29.3, 0.0, 591.7, | ,  1000,   955,  3000,  2928, | , -3.4, 3422.8, 34.904, |, 0.0
12720.0, 138.2, | , 29.3, 0.0, 591.6, | ,  1000,   953,  3000,  2932, | , -3.4, 3431.0, 35.003, |, 0.0
12721.0, 139.7, | , 29.3, 0.0, 584.3, | ,  1000,   954,  3000,  2924, | , -3.4, 3422.8, 34.855, |, 0.0
12722.0, 139.4, | , 29.3, 0.0, 585.4, | ,  1000,   955,  3000,  2926, | , -3.4, 3431.4, 34.964, |, 0.0
12723.0, 138.1, | , 29.3, 0.0, 591.1, | ,  1000,   957,  3000,  2922, | , -3.4, 3431.0, 34.947, |, 0.0
12724.0, 138.2, | , 29.3, 0.0, 591.2, | ,  1000,   960,  3000,  2940, | , -3.4, 3422.0, 35.042, |, 0.0
12725.0, 138.2, | , 29.3, 0.0, 591.2, | ,  1000,   958,  3000,  2927, | , -3.4, 3414.3, 34.836, |, 0.0
12726.1, 139.2, | , 29.3, 0.0, 585.0, | ,  1000,   953,  3000,  2944, | , -3.4, 3414.7, 34.938, |, 0.0
12727.1, 139.5, | , 29.3, 0.0, 582.2, | ,  1000,   955,  3000,  2929, | , -3.4, 3422.8, 34.910, |, 0.0
12728.1, 139.7, | , 29.3, 0.0, 583.3, | ,  1000,   949,  3000,  2904, | , -3.4, 3403.6, 34.443, |, 0.0
12729.1, 138.4, | , 29.3, 0.0, 590.9, | ,  1000,   961,  3000,  2948, | , -3.4, 3419.4, 35.098, |, 0.0
12730.1, 138.2, | , 29.3, 0.0, 590.9, | ,  1000,   952,  3000,  2922, | , -3.4, 3413.0, 34.721, |, 0.0
12731.1, 138.6, | , 29.3, 0.0, 591.2, | ,  1000,   957,  3000,  2922, | , -3.4, 3442.5, 35.062, |, 0.0
12732.1, 139.9, | , 29.3, 0.0, 580.4, | ,  1000,   948,  3000,  2888, | , -3.4, 3449.0, 34.744, |, 0.0
12733.1, 139.2, | , 29.3, 0.0, 583.0, | ,  1000,   952,  3000,  2928, | , -3.4, 3445.5, 35.104, |, 0.0
12734.1, 138.3, | , 29.3, 0.0, 590.5, | ,  1000,   959,  3000,  2949, | , -3.4, 3430.5, 35.209, |, 0.0
12735.2, 138.7, | , 29.3, 0.0, 590.8, | ,  1000,   957,  3000,  2938, | , -3.4, 3424.5, 35.028, |, 0.0
12736.2, 138.4, | , 29.3, 0.0, 590.2, | ,  1000,   955,  3000,  2935, | , -3.4, 3431.4, 35.050, |, 0.0
12737.2, 139.3, | , 29.3, 0.0, 583.6, | ,  1000,   956,  3000,  2926, | , -3.4, 3423.3, 34.890, |, 0.0
12738.2, 139.8, | , 29.3, 0.0, 583.2, | ,  1000,   952,  3000,  2935, | , -3.4, 3447.3, 35.185, |, 0.0
12739.2, 139.3, | , 29.3, 0.0, 583.7, | ,  1000,   957,  3000,  2940, | , -3.4, 3421.1, 35.004, |, 0.0
12740.2, 138.3, | , 29.3, 0.0, 590.5, | ,  1000,   959,  3000,  2933, | , -3.4, 3413.4, 34.879, |, 0.0
12741.2, 138.7, | , 29.3, 0.0, 591.0, | ,  1000,   957,  3000,  2918, | , -3.4, 3420.3, 34.800, |, 0.0
12742.2, 138.8, | , 29.3, 0.0, 589.7, | ,  1000,   954,  3000,  2927, | , -3.4, 3423.7, 34.894, |, 0.0
12743.2, 139.1, | , 29.3, 0.0, 583.9, | ,  1000,   953,  3000,  2910, | , -3.4, 3421.1, 34.704, |, 0.0
12744.3, 139.4, | , 29.3, 0.0, 582.9, | ,  1000,   956,  3000,  2949, | , -3.4, 3420.3, 35.072, |, 0.0
12745.3, 139.4, | , 29.3, 0.0, 582.8, | ,  1000,   955,  3000,  2928, | , -3.4, 3415.5, 34.827, |, 0.0
12746.3, 138.3, | , 29.3, 0.0, 590.4, | ,  1000,   955,  3000,  2929, | , -3.4, 3423.7, 34.921, |, 0.0
12747.3, 138.4, | , 29.3, 0.0, 589.6, | ,  1000,   953,  3000,  2944, | , -3.4, 3412.1, 34.914, |, 0.0
12748.3, 138.7, | , 29.3, 0.0, 590.4, | ,  1000,   955,  3000,  2926, | , -3.4, 3418.1, 34.842, |, 0.0
12749.3, 139.9, | , 29.3, 0.0, 583.0, | ,  1000,   951,  3000,  2952, | , -3.4, 3451.5, 35.373, |, 0.0
12750.3, 139.4, | , 29.3, 0.0, 582.6, | ,  1000,   956,  3000,  2933, | , -3.4, 3401.8, 34.736, |, 0.0
12751.3, 138.6, | , 29.3, 0.0, 590.4, | ,  1000,   955,  3000,  2906, | , -3.4, 3419.4, 34.665, |, 0.0
12752.4, 138.7, | , 29.3, 0.0, 589.4, | ,  1000,   957,  3000,  2918, | , -3.4, 3422.4, 34.819, |, 0.0
12753.4, 138.3, | , 29.3, 0.0, 590.3, | ,  1000,   956,  3000,  2942, | , -3.4, 3431.0, 35.118, |, 0.0
12754.4, 139.3, | , 29.3, 0.0, 584.2, | ,  1000,   950,  3000,  2929, | , -3.4, 3420.7, 34.851, |, 0.0
12755.4, 139.8, | , 29.3, 0.0, 582.8, | ,  1000,   954,  3000,  2928, | , -3.4, 3401.8, 34.674, |, 0.0
12756.4, 139.0, | , 29.3, 0.0, 583.0, | ,  1000,   954,  3000,  2914, | , -3.4, 3414.3, 34.673, |, 0.0
12757.4, 138.4, | , 29.3, 0.0, 586.4, | ,  1000,   960,  3000,  2926, | , -3.4, 3441.3, 35.120, |, 0.0
12758.4, 138.5, | , 29.3, 0.0, 590.1, | ,  1000,   959,  3000,  2927, | , -3.4, 3430.5, 35.004, |, 0.0
12759.4, 138.2, | , 29.3, 0.0, 589.7, | ,  1000,   956,  3000,  2933, | , -3.4, 3438.3, 35.119, |, 0.0
12760.5, 139.2, | , 29.3, 0.0, 583.5, | ,  1000,   950,  3000,  2934, | , -3.4, 3445.5, 35.141, |, 0.0
12761.5, 140.0, | , 29.3, 0.0, 581.8, | ,  1000,   957,  3000,  2955, | , -3.4, 3418.5, 35.113, |, 0.0
12762.5, 139.2, | , 29.3, 0.0, 583.0, | ,  1000,   948,  3000,  2941, | , -3.4, 3403.6, 34.763, |, 0.0
12763.5, 138.1, | , 29.3, 0.0, 589.8, | ,  1000,   958,  3000,  2920, | , -3.4, 3412.1, 34.750, |, 0.0
12764.5, 138.5, | , 29.3, 0.0, 590.0, | ,  1000,   955,  3000,  2932, | , -3.4, 3454.1, 35.255, |, 0.0
12765.5, 138.2, | , 29.3, 0.0, 589.9, | ,  1000,   958,  3000,  2928, | , -3.4, 3456.7, 35.274, |, 0.0
12766.5, 139.3, | , 29.3, 0.0, 582.3, | ,  1000,   952,  3000,  2941, | , -3.4, 3419.0, 34.950, |, 0.0
12767.5, 139.0, | , 29.3, 0.0, 583.8, | ,  1000,   950,  3000,  2918, | , -3.4, 3430.5, 34.839, |, 0.0
12768.5, 138.6, | , 29.3, 0.0, 589.6, | ,  1000,   958,  3000,  2938, | , -3.4, 3415.5, 34.948, |, 0.0
12769.6, 138.6, | , 29.3, 0.0, 590.1, | ,  1000,   956,  3000,  2913, | , -3.4, 3420.3, 34.749, |, 0.0
12770.6, 138.1, | , 29.3, 0.0, 589.3, | ,  1000,   959,  3000,  2922, | , -3.4, 3451.1, 35.166, |, 0.0
12771.6, 139.5, | , 29.3, 0.0, 583.9, | ,  1000,   949,  3000,  2932, | , -3.4, 3419.0, 34.844, |, 0.0
12772.6, 139.9, | , 29.3, 0.0, 581.6, | ,  1000,   950,  3000,  2948, | , -3.4, 3404.0, 34.838, |, 0.0
12773.6, 139.1, | , 29.3, 0.0, 582.2, | ,  1000,   952,  3000,  2911, | , -3.4, 3422.0, 34.705, |, 0.0
12774.6, 138.1, | , 29.3, 0.0, 589.2, | ,  1000,   953,  3000,  2934, | , -3.4, 3430.1, 35.012, |, 0.0
12775.6, 138.6, | , 29.3, 0.0, 590.1, | ,  1000,   956,  3000,  2935, | , -3.4, 3422.0, 34.965, |, 0.0
12776.6, 138.1, | , 29.3, 0.0, 589.4, | ,  1000,   956,  3000,  2930, | , -3.4, 3452.0, 35.227, |, 0.0
12777.6, 139.9, | , 29.3, 0.0, 577.8, | ,  1000,   951,  3000,  2945, | , -3.4, 3412.1, 34.911, |, 0.0
12778.7, 139.8, | , 29.3, 0.0, 582.0, | ,  1000,   951,  3000,  2931, | , -3.4, 3411.3, 34.778, |, 0.0
12779.7, 138.3, | , 29.3, 0.0, 588.7, | ,  1000,   962,  3000,  2914, | , -3.4, 3428.0, 34.885, |, 0.0
12780.7, 138.4, | , 29.3, 0.0, 589.1, | ,  1000,   954,  3000,  2951, | , -3.4, 3448.1, 35.357, |, 0.0
12781.7, 138.3, | , 29.4, 0.0, 589.1, | ,  1000,   955,  3000,  2917, | , -3.4, 3434.4, 34.914, |, 0.0
12782.7, 138.9, | , 29.3, 0.0, 578.3, | ,  1000,   954,  3000,  2917, | , -3.4, 3431.4, 34.875, |, 0.0
12783.7, 139.4, | , 29.3, 0.0, 581.4, | ,  1000,   949,  3000,  2931, | , -3.4, 3450.7, 35.156, |, 0.0
12784.7, 139.4, | , 29.3, 0.0, 580.9, | ,  1000,   954,  3000,  2933, | , -3.4, 3430.1, 35.017, |, 0.0
12785.7, 138.6, | , 29.3, 0.0, 589.4, | ,  1000,   956,  3000,  2914, | , -3.4, 3424.1, 34.798, |, 0.0
12786.7, 138.2, | , 29.3, 0.0, 588.2, | ,  1000,   955,  3000,  2928, | , -3.4, 3422.8, 34.904, |, 0.0
12787.8, 138.5, | , 29.3, 0.0, 587.7, | ,  1000,   956,  3000,  2950, | , -3.4, 3431.4, 35.199, |, 0.0
12788.8, 139.5, | , 29.3, 0.0, 583.0, | ,  1000,   949,  3000,  2913, | , -3.4, 3430.5, 34.791, |, 0.0
12789.8, 139.3, | , 29.3, 0.0, 579.6, | ,  1000,   953,  3000,  2922, | , -3.4, 3430.5, 34.913, |, 0.0
12790.8, 139.4, | , 29.3, 0.0, 581.4, | ,  1000,   954,  3000,  2944, | , -3.4, 3418.1, 34.988, |, 0.0
12791.8, 138.4, | , 29.4, 0.0, 588.3, | ,  1000,   958,  3000,  2941, | , -3.4, 3421.5, 35.034, |, 0.0
12792.8, 138.9, | , 29.3, 0.0, 588.2, | ,  1000,   956,  3000,  2914, | , -3.4, 3420.3, 34.759, |, 0.0
12793.8, 138.1, | , 29.4, 0.0, 588.5, | ,  1000,   958,  3000,  2918, | , -3.4, 3430.1, 34.918, |, 0.0
12794.8, 139.4, | , 29.3, 0.0, 581.5, | ,  1000,   954,  3000,  2946, | , -3.4, 3428.0, 35.109, |, 0.0
12795.8, 139.9, | , 29.3, 0.0, 580.6, | ,  1000,   956,  3000,  2933, | , -3.4, 3432.3, 35.048, |, 0.0
12796.9, 138.2, | , 29.3, 0.0, 588.5, | ,  1000,   955,  3000,  2940, | , -3.4, 3442.1, 35.199, |, 0.0
12797.9, 138.5, | , 29.3, 0.0, 586.7, | ,  1000,   957,  3000,  2936, | , -3.4, 3419.8, 34.956, |, 0.0
12798.9, 138.2, | , 29.4, 0.0, 588.6, | ,  1000,   956,  3000,  2915, | , -3.4, 3422.0, 34.791, |, 0.0
12799.9, 139.0, | , 29.4, 0.0, 582.6, | ,  1000,   957,  3000,  2929, | , -3.4, 3430.1, 35.002, |, 0.0
12800.9, 139.3, | , 29.3, 0.0, 581.3, | ,  1000,   961,  3000,  2936, | , -3.4, 3449.4, 35.297, |, 0.0
12801.9, 139.2, | , 29.4, 0.0, 581.4, | ,  1000,   956,  3000,  2951, | , -3.4, 3418.5, 35.072, |, 0.0
12802.9, 138.6, | , 29.3, 0.0, 587.3, | ,  1000,   954,  3000,  2921, | , -3.4, 3420.7, 34.807, |, 0.0
12803.9, 138.2, | , 29.4, 0.0, 588.3, | ,  1000,   959,  3000,  2911, | , -3.4, 3432.7, 34.883, |, 0.0
12805.0, 138.1, | , 29.3, 0.0, 588.1, | ,  1000,   956,  3000,  2926, | , -3.4, 3428.0, 34.951, |, 0.0
12806.0, 139.5, | , 29.3, 0.0, 582.4, | ,  1000,   951,  3000,  2918, | , -3.4, 3442.5, 34.982, |, 0.0
12807.0, 139.8, | , 29.3, 0.0, 581.4, | ,  1000,   955,  3000,  2952, | , -3.4, 3441.7, 35.307, |, 0.0
12808.0, 139.3, | , 29.3, 0.0, 581.6, | ,  1000,   951,  3000,  2903, | , -3.4, 3419.8, 34.611, |, 0.0
12809.0, 138.2, | , 29.4, 0.0, 588.3, | ,  1000,   954,  3000,  2947, | , -3.4, 3430.1, 35.137, |, 0.0
12810.0, 138.3, | , 29.4, 0.0, 588.1, | ,  1000,   952,  3000,  2946, | , -3.4, 3449.4, 35.310, |, 0.0
12811.0, 138.2, | , 29.4, 0.0, 587.9, | ,  1000,   957,  3000,  2934, | , -3.4, 3429.3, 35.041, |, 0.0
12812.0, 139.2, | , 29.3, 0.0, 580.2, | ,  1000,   950,  3000,  2918, | , -3.4, 3425.8, 34.797, |, 0.0
12813.0, 139.8, | , 29.4, 0.0, 581.5, | ,  1000,   956,  3000,  2948, | , -3.4, 3459.2, 35.456, |, 0.0
12814.1, 138.3, | , 29.4, 0.0, 587.4, | ,  1000,   956,  3000,  2936, | , -3.4, 3429.7, 35.048, |, 0.0
12815.1, 138.3, | , 29.4, 0.0, 587.8, | ,  1000,   955,  3000,  2942, | , -3.4, 3431.8, 35.115, |, 0.0
12816.1, 138.9, | , 29.4, 0.0, 587.9, | ,  1000,   957,  3000,  2950, | , -3.4, 3423.7, 35.123, |, 0.0
12817.1, 139.2, | , 29.3, 0.0, 581.5, | ,  1000,   949,  3000,  2912, | , -3.4, 3416.8, 34.642, |, 0.0
12818.1, 139.4, | , 29.4, 0.0, 579.4, | ,  1000,   950,  3000,  2920, | , -3.4, 3425.8, 34.815, |, 0.0
12819.1, 139.8, | , 29.3, 0.0, 580.1, | ,  1000,   952,  3000,  2935, | , -3.4, 3446.0, 35.175, |, 0.0
12820.1, 138.6, | , 29.4, 0.0, 587.4, | ,  1000,   956,  3000,  2932, | , -3.4, 3439.5, 35.113, |, 0.0
12821.1, 138.2, | , 29.4, 0.0, 586.5, | ,  1000,   958,  3000,  2931, | , -3.4, 3463.5, 35.367, |, 0.0
12822.1, 138.7, | , 29.4, 0.0, 587.6, | ,  1000,   955,  3000,  2933, | , -3.4, 3433.1, 35.053, |, 0.0
12823.2, 139.9, | , 29.3, 0.0, 580.0, | ,  1000,   953,  3000,  2948, | , -3.4, 3424.5, 35.076, |, 0.0
12824.2, 139.2, | , 29.3, 0.0, 579.8, | ,  1000,   953,  3000,  2903, | , -3.4, 3423.7, 34.670, |, 0.0
12825.2, 138.3, | , 29.4, 0.0, 586.9, | ,  1000,   955,  3000,  2926, | , -3.4, 3438.7, 35.045, |, 0.0
12826.2, 138.1, | , 29.4, 0.0, 586.7, | ,  1000,   951,  3000,  2929, | , -3.4, 3437.8, 35.028, |, 0.0
12827.2, 138.3, | , 29.4, 0.0, 587.1, | ,  1000,   956,  3000,  2947, | , -3.4, 3441.3, 35.271, |, 0.0
12828.2, 138.6, | , 29.4, 0.0, 586.0, | ,  1000,   958,  3000,  2936, | , -3.4, 3432.7, 35.095, |, 0.0
12829.2, 139.4, | , 29.4, 0.0, 579.3, | ,  1000,   955,  3000,  2926, | , -3.4, 3421.1, 34.857, |, 0.0
12830.2, 139.6, | , 29.4, 0.0, 581.5, | ,  1000,   958,  3000,  2928, | , -3.4, 3428.8, 34.985, |, 0.0
12831.2, 138.3, | , 29.4, 0.0, 586.5, | ,  1000,   959,  3000,  2937, | , -3.4, 3458.0, 35.382, |, 0.0
12832.3, 138.1, | , 29.4, 0.0, 586.7, | ,  1000,   957,  3000,  2919, | , -3.4, 3436.5, 34.979, |, 0.0
12833.3, 138.8, | , 29.4, 0.0, 586.5, | ,  1000,   958,  3000,  2927, | , -3.4, 3430.1, 34.991, |, 0.0
12834.3, 139.2, | , 29.4, 0.0, 580.8, | ,  1000,   951,  3000,  2941, | , -3.4, 3425.4, 35.004, |, 0.0
12835.3, 139.3, | , 29.4, 0.0, 579.3, | ,  1000,   953,  3000,  2906, | , -3.4, 3411.7, 34.568, |, 0.0
12836.3, 139.6, | , 29.4, 0.0, 579.2, | ,  1000,   952,  3000,  2918, | , -3.4, 3455.4, 35.121, |, 0.0
12837.3, 138.6, | , 29.4, 0.0, 586.9, | ,  1000,   956,  3000,  2937, | , -3.4, 3439.1, 35.158, |, 0.0
12838.3, 138.3, | , 29.4, 0.0, 585.9, | ,  1000,   955,  3000,  2933, | , -3.4, 3429.3, 35.009, |, 0.0
12839.3, 138.5, | , 29.4, 0.0, 582.9, | ,  1000,   955,  3000,  2913, | , -3.4, 3446.4, 35.008, |, 0.0
12840.3, 140.0, | , 29.3, 0.0, 577.8, | ,  1000,   949,  3000,  2930, | , -3.4, 3432.7, 34.963, |, 0.0
12841.4, 139.0, | , 29.4, 0.0, 580.9, | ,  1000,   948,  3000,  2929, | , -3.4, 3422.8, 34.850, |, 0.0
12842.4, 138.4, | , 29.4, 0.0, 586.0, | ,  1000,   961,  3000,  2945, | , -3.4, 3428.4, 35.163, |, 0.0
12843.4, 139.0, | , 29.4, 0.0, 585.3, | ,  1000,   956,  3000,  2947, | , -3.4, 3422.4, 35.073, |, 0.0
12844.4, 138.3, | , 29.4, 0.0, 585.7, | ,  1000,   952,  3000,  2923, | , -3.4, 3426.3, 34.868, |, 0.0
12845.4, 139.2, | , 29.4, 0.0, 580.0, | ,  1000,   955,  3000,  2922, | , -3.4, 3437.8, 34.994, |, 0.0
12846.4, 139.4, | , 29.4, 0.0, 578.6, | ,  1000,   949,  3000,  2945, | , -3.4, 3461.4, 35.397, |, 0.0
12847.4, 139.4, | , 29.4, 0.0, 578.2, | ,  1000,   953,  3000,  2941, | , -3.4, 3430.5, 35.071, |, 0.0
12848.4, 138.5, | , 29.4, 0.0, 585.4, | ,  1000,   948,  3000,  2930, | , -3.4, 3430.1, 34.934, |, 0.0
12849.5, 138.2, | , 29.4, 0.0, 586.0, | ,  1000,   955,  3000,  2922, | , -3.4, 3448.1, 35.101, |, 0.0
12850.5, 138.7, | , 29.4, 0.0, 586.4, | ,  1000,   955,  3000,  2932, | , -3.4, 3431.0, 35.014, |, 0.0
12851.5, 139.0, | , 29.4, 0.0, 580.0, | ,  1000,   953,  3000,  2907, | , -3.4, 3437.8, 34.844, |, 0.0
12852.5, 139.0, | , 29.4, 0.0, 578.2, | ,  1000,   949,  3000,  2914, | , -3.4, 3445.1, 34.939, |, 0.0
12853.5, 139.3, | , 29.4, 0.0, 577.4, | ,  1000,   952,  3000,  2920, | , -3.4, 3464.0, 35.219, |, 0.0
12854.5, 138.3, | , 29.4, 0.0, 586.0, | ,  1000,   958,  3000,  2944, | , -3.4, 3475.1, 35.607, |, 0.0
12855.5, 138.3, | , 29.4, 0.0, 585.7, | ,  1000,   954,  3000,  2929, | , -3.4, 3431.4, 34.984, |, 0.0
12856.5, 138.7, | , 29.4, 0.0, 586.0, | ,  1000,   955,  3000,  2918, | , -3.4, 3424.1, 34.825, |, 0.0
12857.5, 139.8, | , 29.4, 0.0, 578.7, | ,  1000,   952,  3000,  2952, | , -3.4, 3426.3, 35.125, |, 0.0
12858.6, 139.6, | , 29.4, 0.0, 577.8, | ,  1000,   950,  3000,  2916, | , -3.4, 3424.1, 34.763, |, 0.0
12859.6, 138.6, | , 29.4, 0.0, 585.4, | ,  1000,   954,  3000,  2930, | , -3.4, 3438.7, 35.072, |, 0.0
12860.6, 138.3, | , 29.4, 0.0, 584.9, | ,  1000,   949,  3000,  2933, | , -3.4, 3446.0, 35.128, |, 0.0
12861.6, 138.3, | , 29.4, 0.0, 584.4, | ,  1000,   957,  3000,  2926, | , -3.4, 3439.1, 35.065, |, 0.0
12862.6, 139.1, | , 29.4, 0.0, 579.4, | ,  1000,   955,  3000,  2922, | , -3.4, 3429.7, 34.916, |, 0.0
12863.6, 139.9, | , 29.4, 0.0, 577.3, | ,  1000,   957,  3000,  2936, | , -3.4, 3428.4, 35.046, |, 0.0
12864.6, 139.3, | , 29.4, 0.0, 579.4, | ,  1000,   953,  3000,  2929, | , -3.4, 3422.0, 34.880, |, 0.0
12865.6, 138.1, | , 29.4, 0.0, 584.7, | ,  1000,   954,  3000,  2927, | , -3.4, 3419.0, 34.844, |, 0.0
12866.7, 138.7, | , 29.4, 0.0, 585.0, | ,  1000,   957,  3000,  2937, | , -3.4, 3422.8, 35.006, |, 0.0
12867.7, 138.3, | , 29.4, 0.0, 584.8, | ,  1000,   955,  3000,  2923, | , -3.4, 3425.0, 34.881, |, 0.0
12868.7, 139.2, | , 29.4, 0.0, 578.3, | ,  1000,   953,  3000,  2915, | , -3.4, 3431.4, 34.855, |, 0.0
12869.7, 139.7, | , 29.4, 0.0, 578.1, | ,  1000,   953,  3000,  2920, | , -3.4, 3440.0, 34.984, |, 0.0
12870.7, 139.8, | , 29.4, 0.0, 578.1, | ,  1000,   957,  3000,  2934, | , -3.4, 3418.1, 34.930, |, 0.0
12871.7, 138.2, | , 29.4, 0.0, 584.4, | ,  1000,   958,  3000,  2941, | , -3.4, 3423.3, 35.048, |, 0.0
12872.7, 138.7, | , 29.4, 0.0, 585.0, | ,  1000,   956,  3000,  2923, | , -3.4, 3442.1, 35.063, |, 0.0
12873.7, 138.4, | , 29.4, 0.0, 584.1, | ,  1000,   952,  3000,  2933, | , -3.4, 3422.4, 34.921, |, 0.0
12874.8, 139.2, | , 29.4, 0.0, 577.4, | ,  1000,   952,  3000,  2923, | , -3.4, 3421.5, 34.820, |, 0.0
12875.8, 138.9, | , 29.4, 0.0, 579.5, | ,  1000,   953,  3000,  2933, | , -3.4, 3430.1, 35.008, |, 0.0
12876.8, 138.6, | , 29.4, 0.0, 584.9, | ,  1000,   955,  3000,  2951, | , -3.4, 3422.0, 35.096, |, 0.0
12877.8, 138.1, | , 29.4, 0.0, 584.8, | ,  1000,   955,  3000,  2932, | , -3.4, 3422.8, 34.937, |, 0.0
12878.8, 138.5, | , 29.4, 0.0, 583.9, | ,  1000,   955,  3000,  2935, | , -3.4, 3420.3, 34.936, |, 0.0
12879.8, 139.1, | , 29.4, 0.0, 578.6, | ,  1000,   953,  3000,  2918, | , -3.4, 3443.4, 35.008, |, 0.0
12880.8, 139.4, | , 29.4, 0.0, 576.8, | ,  1000,   952,  3000,  2937, | , -3.4, 3425.8, 34.982, |, 0.0
12881.8, 139.3, | , 29.4, 0.0, 577.0, | ,  1000,   949,  3000,  2922, | , -3.4, 3419.0, 34.752, |, 0.0
12882.9, 138.6, | , 29.4, 0.0, 584.4, | ,  1000,   955,  3000,  2928, | , -3.4, 3418.5, 34.858, |, 0.0
12883.9, 138.4, | , 29.4, 0.0, 583.3, | ,  1000,   955,  3000,  2944, | , -3.4, 543.2, 5.578, |, 0.0
12884.9, 139.2, | , 29.4, 0.0, 578.4, | ,  1000,   955,  3000,  2928, | , -3.4, 636.2, 6.505, |, 0.0
12885.9, 140.2, | , 29.4, 0.0, 575.7, | ,  1000,   955,  3000,  2914, | , -3.4, 754.5, 7.688, |, 0.0
12886.9, 139.8, | , 29.4, 0.0, 576.9, | ,  1000,   954,  3000,  2929, | , -3.4, 834.6, 8.533, |, 0.0
12887.9, 138.1, | , 29.4, 0.0, 584.2, | ,  1000,   952,  3000,  2918, | , -3.4, 925.4, 9.426, |, 0.0
12888.9, 138.4, | , 29.4, 0.0, 583.3, | ,  1000,   952,  3000,  2941, | , -3.4, 1016.7, 10.419, |, 0.0
12889.9, 138.6, | , 29.4, 0.0, 584.3, | ,  1000,   956,  3000,  2944, | , -3.4, 1100.2, 11.296, |, 0.0
12890.9, 139.6, | , 29.4, 0.0, 577.6, | ,  1000,   954,  3000,  2930, | , -3.4, 1218.5, 12.456, |, 0.0
12891.9, 139.3, | , 29.4, 0.0, 576.4, | ,  1000,   954,  3000,  2931, | , -3.4, 1231.3, 12.589, |, 0.0
12893.0, 139.6, | , 29.4, 0.0, 578.5, | ,  1000,   957,  3000,  2933, | , -3.4, 1345.7, 13.778, |, 0.0
12894.0, 138.4, | , 29.4, 0.0, 582.9, | ,  1000,   958,  3000,  2931, | , -3.4, 1411.7, 14.447, |, 0.0
12895.0, 138.2, | , 29.4, 0.0, 583.8, | ,  1000,   956,  3000,  2928, | , -3.4, 1516.2, 15.494, |, 0.0
12896.0, 138.0, | , 29.4, 0.0, 583.8, | ,  1000,   957,  3000,  2905, | , -3.4, 1611.8, 16.377, |, 0.0
12897.0, 139.4, | , 29.4, 0.0, 577.9, | ,  1000,   954,  3000,  2933, | , -3.4, 1669.2, 17.067, |, 0.0
12898.0, 139.2, | , 29.4, 0.0, 576.2, | ,  1000,   953,  3000,  2933, | , -3.4, 1776.3, 18.155, |, 0.0
12899.0, 139.4, | , 29.4, 0.0, 575.9, | ,  1000,   955,  3000,  2933, | , -3.4, 1844.4, 18.860, |, 0.0
12900.0, 138.7, | , 29.4, 0.0, 583.4, | ,  1000,   961,  3000,  2940, | , -3.4, 1940.4, 19.903, |, 0.0
12901.0, 138.2, | , 29.4, 0.0, 583.1, | ,  1000,   956,  3000,  2932, | , -3.4, 2007.7, 20.528, |, 0.0
12902.1, 138.3, | , 29.4, 0.0, 583.0, | ,  1000,   955,  3000,  2930, | , -3.4, 2124.2, 21.698, |, 0.0
12903.1, 139.9, | , 29.4, 0.0, 575.7, | ,  1000,   954,  3000,  2931, | , -3.4, 2185.5, 22.325, |, 0.0
12904.1, 139.3, | , 29.4, 0.0, 575.7, | ,  1000,   954,  3000,  2928, | , -3.4, 2256.6, 23.031, |, 0.0
12905.1, 138.3, | , 29.4, 0.0, 583.3, | ,  1000,   963,  3000,  2926, | , -3.4, 2357.3, 24.101, |, 0.0
12906.1, 138.3, | , 29.4, 0.0, 582.8, | ,  1000,   955,  3000,  2926, | , -3.4, 2461.4, 25.114, |, 0.0
12907.1, 138.7, | , 29.4, 0.0, 583.0, | ,  1000,   957,  3000,  2932, | , -3.4, 2543.2, 25.992, |, 0.0
12908.1, 139.6, | , 29.4, 0.0, 576.9, | ,  1000,   954,  3000,  2933, | , -3.4, 2606.6, 26.624, |, 0.0
12909.1, 139.5, | , 29.4, 0.0, 574.9, | ,  1000,   952,  3000,  2929, | , -3.4, 2663.2, 27.157, |, 0.0
12910.1, 139.7, | , 29.4, 0.0, 574.9, | ,  1000,   954,  3000,  2931, | , -3.4, 2754.5, 28.119, |, 0.0
12911.2, 138.2, | , 29.4, 0.0, 582.6, | ,  1000,   955,  3000,  2914, | , -3.4, 2840.6, 28.873, |, 0.0
12912.2, 138.4, | , 29.4, 0.0, 582.2, | ,  1000,   955,  3000,  2930, | , -3.4, 2892.4, 29.529, |, 0.0
12913.2, 138.3, | , 29.4, 0.0, 583.2, | ,  1000,   954,  3000,  2948, | , -3.4, 2975.5, 30.498, |, 0.0
12914.2, 139.7, | , 29.4, 0.0, 576.1, | ,  1000,   955,  3000,  2918, | , -3.4, 3015.0, 30.675, |, 0.0
12915.2, 139.4, | , 29.4, 0.0, 574.9, | ,  1000,   948,  3000,  2942, | , -3.4, 3063.8, 31.310, |, 0.0
12916.2, 139.3, | , 29.4, 0.0, 574.8, | ,  1000,   952,  3000,  2920, | , -3.4, 3116.1, 31.693, |, 0.0
12917.2, 138.8, | , 29.4, 0.0, 582.9, | ,  1000,   962,  3000,  2936, | , -3.4, 3178.6, 32.546, |, 0.0
12918.2, 138.2, | , 29.4, 0.0, 582.5, | ,  1000,   957,  3000,  2928, | , -3.4, 3206.0, 32.714, |, 0.0
12919.3, 138.3, | , 29.4, 0.0, 581.6, | ,  1000,   954,  3000,  2917, | , -3.4, 3252.3, 33.063, |, 0.0
12920.3, 139.3, | , 29.4, 0.0, 575.3, | ,  1000,   953,  3000,  2928, | , -3.4, 3326.0, 33.895, |, 0.0
12921.3, 139.7, | , 29.4, 0.0, 576.9, | ,  1000,   955,  3000,  2951, | , -3.4, 3332.4, 34.183, |, 0.0
12922.3, 138.1, | , 29.4, 0.0, 582.1, | ,  1000,   955,  3000,  2913, | , -3.4, 3354.3, 34.070, |, 0.0
12923.3, 138.7, | , 29.4, 0.0, 582.6, | ,  1000,   956,  3000,  2941, | , -3.4, 3383.8, 34.636, |, 0.0
12924.3, 138.2, | , 29.4, 0.0, 580.9, | ,  1000,   956,  3000,  2918, | , -3.4, 3435.3, 34.954, |, 0.0
12925.3, 139.1, | , 29.4, 0.0, 575.7, | ,  1000,   953,  3000,  2939, | , -3.4, 3411.3, 34.860, |, 0.0
12926.3, 139.3, | , 29.4, 0.0, 574.5, | ,  1000,   954,  3000,  2931, | , -3.4, 3435.3, 35.048, |, 0.0
12927.4, 139.8, | , 29.4, 0.0, 575.2, | ,  1000,   956,  3000,  2936, | , -3.4, 3449.0, 35.244, |, 0.0
12928.4, 138.2, | , 29.4, 0.0, 581.5, | ,  1000,   957,  3000,  2934, | , -3.4, 3464.8, 35.403, |, 0.0
12929.4, 138.2, | , 29.4, 0.0, 581.2, | ,  1000,   953,  3000,  2918, | , -3.4, 3477.7, 35.345, |, 0.0
12930.4, 138.6, | , 29.4, 0.0, 582.2, | ,  1000,   955,  3000,  2929, | , -3.4, 3497.8, 35.681, |, 0.0
12931.4, 139.1, | , 29.4, 0.0, 575.8, | ,  1000,   950,  3000,  2930, | , -3.4, 3529.5, 35.963, |, 0.0
12932.4, 139.3, | , 29.4, 0.0, 574.2, | ,  1000,   953,  3000,  2928, | , -3.4, 3501.7, 35.685, |, 0.0
12933.4, 139.6, | , 29.4, 0.0, 576.0, | ,  1000,   957,  3000,  2933, | , -3.4, 3509.8, 35.846, |, 0.0
12934.4, 139.0, | , 29.4, 0.0, 580.2, | ,  1000,   960,  3000,  2957, | , -3.4, 3514.9, 36.151, |, 0.0
12935.4, 138.3, | , 29.4, 0.0, 581.1, | ,  1000,   957,  3000,  2929, | , -3.4, 3488.8, 35.604, |, 0.0
12936.5, 138.4, | , 29.4, 0.0, 581.7, | ,  1000,   951,  3000,  2903, | , -3.4, 3499.1, 35.404, |, 0.0
12937.5, 139.6, | , 29.4, 0.0, 574.2, | ,  1000,   953,  3000,  2934, | , -3.4, 3530.4, 36.035, |, 0.0
12938.5, 139.1, | , 29.4, 0.0, 576.1, | ,  1000,   955,  3000,  2938, | , -3.4, 3520.9, 35.990, |, 0.0
12939.5, 138.4, | , 29.4, 0.0, 579.9, | ,  1000,   962,  3000,  2930, | , -3.4, 3537.7, 36.152, |, 0.0
12940.5, 138.7, | , 29.4, 0.0, 581.8, | ,  1000,   955,  3000,  2944, | , -3.4, 3501.7, 35.852, |, 0.0
12941.5, 138.1, | , 29.4, 0.0, 581.3, | ,  1000,   956,  3000,  2930, | , -3.4, 3494.4, 35.656, |, 0.0
12942.5, 139.0, | , 29.4, 0.0, 575.3, | ,  1000,   957,  3000,  2937, | , -3.4, 3507.2, 35.853, |, 0.0
12943.5, 139.7, | , 29.4, 0.0, 574.3, | ,  1000,   949,  3000,  2918, | , -3.4, 3494.4, 35.489, |, 0.0
12944.5, 139.4, | , 29.4, 0.0, 573.4, | ,  1000,   953,  3000,  2918, | , -3.4, 3499.1, 35.572, |, 0.0
12945.6, 138.3, | , 29.4, 0.0, 581.2, | ,  1000,   961,  3000,  2947, | , -3.4, 3492.2, 35.830, |, 0.0
12946.6, 138.2, | , 29.4, 0.0, 581.3, | ,  1000,   957,  3000,  2928, | , -3.4, 3488.4, 35.582, |, 0.0
12947.6, 138.5, | , 29.4, 0.0, 581.1, | ,  1000,   954,  3000,  2922, | , -3.4, 3493.5, 35.560, |, 0.0
12948.6, 139.2, | , 29.4, 0.0, 573.6, | ,  1000,   953,  3000,  2924, | , -3.4, 3485.0, 35.476, |, 0.0
12949.6, 139.5, | , 29.4, 0.0, 572.9, | ,  1000,   955,  3000,  2934, | , -3.4, 3498.2, 35.723, |, 0.0
12950.6, 138.8, | , 29.4, 0.0, 580.2, | ,  1000,   958,  3000,  2947, | , -3.4, 3459.2, 35.466, |, 0.0
12951.6, 138.2, | , 29.4, 0.0, 580.7, | ,  1000,   957,  3000,  2927, | , -3.4, 3481.1, 35.504, |, 0.0
12952.6, 138.1, | , 29.4, 0.0, 580.7, | ,  1000,   958,  3000,  2931, | , -3.4, 3479.0, 35.529, |, 0.0
12953.7, 138.2, | , 29.4, 0.0, 580.4, | ,  1000,   955,  3000,  2932, | , -3.4, 3479.8, 35.519, |, 0.0
12954.7, 139.7, | , 29.4, 0.0, 572.6, | ,  1000,   950,  3000,  2916, | , -3.4, 3471.2, 35.242, |, 0.0
12955.7, 139.1, | , 29.4, 0.0, 574.9, | ,  1000,   953,  3000,  2941, | , -3.4, 3491.4, 35.701, |, 0.0
12956.7, 138.3, | , 29.4, 0.0, 580.4, | ,  1000,   959,  3000,  2933, | , -3.4, 3456.7, 35.326, |, 0.0
12957.7, 138.7, | , 29.4, 0.0, 580.4, | ,  1000,   955,  3000,  2948, | , -3.4, 3456.7, 35.419, |, 0.0
12958.7, 138.3, | , 29.4, 0.0, 579.9, | ,  1000,   954,  3000,  2930, | , -3.4, 3455.0, 35.241, |, 0.0
12959.7, 139.3, | , 29.4, 0.0, 573.3, | ,  1000,   953,  3000,  2927, | , -3.4, 3459.2, 35.247, |, 0.0
12960.7, 139.8, | , 29.4, 0.0, 572.3, | ,  1000,   953,  3000,  2921, | , -3.4, 3455.4, 35.151, |, 0.0
12961.7, 139.3, | , 29.4, 0.0, 572.2, | ,  1000,   951,  3000,  2919, | , -3.4, 3461.4, 35.177, |, 0.0
12962.8, 138.2, | , 29.4, 0.0, 579.4, | ,  1000,   959,  3000,  2933, | , -3.4, 3470.4, 35.472, |, 0.0
12963.8, 138.7, | , 29.4, 0.0, 580.4, | ,  1000,   951,  3000,  2938, | , -3.4, 3469.1, 35.431, |, 0.0
12964.8, 138.9, | , 29.4, 0.0, 579.0, | ,  1000,   955,  3000,  2928, | , -3.4, 3464.4, 35.318, |, 0.0
12965.8, 139.9, | , 29.4, 0.0, 568.6, | ,  1000,   951,  3000,  2929, | , -3.4, 3484.5, 35.495, |, 0.0
12966.8, 139.5, | , 29.4, 0.0, 571.8, | ,  1000,   955,  3000,  2926, | , -3.4, 3451.1, 35.172, |, 0.0
12967.8, 138.6, | , 29.4, 0.0, 579.5, | ,  1000,   954,  3000,  2918, | , -3.4, 3465.2, 35.238, |, 0.0
12968.8, 138.3, | , 29.4, 0.0, 579.3, | ,  1000,   953,  3000,  2933, | , -3.4, 3463.5, 35.341, |, 0.0
12969.8, 138.4, | , 29.4, 0.0, 578.2, | ,  1000,   955,  3000,  2945, | , -3.4, 3458.4, 35.420, |, 0.0
12970.8, 139.4, | , 29.4, 0.0, 573.2, | ,  1000,   956,  3000,  2918, | , -3.4, 3461.4, 35.219, |, 0.0
12971.9, 139.8, | , 29.4, 0.0, 572.7, | ,  1000,   952,  3000,  2911, | , -3.4, 3459.7, 35.094, |, 0.0
12972.9, 139.3, | , 29.4, 0.0, 572.6, | ,  1000,   958,  3000,  2948, | , -3.4, 3489.7, 35.792, |, 0.0
12973.9, 139.7, | , 29.4, 0.0, 573.3, | ,  1000,   959,  3000,  2943, | , -3.4, 3479.0, 35.643, |, 0.0
12974.9, 138.8, | , 29.4, 0.0, 578.8, | ,  1000,   954,  3000,  2933, | , -3.4, 3462.2, 35.336, |, 0.0
12975.9, 138.1, | , 29.4, 0.0, 579.6, | ,  1000,   954,  3000,  2933, | , -3.4, 3456.7, 35.277, |, 0.0
12976.9, 139.1, | , 29.4, 0.0, 573.6, | ,  1000,   951,  3000,  2922, | , -3.4, 3452.4, 35.110, |, 0.0
12977.9, 139.0, | , 29.4, 0.0, 573.8, | ,  1000,   954,  3000,  2926, | , -3.4, 3455.0, 35.202, |, 0.0
12978.9, 139.3, | , 29.4, 0.0, 571.8, | ,  1000,   951,  3000,  2933, | , -3.4, 3458.8, 35.273, |, 0.0
12979.9, 138.3, | , 29.4, 0.0, 578.7, | ,  1000,   958,  3000,  2936, | , -3.4, 3455.4, 35.330, |, 0.0
12981.0, 138.5, | , 29.4, 0.0, 579.9, | ,  1000,   954,  3000,  2930, | , -3.4, 3454.5, 35.234, |, 0.0
12982.0, 138.2, | , 29.4, 0.0, 579.0, | ,  1000,   955,  3000,  2920, | , -3.4, 3452.4, 35.130, |, 0.0
12983.0, 139.3, | , 29.4, 0.0, 571.6, | ,  1000,   952,  3000,  2935, | , -3.4, 3458.8, 35.306, |, 0.0
12984.0, 139.2, | , 29.4, 0.0, 571.9, | ,  1000,   954,  3000,  2925, | , -3.4, 3443.8, 35.078, |, 0.0
12985.0, 138.7, | , 29.4, 0.0, 578.2, | ,  1000,   954,  3000,  2918, | , -3.4, 3444.7, 35.026, |, 0.0
12986.0, 138.2, | , 29.4, 0.0, 579.0, | ,  1000,   955,  3000,  2945, | , -3.4, 3464.8, 35.483, |, 0.0
12987.0, 138.3, | , 29.4, 0.0, 579.1, | ,  1000,   959,  3000,  2933, | , -3.4, 3453.3, 35.288, |, 0.0
12988.0, 139.6, | , 29.4, 0.0, 572.8, | ,  1000,   954,  3000,  2942, | , -3.4, 3461.0, 35.406, |, 0.0
12989.0, 139.3, | , 29.4, 0.0, 571.0, | ,  1000,   950,  3000,  2913, | , -3.4, 3467.4, 35.174, |, 0.0
12990.1, 139.4, | , 29.4, 0.0, 570.4, | ,  1000,   951,  3000,  2919, | , -3.4, 3458.4, 35.147, |, 0.0
12991.1, 138.7, | , 29.4, 0.0, 578.9, | ,  1000,   958,  3000,  2929, | , -3.4, 3464.0, 35.355, |, 0.0
12992.1, 138.7, | , 29.4, 0.0, 578.6, | ,  1000,   955,  3000,  2937, | , -3.4, 3484.1, 35.613, |, 0.0
12993.1, 138.2, | , 29.4, 0.0, 578.3, | ,  1000,   959,  3000,  2917, | , -3.4, 3460.5, 35.216, |, 0.0
12994.1, 139.2, | , 29.4, 0.0, 571.6, | ,  1000,   954,  3000,  2916, | , -3.4, 3451.1, 35.073, |, 0.0
12995.1, 139.4, | , 29.4, 0.0, 569.8, | ,  1000,   957,  3000,  2941, | , -3.4, 3454.5, 35.362, |, 0.0
12996.1, 139.3, | , 29.4, 0.0, 571.8, | ,  1000,   955,  3000,  2935, | , -3.4, 3445.5, 35.196, |, 0.0
12997.1, 138.4, | , 29.4, 0.0, 577.1, | ,  1000,   956,  3000,  2923, | , -3.4, 3447.7, 35.120, |, 0.0
12998.2, 138.7, | , 29.4, 0.0, 578.0, | ,  1000,   952,  3000,  2940, | , -3.4, 3456.7, 35.324, |, 0.0
12999.2, 138.4, | , 29.4, 0.0, 577.9, | ,  1000,   953,  3000,  2934, | , -3.4, 3447.3, 35.184, |, 0.0
13000.2, 139.6, | , 29.4, 0.0, 569.6, | ,  1000,   950,  3000,  2915, | , -3.4, 3472.5, 35.245, |, 0.0
13001.2, 139.6, | , 29.4, 0.0, 572.3, | ,  1000,   954,  3000,  2916, | , -3.4, 3446.0, 35.021, |, 0.0
13002.2, 138.3, | , 29.4, 0.0, 576.9, | ,  1000,   955,  3000,  2916, | , -3.4, 3453.3, 35.100, |, 0.0
13003.2, 138.3, | , 29.4, 0.0, 576.6, | ,  1000,   955,  3000,  2938, | , -3.4, 3478.5, 35.558, |, 0.0
13004.2, 138.1, | , 29.4, 0.0, 578.0, | ,  1000,   954,  3000,  2920, | , -3.4, 3451.5, 35.113, |, 0.0
13005.2, 139.4, | , 29.4, 0.0, 572.3, | ,  1000,   950,  3000,  2928, | , -3.4, 3477.2, 35.411, |, 0.0
13006.3, 139.4, | , 29.4, 0.0, 569.6, | ,  1000,   955,  3000,  2944, | , -3.4, 3454.1, 35.367, |, 0.0
13007.3, 139.4, | , 29.4, 0.0, 572.5, | ,  1000,   953,  3000,  2912, | , -3.4, 3437.4, 34.887, |, 0.0
13008.3, 138.7, | , 29.4, 0.0, 578.0, | ,  1000,   958,  3000,  2938, | , -3.4, 3479.4, 35.593, |, 0.0
13009.3, 138.2, | , 29.4, 0.0, 577.4, | ,  1000,   957,  3000,  2930, | , -3.4, 3446.0, 35.178, |, 0.0
13010.3, 138.3, | , 29.4, 0.0, 578.0, | ,  1000,   957,  3000,  2928, | , -3.4, 3460.1, 35.294, |, 0.0
13011.3, 139.6, | , 29.4, 0.0, 571.1, | ,  1000,   951,  3000,  2925, | , -3.4, 3466.1, 35.275, |, 0.0
13012.3, 139.3, | , 29.4, 0.0, 570.0, | ,  1000,   951,  3000,  2922, | , -3.4, 3479.8, 35.385, |, 0.0
13013.3, 139.3, | , 29.4, 0.0, 571.4, | ,  1000,   958,  3000,  2944, | , -3.4, 3467.8, 35.528, |, 0.0
13014.3, 138.8, | , 29.4, 0.0, 577.3, | ,  1000,   963,  3000,  2926, | , -3.4, 3452.4, 35.255, |, 0.0
13015.4, 138.3, | , 29.4, 0.0, 576.6, | ,  1000,   956,  3000,  2918, | , -3.4, 3455.4, 35.158, |, 0.0
13016.4, 138.3, | , 29.4, 0.0, 576.2, | ,  1000,   951,  3000,  2922, | , -3.4, 3464.0, 35.227, |, 0.0
13017.4, 139.3, | , 29.4, 0.0, 569.2, | ,  1000,   949,  3000,  2922, | , -3.4, 3478.1, 35.353, |, 0.0
13018.4, 139.5, | , 29.4, 0.0, 571.9, | ,  1000,   955,  3000,  2949, | , -3.4, 3461.8, 35.491, |, 0.0
13019.4, 138.4, | , 29.4, 0.0, 576.8, | ,  1000,   959,  3000,  2963, | , -3.4, 3463.5, 35.675, |, 0.0
13020.4, 138.7, | , 29.4, 0.0, 576.9, | ,  1000,   956,  3000,  2925, | , -3.4, 3436.1, 35.014, |, 0.0
13021.4, 138.9, | , 29.4, 0.0, 576.0, | ,  1000,   955,  3000,  2923, | , -3.4, 3484.5, 35.485, |, 0.0
13022.4, 139.2, | , 29.4, 0.0, 570.2, | ,  1000,   951,  3000,  2937, | , -3.4, 3464.0, 35.371, |, 0.0
13023.5, 139.4, | , 29.4, 0.0, 568.6, | ,  1000,   951,  3000,  2946, | , -3.4, 3458.0, 35.386, |, 0.0
13024.5, 139.8, | , 29.4, 0.0, 569.3, | ,  1000,   956,  3000,  2937, | , -3.4, 3464.8, 35.416, |, 0.0
13025.5, 138.8, | , 29.4, 0.0, 576.8, | ,  1000,   955,  3000,  2948, | , -3.4, 3471.2, 35.575, |, 0.0
13026.5, 138.5, | , 29.4, 0.0, 575.2, | ,  1000,   955,  3000,  2921, | , -3.4, 3464.8, 35.261, |, 0.0
13027.5, 138.8, | , 29.4, 0.0, 576.7, | ,  1000,   959,  3000,  2933, | , -3.4, 3462.7, 35.387, |, 0.0
13028.5, 139.8, | , 29.4, 0.0, 565.8, | ,  1000,   946,  3000,  2931, | , -3.4, 3460.1, 35.228, |, 0.0
13029.5, 139.6, | , 29.4, 0.0, 569.1, | ,  1000,   956,  3000,  2943, | , -3.4, 3460.5, 35.432, |, 0.0
13030.5, 138.3, | , 29.4, 0.0, 576.5, | ,  1000,   958,  3000,  2929, | , -3.4, 3471.7, 35.438, |, 0.0
13031.5, 138.7, | , 29.4, 0.0, 575.6, | ,  1000,   955,  3000,  2906, | , -3.4, 3483.7, 35.317, |, 0.0
13032.6, 138.3, | , 29.4, 0.0, 576.4, | ,  1000,   958,  3000,  2944, | , -3.4, 3497.0, 35.828, |, 0.0
13033.6, 138.4, | , 29.4, 0.0, 576.1, | ,  1000,   955,  3000,  2940, | , -3.4, 3484.5, 35.631, |, 0.0
13034.6, 139.5, | , 29.4, 0.0, 568.6, | ,  1000,   951,  3000,  2935, | , -3.4, 3478.5, 35.498, |, 0.0
13035.6, 139.2, | , 29.4, 0.0, 570.5, | ,  1000,   953,  3000,  2930, | , -3.4, 3449.8, 35.174, |, 0.0
13036.6, 138.5, | , 29.4, 0.0, 575.2, | ,  1000,   958,  3000,  2936, | , -3.4, 3485.0, 35.628, |, 0.0
13037.6, 138.6, | , 29.4, 0.0, 575.6, | ,  1000,   961,  3000,  2937, | , -3.4, 3460.5, 35.419, |, 0.0
13038.6, 138.9, | , 29.4, 0.0, 575.6, | ,  1000,   953,  3000,  2948, | , -3.4, 3464.0, 35.476, |, 0.0
13039.6, 139.2, | , 29.4, 0.0, 569.8, | ,  1000,   953,  3000,  2911, | , -3.4, 3458.0, 35.085, |, 0.0
13040.6, 139.5, | , 29.4, 0.0, 567.8, | ,  1000,   954,  3000,  2938, | , -3.4, 3461.4, 35.372, |, 0.0
13041.7, 139.9, | , 29.4, 0.0, 567.5, | ,  1000,   952,  3000,  2922, | , -3.4, 3462.2, 35.219, |, 0.0
13042.7, 138.8, | , 29.4, 0.0, 575.5, | ,  1000,   961,  3000,  2937, | , -3.4, 3455.4, 35.360, |, 0.0
13043.7, 138.5, | , 29.4, 0.0, 575.5, | ,  1000,   956,  3000,  2944, | , -3.4, 3458.0, 35.407, |, 0.0
13044.7, 138.7, | , 29.4, 0.0, 575.5, | ,  1000,   954,  3000,  2919, | , -3.4, 3474.7, 35.335, |, 0.0
13045.7, 139.9, | , 29.4, 0.0, 567.8, | ,  1000,   949,  3000,  2932, | , -3.4, 3485.8, 35.525, |, 0.0
13046.7, 139.5, | , 29.4, 0.0, 567.3, | ,  1000,   950,  3000,  2938, | , -3.4, 3457.5, 35.304, |, 0.0
13047.7, 138.4, | , 29.4, 0.0, 575.1, | ,  1000,   954,  3000,  2929, | , -3.4, 3461.0, 35.285, |, 0.0
13048.7, 138.7, | , 29.4, 0.0, 575.2, | ,  1000,   960,  3000,  2934, | , -3.4, 3467.4, 35.455, |, 0.0
13049.7, 138.5, | , 29.4, 0.0, 575.1, | ,  1000,   955,  3000,  2944, | , -3.4, 3460.1, 35.424, |, 0.0
13050.8, 139.3, | , 29.4, 0.0, 569.1, | ,  1000,   952,  3000,  2920, | , -3.4, 3463.1, 35.207, |, 0.0
13051.8, 139.9, | , 29.4, 0.0, 567.6, | ,  1000,   951,  3000,  2927, | , -3.4, 3451.5, 35.152, |, 0.0
13052.8, 139.5, | , 29.4, 0.0, 567.8, | ,  1000,   958,  3000,  2937, | , -3.4, 3465.2, 35.442, |, 0.0
13053.8, 138.4, | , 29.4, 0.0, 574.9, | ,  1000,   962,  3000,  2949, | , -3.4, 3461.0, 35.543, |, 0.0
13054.8, 138.7, | , 29.4, 0.0, 575.2, | ,  1000,   956,  3000,  2918, | , -3.4, 3457.5, 35.172, |, 0.0
13055.8, 138.7, | , 29.4, 0.0, 575.3, | ,  1000,   954,  3000,  2922, | , -3.4, 3452.0, 35.136, |, 0.0
13056.8, 139.3, | , 29.4, 0.0, 568.5, | ,  1000,   954,  3000,  2923, | , -3.4, 3452.4, 35.145, |, 0.0
13057.8, 139.9, | , 29.4, 0.0, 567.4, | ,  1000,   955,  3000,  2941, | , -3.4, 3451.1, 35.310, |, 0.0
13058.9, 139.6, | , 29.4, 0.0, 566.8, | ,  1000,   956,  3000,  2941, | , -3.4, 3469.1, 35.502, |, 0.0
13059.9, 138.4, | , 29.4, 0.0, 573.7, | ,  1000,   956,  3000,  2918, | , -3.4, 3446.4, 35.064, |, 0.0
13060.9, 138.7, | , 29.4, 0.0, 574.2, | ,  1000,   954,  3000,  2914, | , -3.4, 3446.4, 35.004, |, 0.0
13061.9, 139.1, | , 29.4, 0.0, 573.8, | ,  1000,   956,  3000,  2937, | , -3.4, 3469.1, 35.459, |, 0.0
13062.9, 139.5, | , 29.4, 0.0, 567.2, | ,  1000,   952,  3000,  2930, | , -3.4, 3450.7, 35.177, |, 0.0
13063.9, 139.4, | , 29.4, 0.0, 568.6, | ,  1000,   953,  3000,  2933, | , -3.4, 3479.4, 35.509, |, 0.0
13064.9, 138.4, | , 29.4, 0.0, 574.2, | ,  1000,   957,  3000,  2926, | , -3.4, 3480.2, 35.480, |, 0.0
13065.9, 138.5, | , 29.4, 0.0, 574.0, | ,  1000,   952,  3000,  2934, | , -3.4, 3463.1, 35.339, |, 0.0
13067.0, 138.6, | , 29.4, 0.0, 572.7, | ,  1000,   956,  3000,  2932, | , -3.4, 3452.8, 35.253, |, 0.0
13068.0, 139.3, | , 29.4, 0.0, 568.2, | ,  1000,   954,  3000,  2918, | , -3.4, 3473.8, 35.317, |, 0.0
13069.0, 139.8, | , 29.4, 0.0, 567.0, | ,  1000,   955,  3000,  2922, | , -3.4, 3459.7, 35.221, |, 0.0
13070.0, 139.5, | , 29.4, 0.0, 568.3, | ,  1000,   948,  3000,  2928, | , -3.4, 3459.2, 35.205, |, 0.0
13071.0, 138.8, | , 29.4, 0.0, 574.0, | ,  1000,   956,  3000,  2916, | , -3.4, 3459.7, 35.177, |, 0.0
13072.0, 139.2, | , 29.4, 0.0, 572.9, | ,  1000,   956,  3000,  2941, | , -3.4, 3461.8, 35.425, |, 0.0
13073.0, 138.4, | , 29.4, 0.0, 573.4, | ,  1000,   956,  3000,  2942, | , -3.4, 3451.1, 35.323, |, 0.0
13074.0, 139.6, | , 29.4, 0.0, 568.0, | ,  1000,   950,  3000,  2933, | , -3.4, 3456.3, 35.242, |, 0.0
13075.1, 139.9, | , 29.4, 0.0, 566.7, | ,  1000,   955,  3000,  2924, | , -3.4, 3462.2, 35.260, |, 0.0
13076.1, 139.3, | , 29.4, 0.0, 567.6, | ,  1000,   955,  3000,  2924, | , -3.4, 3461.8, 35.265, |, 0.0
13077.1, 138.7, | , 29.4, 0.0, 572.9, | ,  1000,   956,  3000,  2926, | , -3.4, 3472.5, 35.401, |, 0.0
13078.1, 138.7, | , 29.4, 0.0, 574.0, | ,  1000,   956,  3000,  2918, | , -3.4, 3461.4, 35.209, |, 0.0
13079.1, 138.3, | , 29.4, 0.0, 573.7, | ,  1000,   954,  3000,  2933, | , -3.4, 3464.0, 35.361, |, 0.0
13080.1, 139.3, | , 29.4, 0.0, 565.8, | ,  1000,   954,  3000,  2917, | , -3.4, 3465.2, 35.217, |, 0.0
13081.1, 139.2, | , 29.4, 0.0, 567.7, | ,  1000,   956,  3000,  2937, | , -3.4, 3466.5, 35.436, |, 0.0
13082.1, 139.0, | , 29.4, 0.0, 572.4, | ,  1000,   956,  3000,  2937, | , -3.4, 3456.3, 35.338, |, 0.0
13083.1, 138.4, | , 29.4, 0.0, 572.7, | ,  1000,   955,  3000,  2929, | , -3.4, 3466.5, 35.353, |, 0.0
13084.2, 138.3, | , 29.4, 0.0, 572.7, | ,  1000,   956,  3000,  2935, | , -3.4, 3463.5, 35.385, |, 0.0
13085.2, 139.8, | , 29.4, 0.0, 566.7, | ,  1000,   952,  3000,  2928, | , -3.4, 3470.4, 35.353, |, 0.0
13086.2, 139.5, | , 29.4, 0.0, 564.8, | ,  1000,   954,  3000,  2915, | , -3.4, 3462.7, 35.180, |, 0.0
13087.2, 139.2, | , 29.4, 0.0, 566.5, | ,  1000,   951,  3000,  2919, | , -3.4, 3473.8, 35.303, |, 0.0
13088.2, 138.9, | , 29.4, 0.0, 572.7, | ,  1000,   961,  3000,  2935, | , -3.4, 3462.2, 35.418, |, 0.0
13089.2, 138.4, | , 29.4, 0.0, 571.9, | ,  1000,   960,  3000,  2937, | , -3.4, 3461.0, 35.411, |, 0.0
13090.2, 138.5, | , 29.4, 0.0, 572.5, | ,  1000,   955,  3000,  2937, | , -3.4, 3452.8, 35.282, |, 0.0
13091.2, 139.6, | , 29.4, 0.0, 566.4, | ,  1000,   949,  3000,  2929, | , -3.4, 3452.8, 35.159, |, 0.0
13092.2, 140.1, | , 29.4, 0.0, 564.2, | ,  1000,   950,  3000,  2922, | , -3.4, 3467.4, 35.255, |, 0.0
13093.3, 139.5, | , 29.4, 0.0, 564.2, | ,  1000,   956,  3000,  2933, | , -3.4, 3450.7, 35.243, |, 0.0
13094.3, 138.3, | , 29.4, 0.0, 572.1, | ,  1000,   957,  3000,  2916, | , -3.4, 3464.4, 35.230, |, 0.0
13095.3, 138.9, | , 29.4, 0.0, 571.8, | ,  1000,   955,  3000,  2933, | , -3.4, 3483.7, 35.560, |, 0.0
13096.3, 138.4, | , 29.4, 0.0, 571.5, | ,  1000,   957,  3000,  2942, | , -3.4, 3460.5, 35.434, |, 0.0
13097.3, 139.6, | , 29.4, 0.0, 564.3, | ,  1000,   953,  3000,  2928, | , -3.4, 3460.5, 35.262, |, 0.0
13098.3, 139.4, | , 29.4, 0.0, 566.9, | ,  1000,   952,  3000,  2925, | , -3.4, 3490.1, 35.530, |, 0.0
13099.3, 138.4, | , 29.4, 0.0, 571.9, | ,  1000,   960,  3000,  2929, | , -3.4, 3464.0, 35.372, |, 0.0
13100.3, 138.5, | , 29.4, 0.0, 572.0, | ,  1000,   962,  3000,  2946, | , -3.4, 3455.4, 35.463, |, 0.0
13101.4, 138.4, | , 29.4, 0.0, 572.0, | ,  1000,   957,  3000,  2919, | , -3.4, 3448.5, 35.098, |, 0.0
13102.4, 139.8, | , 29.4, 0.0, 565.8, | ,  1000,   949,  3000,  2928, | , -3.4, 3451.5, 35.133, |, 0.0
