Repository: jdhuang-csm/Ru-BCA

## Methods
* (BaO)<sub>x</sub>-(CaO)<sub>y</sub>-(Al<sub>2</sub>O<sub>3</sub>)<sub>1-x-y</sub> (BCA) catalyst supports were synthesized via sol-gel and solid-state methods. 
* Ru/BCA catalysts were prepared via incipient wetness impregnation to achieve 1 wt. % Ru loading.
* Ammonia synthesis rates were measured for Ru/BCA catalysts in a packed-bed reactor at 480-600<sup>o</sup>C, 10 bar, and space velocities up to 1.3 x 10<sup>6</sup> ml g<sub>cat</sub><sup>-1</sup> h<sup>-1</sup>.
* A machine learning (ML) model was employed to improve understanding of the behavior of Ru/BCA catalysts.
* A microkinetic model was developed to describe the best-performing catalyst.

File: data/init_files_Cadigan/BCA723.txt (part 33 of 46)
********** Start test **********
Elapsed time, Pressure, | , LJtemp(C), Inner-Temp, Outer-Temp, | , N2-set, N2-flow, H2-set, H2-flow, | , pH, NH3_ppm, NH3_Prod_rate, |, In222Temp
12695.5, 139.1, | , 26.7, 0.0, 598.7, | ,  1000,   957,  3000,  2932, | , -3.4, 4283.6, 40.895, |, 0.0
12696.5, 139.0, | , 26.7, 0.0, 598.2, | ,  1000,   951,  3000,  2937, | , -3.4, 4284.4, 40.902, |, 0.0
12697.5, 139.5, | , 26.7, 0.0, 591.9, | ,  1000,   953,  3000,  2919, | , -3.4, 4283.6, 40.722, |, 0.0
12698.5, 139.5, | , 26.7, 0.0, 591.6, | ,  1000,   955,  3000,  2927, | , -3.4, 4300.7, 40.991, |, 0.0
12699.5, 138.7, | , 26.7, 0.0, 597.3, | ,  1000,   951,  3000,  2933, | , -3.4, 4281.9, 40.827, |, 0.0
12700.5, 138.6, | , 26.8, 0.0, 598.4, | ,  1000,   958,  3000,  2936, | , -3.4, 4298.1, 41.082, |, 0.0
12701.5, 138.7, | , 26.8, 0.0, 598.1, | ,  1000,   955,  3000,  2938, | , -3.4, 4313.1, 41.226, |, 0.0
12702.5, 139.3, | , 26.7, 0.0, 597.8, | ,  1000,   955,  3000,  2922, | , -3.4, 4282.7, 40.759, |, 0.0
12703.5, 139.6, | , 26.7, 0.0, 591.2, | ,  1000,   951,  3000,  2921, | , -3.4, 4282.3, 40.700, |, 0.0
12704.6, 139.3, | , 26.8, 0.0, 592.7, | ,  1000,   956,  3000,  2913, | , -3.4, 4285.3, 40.702, |, 0.0
12705.6, 139.0, | , 26.8, 0.0, 597.8, | ,  1000,   954,  3000,  2939, | , -3.4, 4285.3, 40.956, |, 0.0
12706.6, 138.6, | , 26.8, 0.0, 597.9, | ,  1000,   955,  3000,  2926, | , -3.4, 4288.3, 40.855, |, 0.0
12707.6, 138.9, | , 26.8, 0.0, 597.1, | ,  1000,   957,  3000,  2935, | , -3.4, 4295.6, 41.042, |, 0.0
12708.6, 139.8, | , 26.7, 0.0, 592.5, | ,  1000,   949,  3000,  2917, | , -3.4, 4285.3, 40.671, |, 0.0
12709.6, 139.9, | , 26.8, 0.0, 591.3, | ,  1000,   949,  3000,  2917, | , -3.4, 4310.1, 40.899, |, 0.0
12710.6, 139.6, | , 26.7, 0.0, 590.9, | ,  1000,   950,  3000,  2923, | , -3.4, 4314.9, 41.023, |, 0.0
12711.7, 139.2, | , 26.8, 0.0, 598.2, | ,  1000,   956,  3000,  2930, | , -3.4, 4284.4, 40.873, |, 0.0
12712.7, 139.0, | , 26.8, 0.0, 597.1, | ,  1000,   955,  3000,  2948, | , -3.4, 4286.2, 41.077, |, 0.0
12713.7, 138.7, | , 26.8, 0.0, 597.8, | ,  1000,   953,  3000,  2927, | , -3.4, 4283.2, 40.795, |, 0.0
12714.7, 139.8, | , 26.7, 0.0, 588.6, | ,  1000,   947,  3000,  2919, | , -3.4, 4281.0, 40.635, |, 0.0
12715.7, 139.6, | , 26.8, 0.0, 591.4, | ,  1000,   949,  3000,  2937, | , -3.4, 4294.7, 40.976, |, 0.0
12716.7, 138.6, | , 26.8, 0.0, 598.3, | ,  1000,   962,  3000,  2929, | , -3.4, 4287.9, 40.961, |, 0.0
12717.7, 138.7, | , 26.8, 0.0, 596.8, | ,  1000,   957,  3000,  2937, | , -3.4, 4284.4, 40.965, |, 0.0
12718.7, 139.1, | , 26.7, 0.0, 598.0, | ,  1000,   957,  3000,  2930, | , -3.4, 4285.7, 40.902, |, 0.0
12719.7, 139.0, | , 26.7, 0.0, 598.2, | ,  1000,   957,  3000,  2942, | , -3.4, 448.6, 4.310, |, 0.0
12720.7, 139.6, | , 26.8, 0.0, 591.2, | ,  1000,   950,  3000,  2914, | , -3.4, 503.4, 4.793, |, 0.0
12721.8, 139.6, | , 26.8, 0.0, 591.2, | ,  1000,   949,  3000,  2929, | , -3.4, 583.1, 5.571, |, 0.0
12722.8, 139.2, | , 26.8, 0.0, 597.7, | ,  1000,   955,  3000,  2923, | , -3.4, 660.6, 6.312, |, 0.0
12723.8, 138.6, | , 26.8, 0.0, 598.4, | ,  1000,   953,  3000,  2930, | , -3.4, 735.2, 7.033, |, 0.0
12724.8, 138.7, | , 26.8, 0.0, 598.4, | ,  1000,   953,  3000,  2948, | , -3.4, 799.0, 7.679, |, 0.0
12725.8, 139.9, | , 26.8, 0.0, 592.7, | ,  1000,   953,  3000,  2928, | , -3.4, 832.9, 7.962, |, 0.0
12726.8, 140.1, | , 26.8, 0.0, 592.0, | ,  1000,   954,  3000,  2914, | , -3.4, 907.9, 8.651, |, 0.0
12727.8, 139.7, | , 26.7, 0.0, 591.0, | ,  1000,   952,  3000,  2928, | , -3.4, 969.1, 9.261, |, 0.0
12728.8, 139.2, | , 26.8, 0.0, 598.7, | ,  1000,   960,  3000,  2932, | , -3.4, 1036.4, 9.934, |, 0.0
12729.9, 138.6, | , 26.8, 0.0, 598.7, | ,  1000,   956,  3000,  2918, | , -3.4, 1114.4, 10.632, |, 0.0
12730.9, 138.6, | , 26.8, 0.0, 598.4, | ,  1000,   951,  3000,  2928, | , -3.4, 1184.6, 11.315, |, 0.0
12731.9, 139.5, | , 26.7, 0.0, 591.2, | ,  1000,   946,  3000,  2911, | , -3.4, 1252.3, 11.893, |, 0.0
12732.9, 139.4, | , 26.8, 0.0, 592.1, | ,  1000,   951,  3000,  2911, | , -3.4, 1351.7, 12.852, |, 0.0
12733.9, 138.5, | , 26.8, 0.0, 598.7, | ,  1000,   959,  3000,  2940, | , -3.4, 1394.1, 13.382, |, 0.0
12734.9, 138.7, | , 26.8, 0.0, 597.9, | ,  1000,   958,  3000,  2944, | , -3.4, 1451.6, 13.944, |, 0.0
12735.9, 139.0, | , 26.8, 0.0, 598.7, | ,  1000,   959,  3000,  2922, | , -3.4, 1537.7, 14.687, |, 0.0
12736.9, 139.4, | , 26.8, 0.0, 592.9, | ,  1000,   953,  3000,  2933, | , -3.4, 1591.7, 15.224, |, 0.0
12737.9, 139.9, | , 26.8, 0.0, 590.4, | ,  1000,   954,  3000,  2944, | , -3.4, 1652.1, 15.852, |, 0.0
12739.0, 139.5, | , 26.7, 0.0, 591.7, | ,  1000,   947,  3000,  2903, | , -3.4, 1750.2, 16.584, |, 0.0
12740.0, 139.2, | , 26.8, 0.0, 598.1, | ,  1000,   957,  3000,  2945, | , -3.4, 1787.9, 17.169, |, 0.0
12741.0, 138.6, | , 26.8, 0.0, 597.9, | ,  1000,   952,  3000,  2898, | , -3.4, 1857.3, 17.598, |, 0.0
12742.0, 139.0, | , 26.8, 0.0, 598.5, | ,  1000,   955,  3000,  2929, | , -3.4, 1925.8, 18.409, |, 0.0
12743.0, 139.8, | , 26.8, 0.0, 592.1, | ,  1000,   946,  3000,  2914, | , -3.4, 2020.5, 19.190, |, 0.0
12744.0, 139.6, | , 26.8, 0.0, 591.5, | ,  1000,   950,  3000,  2935, | , -3.4, 2049.7, 19.591, |, 0.0
12745.0, 138.8, | , 26.8, 0.0, 598.0, | ,  1000,   950,  3000,  2941, | , -3.4, 2110.5, 20.202, |, 0.0
12746.0, 139.3, | , 26.8, 0.0, 598.5, | ,  1000,   959,  3000,  2950, | , -3.4, 2180.8, 20.971, |, 0.0
12747.0, 139.1, | , 26.8, 0.0, 598.7, | ,  1000,   957,  3000,  2922, | , -3.4, 2250.6, 21.475, |, 0.0
12748.1, 138.9, | , 26.8, 0.0, 597.8, | ,  1000,   957,  3000,  2921, | , -3.4, 2308.4, 22.019, |, 0.0
12749.1, 139.7, | , 26.7, 0.0, 590.9, | ,  1000,   949,  3000,  2929, | , -3.4, 2375.7, 22.666, |, 0.0
12750.1, 139.7, | , 26.8, 0.0, 591.2, | ,  1000,   953,  3000,  2909, | , -3.4, 2463.1, 23.396, |, 0.0
12751.1, 138.7, | , 26.8, 0.0, 598.3, | ,  1000,   958,  3000,  2936, | , -3.4, 2534.7, 24.269, |, 0.0
12752.1, 138.7, | , 26.8, 0.0, 598.2, | ,  1000,   959,  3000,  2940, | , -3.4, 2589.9, 24.832, |, 0.0
12753.1, 139.3, | , 26.8, 0.0, 598.1, | ,  1000,   961,  3000,  2933, | , -3.4, 2650.8, 25.378, |, 0.0
12754.1, 139.4, | , 26.8, 0.0, 592.4, | ,  1000,   948,  3000,  2925, | , -3.4, 2712.5, 25.826, |, 0.0
12755.1, 139.6, | , 26.8, 0.0, 591.5, | ,  1000,   953,  3000,  2922, | , -3.4, 2775.0, 26.438, |, 0.0
12756.1, 139.6, | , 26.8, 0.0, 591.5, | ,  1000,   955,  3000,  2926, | , -3.4, 2835.0, 27.053, |, 0.0
12757.2, 139.0, | , 26.8, 0.0, 598.4, | ,  1000,   954,  3000,  2928, | , -3.4, 2910.8, 27.777, |, 0.0
12758.2, 138.6, | , 26.8, 0.0, 597.6, | ,  1000,   953,  3000,  2922, | , -3.4, 2976.0, 28.351, |, 0.0
12759.2, 139.0, | , 26.8, 0.0, 598.8, | ,  1000,   954,  3000,  2944, | , -3.4, 2991.0, 28.655, |, 0.0
12760.2, 140.3, | , 26.7, 0.0, 588.6, | ,  1000,   947,  3000,  2933, | , -3.4, 3024.8, 28.853, |, 0.0
12761.2, 139.4, | , 26.7, 0.0, 591.4, | ,  1000,   950,  3000,  2911, | , -3.4, 3086.5, 29.290, |, 0.0
12762.2, 138.5, | , 26.8, 0.0, 598.3, | ,  1000,   960,  3000,  2930, | , -3.4, 3147.8, 30.095, |, 0.0
12763.2, 139.0, | , 26.8, 0.0, 598.0, | ,  1000,   955,  3000,  2930, | , -3.4, 3233.5, 30.874, |, 0.0
12764.2, 139.0, | , 26.8, 0.0, 598.8, | ,  1000,   952,  3000,  2922, | , -3.4, 3290.4, 31.323, |, 0.0
12765.2, 138.8, | , 26.8, 0.0, 598.5, | ,  1000,   950,  3000,  2948, | , -3.4, 3314.9, 31.758, |, 0.0
12766.3, 139.6, | , 26.8, 0.0, 591.7, | ,  1000,   955,  3000,  2926, | , -3.4, 3357.3, 32.014, |, 0.0
12767.3, 139.9, | , 26.8, 0.0, 593.5, | ,  1000,   950,  3000,  2932, | , -3.4, 3404.8, 32.476, |, 0.0
12768.3, 138.7, | , 26.8, 0.0, 597.1, | ,  1000,   959,  3000,  2900, | , -3.4, 3452.0, 32.731, |, 0.0
12769.3, 138.7, | , 26.8, 0.0, 598.3, | ,  1000,   959,  3000,  2933, | , -3.4, 3544.5, 33.894, |, 0.0
12770.3, 139.0, | , 26.8, 0.0, 598.4, | ,  1000,   951,  3000,  2945, | , -3.4, 3574.1, 34.208, |, 0.0
12771.3, 139.4, | , 26.8, 0.0, 592.3, | ,  1000,   947,  3000,  2903, | , -3.4, 3610.5, 34.151, |, 0.0
12772.3, 139.5, | , 26.8, 0.0, 591.0, | ,  1000,   949,  3000,  2916, | , -3.4, 3649.9, 34.652, |, 0.0
12773.3, 140.3, | , 26.8, 0.0, 590.9, | ,  1000,   952,  3000,  2944, | , -3.4, 3697.5, 35.386, |, 0.0
12774.4, 138.7, | , 26.8, 0.0, 598.8, | ,  1000,   953,  3000,  2937, | , -3.4, 3745.5, 35.780, |, 0.0
12775.4, 138.7, | , 26.8, 0.0, 598.1, | ,  1000,   958,  3000,  2919, | , -3.4, 3784.9, 36.043, |, 0.0
12776.4, 139.2, | , 26.8, 0.0, 598.5, | ,  1000,   958,  3000,  2931, | , -3.4, 3815.3, 36.446, |, 0.0
12777.4, 139.8, | , 26.8, 0.0, 591.3, | ,  1000,   951,  3000,  2897, | , -3.4, 3841.9, 36.313, |, 0.0
12778.4, 139.8, | , 26.8, 0.0, 591.0, | ,  1000,   954,  3000,  2948, | , -3.4, 3890.3, 37.275, |, 0.0
12779.4, 139.1, | , 26.8, 0.0, 598.1, | ,  1000,   955,  3000,  2944, | , -3.4, 3922.8, 37.563, |, 0.0
12780.4, 138.7, | , 26.8, 0.0, 598.3, | ,  1000,   952,  3000,  2919, | , -3.4, 3948.5, 37.541, |, 0.0
12781.4, 138.7, | , 26.8, 0.0, 598.2, | ,  1000,   957,  3000,  2922, | , -3.4, 3983.7, 37.951, |, 0.0
12782.4, 139.5, | , 26.8, 0.0, 592.6, | ,  1000,   956,  3000,  2953, | , -3.4, 4009.8, 38.489, |, 0.0
12783.5, 140.2, | , 26.7, 0.0, 591.4, | ,  1000,   951,  3000,  2928, | , -3.4, 4027.4, 38.364, |, 0.0
12784.5, 139.5, | , 26.8, 0.0, 592.4, | ,  1000,   953,  3000,  2926, | , -3.4, 4053.9, 38.612, |, 0.0
12785.5, 138.6, | , 26.8, 0.0, 598.3, | ,  1000,   956,  3000,  2914, | , -3.4, 4099.3, 38.948, |, 0.0
12786.5, 139.0, | , 26.8, 0.0, 598.8, | ,  1000,   960,  3000,  2926, | , -3.4, 4119.9, 39.307, |, 0.0
12787.5, 138.4, | , 26.8, 0.0, 598.1, | ,  1000,   955,  3000,  2895, | , -3.4, 4131.9, 39.057, |, 0.0
12788.5, 139.4, | , 26.8, 0.0, 592.3, | ,  1000,   952,  3000,  2914, | , -3.4, 4152.5, 39.423, |, 0.0
12789.5, 139.9, | , 26.8, 0.0, 591.5, | ,  1000,   953,  3000,  2937, | , -3.4, 4153.3, 39.671, |, 0.0
12790.6, 138.7, | , 26.8, 0.0, 598.4, | ,  1000,   963,  3000,  2962, | , -3.4, 4166.6, 40.148, |, 0.0
12791.6, 138.7, | , 26.8, 0.0, 598.4, | ,  1000,   960,  3000,  2929, | , -3.4, 4176.0, 39.877, |, 0.0
12792.6, 139.1, | , 26.8, 0.0, 598.6, | ,  1000,   961,  3000,  2922, | , -3.4, 4189.3, 39.939, |, 0.0
12793.6, 138.8, | , 26.8, 0.0, 597.3, | ,  1000,   949,  3000,  2937, | , -3.4, 4214.2, 40.211, |, 0.0
12794.6, 139.5, | , 26.8, 0.0, 591.1, | ,  1000,   950,  3000,  2912, | , -3.4, 4221.9, 40.032, |, 0.0
12795.6, 139.8, | , 26.8, 0.0, 593.1, | ,  1000,   956,  3000,  2939, | , -3.4, 4247.2, 40.613, |, 0.0
12796.6, 138.8, | , 26.8, 0.0, 597.6, | ,  1000,   958,  3000,  2923, | , -3.4, 4281.9, 40.801, |, 0.0
12797.7, 138.7, | , 26.8, 0.0, 597.8, | ,  1000,   957,  3000,  2918, | , -3.4, 4296.9, 40.880, |, 0.0
12798.7, 139.2, | , 26.8, 0.0, 597.7, | ,  1000,   950,  3000,  2920, | , -3.4, 4278.9, 40.650, |, 0.0
12799.7, 139.4, | , 26.8, 0.0, 591.8, | ,  1000,   947,  3000,  2930, | , -3.4, 4293.0, 40.858, |, 0.0
12800.7, 139.6, | , 26.8, 0.0, 591.2, | ,  1000,   958,  3000,  2922, | , -3.4, 4319.6, 41.150, |, 0.0
12801.7, 139.9, | , 26.8, 0.0, 591.4, | ,  1000,   955,  3000,  2914, | , -3.4, 4319.6, 41.025, |, 0.0
12802.7, 139.0, | , 26.8, 0.0, 598.5, | ,  1000,   952,  3000,  2950, | , -3.4, 4317.0, 41.355, |, 0.0
12803.7, 138.8, | , 26.8, 0.0, 597.4, | ,  1000,   955,  3000,  2944, | , -3.4, 4327.3, 41.413, |, 0.0
12804.7, 139.3, | , 26.8, 0.0, 598.3, | ,  1000,   954,  3000,  2930, | , -3.4, 4332.4, 41.312, |, 0.0
12805.8, 140.1, | , 26.8, 0.0, 591.1, | ,  1000,   952,  3000,  2923, | , -3.4, 4317.9, 41.072, |, 0.0
12806.8, 139.5, | , 26.8, 0.0, 591.5, | ,  1000,   955,  3000,  2901, | , -3.4, 4323.9, 40.931, |, 0.0
12807.8, 138.6, | , 26.8, 0.0, 598.1, | ,  1000,   956,  3000,  2936, | , -3.4, 4332.9, 41.395, |, 0.0
12808.8, 139.4, | , 26.8, 0.0, 597.5, | ,  1000,   957,  3000,  2930, | , -3.4, 4338.4, 41.400, |, 0.0
12809.8, 138.7, | , 26.8, 0.0, 598.5, | ,  1000,   959,  3000,  2934, | , -3.4, 4336.7, 41.442, |, 0.0
12810.8, 139.5, | , 26.8, 0.0, 592.4, | ,  1000,   956,  3000,  2926, | , -3.4, 4340.1, 41.360, |, 0.0
12811.8, 140.0, | , 26.8, 0.0, 591.5, | ,  1000,   956,  3000,  2904, | , -3.4, 4350.8, 41.233, |, 0.0
12812.8, 139.4, | , 26.8, 0.0, 592.9, | ,  1000,   951,  3000,  2929, | , -3.4, 4331.6, 41.250, |, 0.0
12813.9, 139.2, | , 26.8, 0.0, 598.0, | ,  1000,   953,  3000,  2938, | , -3.4, 4336.7, 41.424, |, 0.0
12814.9, 139.0, | , 26.8, 0.0, 598.7, | ,  1000,   949,  3000,  2930, | , -3.4, 4341.4, 41.337, |, 0.0
12815.9, 138.5, | , 26.8, 0.0, 598.7, | ,  1000,   949,  3000,  2916, | , -3.4, 4356.8, 41.342, |, 0.0
12816.9, 139.5, | , 26.8, 0.0, 592.7, | ,  1000,   953,  3000,  2948, | , -3.4, 4347.4, 41.632, |, 0.0
12817.9, 140.2, | , 26.8, 0.0, 591.7, | ,  1000,   957,  3000,  2940, | , -3.4, 4325.6, 41.381, |, 0.0
12818.9, 140.0, | , 26.8, 0.0, 592.8, | ,  1000,   952,  3000,  2924, | , -3.4, 4323.9, 41.137, |, 0.0
12819.9, 138.4, | , 26.8, 0.0, 598.2, | ,  1000,   957,  3000,  2920, | , -3.4, 4344.4, 41.350, |, 0.0
12820.9, 138.6, | , 26.8, 0.0, 598.5, | ,  1000,   958,  3000,  2939, | , -3.4, 4343.1, 41.547, |, 0.0
12821.9, 138.9, | , 26.8, 0.0, 598.9, | ,  1000,   955,  3000,  2913, | , -3.4, 4340.1, 41.214, |, 0.0
12823.0, 139.4, | , 26.8, 0.0, 591.4, | ,  1000,   951,  3000,  2901, | , -3.4, 4333.3, 40.976, |, 0.0
12824.0, 139.6, | , 26.8, 0.0, 590.6, | ,  1000,   953,  3000,  2937, | , -3.4, 4332.0, 41.374, |, 0.0
12825.0, 139.2, | , 26.8, 0.0, 598.4, | ,  1000,   963,  3000,  2956, | , -3.4, 4357.3, 41.910, |, 0.0
12826.0, 138.7, | , 26.8, 0.0, 598.3, | ,  1000,   954,  3000,  2944, | , -3.4, 4338.4, 41.512, |, 0.0
12827.0, 138.6, | , 26.8, 0.0, 597.8, | ,  1000,   956,  3000,  2911, | , -3.4, 4334.1, 41.135, |, 0.0
12828.0, 139.8, | , 26.8, 0.0, 592.5, | ,  1000,   947,  3000,  2944, | , -3.4, 4340.1, 41.448, |, 0.0
12829.0, 139.7, | , 26.8, 0.0, 590.4, | ,  1000,   950,  3000,  2933, | , -3.4, 4344.4, 41.419, |, 0.0
12830.1, 139.2, | , 26.8, 0.0, 593.3, | ,  1000,   948,  3000,  2909, | , -3.4, 4317.4, 40.874, |, 0.0
12831.1, 138.6, | , 26.8, 0.0, 598.6, | ,  1000,   951,  3000,  2948, | , -3.4, 4327.7, 41.427, |, 0.0
12832.1, 139.2, | , 26.8, 0.0, 598.3, | ,  1000,   955,  3000,  2945, | , -3.4, 4307.6, 41.238, |, 0.0
12833.1, 138.9, | , 26.8, 0.0, 598.2, | ,  1000,   956,  3000,  2928, | , -3.4, 4293.0, 40.933, |, 0.0
12834.1, 139.9, | , 26.8, 0.0, 592.3, | ,  1000,   947,  3000,  2925, | , -3.4, 4284.9, 40.726, |, 0.0
12835.1, 139.8, | , 26.8, 0.0, 591.0, | ,  1000,   952,  3000,  2909, | , -3.4, 4300.3, 40.762, |, 0.0
12836.1, 138.6, | , 26.8, 0.0, 598.2, | ,  1000,   953,  3000,  2921, | , -3.4, 4329.9, 41.177, |, 0.0
12837.1, 138.5, | , 26.8, 0.0, 598.0, | ,  1000,   962,  3000,  2913, | , -3.4, 4320.9, 41.099, |, 0.0
12838.1, 139.1, | , 26.8, 0.0, 598.0, | ,  1000,   955,  3000,  2926, | , -3.4, 4294.3, 40.904, |, 0.0
12839.1, 139.0, | , 26.8, 0.0, 597.4, | ,  1000,   949,  3000,  2931, | , -3.4, 4286.2, 40.831, |, 0.0
12840.2, 139.6, | , 26.8, 0.0, 590.4, | ,  1000,   952,  3000,  2941, | , -3.4, 4282.7, 40.930, |, 0.0
12841.2, 139.4, | , 26.8, 0.0, 592.4, | ,  1000,   954,  3000,  2926, | , -3.4, 4277.6, 40.750, |, 0.0
12842.2, 138.6, | , 26.8, 0.0, 597.5, | ,  1000,   958,  3000,  2929, | , -3.4, 4279.7, 40.835, |, 0.0
12843.2, 138.5, | , 26.8, 0.0, 597.8, | ,  1000,   955,  3000,  2896, | , -3.4, 4277.6, 40.445, |, 0.0
12844.2, 138.8, | , 26.8, 0.0, 596.9, | ,  1000,   955,  3000,  2931, | , -3.4, 4299.0, 41.007, |, 0.0
12845.2, 139.9, | , 26.8, 0.0, 592.1, | ,  1000,   949,  3000,  2932, | , -3.4, 4289.2, 40.862, |, 0.0
12846.2, 139.6, | , 26.8, 0.0, 590.6, | ,  1000,   950,  3000,  2926, | , -3.4, 4269.4, 40.625, |, 0.0
12847.3, 140.1, | , 26.8, 0.0, 590.4, | ,  1000,   953,  3000,  2930, | , -3.4, 4268.2, 40.692, |, 0.0
12848.3, 139.1, | , 26.8, 0.0, 598.0, | ,  1000,   958,  3000,  2922, | , -3.4, 4281.9, 40.778, |, 0.0
12849.3, 138.8, | , 26.8, 0.0, 596.9, | ,  1000,   954,  3000,  2934, | , -3.4, 4261.7, 40.676, |, 0.0
12850.3, 138.8, | , 26.8, 0.0, 597.5, | ,  1000,   959,  3000,  2957, | , -3.4, 4272.4, 41.071, |, 0.0
12851.3, 140.1, | , 26.8, 0.0, 590.4, | ,  1000,   952,  3000,  2902, | , -3.4, 4254.4, 40.249, |, 0.0
12852.3, 140.0, | , 26.8, 0.0, 591.0, | ,  1000,   950,  3000,  2926, | , -3.4, 4271.2, 40.646, |, 0.0
12853.3, 138.7, | , 26.8, 0.0, 597.5, | ,  1000,   953,  3000,  2933, | , -3.4, 4261.3, 40.654, |, 0.0
12854.3, 139.3, | , 26.8, 0.0, 596.8, | ,  1000,   953,  3000,  2934, | , -3.4, 4257.9, 40.636, |, 0.0
12855.4, 138.8, | , 26.8, 0.0, 597.2, | ,  1000,   954,  3000,  2918, | , -3.4, 4254.4, 40.440, |, 0.0
12856.4, 139.4, | , 26.8, 0.0, 591.9, | ,  1000,   947,  3000,  2924, | , -3.4, 4255.7, 40.446, |, 0.0
12857.4, 139.6, | , 26.8, 0.0, 590.5, | ,  1000,   955,  3000,  2941, | , -3.4, 4253.2, 40.670, |, 0.0
12858.4, 139.4, | , 26.8, 0.0, 590.9, | ,  1000,   956,  3000,  2916, | , -3.4, 4252.7, 40.430, |, 0.0
12859.4, 138.7, | , 26.8, 0.0, 596.7, | ,  1000,   957,  3000,  2930, | , -3.4, 4246.7, 40.528, |, 0.0
12860.4, 139.2, | , 26.8, 0.0, 597.3, | ,  1000,   952,  3000,  2966, | , -3.4, 4255.7, 40.932, |, 0.0
12861.4, 139.1, | , 26.8, 0.0, 597.0, | ,  1000,   960,  3000,  2938, | , -3.4, 4267.7, 40.840, |, 0.0
12862.4, 139.4, | , 26.8, 0.0, 591.2, | ,  1000,   949,  3000,  2927, | , -3.4, 4237.7, 40.325, |, 0.0
12863.5, 139.6, | , 26.8, 0.0, 590.0, | ,  1000,   954,  3000,  2928, | , -3.4, 4245.9, 40.466, |, 0.0
12864.6, 139.3, | , 26.8, 0.0, 596.4, | ,  1000,   955,  3000,  2933, | , -3.4, 4270.3, 40.761, |, 0.0
12865.6, 138.6, | , 26.8, 0.0, 597.1, | ,  1000,   953,  3000,  2941, | , -3.4, 4242.0, 40.551, |, 0.0
12866.6, 139.1, | , 26.8, 0.0, 597.6, | ,  1000,   952,  3000,  2920, | , -3.4, 4267.3, 40.567, |, 0.0
12867.6, 139.0, | , 26.8, 0.0, 597.2, | ,  1000,   951,  3000,  2918, | , -3.4, 4255.7, 40.431, |, 0.0
12868.6, 139.6, | , 26.8, 0.0, 589.9, | ,  1000,   951,  3000,  2903, | , -3.4, 4249.7, 40.206, |, 0.0
12869.6, 139.4, | , 26.8, 0.0, 591.6, | ,  1000,   955,  3000,  2937, | , -3.4, 4228.3, 40.401, |, 0.0
12870.6, 139.1, | , 26.8, 0.0, 597.4, | ,  1000,   952,  3000,  2924, | , -3.4, 4240.7, 40.353, |, 0.0
12871.6, 138.6, | , 26.8, 0.0, 597.2, | ,  1000,   959,  3000,  2939, | , -3.4, 4233.9, 40.513, |, 0.0
12872.7, 138.6, | , 26.8, 0.0, 597.1, | ,  1000,   956,  3000,  2930, | , -3.4, 4247.2, 40.519, |, 0.0
12873.7, 139.6, | , 26.8, 0.0, 591.5, | ,  1000,   956,  3000,  2941, | , -3.4, 4221.9, 40.397, |, 0.0
12874.7, 140.2, | , 26.8, 0.0, 589.6, | ,  1000,   952,  3000,  2923, | , -3.4, 4233.5, 40.272, |, 0.0
12875.7, 139.5, | , 26.8, 0.0, 589.7, | ,  1000,   959,  3000,  2908, | , -3.4, 4238.6, 40.237, |, 0.0
12876.7, 139.0, | , 26.8, 0.0, 597.6, | ,  1000,   958,  3000,  2939, | , -3.4, 4229.2, 40.458, |, 0.0
12877.7, 138.9, | , 26.8, 0.0, 597.6, | ,  1000,   954,  3000,  2920, | , -3.4, 4239.5, 40.319, |, 0.0
12878.7, 138.5, | , 26.8, 0.0, 597.1, | ,  1000,   952,  3000,  2925, | , -3.4, 4224.9, 40.211, |, 0.0
12879.7, 140.0, | , 26.8, 0.0, 587.0, | ,  1000,   950,  3000,  2928, | , -3.4, 4211.2, 40.094, |, 0.0
12880.7, 140.1, | , 26.8, 0.0, 590.0, | ,  1000,   954,  3000,  2937, | , -3.4, 4221.5, 40.324, |, 0.0
12881.8, 138.6, | , 26.8, 0.0, 596.7, | ,  1000,   957,  3000,  2920, | , -3.4, 4238.6, 40.344, |, 0.0
12882.8, 138.7, | , 26.8, 0.0, 596.7, | ,  1000,   956,  3000,  2918, | , -3.4, 4234.3, 40.277, |, 0.0
12883.8, 139.1, | , 26.8, 0.0, 597.1, | ,  1000,   959,  3000,  2929, | , -3.4, 4216.3, 40.239, |, 0.0
12884.8, 139.4, | , 26.8, 0.0, 590.5, | ,  1000,   949,  3000,  2921, | , -3.4, 4250.6, 40.377, |, 0.0
12885.8, 139.6, | , 26.8, 0.0, 589.6, | ,  1000,   954,  3000,  2937, | , -3.4, 4221.5, 40.326, |, 0.0
12886.8, 139.3, | , 26.8, 0.0, 591.2, | ,  1000,   951,  3000,  2923, | , -3.4, 4242.9, 40.355, |, 0.0
12887.8, 139.2, | , 26.8, 0.0, 596.7, | ,  1000,   960,  3000,  2936, | , -3.4, 4252.7, 40.676, |, 0.0
12888.8, 138.7, | , 26.8, 0.0, 596.5, | ,  1000,   960,  3000,  2918, | , -3.4, 4208.2, 40.064, |, 0.0
12889.9, 138.7, | , 26.8, 0.0, 595.0, | ,  1000,   956,  3000,  2931, | , -3.4, 4214.6, 40.221, |, 0.0
12890.9, 139.7, | , 26.8, 0.0, 590.5, | ,  1000,   951,  3000,  2925, | , -3.4, 4227.5, 40.229, |, 0.0
12891.9, 139.6, | , 26.8, 0.0, 589.6, | ,  1000,   952,  3000,  2929, | , -3.4, 4215.0, 40.162, |, 0.0
12892.9, 139.7, | , 26.8, 0.0, 589.1, | ,  1000,   953,  3000,  2955, | , -3.4, 4212.9, 40.414, |, 0.0
12893.9, 139.1, | , 26.8, 0.0, 596.7, | ,  1000,   959,  3000,  2939, | , -3.4, 4208.2, 40.268, |, 0.0
12895.0, 139.3, | , 26.8, 0.0, 595.8, | ,  1000,   950,  3000,  2937, | , -3.4, 4230.9, 40.383, |, 0.0
12896.0, 139.2, | , 26.8, 0.0, 596.5, | ,  1000,   952,  3000,  2933, | , -3.4, 4221.5, 40.257, |, 0.0
12897.0, 139.7, | , 26.8, 0.0, 589.1, | ,  1000,   951,  3000,  2931, | , -3.4, 4203.5, 40.067, |, 0.0
12898.0, 139.6, | , 26.8, 0.0, 589.3, | ,  1000,   954,  3000,  2914, | , -3.4, 4195.3, 39.848, |, 0.0
12899.0, 139.0, | , 26.8, 0.0, 596.5, | ,  1000,   955,  3000,  2920, | , -3.4, 4205.6, 40.005, |, 0.0
12900.0, 138.7, | , 26.8, 0.0, 595.2, | ,  1000,   953,  3000,  2912, | , -3.4, 4229.2, 40.130, |, 0.0
12901.0, 138.7, | , 26.8, 0.0, 596.5, | ,  1000,   958,  3000,  2941, | , -3.4, 4227.9, 40.474, |, 0.0
12902.0, 139.5, | , 26.8, 0.0, 590.7, | ,  1000,   951,  3000,  2941, | , -3.4, 4208.2, 40.211, |, 0.0
12903.1, 139.9, | , 26.8, 0.0, 589.5, | ,  1000,   953,  3000,  2897, | , -3.4, 4198.3, 39.687, |, 0.0
12904.1, 139.5, | , 26.8, 0.0, 588.4, | ,  1000,   955,  3000,  2921, | , -3.4, 4244.6, 40.393, |, 0.0
12905.1, 139.2, | , 26.8, 0.0, 595.6, | ,  1000,   958,  3000,  2931, | , -3.4, 4213.3, 40.232, |, 0.0
12906.1, 138.6, | , 26.8, 0.0, 596.5, | ,  1000,   956,  3000,  2929, | , -3.4, 4213.3, 40.188, |, 0.0
12907.1, 138.6, | , 26.8, 0.0, 596.0, | ,  1000,   952,  3000,  2943, | , -3.4, 4214.6, 40.298, |, 0.0
12908.1, 139.2, | , 26.8, 0.0, 590.6, | ,  1000,   949,  3000,  2896, | , -3.4, 4228.3, 39.912, |, 0.0
12909.1, 139.9, | , 26.8, 0.0, 589.4, | ,  1000,   952,  3000,  2947, | , -3.4, 4234.7, 40.531, |, 0.0
12910.1, 138.7, | , 26.8, 0.0, 595.7, | ,  1000,   950,  3000,  2926, | , -3.4, 4205.6, 40.028, |, 0.0
12911.1, 138.5, | , 26.8, 0.0, 596.2, | ,  1000,   954,  3000,  2935, | , -3.4, 4214.2, 40.232, |, 0.0
12912.2, 139.0, | , 26.8, 0.0, 596.3, | ,  1000,   954,  3000,  2931, | , -3.4, 4223.2, 40.277, |, 0.0
12913.2, 139.0, | , 26.8, 0.0, 596.2, | ,  1000,   955,  3000,  2937, | , -3.4, 4201.7, 40.143, |, 0.0
12914.2, 139.6, | , 26.8, 0.0, 588.7, | ,  1000,   954,  3000,  2943, | , -3.4, 4205.2, 40.234, |, 0.0
12915.2, 139.4, | , 26.8, 0.0, 590.7, | ,  1000,   954,  3000,  2914, | , -3.4, 4197.9, 39.857, |, 0.0
12916.2, 139.2, | , 26.8, 0.0, 595.1, | ,  1000,   952,  3000,  2934, | , -3.4, 4196.6, 40.041, |, 0.0
12917.2, 138.7, | , 26.8, 0.0, 595.5, | ,  1000,   959,  3000,  2954, | , -3.4, 4199.6, 40.344, |, 0.0
12918.2, 138.7, | , 26.8, 0.0, 595.8, | ,  1000,   958,  3000,  2929, | , -3.4, 4192.7, 40.014, |, 0.0
12919.2, 139.6, | , 26.8, 0.0, 590.1, | ,  1000,   949,  3000,  2948, | , -3.4, 4209.9, 40.284, |, 0.0
12920.2, 140.0, | , 26.8, 0.0, 588.9, | ,  1000,   957,  3000,  2918, | , -3.4, 4190.2, 39.858, |, 0.0
12921.3, 139.8, | , 26.8, 0.0, 587.6, | ,  1000,   950,  3000,  2925, | , -3.4, 4196.2, 39.916, |, 0.0
12922.3, 139.1, | , 26.8, 0.0, 595.6, | ,  1000,   955,  3000,  2936, | , -3.4, 4203.5, 40.155, |, 0.0
12923.3, 139.1, | , 26.8, 0.0, 595.5, | ,  1000,   959,  3000,  2908, | , -3.4, 4200.5, 39.880, |, 0.0
12924.3, 138.7, | , 26.8, 0.0, 595.8, | ,  1000,   953,  3000,  2939, | , -3.4, 4223.2, 40.352, |, 0.0
12925.3, 140.3, | , 26.8, 0.0, 585.4, | ,  1000,   951,  3000,  2914, | , -3.4, 4209.0, 39.940, |, 0.0
12926.3, 140.2, | , 26.8, 0.0, 588.0, | ,  1000,   955,  3000,  2931, | , -3.4, 4203.0, 40.102, |, 0.0
12927.3, 139.1, | , 26.8, 0.0, 595.7, | ,  1000,   958,  3000,  2937, | , -3.4, 4197.9, 40.142, |, 0.0
12928.3, 138.7, | , 26.8, 0.0, 595.4, | ,  1000,   959,  3000,  2941, | , -3.4, 4196.6, 40.185, |, 0.0
12929.3, 139.1, | , 26.8, 0.0, 595.7, | ,  1000,   952,  3000,  2933, | , -3.4, 4216.3, 40.208, |, 0.0
12930.3, 139.9, | , 26.8, 0.0, 592.4, | ,  1000,   950,  3000,  2922, | , -3.4, 4208.6, 40.008, |, 0.0
12931.4, 139.6, | , 26.8, 0.0, 588.2, | ,  1000,   954,  3000,  2915, | , -3.4, 4227.0, 40.156, |, 0.0
12932.4, 139.3, | , 26.8, 0.0, 590.8, | ,  1000,   949,  3000,  2922, | , -3.4, 4207.7, 39.987, |, 0.0
12933.4, 139.1, | , 26.8, 0.0, 595.8, | ,  1000,   955,  3000,  2932, | , -3.4, 4208.6, 40.163, |, 0.0
12934.4, 138.6, | , 26.8, 0.0, 595.6, | ,  1000,   960,  3000,  2938, | , -3.4, 4221.5, 40.396, |, 0.0
12935.4, 138.6, | , 26.8, 0.0, 595.6, | ,  1000,   954,  3000,  2929, | , -3.4, 4206.9, 40.097, |, 0.0
12936.4, 140.0, | , 26.8, 0.0, 589.3, | ,  1000,   953,  3000,  2916, | , -3.4, 4234.7, 40.227, |, 0.0
12937.4, 139.5, | , 26.8, 0.0, 588.0, | ,  1000,   957,  3000,  2914, | , -3.4, 4217.2, 40.079, |, 0.0
12938.4, 139.6, | , 26.8, 0.0, 588.8, | ,  1000,   955,  3000,  2931, | , -3.4, 4222.7, 40.289, |, 0.0
12939.5, 138.9, | , 26.8, 0.0, 595.2, | ,  1000,   952,  3000,  2935, | , -3.4, 4203.9, 40.115, |, 0.0
12940.5, 139.0, | , 26.8, 0.0, 595.3, | ,  1000,   957,  3000,  2936, | , -3.4, 4207.3, 40.211, |, 0.0
12941.5, 138.8, | , 26.8, 0.0, 594.4, | ,  1000,   954,  3000,  2925, | , -3.4, 4197.9, 39.978, |, 0.0
12942.5, 139.7, | , 26.8, 0.0, 588.4, | ,  1000,   952,  3000,  2931, | , -3.4, 4194.9, 39.995, |, 0.0
12943.5, 140.0, | , 26.8, 0.0, 588.8, | ,  1000,   957,  3000,  2929, | , -3.4, 4211.2, 40.171, |, 0.0
12944.5, 138.7, | , 26.8, 0.0, 594.7, | ,  1000,   959,  3000,  2921, | , -3.4, 4222.3, 40.218, |, 0.0
12945.5, 138.7, | , 26.8, 0.0, 594.6, | ,  1000,   953,  3000,  2917, | , -3.4, 4199.2, 39.896, |, 0.0
12946.5, 139.2, | , 26.8, 0.0, 593.6, | ,  1000,   955,  3000,  2915, | , -3.4, 4209.9, 39.997, |, 0.0
12947.5, 139.4, | , 26.8, 0.0, 588.6, | ,  1000,   951,  3000,  2929, | , -3.4, 4228.3, 40.283, |, 0.0
12948.6, 139.6, | , 26.8, 0.0, 587.1, | ,  1000,   955,  3000,  2936, | , -3.4, 4203.5, 40.158, |, 0.0
12949.6, 140.0, | , 26.8, 0.0, 587.4, | ,  1000,   945,  3000,  2914, | , -3.4, 4198.3, 39.785, |, 0.0
12950.6, 138.7, | , 26.8, 0.0, 594.4, | ,  1000,   956,  3000,  2931, | , -3.4, 4212.0, 40.200, |, 0.0
12951.6, 138.9, | , 26.8, 0.0, 593.3, | ,  1000,   959,  3000,  2926, | , -3.4, 4198.7, 40.048, |, 0.0
12952.6, 138.6, | , 26.8, 0.0, 594.5, | ,  1000,   952,  3000,  2915, | , -3.4, 4197.9, 39.861, |, 0.0
12953.6, 139.8, | , 26.8, 0.0, 588.9, | ,  1000,   954,  3000,  2916, | , -3.4, 4203.9, 39.942, |, 0.0
12954.6, 139.6, | , 26.8, 0.0, 587.0, | ,  1000,   955,  3000,  2916, | , -3.4, 4232.2, 40.226, |, 0.0
12955.6, 140.0, | , 26.8, 0.0, 589.3, | ,  1000,   948,  3000,  2955, | , -3.4, 4206.0, 40.296, |, 0.0
12956.7, 139.3, | , 26.8, 0.0, 593.8, | ,  1000,   956,  3000,  2933, | , -3.4, 4204.7, 40.149, |, 0.0
12957.7, 138.6, | , 26.8, 0.0, 593.5, | ,  1000,   954,  3000,  2922, | , -3.4, 4196.6, 39.938, |, 0.0
12958.7, 138.6, | , 26.8, 0.0, 594.8, | ,  1000,   955,  3000,  2948, | , -3.4, 4218.9, 40.427, |, 0.0
12959.7, 140.1, | , 26.8, 0.0, 587.8, | ,  1000,   949,  3000,  2933, | , -3.4, 4223.2, 40.259, |, 0.0
12960.7, 139.7, | , 26.8, 0.0, 587.8, | ,  1000,   956,  3000,  2920, | , -3.4, 4197.9, 39.949, |, 0.0
12961.7, 138.7, | , 26.8, 0.0, 593.8, | ,  1000,   958,  3000,  2936, | , -3.4, 4206.0, 40.208, |, 0.0
12962.7, 139.5, | , 26.8, 0.0, 590.0, | ,  1000,   961,  3000,  2937, | , -3.4, 4197.9, 40.173, |, 0.0
12963.7, 138.5, | , 26.8, 0.0, 594.6, | ,  1000,   955,  3000,  2912, | , -3.4, 4239.0, 40.246, |, 0.0
12964.8, 139.5, | , 26.8, 0.0, 588.5, | ,  1000,   955,  3000,  2930, | , -3.4, 4204.7, 40.113, |, 0.0
12965.8, 139.6, | , 26.8, 0.0, 586.3, | ,  1000,   952,  3000,  2899, | , -3.4, 4222.3, 39.913, |, 0.0
12966.8, 140.2, | , 26.8, 0.0, 586.5, | ,  1000,   955,  3000,  2935, | , -3.4, 4224.5, 40.346, |, 0.0
12967.8, 138.7, | , 26.8, 0.0, 593.9, | ,  1000,   957,  3000,  2943, | , -3.4, 4206.0, 40.269, |, 0.0
12968.8, 139.1, | , 26.8, 0.0, 594.0, | ,  1000,   954,  3000,  2921, | , -3.4, 4203.5, 39.987, |, 0.0
12969.8, 139.2, | , 26.8, 0.0, 594.3, | ,  1000,   954,  3000,  2935, | , -3.4, 4208.6, 40.182, |, 0.0
12970.8, 139.4, | , 26.8, 0.0, 588.2, | ,  1000,   950,  3000,  2918, | , -3.4, 4211.2, 39.988, |, 0.0
12971.8, 139.8, | , 26.8, 0.0, 586.2, | ,  1000,   946,  3000,  2952, | , -3.4, 4220.6, 40.398, |, 0.0
12972.8, 139.0, | , 26.8, 0.0, 594.1, | ,  1000,   958,  3000,  2926, | , -3.4, 4221.9, 40.253, |, 0.0
12973.9, 139.1, | , 26.8, 0.0, 594.1, | ,  1000,   960,  3000,  2944, | , -3.4, 4216.3, 40.416, |, 0.0
12974.9, 138.7, | , 26.8, 0.0, 593.6, | ,  1000,   958,  3000,  2941, | , -3.4, 4229.6, 40.479, |, 0.0
12975.9, 139.0, | , 26.8, 0.0, 594.0, | ,  1000,   958,  3000,  2921, | , -3.4, 4208.6, 40.081, |, 0.0
12976.9, 140.0, | , 26.8, 0.0, 586.5, | ,  1000,   952,  3000,  2926, | , -3.4, 4214.2, 40.118, |, 0.0
12977.9, 139.3, | , 26.8, 0.0, 588.4, | ,  1000,   954,  3000,  2921, | , -3.4, 4226.6, 40.209, |, 0.0
12978.9, 138.7, | , 26.8, 0.0, 593.5, | ,  1000,   955,  3000,  2943, | , -3.4, 4222.7, 40.408, |, 0.0
12979.9, 139.1, | , 26.8, 0.0, 594.0, | ,  1000,   957,  3000,  2941, | , -3.4, 4222.3, 40.403, |, 0.0
12980.9, 138.6, | , 26.8, 0.0, 593.6, | ,  1000,   956,  3000,  2939, | , -3.4, 4209.9, 40.261, |, 0.0
12982.0, 139.4, | , 26.8, 0.0, 588.0, | ,  1000,   957,  3000,  2933, | , -3.4, 4203.5, 40.146, |, 0.0
12983.0, 140.2, | , 26.8, 0.0, 586.6, | ,  1000,   953,  3000,  2941, | , -3.4, 4205.6, 40.212, |, 0.0
12984.0, 139.7, | , 26.8, 0.0, 586.4, | ,  1000,   953,  3000,  2937, | , -3.4, 4206.5, 40.172, |, 0.0
12985.0, 138.7, | , 26.8, 0.0, 593.6, | ,  1000,   957,  3000,  2935, | , -3.4, 4206.9, 40.195, |, 0.0
12986.0, 139.1, | , 26.8, 0.0, 593.7, | ,  1000,   956,  3000,  2915, | , -3.4, 4208.2, 39.997, |, 0.0
12987.0, 139.0, | , 26.8, 0.0, 593.5, | ,  1000,   954,  3000,  2929, | , -3.4, 4213.3, 40.158, |, 0.0
12988.0, 139.9, | , 26.8, 0.0, 582.7, | ,  1000,   952,  3000,  2911, | , -3.4, 4239.0, 40.194, |, 0.0
12989.0, 139.6, | , 26.8, 0.0, 588.0, | ,  1000,   947,  3000,  2907, | , -3.4, 4239.0, 40.115, |, 0.0
12990.0, 138.6, | , 26.8, 0.0, 592.7, | ,  1000,   960,  3000,  2942, | , -3.4, 4242.0, 40.636, |, 0.0
12991.1, 138.8, | , 26.8, 0.0, 592.8, | ,  1000,   955,  3000,  2933, | , -3.4, 4210.3, 40.189, |, 0.0
12992.1, 138.7, | , 26.8, 0.0, 592.8, | ,  1000,   956,  3000,  2933, | , -3.4, 4209.9, 40.198, |, 0.0
12993.1, 140.0, | , 26.8, 0.0, 586.4, | ,  1000,   956,  3000,  2926, | , -3.4, 4208.2, 40.115, |, 0.0
12994.1, 139.4, | , 26.8, 0.0, 586.0, | ,  1000,   947,  3000,  2909, | , -3.4, 4221.9, 39.963, |, 0.0
12995.1, 139.5, | , 26.8, 0.0, 585.1, | ,  1000,   949,  3000,  2930, | , -3.4, 4203.9, 40.040, |, 0.0
12996.1, 139.0, | , 26.8, 0.0, 593.2, | ,  1000,   961,  3000,  2923, | , -3.4, 4207.3, 40.119, |, 0.0
12997.1, 138.9, | , 26.8, 0.0, 593.2, | ,  1000,   951,  3000,  2923, | , -3.4, 4215.9, 40.096, |, 0.0
12998.1, 138.8, | , 26.8, 0.0, 592.3, | ,  1000,   957,  3000,  2952, | , -3.4, 4252.7, 40.811, |, 0.0
12999.1, 139.4, | , 26.8, 0.0, 587.2, | ,  1000,   948,  3000,  2918, | , -3.4, 4217.2, 40.030, |, 0.0
13000.2, 140.1, | , 26.8, 0.0, 585.4, | ,  1000,   953,  3000,  2912, | , -3.4, 4220.6, 40.049, |, 0.0
13001.2, 139.7, | , 26.8, 0.0, 585.4, | ,  1000,   950,  3000,  2930, | , -3.4, 4227.0, 40.272, |, 0.0
13002.2, 138.6, | , 26.8, 0.0, 592.3, | ,  1000,   958,  3000,  2918, | , -3.4, 4228.7, 40.239, |, 0.0
13003.2, 139.1, | , 26.8, 0.0, 591.8, | ,  1000,   955,  3000,  2916, | , -3.4, 4218.0, 40.092, |, 0.0
13004.2, 139.0, | , 26.8, 0.0, 592.7, | ,  1000,   955,  3000,  2920, | , -3.4, 4225.7, 40.206, |, 0.0
13005.2, 139.5, | , 26.8, 0.0, 585.9, | ,  1000,   945,  3000,  2919, | , -3.4, 4223.6, 40.069, |, 0.0
13006.2, 139.6, | , 26.8, 0.0, 586.2, | ,  1000,   957,  3000,  2933, | , -3.4, 4242.0, 40.505, |, 0.0
13007.2, 139.1, | , 26.8, 0.0, 592.6, | ,  1000,   957,  3000,  2940, | , -3.4, 4229.6, 40.467, |, 0.0
13008.2, 138.7, | , 26.8, 0.0, 591.0, | ,  1000,   956,  3000,  2937, | , -3.4, 4217.6, 40.315, |, 0.0
13009.3, 138.5, | , 26.8, 0.0, 592.1, | ,  1000,   948,  3000,  2926, | , -3.4, 4241.2, 40.334, |, 0.0
13010.3, 140.1, | , 26.8, 0.0, 583.2, | ,  1000,   952,  3000,  2938, | , -3.4, 4243.7, 40.526, |, 0.0
13011.3, 140.0, | , 26.8, 0.0, 585.5, | ,  1000,   952,  3000,  2944, | , -3.4, 4225.7, 40.419, |, 0.0
13012.3, 139.2, | , 26.8, 0.0, 586.7, | ,  1000,   955,  3000,  2905, | , -3.4, 4251.0, 40.286, |, 0.0
13013.3, 139.1, | , 26.8, 0.0, 591.7, | ,  1000,   960,  3000,  2915, | , -3.4, 4224.5, 40.187, |, 0.0
13014.3, 139.0, | , 26.8, 0.0, 592.3, | ,  1000,   958,  3000,  2932, | , -3.4, 4228.3, 40.379, |, 0.0
13015.3, 138.7, | , 26.8, 0.0, 591.5, | ,  1000,   955,  3000,  2929, | , -3.4, 4221.5, 40.257, |, 0.0
13016.3, 139.4, | , 26.8, 0.0, 586.3, | ,  1000,   952,  3000,  2945, | , -3.4, 4224.0, 40.416, |, 0.0
13017.3, 140.0, | , 26.8, 0.0, 585.1, | ,  1000,   950,  3000,  2917, | , -3.4, 4243.7, 40.284, |, 0.0
13018.4, 139.7, | , 26.8, 0.0, 584.3, | ,  1000,   952,  3000,  2935, | , -3.4, 4219.3, 40.264, |, 0.0
13019.4, 138.6, | , 26.8, 0.0, 592.1, | ,  1000,   954,  3000,  2923, | , -3.4, 4225.3, 40.218, |, 0.0
13020.4, 139.2, | , 26.8, 0.0, 591.8, | ,  1000,   958,  3000,  2944, | , -3.4, 4223.6, 40.469, |, 0.0
13021.4, 139.1, | , 26.8, 0.0, 592.1, | ,  1000,   960,  3000,  2931, | , -3.4, 4242.4, 40.522, |, 0.0
13022.4, 139.6, | , 26.8, 0.0, 584.5, | ,  1000,   951,  3000,  2905, | , -3.4, 4237.7, 40.121, |, 0.0
13023.4, 139.9, | , 26.8, 0.0, 586.0, | ,  1000,   958,  3000,  2919, | , -3.4, 4221.0, 40.179, |, 0.0
13024.4, 139.0, | , 26.8, 0.0, 591.8, | ,  1000,   963,  3000,  2934, | , -3.4, 4221.0, 40.390, |, 0.0
13025.4, 138.7, | , 26.8, 0.0, 590.6, | ,  1000,   955,  3000,  2922, | , -3.4, 4240.7, 40.355, |, 0.0
13026.5, 138.7, | , 26.8, 0.0, 591.5, | ,  1000,   957,  3000,  2937, | , -3.4, 4224.5, 40.379, |, 0.0
13027.5, 139.9, | , 26.8, 0.0, 585.7, | ,  1000,   954,  3000,  2943, | , -3.4, 4223.2, 40.399, |, 0.0
13028.5, 140.1, | , 26.8, 0.0, 583.8, | ,  1000,   955,  3000,  2918, | , -3.4, 393.3, 3.754, |, 0.0
13029.5, 139.5, | , 26.8, 0.0, 585.2, | ,  1000,   955,  3000,  2926, | , -3.4, 465.7, 4.453, |, 0.0
13030.5, 139.1, | , 26.8, 0.0, 590.9, | ,  1000,   954,  3000,  2937, | , -3.4, 536.4, 5.142, |, 0.0
13031.5, 138.7, | , 26.8, 0.0, 591.0, | ,  1000,   954,  3000,  2922, | , -3.4, 635.4, 6.066, |, 0.0
13032.5, 138.6, | , 26.8, 0.0, 590.8, | ,  1000,   953,  3000,  2903, | , -3.4, 682.5, 6.484, |, 0.0
13033.5, 140.0, | , 26.8, 0.0, 584.6, | ,  1000,   954,  3000,  2927, | , -3.4, 750.2, 7.173, |, 0.0
13034.5, 140.2, | , 26.8, 0.0, 584.2, | ,  1000,   950,  3000,  2941, | , -3.4, 819.6, 7.857, |, 0.0
13035.6, 139.1, | , 26.8, 0.0, 588.7, | ,  1000,   950,  3000,  2948, | , -3.4, 894.6, 8.589, |, 0.0
13036.6, 138.8, | , 26.8, 0.0, 590.8, | ,  1000,   958,  3000,  2925, | , -3.4, 989.3, 9.460, |, 0.0
13037.6, 139.2, | , 26.8, 0.0, 591.0, | ,  1000,   963,  3000,  2917, | , -3.4, 1034.7, 9.886, |, 0.0
13038.6, 138.7, | , 26.8, 0.0, 590.0, | ,  1000,   952,  3000,  2902, | , -3.4, 1111.8, 10.553, |, 0.0
13039.6, 139.6, | , 26.8, 0.0, 583.4, | ,  1000,   945,  3000,  2912, | , -3.4, 1188.1, 11.284, |, 0.0
13040.6, 139.8, | , 26.8, 0.0, 585.5, | ,  1000,   952,  3000,  2922, | , -3.4, 1269.9, 12.113, |, 0.0
13041.6, 138.7, | , 26.8, 0.0, 590.3, | ,  1000,   955,  3000,  2945, | , -3.4, 1318.3, 12.659, |, 0.0
13042.6, 138.7, | , 26.8, 0.0, 590.4, | ,  1000,   957,  3000,  2918, | , -3.4, 1383.4, 13.201, |, 0.0
13043.7, 139.3, | , 26.8, 0.0, 589.5, | ,  1000,   955,  3000,  2931, | , -3.4, 1445.6, 13.828, |, 0.0
13044.7, 139.9, | , 26.8, 0.0, 584.9, | ,  1000,   959,  3000,  2942, | , -3.4, 1512.0, 14.521, |, 0.0
13045.7, 139.3, | , 26.8, 0.0, 584.6, | ,  1000,   957,  3000,  2905, | , -3.4, 1580.5, 15.025, |, 0.0
13046.7, 139.6, | , 26.8, 0.0, 583.1, | ,  1000,   949,  3000,  2903, | , -3.4, 1656.3, 15.705, |, 0.0
13047.7, 139.2, | , 26.8, 0.0, 589.7, | ,  1000,   955,  3000,  2935, | , -3.4, 1713.8, 16.406, |, 0.0
13048.7, 138.8, | , 26.8, 0.0, 589.2, | ,  1000,   958,  3000,  2938, | , -3.4, 1790.0, 17.165, |, 0.0
13049.7, 138.5, | , 26.8, 0.0, 589.7, | ,  1000,   952,  3000,  2930, | , -3.4, 1867.1, 17.837, |, 0.0
13050.7, 140.4, | , 26.8, 0.0, 579.8, | ,  1000,   955,  3000,  2945, | , -3.4, 1916.8, 18.399, |, 0.0
13051.7, 139.7, | , 26.8, 0.0, 582.8, | ,  1000,   953,  3000,  2937, | , -3.4, 1981.5, 18.963, |, 0.0
13052.7, 139.3, | , 26.8, 0.0, 589.4, | ,  1000,   958,  3000,  2920, | , -3.4, 2020.1, 19.275, |, 0.0
13053.8, 138.8, | , 26.8, 0.0, 589.1, | ,  1000,   954,  3000,  2933, | , -3.4, 2086.9, 19.954, |, 0.0
13054.8, 139.2, | , 26.8, 0.0, 590.2, | ,  1000,   953,  3000,  2951, | , -3.4, 2150.3, 20.651, |, 0.0
13055.8, 138.8, | , 26.8, 0.0, 584.7, | ,  1000,   956,  3000,  2924, | , -3.4, 2240.3, 21.385, |, 0.0
13056.8, 139.7, | , 26.8, 0.0, 582.3, | ,  1000,   955,  3000,  2923, | , -3.4, 2290.9, 21.857, |, 0.0
13057.8, 139.7, | , 26.8, 0.0, 584.8, | ,  1000,   954,  3000,  2910, | , -3.4, 2346.6, 22.300, |, 0.0
13058.8, 138.8, | , 26.8, 0.0, 589.0, | ,  1000,   954,  3000,  2932, | , -3.4, 2415.1, 23.083, |, 0.0
13059.8, 138.5, | , 26.8, 0.0, 589.5, | ,  1000,   955,  3000,  2933, | , -3.4, 2485.4, 23.760, |, 0.0
13060.8, 139.0, | , 26.8, 0.0, 589.8, | ,  1000,   956,  3000,  2926, | , -3.4, 2550.5, 24.344, |, 0.0
13061.9, 139.9, | , 26.8, 0.0, 584.2, | ,  1000,   952,  3000,  2943, | , -3.4, 2616.9, 25.062, |, 0.0
13062.9, 139.6, | , 26.8, 0.0, 582.3, | ,  1000,   953,  3000,  2919, | , -3.4, 2678.2, 25.497, |, 0.0
13063.9, 140.2, | , 26.8, 0.0, 582.2, | ,  1000,   954,  3000,  2933, | , -3.4, 2750.2, 26.280, |, 0.0
13064.9, 138.5, | , 26.8, 0.0, 589.9, | ,  1000,   957,  3000,  2925, | , -3.4, 2819.6, 26.908, |, 0.0
13065.9, 138.6, | , 26.8, 0.0, 589.4, | ,  1000,   956,  3000,  2940, | , -3.4, 2868.9, 27.474, |, 0.0
13066.9, 138.6, | , 26.8, 0.0, 589.4, | ,  1000,   951,  3000,  2929, | , -3.4, 2929.7, 27.949, |, 0.0
13067.9, 140.1, | , 26.8, 0.0, 582.5, | ,  1000,   956,  3000,  2928, | , -3.4, 3004.2, 28.679, |, 0.0
13068.9, 139.7, | , 26.8, 0.0, 581.8, | ,  1000,   951,  3000,  2930, | , -3.4, 3026.1, 28.872, |, 0.0
13070.0, 138.7, | , 26.8, 0.0, 589.0, | ,  1000,   960,  3000,  2948, | , -3.4, 3088.2, 29.663, |, 0.0
13071.0, 138.5, | , 26.8, 0.0, 588.8, | ,  1000,   954,  3000,  2914, | , -3.4, 3163.2, 30.069, |, 0.0
13072.0, 138.4, | , 26.8, 0.0, 589.2, | ,  1000,   949,  3000,  2922, | , -3.4, 3230.9, 30.740, |, 0.0
13073.0, 139.4, | , 26.8, 0.0, 583.4, | ,  1000,   952,  3000,  2944, | , -3.4, 3266.0, 31.270, |, 0.0
13074.0, 139.7, | , 26.8, 0.0, 581.5, | ,  1000,   949,  3000,  2941, | , -3.4, 3312.7, 31.672, |, 0.0
13075.0, 139.5, | , 26.8, 0.0, 581.4, | ,  1000,   951,  3000,  2926, | , -3.4, 3385.1, 32.251, |, 0.0
13076.0, 138.6, | , 26.8, 0.0, 588.4, | ,  1000,   955,  3000,  2941, | , -3.4, 3428.4, 32.820, |, 0.0
13077.0, 139.1, | , 26.8, 0.0, 589.1, | ,  1000,   956,  3000,  2954, | , -3.4, 3482.4, 33.456, |, 0.0
13078.1, 138.6, | , 26.8, 0.0, 588.3, | ,  1000,   948,  3000,  2916, | , -3.4, 3513.7, 33.352, |, 0.0
13079.1, 139.5, | , 26.8, 0.0, 582.6, | ,  1000,   953,  3000,  2937, | , -3.4, 3569.8, 34.110, |, 0.0
13080.1, 140.2, | , 26.8, 0.0, 581.4, | ,  1000,   945,  3000,  2930, | , -3.4, 3647.3, 34.724, |, 0.0
13081.1, 140.0, | , 26.8, 0.0, 581.0, | ,  1000,   954,  3000,  2920, | , -3.4, 3667.9, 34.904, |, 0.0
13082.1, 138.7, | , 26.8, 0.0, 588.1, | ,  1000,   959,  3000,  2925, | , -3.4, 3733.5, 35.618, |, 0.0
13083.1, 138.4, | , 26.8, 0.0, 587.8, | ,  1000,   951,  3000,  2914, | , -3.4, 3754.0, 35.633, |, 0.0
13084.1, 139.0, | , 26.8, 0.0, 587.8, | ,  1000,   952,  3000,  2925, | , -3.4, 3801.6, 36.197, |, 0.0
13085.1, 139.6, | , 26.8, 0.0, 581.0, | ,  1000,   951,  3000,  2926, | , -3.4, 3832.4, 36.485, |, 0.0
13086.1, 139.7, | , 26.8, 0.0, 581.2, | ,  1000,   951,  3000,  2954, | , -3.4, 3849.1, 36.916, |, 0.0
13087.2, 138.7, | , 26.8, 0.0, 588.3, | ,  1000,   955,  3000,  2945, | , -3.4, 3879.6, 37.157, |, 0.0
