Repository: jdhuang-csm/Ru-BCA

## Methods
* (BaO)<sub>x</sub>-(CaO)<sub>y</sub>-(Al<sub>2</sub>O<sub>3</sub>)<sub>1-x-y</sub> (BCA) catalyst supports were synthesized via sol-gel and solid-state methods. 
* Ru/BCA catalysts were prepared via incipient wetness impregnation to achieve 1 wt. % Ru loading.
* Ammonia synthesis rates were measured for Ru/BCA catalysts in a packed-bed reactor at 480-600<sup>o</sup>C, 10 bar, and space velocities up to 1.3 x 10<sup>6</sup> ml g<sub>cat</sub><sup>-1</sup> h<sup>-1</sup>.
* A machine learning (ML) model was employed to improve understanding of the behavior of Ru/BCA catalysts.
* A microkinetic model was developed to describe the best-performing catalyst.

File: data/init_files_Cadigan/B2CA_RubyDry_2017-07-05-01.txt (part 34 of 47)
********** Start test **********
Elapsed time, Pressure, | , LJtemp(C), Inner-Temp, Outer-Temp, | , N2-set, N2-flow, H2-set, H2-flow, | , pH, NH3_ppm, NH3_Prod_rate, |, In222Temp
12925.9, 140.9, | , 30.3, -0.2, 549.8, | ,  5000,  4845, 15000, 14613, | , -3.4, 1117.4, 65.921, |, 3.6
12926.9, 140.8, | , 30.3, 0.5, 549.9, | ,  5000,  4843, 15000, 14605, | , -3.4, 1169.6, 68.968, |, 2.6
12928.0, 140.0, | , 30.3, 12.2, 559.2, | ,  5000,  4844, 15000, 14587, | , -3.4, 1208.2, 71.174, |, 13.2
12929.0, 139.8, | , 30.3, 9.0, 557.8, | ,  5000,  4843, 15000, 14643, | , -3.4, 1240.8, 73.298, |, 12.0
12930.0, 139.6, | , 30.3, 11.6, 558.8, | ,  5000,  4845, 15000, 14612, | , -3.4, 1248.9, 73.666, |, 13.0
12931.0, 140.6, | , 30.3, 2.5, 551.6, | ,  5000,  4844, 15000, 14591, | , -3.4, 1282.3, 75.553, |, 5.2
12932.0, 141.1, | , 30.3, 2.6, 551.4, | ,  5000,  4842, 15000, 14632, | , -3.4, 1356.0, 80.050, |, 4.5
12933.0, 139.4, | , 30.3, 11.5, 559.4, | ,  5000,  4846, 15000, 14630, | , -3.4, 1348.3, 79.601, |, 13.4
12934.0, 139.8, | , 30.3, 10.5, 559.1, | ,  5000,  4843, 15000, 14623, | , -3.4, 1416.8, 83.600, |, 12.6
12935.0, 139.9, | , 30.3, 12.6, 559.4, | ,  5000,  4845, 15000, 14615, | , -3.4, 1383.0, 81.578, |, 13.9
12936.0, 139.6, | , 30.3, 11.4, 559.1, | ,  5000,  4846, 15000, 14658, | , -3.4, 1438.3, 85.025, |, 13.1
12937.1, 140.8, | , 30.3, 1.2, 550.3, | ,  5000,  4842, 15000, 14557, | , -3.4, 1432.3, 84.219, |, 3.6
12938.1, 140.8, | , 30.3, 3.9, 553.2, | ,  5000,  4845, 15000, 14682, | , -3.4, 1466.1, 86.776, |, 5.0
12939.1, 140.0, | , 30.3, 11.0, 558.8, | ,  5000,  4839, 15000, 14555, | , -3.4, 1512.8, 88.924, |, 12.6
12940.1, 139.5, | , 30.3, 12.1, 559.1, | ,  5000,  4844, 15000, 14612, | , -3.4, 1611.4, 95.010, |, 13.4
12941.1, 139.5, | , 30.3, 12.5, 559.3, | ,  5000,  4841, 15000, 14566, | , -3.4, 1563.4, 91.951, |, 13.8
12942.1, 140.9, | , 30.3, 3.2, 552.1, | ,  5000,  4844, 15000, 14654, | , -3.4, 1609.6, 95.114, |, 5.6
12943.1, 140.5, | , 30.3, 3.6, 550.0, | ,  5000,  4842, 15000, 14607, | , -3.4, 1633.6, 96.288, |, 2.8
12944.1, 140.9, | , 30.3, -1.0, 549.2, | ,  5000,  4841, 15000, 14616, | , -3.4, 1656.3, 97.663, |, 2.3
12945.1, 139.9, | , 30.3, 12.2, 559.6, | ,  5000,  4844, 15000, 14560, | , -3.4, 1682.5, 98.930, |, 13.8
12946.2, 139.9, | , 30.3, 12.1, 558.6, | ,  5000,  4846, 15000, 14605, | , -3.4, 1687.2, 99.449, |, 13.6
12947.2, 139.7, | , 30.3, 11.8, 558.6, | ,  5000,  4848, 15000, 14649, | , -3.4, 1694.5, 100.114, |, 13.2
12948.2, 140.5, | , 30.3, 2.6, 551.5, | ,  5000,  4841, 15000, 14540, | , -3.4, 1712.9, 100.599, |, 5.0
12949.2, 141.5, | , 30.3, 0.5, 549.3, | ,  5000,  4843, 15000, 14586, | , -3.4, 1785.3, 105.098, |, 3.8
12950.2, 139.6, | , 30.3, 11.1, 558.1, | ,  5000,  4842, 15000, 14653, | , -3.4, 1803.3, 106.521, |, 12.6
12951.2, 139.6, | , 30.3, 11.6, 558.5, | ,  5000,  4849, 15000, 14640, | , -3.4, 1828.6, 107.976, |, 13.0
12952.2, 140.0, | , 30.3, 12.3, 559.2, | ,  5000,  4848, 15000, 14638, | , -3.4, 1838.0, 108.515, |, 13.9
12953.2, 139.6, | , 30.3, 10.8, 558.4, | ,  5000,  4840, 15000, 14564, | , -3.4, 1851.7, 108.860, |, 12.7
12954.2, 141.0, | , 30.3, -0.8, 549.2, | ,  5000,  4843, 15000, 14564, | , -3.4, 1937.4, 113.910, |, 2.3
12955.2, 140.9, | , 30.3, 2.5, 551.6, | ,  5000,  4845, 15000, 14652, | , -3.4, 1880.0, 111.050, |, 5.5
12956.3, 140.0, | , 30.3, 12.0, 558.9, | ,  5000,  4850, 15000, 14692, | , -3.4, 1950.7, 115.483, |, 13.4
12957.3, 139.5, | , 30.3, 11.9, 558.9, | ,  5000,  4840, 15000, 14544, | , -3.4, 1941.7, 114.027, |, 13.2
12958.3, 139.5, | , 30.4, 12.0, 558.6, | ,  5000,  4841, 15000, 14599, | , -3.4, 1979.8, 116.599, |, 13.4
12959.3, 141.1, | , 30.3, 2.5, 551.2, | ,  5000,  4840, 15000, 14624, | , -3.4, 2010.2, 118.529, |, 4.6
12960.3, 140.9, | , 30.3, 0.2, 550.1, | ,  5000,  4841, 15000, 14591, | , -3.4, 1989.7, 117.129, |, 2.8
12961.3, 140.6, | , 30.3, 0.9, 549.8, | ,  5000,  4842, 15000, 14621, | , -3.4, 2000.0, 117.919, |, 3.6
12962.3, 139.4, | , 30.4, 11.1, 558.4, | ,  5000,  4840, 15000, 14556, | , -3.4, 2092.1, 122.911, |, 12.8
12963.3, 140.1, | , 30.3, 11.5, 558.2, | ,  5000,  4845, 15000, 14654, | , -3.4, 2149.1, 126.931, |, 12.9
12964.3, 139.7, | , 30.4, 10.7, 557.7, | ,  5000,  4839, 15000, 14585, | , -3.4, 2071.9, 121.906, |, 12.2
12965.3, 140.7, | , 30.3, 2.5, 551.2, | ,  5000,  4840, 15000, 14598, | , -3.4, 2092.1, 123.180, |, 5.1
12966.4, 140.8, | , 30.3, 0.2, 549.2, | ,  5000,  4837, 15000, 14590, | , -3.4, 2084.8, 122.688, |, 2.5
12967.4, 140.0, | , 30.4, 12.0, 558.3, | ,  5000,  4844, 15000, 14596, | , -3.4, 2155.5, 126.918, |, 13.5
12968.4, 139.6, | , 30.3, 11.6, 558.3, | ,  5000,  4847, 15000, 14630, | , -3.4, 2164.9, 127.713, |, 12.8
12969.4, 140.1, | , 30.4, 10.8, 557.5, | ,  5000,  4841, 15000, 14587, | , -3.4, 2192.8, 129.032, |, 11.9
12970.4, 140.0, | , 30.4, 11.7, 558.3, | ,  5000,  4837, 15000, 14653, | , -3.4, 2210.3, 130.472, |, 12.8
12971.4, 141.4, | , 30.3, -5.4, 545.1, | ,  5000,  4846, 15000, 14604, | , -3.4, 2209.0, 130.134, |, -1.8
12972.4, 140.6, | , 30.4, 2.2, 551.6, | ,  5000,  4841, 15000, 14562, | , -3.4, 2192.3, 128.837, |, 5.2
12973.4, 140.0, | , 30.3, 11.5, 558.2, | ,  5000,  4845, 15000, 14572, | , -3.4, 2185.1, 128.503, |, 12.9
12974.4, 140.1, | , 30.4, 10.5, 557.8, | ,  5000,  4843, 15000, 14642, | , -3.4, 2224.5, 131.275, |, 12.0
12975.4, 139.6, | , 30.4, 11.1, 558.2, | ,  5000,  4844, 15000, 14564, | , -3.4, 2258.3, 132.740, |, 13.2
12976.5, 139.5, | , 30.4, 11.3, 558.0, | ,  5000,  4839, 15000, 14557, | , -3.4, 2284.9, 134.214, |, 13.0
12977.5, 141.2, | , 30.4, 0.5, 549.4, | ,  5000,  4844, 15000, 14647, | , -3.4, 2287.0, 134.998, |, 3.3
12978.5, 140.9, | , 30.3, 2.7, 550.1, | ,  5000,  4849, 15000, 14609, | , -3.4, 2258.7, 133.103, |, 5.4
12979.5, 139.7, | , 30.4, 10.5, 557.2, | ,  5000,  4842, 15000, 14554, | , -3.4, 2224.9, 130.703, |, 12.1
12980.5, 139.5, | , 30.4, 11.9, 558.4, | ,  5000,  4844, 15000, 14609, | , -3.4, 2269.0, 133.679, |, 13.6
12981.5, 139.9, | , 30.4, 11.5, 558.4, | ,  5000,  4847, 15000, 14643, | , -3.4, 2358.1, 139.181, |, 13.3
12982.5, 140.6, | , 30.4, 2.2, 550.6, | ,  5000,  4845, 15000, 14625, | , -3.4, 2365.4, 139.467, |, 4.8
12983.5, 140.8, | , 30.3, 0.4, 550.2, | ,  5000,  4843, 15000, 14588, | , -3.4, 2321.7, 136.619, |, 3.2
12984.5, 140.2, | , 30.4, 10.5, 557.6, | ,  5000,  4841, 15000, 14643, | , -3.4, 2283.6, 134.749, |, 12.2
12985.5, 139.7, | , 30.4, 10.5, 557.2, | ,  5000,  4842, 15000, 14561, | , -3.4, 2326.0, 136.680, |, 12.0
12986.6, 139.6, | , 30.4, 11.3, 558.3, | ,  5000,  4845, 15000, 14624, | , -3.4, 2321.3, 136.865, |, 13.0
12987.6, 139.7, | , 30.4, 10.8, 557.7, | ,  5000,  4844, 15000, 14595, | , -3.4, 2360.7, 138.970, |, 12.3
12988.6, 140.9, | , 30.4, 2.0, 550.0, | ,  5000,  4834, 15000, 14566, | , -3.4, 2352.6, 138.212, |, 3.1
12989.6, 140.7, | , 30.4, 1.1, 549.3, | ,  5000,  4841, 15000, 14624, | , -3.4, 2414.7, 142.328, |, 3.8
12990.6, 139.7, | , 30.4, 11.0, 558.2, | ,  5000,  4850, 15000, 14617, | , -3.4, 2379.6, 140.280, |, 13.1
12991.6, 139.9, | , 30.4, 11.7, 558.4, | ,  5000,  4845, 15000, 14616, | , -3.4, 2338.0, 137.787, |, 13.3
12992.6, 139.4, | , 30.4, 11.2, 557.9, | ,  5000,  4838, 15000, 14608, | , -3.4, 2371.0, 139.617, |, 13.2
12993.6, 139.6, | , 30.4, 12.0, 558.3, | ,  5000,  4848, 15000, 14620, | , -3.4, 2440.4, 143.865, |, 13.3
12994.6, 141.2, | , 30.4, 1.3, 549.3, | ,  5000,  4837, 15000, 14665, | , -3.4, 2390.3, 141.157, |, 3.4
12995.7, 141.1, | , 30.4, 1.4, 550.1, | ,  5000,  4844, 15000, 14588, | , -3.4, 2366.3, 139.247, |, 3.8
12996.7, 139.5, | , 30.4, 12.0, 558.3, | ,  5000,  4846, 15000, 14612, | , -3.4, 2400.1, 141.420, |, 13.5
12997.7, 139.5, | , 30.4, 11.9, 559.2, | ,  5000,  4846, 15000, 14595, | , -3.4, 2413.8, 142.102, |, 13.4
12998.7, 139.5, | , 30.4, 12.0, 558.7, | ,  5000,  4840, 15000, 14565, | , -3.4, 2405.7, 141.364, |, 13.5
12999.7, 141.0, | , 30.4, 2.2, 551.0, | ,  5000,  4839, 15000, 14641, | , -3.4, 2389.4, 140.949, |, 4.9
13000.7, 140.6, | , 30.4, 0.4, 549.9, | ,  5000,  4842, 15000, 14568, | , -3.4, 2424.1, 142.475, |, 3.1
13001.7, 140.4, | , 30.4, 2.7, 549.5, | ,  5000,  4844, 15000, 14590, | , -3.4, 2428.8, 142.928, |, 5.3
13002.7, 139.9, | , 30.4, 12.4, 558.6, | ,  5000,  4846, 15000, 14609, | , -3.4, 2384.7, 140.494, |, 13.8
13003.7, 139.6, | , 30.4, 6.5, 558.1, | ,  5000,  4845, 15000, 14639, | , -3.4, 2411.3, 142.263, |, 13.4
13004.7, 139.7, | , 30.4, 9.6, 557.5, | ,  5000,  4840, 15000, 14598, | , -3.4, 2336.7, 137.557, |, 12.2
13005.7, 140.9, | , 30.4, 2.7, 551.4, | ,  5000,  4837, 15000, 14601, | , -3.4, 2345.7, 138.075, |, 5.6
13006.8, 141.1, | , 30.4, 0.9, 550.8, | ,  5000,  4843, 15000, 14710, | , -3.4, 2396.3, 141.888, |, 4.5
13007.8, 139.5, | , 30.4, 11.5, 557.9, | ,  5000,  4846, 15000, 14543, | , -3.4, 2477.7, 145.462, |, 12.9
13008.8, 139.5, | , 30.4, 11.8, 558.5, | ,  5000,  4840, 15000, 14580, | , -3.4, 2415.6, 142.054, |, 13.2
13009.8, 140.1, | , 30.4, 10.4, 557.8, | ,  5000,  4842, 15000, 14660, | , -3.4, 2483.7, 146.661, |, 12.8
13010.8, 139.6, | , 30.4, 11.8, 558.6, | ,  5000,  4845, 15000, 14623, | , -3.4, 2403.1, 141.672, |, 13.4
13011.8, 140.7, | , 30.4, 0.5, 549.8, | ,  5000,  4841, 15000, 14598, | , -3.4, 2397.6, 141.137, |, 3.9
13012.8, 140.3, | , 30.4, 3.6, 552.0, | ,  5000,  4836, 15000, 14583, | , -3.4, 2410.4, 141.735, |, 5.3
13013.8, 140.0, | , 30.4, 11.9, 558.4, | ,  5000,  4850, 15000, 14620, | , -3.4, 2445.5, 144.181, |, 13.5
13014.8, 139.7, | , 30.4, 9.9, 557.2, | ,  5000,  4840, 15000, 14582, | , -3.4, 2428.4, 142.815, |, 12.1
13015.8, 139.6, | , 30.4, 12.4, 558.9, | ,  5000,  4843, 15000, 14617, | , -3.4, 2419.8, 142.592, |, 13.8
13016.9, 140.9, | , 30.4, 3.1, 551.2, | ,  5000,  4841, 15000, 14633, | , -3.4, 2403.6, 141.742, |, 5.6
13017.9, 140.6, | , 30.4, 0.8, 549.5, | ,  5000,  4841, 15000, 14587, | , -3.4, 2388.6, 140.524, |, 3.4
13018.9, 140.6, | , 30.4, 1.0, 551.4, | ,  5000,  4840, 15000, 14571, | , -3.4, 2438.7, 143.341, |, 2.9
13019.9, 140.2, | , 30.4, 11.1, 557.9, | ,  5000,  4846, 15000, 14644, | , -3.4, 2441.7, 144.104, |, 12.5
13020.9, 139.6, | , 30.4, 11.9, 558.2, | ,  5000,  4850, 15000, 14594, | , -3.4, 2440.8, 143.706, |, 13.5
13021.9, 139.6, | , 30.4, 11.8, 558.3, | ,  5000,  4840, 15000, 14567, | , -3.4, 2408.3, 141.524, |, 13.4
13022.9, 140.5, | , 30.4, 2.7, 551.3, | ,  5000,  4840, 15000, 14652, | , -3.4, 2402.7, 141.822, |, 5.6
13023.9, 141.2, | , 30.4, 1.4, 549.4, | ,  5000,  4841, 15000, 14536, | , -3.4, 2437.8, 143.041, |, 3.7
13024.9, 140.2, | , 30.4, 10.9, 557.7, | ,  5000,  4846, 15000, 14637, | , -3.4, 2425.0, 143.063, |, 12.6
13026.0, 139.6, | , 30.4, 11.6, 558.2, | ,  5000,  4846, 15000, 14643, | , -3.4, 2389.4, 141.015, |, 13.2
13027.0, 139.9, | , 30.4, 12.4, 558.5, | ,  5000,  4840, 15000, 14560, | , -3.4, 2404.0, 141.229, |, 13.5
13028.0, 139.9, | , 30.4, 12.3, 558.6, | ,  5000,  4845, 15000, 14623, | , -3.4, 2444.3, 144.088, |, 13.5
13029.0, 141.2, | , 30.4, -5.5, 545.7, | ,  5000,  4837, 15000, 14609, | , -3.4, 2423.3, 142.691, |, -0.8
13030.0, 140.5, | , 30.4, 2.6, 550.5, | ,  5000,  4838, 15000, 14573, | , -3.4, 2398.8, 141.006, |, 5.1
13031.0, 139.9, | , 30.4, 12.5, 559.0, | ,  5000,  4848, 15000, 14684, | , -3.4, 2420.7, 143.175, |, 13.7
13032.0, 139.6, | , 30.4, 11.5, 558.1, | ,  5000,  4843, 15000, 14572, | , -3.4, 2363.3, 138.946, |, 13.0
13033.0, 139.5, | , 30.4, 11.6, 558.4, | ,  5000,  4841, 15000, 14647, | , -3.4, 2423.7, 143.028, |, 12.6
13034.0, 139.7, | , 30.4, 11.3, 552.0, | ,  5000,  4847, 15000, 14590, | , -3.4, 2430.6, 143.052, |, 5.3
13035.0, 141.4, | , 30.4, 0.2, 548.1, | ,  5000,  4841, 15000, 14637, | , -3.4, 2395.0, 141.266, |, 2.1
13036.0, 140.5, | , 30.4, -0.6, 550.8, | ,  5000,  4842, 15000, 14574, | , -3.4, 2380.9, 139.981, |, 5.0
13037.0, 139.5, | , 30.4, 11.4, 558.1, | ,  5000,  4842, 15000, 14541, | , -3.4, 2403.1, 141.051, |, 12.8
13038.1, 139.6, | , 30.4, 11.5, 558.5, | ,  5000,  4843, 15000, 14673, | , -3.4, 2425.4, 143.331, |, 13.4
13039.1, 139.9, | , 30.4, 12.1, 558.4, | ,  5000,  4845, 15000, 14557, | , -3.4, 2424.1, 142.420, |, 13.1
13040.1, 140.8, | , 30.4, 1.6, 549.8, | ,  5000,  4846, 15000, 14599, | , -3.4, 2396.3, 141.099, |, 4.0
13041.1, 140.8, | , 30.4, 1.1, 549.4, | ,  5000,  4844, 15000, 14660, | , -3.4, 2414.3, 142.584, |, 3.0
13042.1, 139.9, | , 30.4, 11.2, 558.2, | ,  5000,  4844, 15000, 14561, | , -3.4, 2361.1, 138.748, |, 12.8
13043.1, 139.6, | , 30.4, 11.7, 558.1, | ,  5000,  4844, 15000, 14612, | , -3.4, 2483.2, 146.291, |, 12.0
13044.1, 139.6, | , 30.4, 11.2, 558.5, | ,  5000,  4845, 15000, 14646, | , -3.4, 2393.7, 141.279, |, 13.1
13045.1, 140.2, | , 30.4, 10.4, 557.2, | ,  5000,  4834, 15000, 14606, | , -3.4, 2363.3, 139.126, |, 11.9
13046.1, 141.1, | , 30.4, 2.9, 550.9, | ,  5000,  4843, 15000, 14708, | , -3.4, 2406.6, 142.474, |, 5.0
13047.2, 140.5, | , 30.4, 2.1, 549.5, | ,  5000,  4842, 15000, 14585, | , -3.4, 2366.7, 139.236, |, 5.0
13048.2, 139.5, | , 30.4, 11.6, 557.9, | ,  5000,  4842, 15000, 14557, | , -3.4, 2437.8, 143.200, |, 13.2
13049.2, 139.9, | , 30.4, 12.0, 558.4, | ,  5000,  4840, 15000, 14654, | , -3.4, 2423.3, 143.051, |, 13.4
13050.2, 139.9, | , 30.4, 10.2, 557.0, | ,  5000,  4843, 15000, 14647, | , -3.4, 2389.8, 141.052, |, 11.5
13051.2, 139.6, | , 30.4, 11.3, 557.7, | ,  5000,  4841, 15000, 14607, | , -3.4, 2352.1, 138.531, |, 12.3
13052.2, 141.2, | , 30.4, 0.3, 550.0, | ,  5000,  4846, 15000, 14663, | , -3.4, 2395.8, 141.540, |, 3.5
13053.2, 140.9, | , 30.4, 1.7, 549.5, | ,  5000,  4843, 15000, 14570, | , -3.4, 2365.9, 139.080, |, 5.7
13054.2, 139.7, | , 30.4, 11.6, 558.2, | ,  5000,  4846, 15000, 14618, | , -3.4, 2400.1, 141.463, |, 12.8
13055.2, 139.7, | , 30.4, 10.7, 557.3, | ,  5000,  4845, 15000, 14653, | , -3.4, 2367.6, 139.791, |, 11.9
13056.2, 139.8, | , 30.4, 12.2, 558.2, | ,  5000,  4846, 15000, 14559, | , -3.4, 2409.6, 141.585, |, 13.2
13057.3, 140.6, | , 30.4, 2.0, 550.5, | ,  5000,  4839, 15000, 14615, | , -3.4, 2440.0, 143.736, |, 4.7
13058.3, 140.9, | , 30.4, -0.4, 548.9, | ,  5000,  4847, 15000, 14675, | , -3.4, 2394.6, 141.555, |, 2.7
13059.3, 140.9, | , 30.4, -0.0, 551.1, | ,  5000,  4845, 15000, 14568, | , -3.4, 2342.7, 137.727, |, 4.3
13060.3, 140.3, | , 30.4, 9.8, 556.8, | ,  5000,  4845, 15000, 14654, | , -3.4, 2345.7, 138.515, |, 12.0
13061.3, 139.6, | , 30.4, 11.7, 557.9, | ,  5000,  4843, 15000, 14574, | , -3.4, 2362.4, 138.912, |, 12.8
13062.3, 139.5, | , 30.4, 11.7, 558.4, | ,  5000,  4849, 15000, 14628, | , -3.4, 2398.8, 141.477, |, 13.3
13063.3, 140.8, | , 30.4, 3.3, 551.1, | ,  5000,  4840, 15000, 14617, | , -3.4, 2449.4, 144.312, |, 5.7
13064.3, 141.1, | , 30.4, 1.6, 550.6, | ,  5000,  4846, 15000, 14560, | , -3.4, 2419.0, 142.152, |, 5.1
13065.3, 139.6, | , 30.4, 10.5, 557.0, | ,  5000,  4840, 15000, 14625, | , -3.4, 2341.0, 137.999, |, 12.1
13066.3, 139.9, | , 30.4, 12.6, 558.6, | ,  5000,  4843, 15000, 14594, | , -3.4, 2393.3, 140.866, |, 13.9
13067.4, 139.9, | , 30.4, 12.5, 558.1, | ,  5000,  4846, 15000, 14579, | , -3.4, 2360.3, 138.843, |, 13.7
13068.4, 139.4, | , 30.4, 12.0, 558.1, | ,  5000,  4839, 15000, 14609, | , -3.4, 2374.9, 139.861, |, 13.3
13069.4, 140.7, | , 30.4, 0.8, 549.7, | ,  5000,  4848, 15000, 14644, | , -3.4, 2407.0, 142.072, |, 3.7
13070.4, 141.0, | , 30.4, 3.4, 551.3, | ,  5000,  4838, 15000, 14571, | , -3.4, 2383.0, 140.059, |, 5.7
13071.4, 139.9, | , 30.4, 12.3, 558.4, | ,  5000,  4843, 15000, 14589, | , -3.4, 2353.4, 138.489, |, 13.7
13072.4, 139.5, | , 30.4, 11.8, 557.7, | ,  5000,  4846, 15000, 14552, | , -3.4, 2363.7, 138.852, |, 13.1
13073.4, 139.4, | , 30.4, 12.0, 558.0, | ,  5000,  4837, 15000, 14585, | , -3.4, 2380.4, 140.004, |, 13.6
13074.4, 140.9, | , 30.4, 3.2, 551.2, | ,  5000,  4848, 15000, 14665, | , -3.4, 2415.1, 142.699, |, 5.6
13075.4, 140.9, | , 30.4, -0.1, 548.3, | ,  5000,  4841, 15000, 14602, | , -3.4, 2358.1, 138.840, |, 2.5
13076.4, 140.6, | , 30.4, 2.9, 550.9, | ,  5000,  4841, 15000, 14524, | , -3.4, 2319.6, 136.036, |, 5.1
13077.5, 139.9, | , 30.4, 11.7, 558.5, | ,  5000,  4846, 15000, 14590, | , -3.4, 2381.7, 140.181, |, 13.8
13078.5, 139.8, | , 30.4, 12.3, 558.4, | ,  5000,  4846, 15000, 14630, | , -3.4, 2389.0, 140.896, |, 13.8
13079.5, 139.6, | , 30.4, 10.9, 557.8, | ,  5000,  4840, 15000, 14585, | , -3.4, 2400.1, 141.181, |, 13.5
13080.5, 140.6, | , 30.4, 1.8, 549.6, | ,  5000,  4839, 15000, 14669, | , -3.4, 2361.6, 139.512, |, 4.2
13081.5, 141.0, | , 30.4, 4.2, 551.6, | ,  5000,  4843, 15000, 14568, | , -3.4, 2397.6, 140.930, |, 6.5
13082.5, 139.6, | , 30.4, 12.0, 557.8, | ,  5000,  4845, 15000, 14567, | , -3.4, 2383.9, 140.131, |, 13.3
13083.5, 139.6, | , 30.4, 11.7, 557.2, | ,  5000,  4847, 15000, 14657, | , -3.4, 2347.4, 138.648, |, 12.9
13084.5, 139.6, | , 30.4, 12.1, 558.2, | ,  5000,  4845, 15000, 14633, | , -3.4, 2370.1, 139.801, |, 13.8
13085.5, 140.0, | , 30.4, 11.1, 557.2, | ,  5000,  4831, 15000, 14576, | , -3.4, 2338.4, 137.436, |, 12.1
13086.5, 141.0, | , 30.4, -3.2, 545.5, | ,  5000,  4837, 15000, 14613, | , -3.4, 2378.7, 140.098, |, -0.1
13087.6, 140.9, | , 30.4, 2.1, 549.7, | ,  5000,  4837, 15000, 14591, | , -3.4, 2357.3, 138.691, |, 4.3
13088.6, 139.7, | , 30.4, 12.2, 557.9, | ,  5000,  4845, 15000, 14650, | , -3.4, 2382.1, 140.634, |, 14.0
13089.6, 140.0, | , 30.4, 12.4, 558.3, | ,  5000,  4848, 15000, 14584, | , -3.4, 2440.4, 143.597, |, 13.4
13090.6, 139.7, | , 30.4, 10.7, 556.8, | ,  5000,  4841, 15000, 14594, | , -3.4, 2329.4, 137.102, |, 12.0
13091.6, 141.0, | , 30.4, 2.2, 550.5, | ,  5000,  4845, 15000, 14673, | , -3.4, 2378.3, 140.562, |, 3.8
13092.6, 141.2, | , 30.4, 0.7, 548.4, | ,  5000,  4840, 15000, 14587, | , -3.4, 2382.6, 140.164, |, 2.9
13093.6, 140.8, | , 30.4, 1.0, 549.1, | ,  5000,  4844, 15000, 14610, | , -3.4, 2404.0, 141.619, |, 3.5
13094.6, 140.7, | , 30.4, 0.4, 549.0, | ,  5000,  4843, 15000, 14593, | , -3.4, 2353.4, 138.519, |, 4.1
13095.6, 140.2, | , 30.4, 10.8, 556.8, | ,  5000,  4846, 15000, 14633, | , -3.4, 2362.9, 139.383, |, 12.1
13096.6, 139.9, | , 30.4, 12.1, 557.3, | ,  5000,  4843, 15000, 14614, | , -3.4, 2365.0, 139.349, |, 13.5
13097.6, 140.5, | , 30.4, 2.0, 550.2, | ,  5000,  4842, 15000, 14566, | , -3.4, 2344.0, 137.768, |, 4.6
13098.6, 140.7, | , 30.4, 0.3, 549.4, | ,  5000,  4839, 15000, 14615, | , -3.4, 2442.5, 143.885, |, 3.4
13099.7, 140.1, | , 30.4, 11.9, 557.6, | ,  5000,  4841, 15000, 14700, | , -3.4, 2386.4, 141.216, |, 12.8
13100.7, 139.8, | , 30.4, 10.0, 555.9, | ,  5000,  4843, 15000, 14577, | , -3.4, 2339.7, 137.602, |, 11.7
13101.7, 139.6, | , 30.4, 11.5, 557.5, | ,  5000,  4839, 15000, 14614, | , -3.4, 2354.3, 138.690, |, 13.0
13102.7, 139.5, | , 30.4, 11.4, 557.6, | ,  5000,  4842, 15000, 14609, | , -3.4, 2359.4, 138.977, |, 13.0
13103.7, 140.9, | , 30.4, 2.5, 550.3, | ,  5000,  4839, 15000, 14509, | , -3.4, 2351.7, 137.791, |, 5.5
13104.7, 140.9, | , 30.4, 2.1, 550.7, | ,  5000,  4846, 15000, 14667, | , -3.4, 2341.9, 138.384, |, 5.3
13105.7, 139.6, | , 30.4, 10.4, 556.3, | ,  5000,  4843, 15000, 14575, | , -3.4, 2378.7, 139.870, |, 11.7
13106.7, 139.6, | , 30.4, 11.9, 557.8, | ,  5000,  4846, 15000, 14570, | , -3.4, 2359.0, 138.703, |, 12.8
13107.7, 139.9, | , 30.4, 12.0, 557.9, | ,  5000,  4843, 15000, 14637, | , -3.4, 2340.1, 138.052, |, 13.4
13108.7, 139.9, | , 30.4, 12.1, 557.7, | ,  5000,  4844, 15000, 14617, | , -3.4, 2323.4, 136.929, |, 13.6
13109.7, 140.8, | , 30.4, 0.0, 548.7, | ,  5000,  4840, 15000, 14598, | , -3.4, 2373.1, 139.693, |, 3.1
13110.8, 141.3, | , 30.4, -0.7, 549.3, | ,  5000,  4845, 15000, 14646, | , -3.4, 2361.1, 139.366, |, 2.0
13111.8, 139.9, | , 30.4, 11.7, 557.5, | ,  5000,  4841, 15000, 14562, | , -3.4, 2369.7, 139.238, |, 13.4
13112.8, 139.5, | , 30.4, 11.5, 557.1, | ,  5000,  4845, 15000, 14617, | , -3.4, 2306.3, 135.932, |, 13.2
13113.8, 139.5, | , 30.4, 11.8, 557.6, | ,  5000,  4844, 15000, 14603, | , -3.4, 2407.8, 141.791, |, 12.8
13114.8, 141.0, | , 30.4, 2.9, 551.0, | ,  5000,  4841, 15000, 14623, | , -3.4, 2368.0, 139.571, |, 5.1
13115.8, 140.8, | , 30.4, -1.0, 548.1, | ,  5000,  4838, 15000, 14594, | , -3.4, 2371.0, 139.515, |, 2.1
13116.8, 140.6, | , 30.4, 0.7, 548.1, | ,  5000,  4838, 15000, 14597, | , -3.4, 2397.1, 141.072, |, 4.2
13117.8, 139.6, | , 30.4, 11.7, 557.7, | ,  5000,  4845, 15000, 14624, | , -3.4, 2339.3, 137.920, |, 12.7
13118.8, 139.9, | , 30.4, 11.8, 557.8, | ,  5000,  4842, 15000, 14547, | , -3.4, 2360.3, 138.587, |, 13.5
13119.8, 139.6, | , 30.4, 11.8, 557.5, | ,  5000,  4841, 15000, 14600, | , -3.4, 2336.3, 137.550, |, 12.9
13120.9, 140.7, | , 30.4, 1.2, 549.7, | ,  5000,  4843, 15000, 14650, | , -3.4, 2354.3, 138.975, |, 3.9
13121.9, 141.1, | , 30.4, 0.6, 549.7, | ,  5000,  4843, 15000, 14602, | , -3.4, 2328.2, 137.096, |, 4.8
13122.9, 140.0, | , 30.4, 11.0, 556.8, | ,  5000,  4842, 15000, 14576, | , -3.4, 2331.2, 137.087, |, 12.5
13123.9, 139.5, | , 30.4, 11.7, 557.7, | ,  5000,  4839, 15000, 14620, | , -3.4, 2404.4, 141.676, |, 13.2
13124.9, 139.9, | , 30.4, 12.5, 557.9, | ,  5000,  4845, 15000, 14638, | , -3.4, 2401.8, 141.703, |, 13.3
13125.9, 139.9, | , 30.4, 10.2, 556.5, | ,  5000,  4845, 15000, 14641, | , -3.4, 2396.3, 141.400, |, 11.6
13126.9, 140.8, | , 30.4, 0.5, 549.0, | ,  5000,  4839, 15000, 14576, | , -3.4, 2292.6, 134.803, |, 2.8
13127.9, 140.4, | , 30.4, 2.9, 551.1, | ,  5000,  4842, 15000, 14577, | , -3.4, 2331.6, 137.113, |, 5.4
13128.9, 139.9, | , 30.4, 11.9, 557.6, | ,  5000,  4846, 15000, 14610, | , -3.4, 2337.6, 137.733, |, 13.2
13130.0, 140.1, | , 30.4, 12.0, 557.4, | ,  5000,  4850, 15000, 14669, | , -3.4, 2393.7, 141.484, |, 13.2
13131.0, 139.8, | , 30.4, 10.2, 556.1, | ,  5000,  4845, 15000, 14592, | , -3.4, 2335.9, 137.493, |, 11.9
13132.0, 140.9, | , 30.4, 3.0, 549.6, | ,  5000,  4838, 15000, 14540, | , -3.4, 2316.2, 135.924, |, 5.3
13133.0, 141.0, | , 30.4, 1.0, 548.2, | ,  5000,  4841, 15000, 14633, | , -3.4, 2384.3, 140.603, |, 2.9
13134.0, 140.9, | , 30.4, 0.4, 547.3, | ,  5000,  4849, 15000, 14672, | , -3.4, 2395.4, 141.596, |, 2.9
13135.0, 139.6, | , 30.4, 11.7, 557.0, | ,  5000,  4845, 15000, 14590, | , -3.4, 2384.7, 140.348, |, 12.9
13136.0, 140.1, | , 30.4, 10.8, 556.1, | ,  5000,  4846, 15000, 14657, | , -3.4, 2325.6, 137.356, |, 12.5
13137.0, 139.5, | , 30.4, 11.8, 557.2, | ,  5000,  4844, 15000, 14593, | , -3.4, 2292.2, 134.923, |, 12.7
13138.0, 140.5, | , 30.4, 2.5, 549.5, | ,  5000,  4837, 15000, 14545, | , -3.4, 2360.3, 138.540, |, 4.9
13139.0, 140.9, | , 30.4, 0.6, 548.2, | ,  5000,  4843, 15000, 14700, | , -3.4, 2349.6, 139.054, |, 2.8
13140.1, 139.9, | , 30.4, 12.3, 557.6, | ,  5000,  4845, 15000, 14552, | , -3.4, 2291.3, 134.601, |, 13.2
13141.1, 139.7, | , 30.4, 10.9, 555.4, | ,  5000,  4846, 15000, 14640, | , -3.4, 2368.4, 139.762, |, 12.3
13142.1, 139.4, | , 30.4, 12.2, 557.8, | ,  5000,  4840, 15000, 14621, | , -3.4, 2359.9, 139.079, |, 13.5
13143.1, 139.9, | , 30.4, 12.6, 557.8, | ,  5000,  4843, 15000, 14568, | , -3.4, 2389.4, 140.447, |, 13.9
13144.1, 140.8, | , 30.4, -4.8, 544.0, | ,  5000,  4839, 15000, 14598, | , -3.4, 2337.6, 137.593, |, -1.1
13145.1, 140.5, | , 30.4, 2.9, 549.5, | ,  5000,  4844, 15000, 14665, | , -3.4, 2330.7, 137.703, |, 5.2
13146.1, 140.0, | , 30.4, 11.0, 556.8, | ,  5000,  4846, 15000, 14587, | , -3.4, 2322.2, 136.661, |, 12.6
13147.1, 139.8, | , 30.4, 12.6, 557.8, | ,  5000,  4844, 15000, 14572, | , -3.4, 2322.6, 136.562, |, 14.0
13148.1, 139.5, | , 30.4, 12.0, 557.5, | ,  5000,  4846, 15000, 14660, | , -3.4, 2363.3, 139.598, |, 13.2
13149.1, 139.4, | , 30.4, 12.2, 557.8, | ,  5000,  4843, 15000, 14570, | , -3.4, 2329.4, 136.946, |, 13.5
13150.2, 141.0, | , 30.4, 1.9, 549.0, | ,  5000,  4841, 15000, 14604, | , -3.4, 2356.0, 138.733, |, 3.9
13151.2, 141.1, | , 30.4, -0.1, 548.9, | ,  5000,  4847, 15000, 14602, | , -3.4, 2375.7, 139.919, |, 5.2
13152.2, 139.4, | , 30.4, 11.9, 556.9, | ,  5000,  4839, 15000, 14559, | , -3.4, 2331.6, 136.967, |, 13.2
13153.2, 139.8, | , 30.4, 12.5, 558.2, | ,  5000,  4845, 15000, 14635, | , -3.4, 2413.0, 142.333, |, 13.8
13154.2, 139.6, | , 30.4, 11.7, 557.1, | ,  5000,  4843, 15000, 14606, | , -3.4, 2350.4, 138.438, |, 13.1
13155.2, 140.5, | , 30.4, 2.9, 550.2, | ,  5000,  4841, 15000, 14592, | , -3.4, 2292.6, 134.923, |, 5.3
13156.2, 140.9, | , 30.4, 0.2, 548.5, | ,  5000,  4844, 15000, 14634, | , -3.4, 2313.2, 136.446, |, 3.1
13157.2, 140.8, | , 30.4, 11.0, 556.8, | ,  5000,  4846, 15000, 14564, | , -3.4, 2316.6, 136.170, |, 12.4
13158.2, 139.4, | , 30.4, 12.0, 557.3, | ,  5000,  4839, 15000, 14639, | , -3.4, 2348.7, 138.544, |, 13.3
13159.3, 139.5, | , 30.4, 11.8, 557.2, | ,  5000,  4847, 15000, 14603, | , -3.4, 2378.3, 140.077, |, 13.3
13160.3, 139.5, | , 30.4, 11.5, 557.2, | ,  5000,  4851, 15000, 14635, | , -3.4, 2340.1, 138.095, |, 13.4
13161.3, 140.9, | , 30.4, 2.3, 549.4, | ,  5000,  4845, 15000, 14604, | , -3.4, 2322.2, 136.776, |, 5.0
13162.3, 140.6, | , 30.4, 1.1, 549.1, | ,  5000,  4844, 15000, 14563, | , -3.4, 2351.7, 138.211, |, 4.5
13163.3, 139.5, | , 30.4, 11.9, 557.4, | ,  5000,  4845, 15000, 14646, | , -3.4, 2315.3, 136.666, |, 13.3
13164.3, 139.5, | , 30.4, 12.0, 557.5, | ,  5000,  4849, 15000, 14652, | , -3.4, 2337.1, 138.020, |, 13.4
13165.3, 139.5, | , 30.4, 11.9, 557.1, | ,  5000,  4845, 15000, 14589, | , -3.4, 2344.4, 137.972, |, 12.9
13166.3, 139.7, | , 30.4, 10.7, 556.8, | ,  5000,  4841, 15000, 14591, | , -3.4, 2348.3, 138.192, |, 12.4
13167.3, 141.1, | , 30.4, -0.1, 548.1, | ,  5000,  4843, 15000, 14631, | , -3.4, 2336.3, 137.781, |, 2.8
13168.4, 140.8, | , 30.4, 3.9, 548.7, | ,  5000,  4845, 15000, 14594, | , -3.4, 2377.4, 139.943, |, 6.3
13169.4, 139.6, | , 30.4, 11.6, 556.9, | ,  5000,  4845, 15000, 14580, | , -3.4, 2321.3, 136.552, |, 12.9
13170.4, 139.4, | , 30.4, 11.4, 557.2, | ,  5000,  4846, 15000, 14635, | , -3.4, 2281.0, 134.576, |, 13.0
13171.4, 140.1, | , 30.4, 10.7, 556.8, | ,  5000,  4844, 15000, 14586, | , -3.4, 2383.0, 140.210, |, 12.3
13172.4, 140.5, | , 30.4, 2.4, 549.3, | ,  5000,  4840, 15000, 14590, | , -3.4, 2359.9, 138.851, |, 5.0
13173.4, 140.7, | , 30.4, 0.3, 548.3, | ,  5000,  4844, 15000, 14677, | , -3.4, 2361.1, 139.575, |, 2.8
13174.4, 140.9, | , 30.4, 0.9, 549.4, | ,  5000,  4841, 15000, 14566, | , -3.4, 2351.3, 138.186, |, 2.5
13175.4, 139.9, | , 30.4, 12.0, 557.1, | ,  5000,  4844, 15000, 14631, | , -3.4, 2300.3, 135.670, |, 13.7
13176.4, 139.8, | , 30.4, 10.4, 555.6, | ,  5000,  4851, 15000, 14606, | , -3.4, 2315.3, 136.432, |, 11.3
13177.4, 139.6, | , 30.4, 11.8, 557.2, | ,  5000,  4845, 15000, 14605, | , -3.4, 2376.6, 139.980, |, 12.7
13178.4, 140.9, | , 30.4, 2.4, 549.9, | ,  5000,  4839, 15000, 14556, | , -3.4, 2325.2, 136.564, |, 5.6
13179.5, 141.1, | , 30.4, 0.1, 547.7, | ,  5000,  4847, 15000, 14653, | , -3.4, 2395.8, 141.470, |, 4.1
13180.5, 139.6, | , 30.4, 11.3, 556.9, | ,  5000,  4851, 15000, 14585, | , -3.4, 2323.9, 136.781, |, 12.9
13181.5, 139.9, | , 30.4, 10.3, 555.9, | ,  5000,  4839, 15000, 14582, | , -3.4, 2323.4, 136.653, |, 11.9
13182.5, 139.9, | , 30.4, 12.2, 557.2, | ,  5000,  4844, 15000, 14614, | , -3.4, 2330.3, 137.315, |, 13.2
13183.5, 139.6, | , 30.4, 11.5, 557.0, | ,  5000,  4844, 15000, 14583, | , -3.4, 2367.6, 139.284, |, 12.8
13184.5, 141.0, | , 30.4, -0.5, 547.4, | ,  5000,  4838, 15000, 14643, | , -3.4, 2330.7, 137.497, |, 2.8
13185.5, 141.1, | , 30.4, 3.9, 550.8, | ,  5000,  4851, 15000, 14708, | , -3.4, 2329.0, 137.956, |, 6.1
13186.5, 140.1, | , 30.4, 10.8, 556.4, | ,  5000,  4844, 15000, 14563, | , -3.4, 2332.4, 137.081, |, 11.8
13187.5, 139.5, | , 30.4, 10.7, 556.7, | ,  5000,  4840, 15000, 14619, | , -3.4, 2328.6, 137.219, |, 12.9
13188.5, 139.5, | , 30.4, 11.2, 556.4, | ,  5000,  4844, 15000, 14619, | , -3.4, 2331.6, 137.422, |, 13.1
13189.6, 140.8, | , 30.4, 2.5, 549.6, | ,  5000,  4836, 15000, 14534, | , -3.4, 2330.3, 136.694, |, 5.4
13190.6, 141.1, | , 30.4, 0.8, 547.8, | ,  5000,  4838, 15000, 14617, | , -3.4, 2344.0, 138.099, |, 4.3
13191.6, 140.6, | , 30.4, 2.4, 546.7, | ,  5000,  4849, 15000, 14597, | , -3.4, 2338.0, 137.682, |, 4.8
13192.6, 139.6, | , 30.4, 11.7, 556.6, | ,  5000,  4850, 15000, 14605, | , -3.4, 2333.7, 137.498, |, 12.8
13193.6, 139.8, | , 30.4, 11.8, 556.8, | ,  5000,  4841, 15000, 14663, | , -3.4, 2329.9, 137.613, |, 13.6
13194.6, 139.5, | , 30.4, 11.9, 557.0, | ,  5000,  4843, 15000, 14580, | , -3.4, 2357.3, 138.655, |, 12.8
13195.6, 140.5, | , 30.4, 2.1, 549.5, | ,  5000,  4838, 15000, 14608, | , -3.4, 2331.2, 137.277, |, 5.6
13196.6, 141.0, | , 30.4, 1.2, 549.6, | ,  5000,  4842, 15000, 14636, | , -3.4, 2330.3, 137.458, |, 3.1
13197.6, 139.9, | , 30.4, 11.7, 555.6, | ,  5000,  4850, 15000, 14627, | , -3.4, 2341.0, 138.079, |, 13.2
13198.7, 139.6, | , 30.4, 11.4, 557.0, | ,  5000,  4845, 15000, 14584, | , -3.4, 2353.0, 138.443, |, 13.2
13199.7, 139.8, | , 30.4, 12.4, 557.5, | ,  5000,  4845, 15000, 14627, | , -3.4, 2349.1, 138.518, |, 13.5
13200.7, 139.4, | , 30.4, 12.2, 557.3, | ,  5000,  4839, 15000, 14533, | , -3.4, 2335.0, 136.982, |, 13.4
13201.7, 140.7, | , 30.4, 2.2, 547.3, | ,  5000,  4844, 15000, 14665, | , -3.4, 2330.7, 137.703, |, 4.5
13202.7, 140.6, | , 30.4, 2.9, 550.1, | ,  5000,  4845, 15000, 14587, | , -3.4, 2354.7, 138.569, |, 5.7
13203.7, 139.9, | , 30.4, 12.6, 557.6, | ,  5000,  4844, 15000, 14592, | , -3.4, 2331.2, 137.207, |, 14.0
13204.7, 139.5, | , 30.4, 12.0, 557.1, | ,  5000,  4839, 15000, 14578, | , -3.4, 158.9, 9.366, |, 13.4
13205.7, 139.5, | , 30.4, 11.8, 556.8, | ,  5000,  4846, 15000, 14635, | , -3.4, 189.8, 11.220, |, 13.3
13206.7, 140.0, | , 30.4, 11.2, 555.8, | ,  5000,  4845, 15000, 14590, | , -3.4, 239.0, 14.099, |, 12.7
13207.7, 140.6, | , 30.4, 0.9, 549.3, | ,  5000,  4841, 15000, 14627, | , -3.4, 268.6, 15.869, |, 3.8
13208.8, 140.7, | , 30.4, 3.5, 550.5, | ,  5000,  4843, 15000, 14548, | , -3.4, 292.6, 17.218, |, 5.8
13209.8, 139.5, | , 30.4, 11.9, 557.6, | ,  5000,  4844, 15000, 14664, | , -3.4, 317.0, 18.767, |, 13.4
13210.8, 139.9, | , 30.4, 12.7, 557.4, | ,  5000,  4849, 15000, 14633, | , -3.4, 362.0, 21.400, |, 13.6
13211.8, 139.7, | , 30.4, 10.5, 555.6, | ,  5000,  4843, 15000, 14587, | , -3.4, 390.3, 23.009, |, 12.4
13212.8, 140.4, | , 30.4, 3.0, 550.5, | ,  5000,  4836, 15000, 14605, | , -3.4, 434.8, 25.650, |, 5.7
13213.8, 140.6, | , 30.4, 1.0, 548.0, | ,  5000,  4839, 15000, 14644, | , -3.4, 460.6, 27.225, |, 3.2
13214.8, 141.1, | , 30.4, 3.5, 550.1, | ,  5000,  4846, 15000, 14590, | , -3.4, 515.8, 30.416, |, 3.7
13215.8, 139.5, | , 30.4, 11.9, 557.3, | ,  5000,  4846, 15000, 14622, | , -3.4, 524.8, 30.997, |, 13.3
13216.8, 140.1, | , 30.4, 11.3, 556.9, | ,  5000,  4847, 15000, 14680, | , -3.4, 533.0, 31.573, |, 12.7
13217.8, 139.9, | , 30.4, 12.4, 557.4, | ,  5000,  4839, 15000, 14582, | , -3.4, 574.5, 33.849, |, 13.8
13218.9, 140.4, | , 30.4, 2.9, 549.9, | ,  5000,  4841, 15000, 14615, | , -3.4, 620.8, 36.640, |, 5.1
13219.9, 140.8, | , 30.4, 1.6, 548.3, | ,  5000,  4846, 15000, 14595, | , -3.4, 655.1, 38.632, |, 4.1
13220.9, 140.2, | , 30.4, 1.6, 549.6, | ,  5000,  4839, 15000, 14610, | , -3.4, 669.6, 39.506, |, 12.2
13221.9, 142.4, | , 30.4, -2.6, 546.9, | ,  5000,  4834, 15000, 14596, | , -3.4, 723.6, 42.647, |, -0.1
13222.9, 140.4, | , 30.4, 2.5, 549.5, | ,  5000,  4841, 15000, 14655, | , -3.4, 765.2, 45.248, |, 5.6
13223.9, 139.7, | , 30.4, 10.6, 556.1, | ,  5000,  4841, 15000, 14588, | , -3.4, 751.0, 44.260, |, 12.5
13224.9, 141.2, | , 30.4, 0.6, 548.3, | ,  5000,  4843, 15000, 14660, | , -3.4, 751.5, 44.454, |, 3.4
13225.9, 140.6, | , 30.4, 2.6, 549.6, | ,  5000,  4841, 15000, 14555, | , -3.4, 811.0, 47.710, |, 5.7
13226.9, 139.6, | , 30.4, 10.0, 555.3, | ,  5000,  4843, 15000, 14605, | , -3.4, 886.9, 52.307, |, 11.4
13228.0, 140.1, | , 30.4, 5.3, 549.8, | ,  5000,  4851, 15000, 14692, | , -3.4, 939.1, 55.659, |, 13.1
13229.0, 140.1, | , 30.4, 11.5, 557.0, | ,  5000,  4841, 15000, 14523, | , -3.4, 970.8, 57.011, |, 13.5
13230.0, 141.4, | , 30.4, -2.4, 543.1, | ,  4000,  4836, 12000, 14604, | , -3.4, 949.4, 55.971, |, 3.4
13231.0, 140.6, | , 30.4, -0.9, 547.0, | ,  4000,  3835, 12000, 11191, | , -3.4, 996.1, 45.386, |, 0.2
13232.0, 141.1, | , 30.4, 0.7, 549.5, | ,  4000,  3874, 12000, 11534, | , -3.4, 992.7, 46.382, |, 5.5
13233.0, 140.7, | , 30.4, -0.1, 547.4, | ,  4000,  3877, 12000, 11622, | , -3.4, 1014.1, 47.663, |, 2.4
13234.0, 140.3, | , 30.4, 3.4, 548.0, | ,  4000,  3874, 12000, 11618, | , -3.4, 1007.3, 47.319, |, 5.5
13235.0, 139.5, | , 30.4, 11.6, 556.8, | ,  4000,  3882, 12000, 11687, | , -3.4, 1012.0, 47.776, |, 13.0
13236.0, 140.7, | , 30.4, 2.7, 549.5, | ,  4000,  3876, 12000, 11673, | , -3.4, 1027.4, 48.442, |, 5.4
13237.0, 140.5, | , 30.4, 0.8, 547.9, | ,  4000,  3874, 12000, 11664, | , -3.4, 1091.2, 51.413, |, 2.7
13238.0, 139.5, | , 30.4, 10.7, 556.3, | ,  4000,  3873, 12000, 11630, | , -3.4, 1091.2, 51.299, |, 12.3
13239.1, 139.5, | , 30.4, 11.6, 557.0, | ,  4000,  3880, 12000, 11694, | , -3.4, 1132.8, 53.492, |, 12.9
13240.1, 139.8, | , 30.4, 12.1, 557.9, | ,  4000,  3876, 12000, 11690, | , -3.4, 1139.2, 53.767, |, 13.2
13241.1, 139.4, | , 30.4, 11.7, 557.3, | ,  4000,  3882, 12000, 11727, | , -3.4, 1184.6, 56.060, |, 13.0
13242.1, 140.6, | , 30.4, 1.9, 549.5, | ,  4000,  3882, 12000, 11701, | , -3.4, 1191.9, 56.315, |, 4.0
13243.1, 140.9, | , 30.4, 2.1, 548.8, | ,  4000,  3873, 12000, 11682, | , -3.4, 1243.3, 58.633, |, 4.3
13244.1, 139.7, | , 30.4, 12.1, 557.8, | ,  4000,  3881, 12000, 11690, | , -3.4, 1314.4, 62.046, |, 13.4
13245.1, 139.4, | , 30.4, 11.1, 557.3, | ,  4000,  3876, 12000, 11706, | , -3.4, 1320.4, 62.373, |, 12.8
13246.1, 139.4, | , 30.4, 11.1, 556.8, | ,  4000,  3882, 12000, 11723, | , -3.4, 1357.3, 64.204, |, 12.7
13247.1, 139.9, | , 30.4, 10.6, 556.3, | ,  4000,  3875, 12000, 11709, | , -3.4, 1369.7, 64.702, |, 11.9
13248.1, 140.7, | , 30.4, 0.4, 548.4, | ,  4000,  3878, 12000, 11705, | , -3.4, 1406.1, 66.417, |, 2.5
13249.1, 140.3, | , 30.4, 2.9, 550.7, | ,  4000,  3880, 12000, 11723, | , -3.4, 1425.4, 67.413, |, 5.6
13250.2, 139.9, | , 30.4, 12.2, 558.0, | ,  4000,  3878, 12000, 11713, | , -3.4, 1474.7, 69.689, |, 13.4
13251.2, 139.4, | , 30.4, 10.9, 557.4, | ,  4000,  3878, 12000, 11706, | , -3.4, 1477.3, 69.778, |, 12.8
13252.2, 139.5, | , 30.4, 10.5, 556.7, | ,  4000,  3877, 12000, 11696, | , -3.4, 1512.0, 71.362, |, 11.9
13253.2, 140.4, | , 30.4, 2.6, 550.4, | ,  4000,  3873, 12000, 11675, | , -3.4, 1552.7, 73.162, |, 4.9
13254.2, 140.7, | , 30.4, 3.9, 551.6, | ,  4000,  3880, 12000, 11711, | , -3.4, 1568.5, 74.114, |, 5.8
13255.2, 140.6, | , 30.4, 1.3, 550.2, | ,  4000,  3878, 12000, 11726, | , -3.4, 1594.2, 75.390, |, 4.3
13256.2, 139.3, | , 30.4, 11.5, 557.6, | ,  4000,  3874, 12000, 11673, | , -3.4, 1613.5, 76.024, |, 12.6
13257.2, 139.5, | , 30.4, 10.3, 556.6, | ,  4000,  3876, 12000, 11706, | , -3.4, 1651.6, 77.993, |, 12.0
13258.2, 139.8, | , 30.4, 11.9, 557.3, | ,  4000,  3882, 12000, 11709, | , -3.4, 1671.8, 78.989, |, 13.5
13259.2, 140.3, | , 30.4, 2.6, 550.4, | ,  4000,  3874, 12000, 11685, | , -3.4, 1673.9, 78.926, |, 4.6
13260.3, 140.3, | , 30.4, 3.5, 550.8, | ,  4000,  3875, 12000, 11675, | , -3.4, 1710.3, 80.593, |, 5.6
13261.3, 139.6, | , 30.4, 12.3, 558.2, | ,  4000,  3880, 12000, 11678, | , -3.4, 1733.9, 81.740, |, 13.2
13262.3, 139.5, | , 30.4, 10.6, 556.8, | ,  4000,  3880, 12000, 11689, | , -3.4, 1771.2, 83.555, |, 11.8
13263.3, 139.4, | , 30.4, 12.0, 557.6, | ,  4000,  3882, 12000, 11711, | , -3.4, 1786.2, 84.391, |, 13.5
13264.3, 139.3, | , 30.4, 12.2, 558.5, | ,  4000,  3881, 12000, 11739, | , -3.4, 1804.2, 85.390, |, 13.4
13265.3, 140.6, | , 30.4, 4.3, 550.2, | ,  4000,  3871, 12000, 11703, | , -3.4, 1814.9, 85.643, |, 6.5
13266.3, 140.6, | , 30.4, 1.0, 548.9, | ,  4000,  3879, 12000, 11696, | , -3.4, 1839.3, 86.796, |, 3.2
13267.3, 139.5, | , 30.4, 10.7, 557.4, | ,  4000,  3875, 12000, 11677, | , -3.4, 1890.3, 89.067, |, 12.7
13268.3, 139.7, | , 30.4, 12.4, 558.4, | ,  4000,  3881, 12000, 11712, | , -3.4, 1921.6, 90.775, |, 13.7
13269.3, 139.7, | , 30.4, 12.4, 558.3, | ,  4000,  3877, 12000, 11711, | , -3.4, 1928.4, 91.068, |, 13.7
13270.4, 140.3, | , 30.4, 2.5, 548.8, | ,  4000,  3875, 12000, 11692, | , -3.4, 1953.3, 92.119, |, 5.2
13271.4, 140.4, | , 30.4, 0.9, 549.4, | ,  4000,  3874, 12000, 11702, | , -3.4, 1962.3, 92.598, |, 3.6
13272.4, 141.0, | , 30.4, 1.6, 548.9, | ,  4000,  3875, 12000, 11710, | , -3.4, 1994.8, 94.183, |, 5.6
13273.4, 139.4, | , 30.4, 11.9, 558.2, | ,  4000,  3880, 12000, 11717, | , -3.4, 2024.4, 95.651, |, 12.9
13274.4, 139.3, | , 30.4, 12.2, 558.3, | ,  4000,  3877, 12000, 11674, | , -3.4, 2011.5, 94.761, |, 13.4
13275.4, 139.3, | , 30.4, 12.2, 558.3, | ,  4000,  3876, 12000, 11708, | , -3.4, 2039.4, 96.274, |, 13.5
13276.4, 140.5, | , 30.4, 3.3, 551.1, | ,  4000,  3869, 12000, 11668, | , -3.4, 2077.1, 97.756, |, 5.4
13277.4, 140.7, | , 30.4, 0.2, 548.4, | ,  4000,  3883, 12000, 11705, | , -3.4, 2121.2, 100.151, |, 3.6
13278.4, 139.4, | , 30.4, 11.9, 558.3, | ,  4000,  3878, 12000, 11722, | , -3.4, 2110.9, 99.747, |, 13.3
13279.5, 139.7, | , 30.4, 12.6, 559.0, | ,  4000,  3880, 12000, 11695, | , -3.4, 2145.6, 101.222, |, 13.9
13280.5, 139.3, | , 30.4, 12.1, 558.7, | ,  4000,  3876, 12000, 11725, | , -3.4, 2139.2, 101.089, |, 13.5
13281.5, 139.3, | , 30.4, 12.1, 558.4, | ,  4000,  3875, 12000, 11722, | , -3.4, 2167.1, 102.377, |, 13.3
13282.5, 140.9, | , 30.4, 1.9, 551.1, | ,  4000,  3888, 12000, 11754, | , -3.4, 2187.6, 103.638, |, 5.0
13283.5, 140.5, | , 30.4, 1.6, 550.1, | ,  4000,  3882, 12000, 11701, | , -3.4, 2191.5, 103.438, |, 3.6
13284.5, 139.3, | , 30.4, 11.7, 558.6, | ,  4000,  3876, 12000, 11683, | , -3.4, 2217.6, 104.503, |, 13.2
13285.5, 139.3, | , 30.4, 12.5, 559.0, | ,  4000,  3876, 12000, 11716, | , -3.4, 2257.0, 106.583, |, 13.8
13286.5, 139.5, | , 30.4, 12.5, 559.0, | ,  4000,  3872, 12000, 11684, | , -3.4, 2257.0, 106.338, |, 14.0
13287.5, 139.4, | , 30.4, 10.7, 557.8, | ,  4000,  3877, 12000, 11699, | , -3.4, 2277.6, 107.443, |, 11.8
13288.5, 140.6, | , 30.4, -0.1, 549.5, | ,  4000,  3881, 12000, 11679, | , -3.4, 2281.5, 107.512, |, 4.0
13289.6, 140.7, | , 30.4, 3.9, 551.0, | ,  4000,  3877, 12000, 11691, | , -3.4, 2258.3, 106.483, |, 5.4
13290.6, 139.9, | , 30.4, 11.9, 558.9, | ,  4000,  3881, 12000, 11722, | , -3.4, 2276.7, 107.586, |, 12.9
13291.6, 139.3, | , 30.4, 11.7, 558.7, | ,  4000,  3875, 12000, 11700, | , -3.4, 2320.9, 109.469, |, 12.7
13292.6, 139.8, | , 30.4, 10.9, 557.7, | ,  4000,  3875, 12000, 11698, | , -3.4, 2341.0, 110.404, |, 12.8
13293.6, 140.7, | , 30.4, 2.6, 550.8, | ,  4000,  3877, 12000, 11688, | , -3.4, 2349.1, 110.727, |, 4.9
13294.6, 140.2, | , 30.4, -0.1, 549.6, | ,  4000,  3872, 12000, 11664, | , -3.4, 2386.4, 112.277, |, 2.6
13295.6, 140.4, | , 30.4, 0.1, 549.0, | ,  4000,  3878, 12000, 11697, | , -3.4, 2390.7, 112.756, |, 2.9
13296.6, 139.9, | , 30.4, 12.0, 558.3, | ,  4000,  3882, 12000, 11725, | , -3.4, 2377.9, 112.380, |, 13.5
13297.6, 140.0, | , 30.4, 10.8, 557.6, | ,  4000,  3878, 12000, 11716, | , -3.4, 2350.0, 110.979, |, 11.7
13298.6, 139.3, | , 30.4, 11.9, 558.4, | ,  4000,  3880, 12000, 11681, | , -3.4, 2408.3, 113.478, |, 12.9
13299.6, 140.3, | , 30.4, 2.2, 551.5, | ,  4000,  3876, 12000, 11708, | , -3.4, 2442.5, 115.260, |, 4.9
13300.7, 140.7, | , 30.4, 3.3, 552.0, | ,  4000,  3874, 12000, 11700, | , -3.4, 2468.3, 116.395, |, 5.7
13301.7, 139.7, | , 30.4, 12.2, 558.8, | ,  4000,  3882, 12000, 11703, | , -3.4, 2434.8, 114.904, |, 13.1
13302.7, 139.4, | , 30.4, 10.6, 557.2, | ,  4000,  3879, 12000, 11683, | , -3.4, 2451.1, 115.502, |, 12.3
13303.7, 139.2, | , 30.4, 11.6, 558.4, | ,  4000,  3872, 12000, 11675, | , -3.4, 2463.1, 115.953, |, 13.0
13304.7, 139.7, | , 30.4, 11.6, 558.8, | ,  4000,  3873, 12000, 11696, | , -3.4, 2487.1, 117.249, |, 13.7
13305.7, 141.1, | , 30.4, -3.8, 546.2, | ,  4000,  3873, 12000, 11714, | , -3.4, 2483.2, 117.202, |, -0.4
13306.7, 140.7, | , 30.4, 1.0, 549.9, | ,  4000,  3879, 12000, 11709, | , -3.4, 2452.8, 115.776, |, 3.7
13307.7, 140.0, | , 30.4, 10.7, 557.6, | ,  4000,  3876, 12000, 11697, | , -3.4, 2512.0, 118.441, |, 11.4
13308.7, 139.4, | , 30.4, 12.1, 558.3, | ,  4000,  3876, 12000, 11698, | , -3.4, 2539.4, 119.745, |, 12.9
13309.7, 139.4, | , 30.4, 12.0, 558.7, | ,  4000,  3876, 12000, 11688, | , -3.4, 2531.2, 119.286, |, 13.0
