Repository: jdhuang-csm/Ru-BCA

## Methods
* (BaO)<sub>x</sub>-(CaO)<sub>y</sub>-(Al<sub>2</sub>O<sub>3</sub>)<sub>1-x-y</sub> (BCA) catalyst supports were synthesized via sol-gel and solid-state methods. 
* Ru/BCA catalysts were prepared via incipient wetness impregnation to achieve 1 wt. % Ru loading.
* Ammonia synthesis rates were measured for Ru/BCA catalysts in a packed-bed reactor at 480-600<sup>o</sup>C, 10 bar, and space velocities up to 1.3 x 10<sup>6</sup> ml g<sub>cat</sub><sup>-1</sup> h<sup>-1</sup>.
* A machine learning (ML) model was employed to improve understanding of the behavior of Ru/BCA catalysts.
* A microkinetic model was developed to describe the best-performing catalyst.

File: data/init_files_Cadigan/BAdC_doubann_2017-06-16-01.txt (part 34 of 43)
********** Start test **********
Elapsed time, Pressure, | , LJtemp(C), Inner-Temp, Outer-Temp, | , N2-set, N2-flow, H2-set, H2-flow, | , pH, NH3_ppm, NH3_Prod_rate, |, In222Temp
12981.0, 140.4, | , 27.4, 12.4, 578.3, | ,  2000,  1934,  6000,  5853, | , -3.4, 392.4, 7.971, |, 12.7
12982.0, 140.0, | , 27.4, 11.9, 577.9, | ,  2000,  1929,  6000,  5824, | , -3.4, 369.3, 7.468, |, 11.8
12983.0, 140.0, | , 27.4, 11.9, 578.2, | ,  2000,  1926,  6000,  5861, | , -3.4, 383.0, 7.780, |, 12.2
12984.0, 141.2, | , 27.4, 5.0, 571.6, | ,  2000,  1926,  6000,  5845, | , -3.4, 392.0, 7.946, |, 4.7
12985.0, 141.9, | , 27.4, 3.7, 571.8, | ,  2000,  1931,  6000,  5860, | , -3.4, 412.1, 8.375, |, 5.0
12986.0, 140.1, | , 27.4, 11.7, 577.4, | ,  2000,  1932,  6000,  5848, | , -3.4, 403.1, 8.181, |, 12.1
12987.0, 140.4, | , 27.4, 12.4, 578.3, | ,  2000,  1928,  6000,  5852, | , -3.4, 411.3, 8.345, |, 12.8
12988.1, 140.4, | , 27.4, 12.2, 578.3, | ,  2000,  1926,  6000,  5843, | , -3.4, 418.1, 8.473, |, 12.6
12989.1, 141.8, | , 27.4, 4.8, 571.8, | ,  2000,  1929,  6000,  5836, | , -3.4, 445.6, 9.023, |, 5.9
12990.1, 142.4, | , 27.4, 0.6, 568.6, | ,  2000,  1922,  6000,  5824, | , -3.4, 431.4, 8.716, |, 2.3
12991.1, 140.4, | , 27.4, 12.2, 577.1, | ,  2000,  1931,  6000,  5854, | , -3.4, 436.6, 8.864, |, 12.5
12992.1, 139.9, | , 27.4, 11.7, 577.2, | ,  2000,  1932,  6000,  5844, | , -3.4, 439.1, 8.906, |, 12.1
12993.1, 140.0, | , 27.4, 11.8, 577.1, | ,  2000,  1930,  6000,  5878, | , -3.4, 442.6, 9.012, |, 12.2
12994.1, 140.3, | , 27.4, 12.4, 577.6, | ,  2000,  1929,  6000,  5820, | , -3.4, 443.8, 8.970, |, 12.7
12995.1, 141.9, | , 27.4, 4.7, 571.5, | ,  2000,  1925,  6000,  5867, | , -3.4, 468.7, 9.525, |, 5.9
12996.1, 141.2, | , 27.4, 5.5, 572.3, | ,  2000,  1928,  6000,  5848, | , -3.4, 464.4, 9.418, |, 6.3
12997.1, 140.0, | , 27.4, 11.8, 577.0, | ,  2000,  1929,  6000,  5861, | , -3.4, 468.7, 9.523, |, 12.2
12998.2, 140.3, | , 27.4, 12.3, 577.6, | ,  2000,  1926,  6000,  5828, | , -3.4, 471.3, 9.531, |, 12.8
12999.2, 140.0, | , 27.4, 11.8, 577.3, | ,  2000,  1929,  6000,  5861, | , -3.4, 477.7, 9.706, |, 12.2
13000.2, 140.3, | , 27.4, 10.9, 576.1, | ,  2000,  1929,  6000,  5875, | , -3.4, 486.3, 9.898, |, 11.4
13001.2, 141.7, | , 27.4, 3.2, 570.4, | ,  2000,  1931,  6000,  5877, | , -3.4, 483.3, 9.841, |, 4.9
13002.2, 141.9, | , 27.4, 3.2, 570.4, | ,  2000,  1924,  6000,  5852, | , -3.4, 491.8, 9.976, |, 4.6
13003.2, 140.0, | , 27.4, 11.1, 576.2, | ,  2000,  1925,  6000,  5837, | , -3.4, 501.3, 10.148, |, 11.7
13004.2, 140.3, | , 27.4, 11.3, 576.2, | ,  2000,  1933,  6000,  5883, | , -3.4, 531.2, 10.829, |, 11.7
13005.2, 140.8, | , 27.4, 10.8, 576.2, | ,  2000,  1930,  6000,  5882, | , -3.4, 509.4, 10.379, |, 11.5
13006.2, 141.4, | , 27.4, 4.4, 571.0, | ,  2000,  1926,  6000,  5848, | , -3.4, 507.3, 10.286, |, 6.0
13007.2, 140.9, | , 27.4, 4.0, 571.6, | ,  2000,  1928,  6000,  5819, | , -3.4, 516.7, 10.439, |, 6.0
13008.3, 141.1, | , 27.4, 10.2, 576.2, | ,  2000,  1928,  6000,  5871, | , -3.4, 540.7, 10.997, |, 11.1
13009.3, 140.4, | , 27.4, 11.9, 576.6, | ,  2000,  1935,  6000,  5863, | , -3.4, 526.1, 10.701, |, 12.3
13010.3, 140.3, | , 27.4, 10.6, 575.6, | ,  2000,  1930,  6000,  5869, | , -3.4, 536.8, 10.918, |, 11.0
13011.3, 140.1, | , 27.4, 11.4, 576.6, | ,  2000,  1929,  6000,  5874, | , -3.4, 535.5, 10.898, |, 11.7
13012.3, 141.8, | , 27.4, 5.2, 570.9, | ,  2000,  1927,  6000,  5882, | , -3.4, 550.5, 11.213, |, 6.0
13013.3, 141.8, | , 27.4, 5.5, 571.0, | ,  2000,  1925,  6000,  5826, | , -3.4, 541.5, 10.946, |, 6.3
13014.3, 140.0, | , 27.4, 11.2, 575.9, | ,  2000,  1929,  6000,  5863, | , -3.4, 545.8, 11.093, |, 11.5
13015.3, 140.7, | , 27.4, 11.2, 575.6, | ,  2000,  1931,  6000,  5857, | , -3.4, 553.5, 11.243, |, 11.4
13016.3, 140.5, | , 27.4, 12.1, 576.0, | ,  2000,  1929,  6000,  5857, | , -3.4, 578.8, 11.753, |, 12.4
13017.4, 140.1, | , 27.4, 11.5, 575.4, | ,  2000,  1930,  6000,  5856, | , -3.4, 569.8, 11.569, |, 11.6
13018.4, 141.5, | , 27.4, 3.5, 568.8, | ,  2000,  1927,  6000,  5823, | , -3.4, 560.8, 11.335, |, 4.3
13019.4, 141.9, | , 27.4, 3.8, 568.8, | ,  2000,  1923,  6000,  5878, | , -3.4, 577.5, 11.750, |, 4.9
13020.4, 140.2, | , 27.4, 10.7, 574.8, | ,  2000,  1933,  6000,  5843, | , -3.4, 588.2, 11.928, |, 11.3
13021.4, 140.3, | , 27.4, 10.9, 574.8, | ,  2000,  1931,  6000,  5875, | , -3.4, 574.1, 11.687, |, 11.4
13022.4, 140.5, | , 27.4, 11.8, 576.0, | ,  2000,  1927,  6000,  5856, | , -3.4, 580.1, 11.775, |, 12.6
13023.4, 141.2, | , 27.4, 4.4, 570.1, | ,  2000,  1928,  6000,  5835, | , -3.4, 599.4, 12.133, |, 5.8
13024.4, 141.2, | , 27.4, 5.1, 569.8, | ,  2000,  1927,  6000,  5828, | , -3.4, 586.9, 11.870, |, 6.5
13025.4, 140.6, | , 27.4, 10.3, 574.8, | ,  2000,  1928,  6000,  5854, | , -3.4, 585.2, 11.877, |, 11.3
13026.5, 140.5, | , 27.4, 12.1, 575.9, | ,  2000,  1930,  6000,  5850, | , -3.4, 586.1, 11.891, |, 12.3
13027.5, 140.2, | , 27.4, 11.1, 574.9, | ,  2000,  1932,  6000,  5876, | , -3.4, 585.7, 11.925, |, 11.6
13028.5, 140.0, | , 27.4, 11.9, 576.1, | ,  2000,  1928,  6000,  5848, | , -3.4, 616.1, 12.493, |, 12.7
13029.5, 141.2, | , 27.4, 4.7, 570.1, | ,  2000,  1927,  6000,  5846, | , -3.4, 598.5, 12.133, |, 5.9
13030.5, 141.8, | , 27.4, 5.0, 570.5, | ,  2000,  1933,  6000,  5853, | , -3.4, 591.7, 12.014, |, 6.3
13031.5, 140.1, | , 27.4, 11.0, 574.6, | ,  2000,  1928,  6000,  5845, | , -3.4, 601.1, 12.184, |, 11.4
13032.5, 140.3, | , 27.4, 12.5, 575.7, | ,  2000,  1933,  6000,  5875, | , -3.4, 614.4, 12.509, |, 12.8
13033.5, 139.9, | , 27.4, 11.7, 575.1, | ,  2000,  1928,  6000,  5827, | , -3.4, 611.8, 12.372, |, 12.3
13034.5, 139.9, | , 27.4, 11.8, 575.2, | ,  2000,  1925,  6000,  5826, | , -3.4, 603.7, 12.203, |, 12.2
13035.6, 141.5, | , 27.4, 3.5, 569.0, | ,  2000,  1933,  6000,  5857, | , -3.4, 602.8, 12.245, |, 4.9
13036.6, 142.1, | , 27.4, 3.1, 568.3, | ,  2000,  1931,  6000,  5848, | , -3.4, 612.7, 12.430, |, 2.6
13037.6, 140.1, | , 27.4, 11.8, 575.1, | ,  2000,  1927,  6000,  5860, | , -3.4, 608.8, 12.364, |, 12.2
13038.6, 139.9, | , 27.4, 11.8, 574.9, | ,  2000,  1927,  6000,  5830, | , -3.4, 605.4, 12.245, |, 12.3
13039.6, 140.4, | , 27.4, 12.1, 575.3, | ,  2000,  1925,  6000,  5876, | , -3.4, 606.7, 12.341, |, 12.5
13040.6, 141.3, | , 27.4, 4.7, 569.1, | ,  2000,  1929,  6000,  5867, | , -3.4, 636.6, 12.943, |, 5.8
13041.6, 141.5, | , 27.4, 3.2, 569.0, | ,  2000,  1930,  6000,  5859, | , -3.4, 607.5, 12.340, |, 5.8
13042.6, 141.5, | , 27.4, 11.2, 569.6, | ,  2000,  1930,  6000,  5859, | , -3.4, 613.9, 12.470, |, 12.4
13043.6, 140.3, | , 27.4, 12.4, 575.5, | ,  2000,  1927,  6000,  5851, | , -3.4, 617.8, 12.530, |, 12.7
13044.7, 140.0, | , 27.4, 11.6, 574.6, | ,  2000,  1927,  6000,  5860, | , -3.4, 619.9, 12.587, |, 12.0
13045.7, 140.5, | , 27.4, 12.4, 575.3, | ,  2000,  1927,  6000,  5871, | , -3.4, 616.5, 12.537, |, 12.8
13046.7, 141.7, | , 27.4, 4.5, 569.2, | ,  2000,  1921,  6000,  5833, | , -3.4, 617.8, 12.493, |, 6.2
13047.7, 141.2, | , 27.4, 5.2, 569.2, | ,  2000,  1927,  6000,  5858, | , -3.4, 638.8, 12.968, |, 6.5
13048.7, 139.9, | , 27.4, 12.3, 575.1, | ,  2000,  1929,  6000,  5853, | , -3.4, 631.1, 12.806, |, 12.7
13049.7, 140.3, | , 27.4, 12.2, 575.0, | ,  2000,  1933,  6000,  5860, | , -3.4, 626.4, 12.729, |, 12.7
13050.7, 140.4, | , 27.4, 12.3, 574.9, | ,  2000,  1929,  6000,  5830, | , -3.4, 624.7, 12.639, |, 12.8
13051.7, 140.3, | , 27.4, 10.2, 573.2, | ,  2000,  1931,  6000,  5850, | , -3.4, 618.7, 12.554, |, 10.8
13052.7, 141.9, | , 27.4, 3.0, 567.5, | ,  2000,  1926,  6000,  5852, | , -3.4, 617.8, 12.530, |, 4.7
13053.8, 141.6, | , 27.4, 2.7, 566.6, | ,  2000,  1931,  6000,  5886, | , -3.4, 615.2, 12.541, |, 4.0
13054.8, 140.3, | , 27.4, 11.5, 574.2, | ,  2000,  1929,  6000,  5869, | , -3.4, 637.5, 12.964, |, 11.7
13055.8, 140.0, | , 27.4, 11.6, 574.4, | ,  2000,  1930,  6000,  5856, | , -3.4, 617.8, 12.544, |, 12.2
13056.8, 140.7, | , 27.4, 10.3, 573.3, | ,  2000,  1929,  6000,  5857, | , -3.4, 619.5, 12.579, |, 11.7
13057.8, 141.4, | , 27.4, 4.6, 568.5, | ,  2000,  1928,  6000,  5854, | , -3.4, 616.9, 12.520, |, 5.6
13058.8, 141.2, | , 27.4, 4.8, 569.3, | ,  2000,  1929,  6000,  5843, | , -3.4, 622.9, 12.625, |, 6.3
13059.8, 140.7, | , 27.4, 10.1, 573.9, | ,  2000,  1929,  6000,  5858, | , -3.4, 622.1, 12.633, |, 11.8
13060.8, 140.4, | , 27.4, 11.9, 573.8, | ,  2000,  1927,  6000,  5849, | , -3.4, 646.9, 13.118, |, 12.1
13061.9, 140.4, | , 27.4, 10.4, 572.8, | ,  2000,  1932,  6000,  5873, | , -3.4, 636.6, 12.958, |, 10.9
13062.9, 140.5, | , 27.4, 11.8, 573.7, | ,  2000,  1930,  6000,  5870, | , -3.4, 617.8, 12.567, |, 12.4
13063.9, 141.5, | , 27.4, 4.9, 568.1, | ,  2000,  1926,  6000,  5830, | , -3.4, 642.6, 12.996, |, 6.3
13064.9, 141.3, | , 27.4, 4.2, 568.2, | ,  2000,  1930,  6000,  5871, | , -3.4, 624.2, 12.698, |, 6.0
13065.9, 140.0, | , 27.4, 11.5, 573.6, | ,  2000,  1935,  6000,  5848, | , -3.4, 632.4, 12.834, |, 12.0
13066.9, 140.6, | , 27.4, 11.0, 573.3, | ,  2000,  1926,  6000,  5849, | , -3.4, 625.1, 12.674, |, 11.3
13067.9, 140.6, | , 27.4, 11.7, 573.6, | ,  2000,  1936,  6000,  5875, | , -3.4, 631.5, 12.864, |, 12.4
13068.9, 140.1, | , 27.4, 11.4, 573.1, | ,  2000,  1934,  6000,  5860, | , -3.4, 634.5, 12.895, |, 11.8
13069.9, 141.6, | , 27.4, 3.8, 566.9, | ,  2000,  1929,  6000,  5845, | , -3.4, 635.4, 12.879, |, 4.9
13070.9, 142.1, | , 27.4, 2.7, 566.5, | ,  2000,  1929,  6000,  5854, | , -3.4, 615.7, 12.495, |, 5.2
13072.0, 140.3, | , 27.4, 9.8, 572.2, | ,  2000,  1932,  6000,  5855, | , -3.4, 655.1, 13.301, |, 11.2
13073.0, 140.1, | , 27.4, 11.5, 573.0, | ,  2000,  1929,  6000,  5856, | , -3.4, 645.2, 13.099, |, 12.1
13074.0, 140.4, | , 27.4, 12.2, 573.6, | ,  2000,  1930,  6000,  5845, | , -3.4, 616.9, 12.509, |, 12.8
13075.0, 141.1, | , 27.4, 4.7, 567.5, | ,  2000,  1927,  6000,  5831, | , -3.4, 641.8, 12.984, |, 6.1
13076.0, 141.3, | , 27.4, 3.9, 567.5, | ,  2000,  1933,  6000,  5875, | , -3.4, 640.9, 13.049, |, 6.6
13077.0, 142.2, | , 27.4, 1.9, 564.2, | ,  2000,  1927,  6000,  5833, | , -3.4, 616.1, 12.466, |, 5.2
13078.0, 140.2, | , 27.4, 12.3, 573.5, | ,  2000,  1927,  6000,  5848, | , -3.4, 616.5, 12.501, |, 12.7
13079.0, 140.0, | , 27.4, 11.7, 572.5, | ,  2000,  1934,  6000,  5867, | , -3.4, 618.2, 12.577, |, 12.2
13080.0, 140.0, | , 27.4, 11.6, 572.9, | ,  2000,  1929,  6000,  5827, | , -3.4, 604.1, 12.218, |, 12.0
13081.1, 141.7, | , 27.4, 5.3, 567.7, | ,  2000,  1930,  6000,  5875, | , -3.4, 616.5, 12.549, |, 6.6
13082.1, 141.5, | , 27.4, 4.5, 565.1, | ,  2000,  1930,  6000,  5837, | , -3.4, 609.7, 12.349, |, 5.6
13083.1, 139.9, | , 27.4, 11.5, 572.1, | ,  2000,  1924,  6000,  5829, | , -3.4, 616.5, 12.464, |, 12.2
13084.1, 140.1, | , 27.4, 11.8, 572.6, | ,  2000,  1929,  6000,  5901, | , -3.4, 640.9, 13.086, |, 12.3
13085.1, 140.4, | , 27.4, 12.2, 572.7, | ,  2000,  1926,  6000,  5831, | , -3.4, 612.7, 12.393, |, 12.6
13086.1, 139.9, | , 27.4, 11.8, 572.2, | ,  2000,  1929,  6000,  5826, | , -3.4, 611.4, 12.363, |, 12.3
13087.1, 141.6, | , 27.4, 2.6, 565.1, | ,  2000,  1926,  6000,  5847, | , -3.4, 624.2, 12.653, |, 3.5
13088.1, 142.0, | , 27.4, 3.3, 565.2, | ,  2000,  1932,  6000,  5845, | , -3.4, 607.9, 12.330, |, 4.6
13089.1, 140.0, | , 27.4, 11.4, 572.0, | ,  2000,  1932,  6000,  5861, | , -3.4, 609.2, 12.381, |, 11.6
13090.2, 140.2, | , 27.4, 11.3, 572.0, | ,  2000,  1931,  6000,  5863, | , -3.4, 620.8, 12.619, |, 12.0
13091.2, 140.5, | , 27.4, 12.0, 572.0, | ,  2000,  1927,  6000,  5851, | , -3.4, 602.4, 12.217, |, 12.2
13092.2, 141.3, | , 27.4, 4.3, 566.3, | ,  2000,  1933,  6000,  5867, | , -3.4, 600.7, 12.219, |, 5.8
13093.2, 141.4, | , 27.4, 4.5, 566.0, | ,  2000,  1931,  6000,  5826, | , -3.4, 601.9, 12.177, |, 5.6
13094.2, 140.8, | , 27.4, 11.0, 571.1, | ,  2000,  1929,  6000,  5859, | , -3.4, 607.1, 12.328, |, 11.4
13095.2, 140.0, | , 27.4, 11.2, 571.7, | ,  2000,  1924,  6000,  5848, | , -3.4, 601.1, 12.182, |, 12.0
13096.2, 139.9, | , 27.4, 11.8, 571.7, | ,  2000,  1926,  6000,  5832, | , -3.4, 602.8, 12.195, |, 12.3
13097.2, 140.0, | , 27.4, 11.6, 572.7, | ,  2000,  1934,  6000,  5860, | , -3.4, 613.9, 12.479, |, 12.8
13098.3, 141.6, | , 27.4, 4.2, 565.8, | ,  2000,  1925,  6000,  5815, | , -3.4, 601.1, 12.132, |, 6.0
13099.3, 141.3, | , 27.4, 4.5, 566.1, | ,  2000,  1936,  6000,  5878, | , -3.4, 601.9, 12.266, |, 6.6
13100.3, 140.5, | , 27.4, 12.3, 571.9, | ,  2000,  1930,  6000,  5867, | , -3.4, 612.2, 12.449, |, 12.6
13101.3, 140.3, | , 27.4, 12.4, 572.2, | ,  2000,  1934,  6000,  5867, | , -3.4, 601.9, 12.246, |, 12.8
13102.3, 140.0, | , 27.4, 11.7, 571.0, | ,  2000,  1931,  6000,  5853, | , -3.4, 594.7, 12.072, |, 12.2
13103.3, 140.3, | , 27.4, 10.7, 570.8, | ,  2000,  1926,  6000,  5845, | , -3.4, 601.5, 12.189, |, 11.2
13104.3, 141.7, | , 27.4, 4.0, 565.1, | ,  2000,  1927,  6000,  5825, | , -3.4, 593.8, 12.004, |, 5.3
13105.3, 141.9, | , 27.4, 3.2, 565.1, | ,  2000,  1931,  6000,  5858, | , -3.4, 595.9, 12.104, |, 4.1
13106.3, 139.9, | , 27.4, 11.8, 570.8, | ,  2000,  1929,  6000,  5846, | , -3.4, 589.1, 11.945, |, 12.1
13107.4, 140.4, | , 27.4, 12.2, 571.5, | ,  2000,  1923,  6000,  5854, | , -3.4, 584.8, 11.861, |, 12.7
13108.4, 140.6, | , 27.4, 10.9, 570.7, | ,  2000,  1929,  6000,  5848, | , -3.4, 589.1, 11.947, |, 11.8
13109.4, 141.2, | , 27.4, 4.8, 565.3, | ,  2000,  1927,  6000,  5843, | , -3.4, 609.2, 12.344, |, 6.2
13110.4, 141.4, | , 27.4, 4.7, 565.5, | ,  2000,  1928,  6000,  5871, | , -3.4, 585.2, 11.902, |, 6.4
13111.4, 142.0, | , 27.4, 4.3, 564.9, | ,  2000,  1925,  6000,  5873, | , -3.4, 582.2, 11.840, |, 4.9
13112.4, 140.0, | , 27.4, 11.2, 570.3, | ,  2000,  1929,  6000,  5838, | , -3.4, 587.8, 11.906, |, 11.6
13113.4, 140.3, | , 27.4, 9.3, 569.8, | ,  2000,  1931,  6000,  5840, | , -3.4, 586.1, 11.878, |, 10.9
13114.4, 140.3, | , 27.4, 11.6, 570.9, | ,  2000,  1926,  6000,  5833, | , -3.4, 608.8, 12.318, |, 12.2
13115.4, 141.4, | , 27.4, 4.2, 564.7, | ,  2000,  1924,  6000,  5875, | , -3.4, 606.2, 12.330, |, 5.9
13116.5, 141.2, | , 27.4, 4.6, 564.8, | ,  2000,  1924,  6000,  5819, | , -3.4, 576.2, 11.637, |, 4.8
13117.5, 140.5, | , 27.4, 12.1, 570.6, | ,  2000,  1933,  6000,  5863, | , -3.4, 596.4, 12.124, |, 12.5
13118.5, 140.8, | , 27.4, 11.0, 569.5, | ,  2000,  1928,  6000,  5859, | , -3.4, 583.1, 11.840, |, 11.7
13119.5, 140.2, | , 27.4, 11.5, 569.9, | ,  2000,  1931,  6000,  5853, | , -3.4, 587.4, 11.923, |, 11.9
13120.5, 140.1, | , 27.4, 11.4, 570.2, | ,  2000,  1927,  6000,  5841, | , -3.4, 606.2, 12.279, |, 12.5
13121.5, 141.9, | , 27.4, 3.7, 564.0, | ,  2000,  1923,  6000,  5865, | , -3.4, 581.8, 11.817, |, 5.3
13122.5, 141.6, | , 27.4, 2.9, 561.0, | ,  2000,  1926,  6000,  5850, | , -3.4, 571.5, 11.589, |, 3.9
13123.5, 140.3, | , 27.4, 9.9, 568.9, | ,  2000,  1930,  6000,  5856, | , -3.4, 597.7, 12.134, |, 10.9
13124.5, 140.2, | , 27.4, 11.9, 570.2, | ,  2000,  1926,  6000,  5816, | , -3.4, 578.4, 11.678, |, 12.1
13125.6, 140.0, | , 27.4, 11.7, 569.7, | ,  2000,  1927,  6000,  5864, | , -3.4, 584.8, 11.883, |, 12.3
13126.6, 142.2, | , 27.4, 4.1, 563.7, | ,  2000,  1929,  6000,  5848, | , -3.4, 569.4, 11.548, |, 5.4
13127.6, 141.2, | , 27.4, 3.8, 564.6, | ,  2000,  1929,  6000,  5873, | , -3.4, 575.0, 11.697, |, 7.2
13128.6, 140.8, | , 27.4, 10.7, 568.4, | ,  2000,  1928,  6000,  5861, | , -3.4, 580.9, 11.801, |, 10.3
13129.6, 139.9, | , 27.4, 11.6, 569.6, | ,  2000,  1927,  6000,  5836, | , -3.4, 571.5, 11.571, |, 12.2
13130.6, 140.0, | , 27.4, 11.8, 569.5, | ,  2000,  1931,  6000,  5883, | , -3.4, 594.2, 12.110, |, 12.2
13131.6, 140.4, | , 27.4, 12.2, 569.6, | ,  2000,  1929,  6000,  5873, | , -3.4, 570.7, 11.610, |, 12.5
13132.6, 141.4, | , 27.4, 4.9, 563.8, | ,  2000,  1934,  6000,  5859, | , -3.4, 589.9, 11.988, |, 5.7
13133.7, 141.7, | , 27.4, 1.4, 562.6, | ,  2000,  1926,  6000,  5816, | , -3.4, 567.7, 11.462, |, 3.5
13134.7, 139.8, | , 27.4, 11.8, 569.8, | ,  2000,  1924,  6000,  5837, | , -3.4, 588.7, 11.914, |, 12.7
13135.7, 140.3, | , 27.4, 12.2, 569.7, | ,  2000,  1927,  6000,  5847, | , -3.4, 570.2, 11.561, |, 12.7
13136.7, 139.9, | , 27.4, 11.6, 569.0, | ,  2000,  1928,  6000,  5859, | , -3.4, 576.7, 11.711, |, 12.1
13137.7, 140.3, | , 27.4, 12.2, 569.4, | ,  2000,  1933,  6000,  5859, | , -3.4, 586.5, 11.918, |, 12.8
13138.7, 142.1, | , 27.4, 3.5, 561.9, | ,  2000,  1926,  6000,  5866, | , -3.4, 575.8, 11.701, |, 4.6
13139.7, 141.1, | , 27.4, 5.6, 562.1, | ,  2000,  1933,  6000,  5846, | , -3.4, 560.0, 11.360, |, 6.6
13140.7, 140.1, | , 27.4, 11.7, 568.8, | ,  2000,  1929,  6000,  5868, | , -3.4, 554.8, 11.281, |, 11.9
13141.7, 140.4, | , 27.4, 12.0, 569.0, | ,  2000,  1929,  6000,  5834, | , -3.4, 562.1, 11.380, |, 12.5
13142.8, 140.3, | , 27.4, 12.3, 569.0, | ,  2000,  1925,  6000,  5875, | , -3.4, 570.7, 11.608, |, 12.8
13143.8, 141.1, | , 27.4, 4.8, 562.8, | ,  2000,  1924,  6000,  5830, | , -3.4, 553.1, 11.185, |, 6.1
13144.8, 142.1, | , 27.4, 3.0, 561.5, | ,  2000,  1929,  6000,  5866, | , -3.4, 571.5, 11.618, |, 4.3
13145.8, 140.6, | , 27.4, 10.5, 567.9, | ,  2000,  1930,  6000,  5830, | , -3.4, 554.0, 11.211, |, 11.5
13146.8, 140.1, | , 27.4, 11.3, 568.0, | ,  2000,  1931,  6000,  5847, | , -3.4, 554.4, 11.246, |, 11.8
13147.8, 140.3, | , 27.4, 10.6, 567.3, | ,  2000,  1927,  6000,  5874, | , -3.4, 557.4, 11.340, |, 11.3
13148.8, 140.4, | , 27.4, 12.1, 568.6, | ,  2000,  1926,  6000,  5833, | , -3.4, 556.1, 11.253, |, 12.3
13149.8, 141.4, | , 27.4, 3.5, 562.0, | ,  2000,  1928,  6000,  5860, | , -3.4, 561.7, 11.408, |, 5.3
13150.8, 141.2, | , 27.4, 5.3, 562.9, | ,  2000,  1930,  6000,  5848, | , -3.4, 565.5, 11.471, |, 6.2
13151.9, 140.6, | , 27.4, 12.1, 568.2, | ,  2000,  1929,  6000,  5856, | , -3.4, 546.2, 11.089, |, 12.1
13152.9, 140.7, | , 27.4, 11.2, 567.8, | ,  2000,  1934,  6000,  5867, | , -3.4, 548.4, 11.156, |, 11.8
13153.9, 139.9, | , 27.4, 11.3, 567.5, | ,  2000,  1929,  6000,  5841, | , -3.4, 548.0, 11.103, |, 12.0
13154.9, 140.3, | , 27.4, 11.0, 567.3, | ,  2000,  1931,  6000,  5878, | , -3.4, 549.2, 11.186, |, 11.5
13155.9, 141.8, | , 27.4, 3.3, 561.2, | ,  2000,  1925,  6000,  5845, | , -3.4, 547.5, 11.095, |, 5.1
13156.9, 141.3, | , 27.4, 5.2, 560.9, | ,  2000,  1926,  6000,  5876, | , -3.4, 544.5, 11.080, |, 6.1
13157.9, 140.0, | , 27.4, 11.4, 567.5, | ,  2000,  1929,  6000,  5850, | , -3.4, 545.0, 11.056, |, 11.9
13158.9, 140.4, | , 27.4, 12.2, 567.5, | ,  2000,  1923,  6000,  5851, | , -3.4, 541.5, 10.980, |, 12.5
13159.9, 140.6, | , 27.4, 11.5, 567.1, | ,  2000,  1932,  6000,  5867, | , -3.4, 539.4, 10.972, |, 11.9
13160.9, 141.1, | , 27.4, 5.0, 561.8, | ,  2000,  1930,  6000,  5836, | , -3.4, 571.1, 11.566, |, 6.1
13162.0, 141.5, | , 27.4, 6.0, 562.6, | ,  2000,  1929,  6000,  5852, | , -3.4, 538.5, 10.929, |, 7.2
13163.0, 140.2, | , 27.4, 11.6, 566.9, | ,  2000,  1931,  6000,  5877, | , -3.4, 538.1, 10.957, |, 12.0
13164.0, 140.2, | , 27.4, 11.6, 566.9, | ,  2000,  1929,  6000,  5843, | , -3.4, 541.1, 10.968, |, 12.0
13165.0, 140.1, | , 27.4, 10.4, 566.4, | ,  2000,  1929,  6000,  5820, | , -3.4, 544.1, 10.995, |, 11.4
13166.0, 139.9, | , 27.4, 11.8, 566.9, | ,  2000,  1929,  6000,  5855, | , -3.4, 549.2, 11.149, |, 12.2
13167.0, 141.3, | , 27.4, 4.8, 561.6, | ,  2000,  1931,  6000,  5878, | , -3.4, 540.7, 11.010, |, 6.1
13168.0, 141.2, | , 27.4, 5.5, 561.8, | ,  2000,  1932,  6000,  5857, | , -3.4, 558.7, 11.349, |, 6.6
13169.0, 140.3, | , 27.4, 12.4, 567.3, | ,  2000,  1934,  6000,  5863, | , -3.4, 557.4, 11.334, |, 12.7
13170.1, 140.2, | , 27.4, 10.7, 565.7, | ,  2000,  1933,  6000,  5867, | , -3.4, 537.2, 10.929, |, 11.4
13171.1, 140.0, | , 27.4, 11.7, 566.5, | ,  2000,  1926,  6000,  5853, | , -3.4, 533.0, 10.812, |, 12.2
13172.1, 140.3, | , 27.4, 11.0, 566.8, | ,  2000,  1929,  6000,  5831, | , -3.4, 534.2, 10.813, |, 11.9
13173.1, 141.7, | , 27.4, 4.2, 560.5, | ,  2000,  1923,  6000,  5851, | , -3.4, 529.5, 10.736, |, 5.4
13174.1, 141.6, | , 27.4, 2.8, 559.6, | ,  2000,  1928,  6000,  5875, | , -3.4, 537.2, 10.934, |, 4.2
13175.1, 140.3, | , 27.4, 10.8, 565.7, | ,  2000,  1923,  6000,  5840, | , -3.4, 533.8, 10.808, |, 11.3
13176.1, 140.6, | , 27.4, 11.9, 566.7, | ,  2000,  1931,  6000,  5867, | , -3.4, 535.5, 10.891, |, 12.3
13177.1, 140.3, | , 27.4, 11.4, 566.1, | ,  2000,  1925,  6000,  5890, | , -3.4, 532.5, 10.854, |, 11.8
13178.1, 141.2, | , 27.4, 4.3, 560.7, | ,  2000,  1923,  6000,  5815, | , -3.4, 531.2, 10.720, |, 5.8
13179.2, 142.0, | , 27.4, 3.7, 560.2, | ,  2000,  1932,  6000,  5863, | , -3.4, 559.5, 11.375, |, 5.0
13180.2, 141.7, | , 27.4, 1.2, 556.8, | ,  2000,  1925,  6000,  5841, | , -3.4, 524.0, 10.613, |, 4.4
13181.2, 140.0, | , 27.4, 11.4, 565.8, | ,  2000,  1928,  6000,  5830, | , -3.4, 553.1, 11.191, |, 11.6
13182.2, 140.0, | , 27.4, 11.3, 566.1, | ,  2000,  1928,  6000,  5875, | , -3.4, 524.4, 10.671, |, 12.6
13183.2, 140.3, | , 27.4, 12.4, 566.3, | ,  2000,  1928,  6000,  5826, | , -3.4, 526.5, 10.649, |, 12.8
13184.2, 141.1, | , 27.4, 4.3, 560.3, | ,  2000,  1928,  6000,  5830, | , -3.4, 543.7, 11.000, |, 5.8
13185.2, 141.4, | , 27.4, 3.8, 560.0, | ,  2000,  1931,  6000,  5884, | , -3.4, 523.1, 10.661, |, 6.2
13186.2, 140.3, | , 27.4, 12.3, 566.4, | ,  2000,  1931,  6000,  5845, | , -3.4, 516.3, 10.469, |, 12.7
13187.2, 139.9, | , 27.4, 11.8, 566.0, | ,  2000,  1934,  6000,  5854, | , -3.4, 533.8, 10.842, |, 12.0
13188.3, 140.1, | , 27.4, 11.4, 565.4, | ,  2000,  1932,  6000,  5852, | , -3.4, 524.0, 10.637, |, 12.3
13189.3, 140.0, | , 27.4, 11.7, 565.4, | ,  2000,  1931,  6000,  5863, | , -3.4, 519.7, 10.563, |, 12.2
13190.3, 141.9, | , 27.4, 3.7, 558.9, | ,  2000,  1922,  6000,  5828, | , -3.4, 517.5, 10.460, |, 5.3
13191.3, 141.2, | , 27.4, 3.6, 558.9, | ,  2000,  1931,  6000,  5850, | , -3.4, 518.0, 10.512, |, 4.7
13192.3, 140.4, | , 27.4, 12.4, 565.9, | ,  2000,  1933,  6000,  5859, | , -3.4, 515.4, 10.473, |, 12.8
13193.3, 140.2, | , 27.4, 12.1, 565.8, | ,  2000,  1925,  6000,  5826, | , -3.4, 519.3, 10.496, |, 12.7
13194.3, 140.0, | , 27.4, 11.9, 565.3, | ,  2000,  1932,  6000,  5878, | , -3.4, 515.8, 10.507, |, 12.3
13195.3, 141.3, | , 27.4, 4.8, 559.7, | ,  2000,  1935,  6000,  5851, | , -3.4, 514.5, 10.448, |, 6.1
13196.4, 141.9, | , 27.4, 3.5, 558.6, | ,  2000,  1930,  6000,  5860, | , -3.4, 528.3, 10.732, |, 4.9
13197.4, 141.3, | , 27.4, 3.6, 556.7, | ,  2000,  1931,  6000,  5827, | , -3.4, 506.8, 10.255, |, 4.7
13198.4, 140.1, | , 27.4, 11.4, 564.7, | ,  2000,  1932,  6000,  5861, | , -3.4, 539.4, 10.963, |, 11.6
13199.4, 140.4, | , 27.4, 12.0, 565.3, | ,  2000,  1926,  6000,  5859, | , -3.4, 512.8, 10.412, |, 12.4
13200.4, 140.1, | , 27.4, 11.2, 564.7, | ,  2000,  1929,  6000,  5852, | , -3.4, 518.0, 10.511, |, 12.0
13201.4, 141.5, | , 27.4, 3.3, 558.1, | ,  2000,  1931,  6000,  5847, | , -3.4, 508.1, 10.307, |, 5.2
13202.4, 141.0, | , 27.4, 5.3, 559.1, | ,  2000,  1927,  6000,  5841, | , -3.4, 522.3, 10.580, |, 7.0
13203.4, 140.3, | , 27.4, 12.0, 565.0, | ,  2000,  1932,  6000,  5824, | , -3.4, 519.3, 10.503, |, 12.5
13204.4, 140.2, | , 27.4, 11.5, 564.7, | ,  2000,  1934,  6000,  5864, | , -3.4, 527.8, 10.734, |, 11.8
13205.4, 140.2, | , 27.4, 11.3, 564.7, | ,  2000,  1932,  6000,  5874, | , -3.4, 516.7, 10.518, |, 12.4
13206.5, 140.6, | , 27.4, 10.8, 563.7, | ,  2000,  1927,  6000,  5841, | , -3.4, 499.5, 10.120, |, 11.7
13207.5, 141.4, | , 27.4, 3.1, 558.0, | ,  2000,  1927,  6000,  5839, | , -3.4, 506.8, 10.265, |, 4.8
13208.5, 141.5, | , 27.4, 4.1, 557.0, | ,  2000,  1929,  6000,  5855, | , -3.4, 510.3, 10.358, |, 4.6
13209.5, 140.4, | , 27.4, 11.9, 564.6, | ,  2000,  1929,  6000,  5880, | , -3.4, 532.1, 10.836, |, 12.3
13210.5, 140.4, | , 27.4, 12.2, 564.0, | ,  2000,  1928,  6000,  5862, | , -3.4, 504.3, 10.245, |, 12.3
13211.5, 140.3, | , 27.4, 1.1, 562.9, | ,  2000,  1925,  6000,  5859, | , -3.4, 499.5, 10.141, |, 10.3
13212.5, 141.2, | , 27.4, 4.9, 558.4, | ,  2000,  1926,  6000,  5839, | , -3.4, 500.0, 10.125, |, 6.1
13213.5, 141.8, | , 27.4, 4.6, 558.4, | ,  2000,  1932,  6000,  5852, | , -3.4, 501.3, 10.176, |, 5.8
13214.6, 141.1, | , 27.4, 4.0, 558.3, | ,  2000,  1924,  6000,  5834, | , -3.4, 519.3, 10.506, |, 6.3
13215.6, 140.0, | , 27.4, 11.6, 563.6, | ,  2000,  1932,  6000,  5858, | , -3.4, 519.3, 10.549, |, 12.1
13216.6, 140.6, | , 27.4, 11.3, 563.4, | ,  2000,  1931,  6000,  5875, | , -3.4, 506.8, 10.319, |, 11.7
13217.6, 140.0, | , 27.4, 11.7, 563.1, | ,  2000,  1930,  6000,  5869, | , -3.4, 527.4, 10.727, |, 12.2
13218.6, 141.2, | , 27.4, 4.9, 558.1, | ,  2000,  1926,  6000,  5850, | , -3.4, 501.7, 10.175, |, 6.1
13219.6, 141.4, | , 27.4, 5.9, 559.2, | ,  2000,  1931,  6000,  5860, | , -3.4, 495.7, 10.071, |, 7.3
13220.6, 140.4, | , 27.4, 12.4, 564.0, | ,  2000,  1936,  6000,  5856, | , -3.4, 524.4, 10.657, |, 12.9
13221.6, 140.0, | , 27.4, 10.5, 562.5, | ,  2000,  1922,  6000,  5831, | , -3.4, 491.4, 9.936, |, 11.2
13222.6, 140.0, | , 27.4, 11.2, 562.7, | ,  2000,  1926,  6000,  5859, | , -3.4, 519.7, 10.551, |, 11.7
13223.7, 140.3, | , 27.4, 12.3, 563.7, | ,  2000,  1928,  6000,  5853, | , -3.4, 504.7, 10.242, |, 12.8
13224.7, 141.5, | , 27.4, 5.4, 558.1, | ,  2000,  1931,  6000,  5842, | , -3.4, 493.5, 10.005, |, 6.8
13225.7, 141.5, | , 27.4, 3.0, 557.2, | ,  2000,  1930,  6000,  5873, | , -3.4, 496.5, 10.106, |, 4.4
13226.7, 140.7, | , 27.4, 10.9, 562.3, | ,  2000,  1929,  6000,  5837, | , -3.4, 491.4, 9.953, |, 11.5
13227.7, 140.5, | , 27.4, 11.9, 563.2, | ,  2000,  1932,  6000,  5863, | , -3.4, 496.1, 10.086, |, 12.4
13228.7, 140.1, | , 27.4, 11.6, 562.8, | ,  2000,  1929,  6000,  5845, | , -3.4, 491.0, 9.955, |, 11.9
13229.7, 141.6, | , 27.4, 5.2, 557.5, | ,  2000,  1923,  6000,  5825, | , -3.4, 518.0, 10.466, |, 6.5
13230.7, 141.7, | , 27.4, 3.6, 556.1, | ,  2000,  1923,  6000,  5864, | , -3.4, 492.3, 9.997, |, 5.4
13231.8, 141.7, | , 27.4, 2.1, 555.8, | ,  2000,  1928,  6000,  5860, | , -3.4, 489.7, 9.946, |, 3.9
13232.8, 140.2, | , 27.4, 11.2, 562.7, | ,  2000,  1928,  6000,  5892, | , -3.4, 494.4, 10.083, |, 12.5
13233.8, 140.4, | , 27.4, 12.1, 562.5, | ,  2000,  1931,  6000,  5849, | , -3.4, 524.0, 10.632, |, 12.3
13234.8, 140.1, | , 27.4, 11.4, 562.1, | ,  2000,  1931,  6000,  5846, | , -3.4, 496.1, 10.063, |, 11.9
13235.8, 141.2, | , 27.4, 4.8, 556.8, | ,  2000,  1931,  6000,  5831, | , -3.4, 491.8, 9.956, |, 6.1
13236.8, 142.4, | , 27.4, 4.6, 556.8, | ,  2000,  1931,  6000,  5871, | , -3.4, 520.5, 10.593, |, 5.5
13237.8, 139.9, | , 27.4, 11.8, 562.5, | ,  2000,  1931,  6000,  5842, | , -3.4, 503.8, 10.214, |, 12.3
13238.8, 139.9, | , 27.4, 11.7, 562.7, | ,  2000,  1924,  6000,  5848, | , -3.4, 495.7, 10.047, |, 12.2
13239.8, 140.2, | , 27.4, 12.4, 562.1, | ,  2000,  1929,  6000,  5833, | , -3.4, 494.8, 10.017, |, 12.7
13240.9, 140.3, | , 27.4, 12.4, 562.5, | ,  2000,  1929,  6000,  5866, | , -3.4, 494.8, 10.060, |, 12.7
13241.9, 141.6, | , 27.4, 2.6, 554.7, | ,  2000,  1926,  6000,  5853, | , -3.4,  13.7, 0.278, |, 4.2
13242.9, 141.4, | , 27.4, 5.9, 555.8, | ,  2000,  1929,  6000,  5833, | , -3.4,   9.8, 0.199, |, 6.7
13243.9, 140.0, | , 27.4, 11.6, 561.8, | ,  2000,  1930,  6000,  5870, | , -3.4,  20.1, 0.409, |, 12.1
13244.9, 140.1, | , 27.4, 11.3, 562.0, | ,  2000,  1929,  6000,  5872, | , -3.4,  21.8, 0.444, |, 12.2
13245.9, 140.0, | , 27.4, 11.6, 562.1, | ,  2000,  1926,  6000,  5841, | , -3.4,  51.4, 1.041, |, 12.2
13246.9, 141.4, | , 27.4, 4.1, 555.2, | ,  2000,  1929,  6000,  5836, | , -3.4,  37.7, 0.763, |, 5.5
13247.9, 141.8, | , 27.4, 2.8, 555.9, | ,  2000,  1928,  6000,  5867, | , -3.4,  48.4, 0.984, |, 4.9
13248.9, 141.7, | , 27.4, 4.2, 554.7, | ,  2000,  1933,  6000,  5899, | , -3.4,  44.1, 0.901, |, 6.0
13250.0, 140.3, | , 27.4, 12.1, 561.8, | ,  2000,  1925,  6000,  5818, | , -3.4,  51.4, 1.038, |, 12.6
13251.0, 140.0, | , 27.4, 11.8, 561.6, | ,  2000,  1928,  6000,  5861, | , -3.4,  65.5, 1.332, |, 12.2
13252.0, 140.1, | , 27.4, 11.1, 560.7, | ,  2000,  1928,  6000,  5824, | , -3.4,  60.8, 1.230, |, 11.5
13253.0, 141.3, | , 27.4, 4.8, 556.4, | ,  2000,  1929,  6000,  5841, | , -3.4,  64.7, 1.311, |, 6.6
13254.0, 141.7, | , 27.4, 5.7, 555.9, | ,  2000,  1929,  6000,  5860, | , -3.4,  63.8, 1.297, |, 6.9
13255.0, 139.9, | , 27.4, 11.7, 561.3, | ,  2000,  1932,  6000,  5822, | , -3.4,  88.7, 1.794, |, 12.1
13256.0, 140.0, | , 27.4, 11.8, 561.2, | ,  2000,  1934,  6000,  5866, | , -3.4,  81.8, 1.665, |, 12.3
13257.0, 140.6, | , 27.4, 11.5, 560.8, | ,  2000,  1930,  6000,  5874, | , -3.4,  83.5, 1.701, |, 11.9
13258.0, 140.3, | , 27.4, 12.4, 561.5, | ,  2000,  1926,  6000,  5858, | , -3.4, 106.7, 2.166, |, 12.7
13259.1, 141.9, | , 27.4, 1.6, 552.3, | ,  2000,  1924,  6000,  5839, | , -3.4,  98.5, 1.995, |, 2.5
13260.1, 141.5, | , 27.4, 6.2, 556.6, | ,  2000,  1930,  6000,  5876, | , -3.4,  98.1, 1.998, |, 7.2
13261.1, 140.5, | , 27.4, 11.5, 560.9, | ,  2000,  1924,  6000,  5849, | , -3.4, 106.2, 2.154, |, 11.9
13262.1, 140.3, | , 27.4, 10.3, 559.8, | ,  2000,  1929,  6000,  5858, | , -3.4, 120.8, 2.454, |, 11.1
13263.1, 140.1, | , 27.4, 10.9, 560.5, | ,  2000,  1930,  6000,  5879, | , -3.4, 113.1, 2.304, |, 11.7
13264.1, 141.3, | , 27.4, 6.2, 558.0, | ,  2000,  1929,  6000,  5871, | , -3.4, 112.7, 2.292, |, 8.9
13265.1, 141.8, | , 27.4, 3.9, 554.1, | ,  2000,  1932,  6000,  5841, | , -3.4, 119.1, 2.415, |, 5.1
13266.1, 141.7, | , 27.4, 3.0, 553.6, | ,  2000,  1928,  6000,  5863, | , -3.4, 143.5, 2.917, |, 4.3
13267.1, 140.6, | , 27.4, 11.1, 559.5, | ,  2000,  1933,  6000,  5837, | , -3.4, 136.7, 2.770, |, 11.6
13268.2, 140.0, | , 27.4, 11.5, 560.1, | ,  2000,  1930,  6000,  5852, | , -3.4, 172.6, 3.505, |, 12.0
13269.2, 140.0, | , 27.4, 11.4, 560.3, | ,  2000,  1928,  6000,  5858, | , -3.4, 146.5, 2.976, |, 11.7
13270.2, 141.3, | , 27.4, 4.4, 554.7, | ,  2000,  1929,  6000,  5865, | , -3.4, 155.1, 3.153, |, 5.9
13271.2, 141.6, | , 27.4, 5.6, 556.1, | ,  2000,  1928,  6000,  5856, | , -3.4, 170.1, 3.454, |, 7.1
13272.2, 140.4, | , 27.4, 10.0, 559.1, | ,  2000,  1931,  6000,  5841, | , -3.4, 169.6, 3.440, |, 11.0
13273.2, 140.0, | , 27.4, 11.4, 559.8, | ,  2000,  1923,  6000,  5833, | , -3.4, 164.1, 3.320, |, 11.7
13274.2, 140.0, | , 27.4, 11.7, 559.9, | ,  2000,  1924,  6000,  5848, | , -3.4, 199.2, 4.039, |, 12.0
13275.2, 140.4, | , 27.4, 12.2, 560.4, | ,  2000,  1929,  6000,  5862, | , -3.4, 189.3, 3.849, |, 12.5
13276.2, 141.5, | , 27.4, 3.7, 553.3, | ,  2000,  1925,  6000,  5849, | , -3.4, 175.6, 3.563, |, 5.1
13277.2, 141.2, | , 27.4, 2.5, 554.2, | ,  2000,  1926,  6000,  5859, | , -3.4, 182.9, 3.715, |, 3.1
13278.3, 140.6, | , 27.4, 6.9, 560.2, | ,  2000,  1934,  6000,  5869, | , -3.4, 213.8, 4.351, |, 11.8
13279.3, 140.1, | , 27.4, 11.3, 559.8, | ,  2000,  1932,  6000,  5858, | , -3.4, 190.2, 3.866, |, 11.6
13280.3, 140.0, | , 27.4, 11.6, 560.0, | ,  2000,  1927,  6000,  5848, | , -3.4, 194.5, 3.945, |, 12.1
13281.3, 140.3, | , 27.4, 12.1, 559.7, | ,  2000,  1931,  6000,  5830, | , -3.4, 211.2, 4.277, |, 12.5
13282.3, 141.6, | , 27.4, 5.2, 552.4, | ,  2000,  1931,  6000,  5841, | , -3.4, 205.6, 4.169, |, 5.2
13283.3, 141.5, | , 27.4, 2.6, 552.4, | ,  2000,  1932,  6000,  5849, | , -3.4, 228.8, 4.644, |, 4.1
13284.3, 140.5, | , 27.4, 11.1, 558.8, | ,  2000,  1924,  6000,  5863, | , -3.4, 230.1, 4.673, |, 11.8
13285.3, 140.4, | , 27.4, 12.5, 559.9, | ,  2000,  1932,  6000,  5903, | , -3.4, 227.1, 4.641, |, 12.7
13286.4, 140.0, | , 27.4, 11.8, 559.4, | ,  2000,  1926,  6000,  5845, | , -3.4, 221.5, 4.490, |, 12.2
13287.4, 141.3, | , 27.4, 5.3, 554.3, | ,  2000,  1930,  6000,  5860, | , -3.4, 230.9, 4.693, |, 6.5
13288.4, 141.6, | , 27.4, 5.2, 553.9, | ,  2000,  1927,  6000,  5811, | , -3.4, 250.6, 5.058, |, 6.6
13289.4, 139.9, | , 27.4, 11.7, 559.3, | ,  2000,  1931,  6000,  5848, | , -3.4, 238.6, 4.843, |, 12.1
13290.4, 140.0, | , 27.4, 11.8, 559.0, | ,  2000,  1933,  6000,  5837, | , -3.4, 274.6, 5.566, |, 12.2
13291.4, 140.3, | , 27.4, 12.1, 559.5, | ,  2000,  1924,  6000,  5842, | , -3.4, 276.8, 5.607, |, 12.5
13292.4, 140.1, | , 27.4, 11.6, 558.9, | ,  2000,  1927,  6000,  5878, | , -3.4, 253.6, 5.164, |, 12.1
13293.4, 141.4, | , 27.4, 4.1, 552.9, | ,  2000,  1922,  6000,  5826, | , -3.4, 263.0, 5.316, |, 5.5
13294.4, 141.1, | , 27.4, 5.4, 552.5, | ,  2000,  1930,  6000,  5861, | , -3.4, 262.6, 5.338, |, 7.2
13295.5, 140.3, | , 27.4, 12.4, 559.6, | ,  2000,  1930,  6000,  5849, | , -3.4, 284.0, 5.764, |, 12.0
13296.5, 140.0, | , 27.4, 11.8, 558.8, | ,  2000,  1928,  6000,  5854, | , -3.4, 281.5, 5.714, |, 12.1
13297.5, 140.0, | , 27.4, 11.5, 558.5, | ,  2000,  1929,  6000,  5844, | , -3.4, 281.0, 5.698, |, 12.1
13298.5, 140.2, | , 27.4, 10.5, 557.7, | ,  2000,  1928,  6000,  5869, | , -3.4, 281.5, 5.725, |, 11.1
13299.5, 141.8, | , 27.4, 3.8, 552.7, | ,  2000,  1927,  6000,  5863, | , -3.4, 315.7, 6.415, |, 5.2
13300.5, 141.4, | , 27.4, 4.1, 552.1, | ,  2000,  1929,  6000,  5848, | , -3.4, 289.2, 5.867, |, 5.1
13301.5, 140.3, | , 27.4, 12.3, 559.1, | ,  2000,  1929,  6000,  5854, | , -3.4, 295.2, 5.993, |, 12.8
13302.5, 140.4, | , 27.4, 12.1, 558.6, | ,  2000,  1932,  6000,  5842, | , -3.4, 300.3, 6.090, |, 12.6
13303.5, 140.3, | , 27.4, 10.7, 557.2, | ,  2000,  1928,  6000,  5841, | , -3.4, 310.2, 6.285, |, 11.3
13304.5, 141.2, | , 27.4, 5.0, 552.9, | ,  2000,  1925,  6000,  5836, | , -3.4, 302.0, 6.114, |, 6.0
13305.6, 141.9, | , 27.4, 3.7, 553.6, | ,  2000,  1931,  6000,  5853, | , -3.4, 312.3, 6.341, |, 7.0
13306.6, 141.9, | , 27.4, 4.5, 551.8, | ,  2000,  1930,  6000,  5831, | , -3.4, 338.0, 6.843, |, 3.1
13307.6, 140.2, | , 27.4, 11.2, 557.3, | ,  2000,  1930,  6000,  5853, | , -3.4, 316.2, 6.419, |, 11.6
13308.6, 140.8, | , 27.4, 10.8, 553.4, | ,  2000,  1930,  6000,  5865, | , -3.4, 315.3, 6.412, |, 11.2
13309.6, 140.0, | , 27.4, 11.4, 557.6, | ,  2000,  1922,  6000,  5848, | , -3.4, 315.3, 6.391, |, 11.6
13310.6, 141.3, | , 27.4, 4.6, 551.5, | ,  2000,  1929,  6000,  5855, | , -3.4, 323.0, 6.558, |, 5.7
13311.6, 141.5, | , 27.4, 4.5, 551.0, | ,  2000,  1932,  6000,  5840, | , -3.4, 321.7, 6.523, |, 6.8
13312.6, 140.4, | , 27.4, 11.6, 557.7, | ,  2000,  1927,  6000,  5856, | , -3.4, 361.2, 7.333, |, 12.4
13313.7, 140.3, | , 27.4, 10.4, 556.2, | ,  2000,  1929,  6000,  5854, | , -3.4, 332.9, 6.758, |, 11.0
13314.7, 140.1, | , 27.4, 11.3, 556.9, | ,  2000,  1929,  6000,  5848, | , -3.4, 336.7, 6.831, |, 11.6
13315.7, 140.5, | , 27.4, 11.9, 557.2, | ,  2000,  1928,  6000,  5878, | , -3.4, 337.6, 6.874, |, 12.3
13316.7, 141.5, | , 27.4, 3.7, 550.7, | ,  2000,  1928,  6000,  5843, | , -3.4, 336.3, 6.817, |, 4.6
13317.7, 141.5, | , 27.4, 2.7, 550.6, | ,  2000,  1936,  6000,  5848, | , -3.4, 346.6, 7.037, |, 4.8
13318.7, 140.7, | , 27.4, 11.0, 556.4, | ,  2000,  1929,  6000,  5841, | , -3.4, 355.2, 7.199, |, 11.3
13319.7, 140.5, | , 27.4, 11.8, 557.0, | ,  2000,  1929,  6000,  5872, | , -3.4, 352.2, 7.166, |, 12.3
13320.7, 140.1, | , 27.4, 11.5, 556.6, | ,  2000,  1935,  6000,  5864, | , -3.4, 353.0, 7.182, |, 12.0
13321.7, 141.2, | , 27.4, 4.4, 551.6, | ,  2000,  1929,  6000,  5829, | , -3.4, 352.6, 7.135, |, 6.3
13322.7, 141.6, | , 27.4, 4.1, 550.8, | ,  2000,  1933,  6000,  5857, | , -3.4, 378.7, 7.695, |, 6.6
13323.8, 141.6, | , 27.4, 2.3, 549.9, | ,  2000,  1928,  6000,  5870, | , -3.4, 373.2, 7.589, |, 5.1
13324.8, 139.9, | , 27.4, 11.5, 556.5, | ,  2000,  1930,  6000,  5852, | , -3.4, 365.9, 7.427, |, 11.7
13325.8, 140.5, | , 27.4, 12.2, 557.3, | ,  2000,  1930,  6000,  5875, | , -3.4, 368.4, 7.501, |, 12.2
13326.8, 140.2, | , 27.4, 11.6, 556.1, | ,  2000,  1932,  6000,  5856, | , -3.4, 369.7, 7.510, |, 11.8
13327.8, 141.2, | , 27.4, 4.9, 550.8, | ,  2000,  1927,  6000,  5838, | , -3.4, 367.2, 7.437, |, 6.0
13328.8, 141.2, | , 27.4, 5.2, 551.3, | ,  2000,  1929,  6000,  5856, | , -3.4, 371.9, 7.551, |, 6.2
13329.8, 140.3, | , 27.4, 12.4, 557.0, | ,  2000,  1930,  6000,  5835, | , -3.4, 386.0, 7.819, |, 12.8
13330.8, 140.0, | , 27.4, 11.8, 556.5, | ,  2000,  1932,  6000,  5877, | , -3.4, 370.2, 7.540, |, 12.2
13331.9, 140.0, | , 27.4, 11.8, 556.1, | ,  2000,  1931,  6000,  5868, | , -3.4, 396.7, 8.070, |, 12.2
13332.9, 140.4, | , 27.4, 11.6, 556.2, | ,  2000,  1930,  6000,  5822, | , -3.4, 396.3, 8.013, |, 12.3
13333.9, 141.6, | , 27.4, 2.9, 549.0, | ,  2000,  1932,  6000,  5866, | , -3.4, 381.7, 7.764, |, 4.0
13334.9, 141.4, | , 27.4, 3.5, 549.5, | ,  2000,  1922,  6000,  5856, | , -3.4, 381.3, 7.735, |, 5.0
13335.9, 140.4, | , 27.4, 12.3, 556.0, | ,  2000,  1933,  6000,  5871, | , -3.4, 409.1, 8.327, |, 12.8
13336.9, 139.9, | , 27.4, 11.8, 555.7, | ,  2000,  1924,  6000,  5834, | , -3.4, 384.7, 7.785, |, 12.3
13337.9, 139.9, | , 27.4, 11.9, 555.5, | ,  2000,  1929,  6000,  5843, | , -3.4, 386.0, 7.825, |, 12.3
13338.9, 141.5, | , 27.4, 5.6, 550.5, | ,  2000,  1926,  6000,  5866, | , -3.4, 411.3, 8.359, |, 6.6
13339.9, 141.9, | , 27.4, 3.5, 549.1, | ,  2000,  1929,  6000,  5853, | , -3.4, 385.1, 7.819, |, 5.4
13341.0, 141.5, | , 27.4, 5.2, 550.2, | ,  2000,  1929,  6000,  5842, | , -3.4, 385.1, 7.807, |, 6.3
13342.0, 139.9, | , 27.4, 12.4, 555.7, | ,  2000,  1929,  6000,  5848, | , -3.4, 395.0, 8.013, |, 12.7
13343.0, 140.5, | , 27.4, 12.2, 555.7, | ,  2000,  1926,  6000,  5903, | , -3.4, 395.9, 8.084, |, 12.5
13344.0, 140.0, | , 27.4, 11.0, 555.1, | ,  2000,  1928,  6000,  5856, | , -3.4, 401.0, 8.141, |, 12.0
13345.0, 141.4, | , 27.4, 4.3, 549.1, | ,  2000,  1931,  6000,  5847, | , -3.4, 394.1, 7.997, |, 5.6
13346.0, 141.8, | , 27.4, 5.2, 550.4, | ,  2000,  1931,  6000,  5835, | , -3.4, 397.6, 8.054, |, 6.9
13347.0, 140.1, | , 27.4, 11.5, 555.0, | ,  2000,  1934,  6000,  5857, | , -3.4, 392.4, 7.975, |, 11.9
13348.0, 139.9, | , 27.4, 11.6, 554.6, | ,  2000,  1928,  6000,  5841, | , -3.4, 403.1, 8.169, |, 12.1
13349.1, 139.9, | , 27.4, 11.8, 555.0, | ,  2000,  1929,  6000,  5875, | , -3.4, 419.4, 8.536, |, 12.2
13350.1, 140.5, | , 27.4, 11.4, 554.5, | ,  2000,  1927,  6000,  5845, | , -3.4, 420.7, 8.528, |, 11.7
13351.1, 141.4, | , 27.4, 3.5, 548.2, | ,  2000,  1924,  6000,  5854, | , -3.4, 398.4, 8.084, |, 5.0
13352.1, 141.5, | , 27.4, 4.8, 549.6, | ,  2000,  1930,  6000,  5870, | , -3.4, 431.8, 8.786, |, 6.5
13353.1, 140.3, | , 27.4, 12.4, 554.9, | ,  2000,  1926,  6000,  5848, | , -3.4, 402.3, 8.157, |, 12.6
13354.1, 140.0, | , 27.4, 11.7, 554.5, | ,  2000,  1935,  6000,  5877, | , -3.4, 399.7, 8.144, |, 12.1
13355.1, 140.3, | , 27.4, 10.8, 553.5, | ,  2000,  1932,  6000,  5872, | , -3.4, 401.9, 8.180, |, 11.3
13356.1, 141.6, | , 27.4, 5.5, 549.2, | ,  2000,  1927,  6000,  5841, | , -3.4, 398.0, 8.064, |, 6.6
13357.1, 141.8, | , 27.4, 4.4, 548.0, | ,  2000,  1931,  6000,  5837, | , -3.4, 400.1, 8.107, |, 5.1
13358.2, 141.4, | , 27.4, 5.2, 548.4, | ,  2000,  1933,  6000,  5860, | , -3.4, 404.4, 8.220, |, 5.0
13359.2, 140.3, | , 27.4, 12.4, 554.4, | ,  2000,  1930,  6000,  5834, | , -3.4, 399.7, 8.095, |, 12.5
13360.2, 140.3, | , 27.4, 10.3, 552.8, | ,  2000,  1930,  6000,  5848, | , -3.4, 403.6, 8.188, |, 11.3
13361.2, 139.9, | , 27.4, 11.7, 553.9, | ,  2000,  1931,  6000,  5833, | , -3.4, 403.1, 8.164, |, 12.2
13362.2, 141.6, | , 27.4, 4.7, 548.1, | ,  2000,  1922,  6000,  5832, | , -3.4, 400.6, 8.102, |, 6.0
13363.2, 141.5, | , 27.4, 5.5, 547.6, | ,  2000,  1932,  6000,  5871, | , -3.4, 398.9, 8.117, |, 6.7
13364.2, 140.1, | , 27.4, 11.5, 553.4, | ,  2000,  1934,  6000,  5866, | , -3.4, 400.6, 8.150, |, 11.7
13365.2, 140.4, | , 27.4, 10.5, 552.0, | ,  2000,  1925,  6000,  5846, | , -3.4, 398.9, 8.085, |, 11.0
13366.3, 140.2, | , 27.4, 11.4, 553.0, | ,  2000,  1933,  6000,  5882, | , -3.4, 422.0, 8.601, |, 12.0
13367.3, 140.0, | , 27.4, 10.9, 553.2, | ,  2000,  1925,  6000,  5854, | , -3.4, 425.4, 8.632, |, 11.7
13368.3, 141.5, | , 27.4, 2.7, 546.0, | ,  2000,  1928,  6000,  5845, | , -3.4, 407.0, 8.252, |, 4.6
13369.3, 141.2, | , 27.4, 4.3, 548.1, | ,  2000,  1930,  6000,  5860, | , -3.4, 401.9, 8.166, |, 5.1
13370.3, 140.7, | , 27.4, 11.2, 553.0, | ,  2000,  1931,  6000,  5861, | , -3.4, 403.6, 8.203, |, 11.4
13371.3, 140.1, | , 27.4, 11.2, 553.0, | ,  2000,  1931,  6000,  5858, | , -3.4, 427.6, 8.687, |, 11.8
13372.3, 140.4, | , 27.4, 12.1, 553.4, | ,  2000,  1927,  6000,  5832, | , -3.4, 405.3, 8.202, |, 12.2
13373.3, 141.6, | , 27.4, 5.0, 548.1, | ,  2000,  1927,  6000,  5853, | , -3.4, 402.7, 8.172, |, 6.2
