Repository: jdhuang-csm/Ru-BCA

## Methods
* (BaO)<sub>x</sub>-(CaO)<sub>y</sub>-(Al<sub>2</sub>O<sub>3</sub>)<sub>1-x-y</sub> (BCA) catalyst supports were synthesized via sol-gel and solid-state methods. 
* Ru/BCA catalysts were prepared via incipient wetness impregnation to achieve 1 wt. % Ru loading.
* Ammonia synthesis rates were measured for Ru/BCA catalysts in a packed-bed reactor at 480-600<sup>o</sup>C, 10 bar, and space velocities up to 1.3 x 10<sup>6</sup> ml g<sub>cat</sub><sup>-1</sup> h<sup>-1</sup>.
* A machine learning (ML) model was employed to improve understanding of the behavior of Ru/BCA catalysts.
* A microkinetic model was developed to describe the best-performing catalyst.

File: data/init_files_Cadigan/BCA311.txt (part 34 of 42)
********** Start test **********
Elapsed time, Pressure, | , LJtemp(C), Inner-Temp, Outer-Temp, | , N2-set, N2-flow, H2-set, H2-flow, | , pH, NH3_ppm, NH3_Prod_rate, |, In222Temp
13092.8, 139.1, | , 26.2, 0.0, 568.5, | ,  1000,   953,  3000,  2945, | , -3.4, 1784.0, 18.571, |, 0.0
13093.8, 138.2, | , 26.2, 0.0, 576.2, | ,  1000,   955,  3000,  2944, | , -3.4, 1867.1, 19.440, |, 0.0
13094.9, 138.7, | , 26.2, 0.0, 576.5, | ,  1000,   953,  3000,  2945, | , -3.4, 1943.0, 20.224, |, 0.0
13095.9, 138.8, | , 26.2, 0.0, 575.5, | ,  1000,   957,  3000,  2956, | , -3.4, 2023.5, 21.139, |, 0.0
13096.9, 139.0, | , 26.2, 0.0, 569.9, | ,  1000,   958,  3000,  2910, | , -3.4, 2098.1, 21.661, |, 0.0
13097.9, 138.8, | , 26.2, 0.0, 571.0, | ,  1000,   952,  3000,  2937, | , -3.4, 2199.2, 22.833, |, 0.0
13098.9, 138.6, | , 26.2, 0.0, 575.7, | ,  1000,   956,  3000,  2932, | , -3.4, 2282.7, 23.690, |, 0.0
13099.9, 138.2, | , 26.2, 0.0, 575.3, | ,  1000,   956,  3000,  2922, | , -3.4, 2367.6, 24.504, |, 0.0
13100.9, 138.3, | , 26.2, 0.0, 574.4, | ,  1000,   958,  3000,  2926, | , -3.4, 2444.3, 25.334, |, 0.0
13101.9, 139.5, | , 26.2, 0.0, 570.9, | ,  1000,   955,  3000,  2929, | , -3.4, 2521.4, 26.138, |, 0.0
13102.9, 139.1, | , 26.2, 0.0, 569.2, | ,  1000,   953,  3000,  2936, | , -3.4, 2594.2, 26.918, |, 0.0
13104.0, 139.0, | , 26.2, 0.0, 569.0, | ,  1000,   952,  3000,  2923, | , -3.4, 2665.3, 27.555, |, 0.0
13105.0, 138.3, | , 26.2, 0.0, 574.9, | ,  1000,   955,  3000,  2930, | , -3.4, 2756.2, 28.569, |, 0.0
13106.0, 138.7, | , 26.2, 0.0, 574.5, | ,  1000,   957,  3000,  2938, | , -3.4, 2805.4, 29.154, |, 0.0
13107.0, 138.4, | , 26.2, 0.0, 575.5, | ,  1000,   959,  3000,  2947, | , -3.4, 2860.7, 29.805, |, 0.0
13108.0, 139.6, | , 26.2, 0.0, 570.4, | ,  1000,   950,  3000,  2928, | , -3.4, 2914.3, 30.148, |, 0.0
13109.0, 139.5, | , 26.2, 0.0, 569.2, | ,  1000,   951,  3000,  2934, | , -3.4, 2978.5, 30.863, |, 0.0
13110.0, 138.3, | , 26.2, 0.0, 574.9, | ,  1000,   956,  3000,  2941, | , -3.4, 3033.4, 31.533, |, 0.0
13111.0, 138.5, | , 26.2, 0.0, 574.9, | ,  1000,   951,  3000,  2944, | , -3.4, 3085.2, 32.052, |, 0.0
13112.1, 138.7, | , 26.2, 0.0, 575.2, | ,  1000,   961,  3000,  2945, | , -3.4, 3141.8, 32.724, |, 0.0
13113.1, 138.2, | , 26.2, 0.0, 575.2, | ,  1000,   959,  3000,  2905, | , -3.4, 3161.1, 32.569, |, 0.0
13114.1, 139.1, | , 26.2, 0.0, 569.2, | ,  1000,   954,  3000,  2920, | , -3.4, 3184.6, 32.898, |, 0.0
13115.1, 139.4, | , 26.2, 0.0, 569.0, | ,  1000,   960,  3000,  2938, | , -3.4, 3223.2, 33.503, |, 0.0
13116.1, 138.4, | , 26.2, 0.0, 574.2, | ,  1000,   952,  3000,  2946, | , -3.4, 3268.2, 33.972, |, 0.0
13117.1, 138.4, | , 26.2, 0.0, 575.1, | ,  1000,   953,  3000,  2928, | , -3.4, 3254.9, 33.679, |, 0.0
13118.1, 138.6, | , 26.2, 0.0, 575.1, | ,  1000,   954,  3000,  2927, | , -3.4, 3296.0, 34.108, |, 0.0
13119.1, 138.9, | , 26.2, 0.0, 569.7, | ,  1000,   951,  3000,  2915, | , -3.4, 3322.1, 34.247, |, 0.0
13120.1, 139.1, | , 26.2, 0.0, 568.7, | ,  1000,   954,  3000,  2924, | , -3.4, 3356.9, 34.710, |, 0.0
13121.2, 139.3, | , 26.1, 0.0, 568.3, | ,  1000,   950,  3000,  2921, | , -3.4, 3343.1, 34.501, |, 0.0
13122.2, 138.8, | , 26.2, 0.0, 574.3, | ,  1000,   959,  3000,  2917, | , -3.4, 3381.3, 34.943, |, 0.0
13123.2, 138.3, | , 26.2, 0.0, 574.5, | ,  1000,   959,  3000,  2937, | , -3.4, 3384.3, 35.153, |, 0.0
13124.2, 138.4, | , 26.2, 0.0, 574.4, | ,  1000,   957,  3000,  2925, | , -3.4, 3368.0, 34.860, |, 0.0
13125.2, 139.6, | , 26.1, 0.0, 565.5, | ,  1000,   952,  3000,  2959, | , -3.4, 3370.6, 35.150, |, 0.0
13126.2, 139.4, | , 26.1, 0.0, 567.5, | ,  1000,   953,  3000,  2936, | , -3.4, 3350.9, 34.742, |, 0.0
13127.2, 138.2, | , 26.2, 0.0, 573.8, | ,  1000,   955,  3000,  2903, | , -3.4, 3418.5, 35.167, |, 0.0
13128.2, 138.5, | , 26.2, 0.0, 574.4, | ,  1000,   955,  3000,  2922, | , -3.4, 3403.6, 35.172, |, 0.0
13129.3, 138.6, | , 26.1, 0.0, 574.2, | ,  1000,   955,  3000,  2927, | , -3.4, 3395.4, 35.147, |, 0.0
13130.3, 138.4, | , 26.2, 0.0, 574.0, | ,  1000,   957,  3000,  2951, | , -3.4, 3383.8, 35.253, |, 0.0
13131.3, 139.3, | , 26.1, 0.0, 567.2, | ,  1000,   954,  3000,  2941, | , -3.4, 3382.6, 35.121, |, 0.0
13132.3, 139.6, | , 26.1, 0.0, 568.1, | ,  1000,   954,  3000,  2930, | , -3.4, 3369.3, 34.894, |, 0.0
13133.3, 138.4, | , 26.1, 0.0, 573.6, | ,  1000,   959,  3000,  2951, | , -3.4, 3354.7, 34.967, |, 0.0
13134.3, 138.5, | , 26.1, 0.0, 573.5, | ,  1000,   958,  3000,  2933, | , -3.4, 3367.6, 34.936, |, 0.0
13135.3, 138.8, | , 26.2, 0.0, 573.5, | ,  1000,   954,  3000,  2940, | , -3.4, 3354.7, 34.823, |, 0.0
13136.3, 139.2, | , 26.1, 0.0, 567.6, | ,  1000,   956,  3000,  2914, | , -3.4, 3382.6, 34.899, |, 0.0
13137.3, 139.2, | , 26.1, 0.0, 567.7, | ,  1000,   950,  3000,  2912, | , -3.4, 3386.4, 34.873, |, 0.0
13138.4, 139.6, | , 26.1, 0.0, 567.0, | ,  1000,   955,  3000,  2942, | , -3.4, 3356.0, 34.866, |, 0.0
13139.4, 138.8, | , 26.1, 0.0, 573.2, | ,  1000,   953,  3000,  2914, | , -3.4, 3356.4, 34.605, |, 0.0
13140.4, 138.4, | , 26.1, 0.0, 572.8, | ,  1000,   958,  3000,  2932, | , -3.4, 3338.4, 34.621, |, 0.0
13141.4, 138.6, | , 26.1, 0.0, 572.3, | ,  1000,   955,  3000,  2924, | , -3.4, 3339.7, 34.539, |, 0.0
13142.4, 139.7, | , 26.1, 0.0, 566.6, | ,  1000,   953,  3000,  2924, | , -3.4, 3341.0, 34.532, |, 0.0
13143.4, 139.3, | , 26.1, 0.0, 565.6, | ,  1000,   957,  3000,  2918, | , -3.4, 3332.4, 34.424, |, 0.0
13144.4, 138.3, | , 26.1, 0.0, 572.0, | ,  1000,   954,  3000,  2914, | , -3.4, 3349.1, 34.543, |, 0.0
13145.4, 138.8, | , 26.1, 0.0, 572.9, | ,  1000,   956,  3000,  2926, | , -3.4, 3340.1, 34.573, |, 0.0
13146.4, 138.7, | , 26.1, 0.0, 571.9, | ,  1000,   953,  3000,  2961, | , -3.4, 3360.3, 35.069, |, 0.0
13147.5, 139.3, | , 26.1, 0.0, 566.6, | ,  1000,   953,  3000,  2932, | , -3.4, 3317.0, 34.355, |, 0.0
13148.5, 139.3, | , 26.1, 0.0, 566.0, | ,  1000,   954,  3000,  2909, | , -3.4, 3346.6, 34.470, |, 0.0
13149.5, 139.8, | , 26.1, 0.0, 565.7, | ,  1000,   954,  3000,  2931, | , -3.4, 3320.9, 34.399, |, 0.0
13150.5, 138.5, | , 26.1, 0.0, 571.8, | ,  1000,   959,  3000,  2927, | , -3.4, 3319.1, 34.391, |, 0.0
13151.5, 139.0, | , 26.1, 0.0, 571.4, | ,  1000,   953,  3000,  2926, | , -3.4, 3342.7, 34.571, |, 0.0
13152.5, 139.0, | , 26.1, 0.0, 571.9, | ,  1000,   953,  3000,  2941, | , -3.4, 3308.9, 34.347, |, 0.0
13153.5, 139.2, | , 26.1, 0.0, 566.7, | ,  1000,   952,  3000,  2919, | , -3.4, 3328.1, 34.352, |, 0.0
13154.5, 139.3, | , 26.1, 0.0, 565.1, | ,  1000,   954,  3000,  2919, | , -3.4, 3305.4, 34.132, |, 0.0
13155.6, 139.6, | , 26.1, 0.0, 566.9, | ,  1000,   956,  3000,  2930, | , -3.4, 3315.3, 34.354, |, 0.0
13156.6, 138.9, | , 26.1, 0.0, 571.1, | ,  1000,   952,  3000,  2947, | , -3.4, 3337.1, 34.691, |, 0.0
13157.6, 138.4, | , 26.1, 0.0, 571.5, | ,  1000,   956,  3000,  2920, | , -3.4, 3328.6, 34.400, |, 0.0
13158.6, 138.4, | , 26.1, 0.0, 571.6, | ,  1000,   952,  3000,  2947, | , -3.4, 3330.7, 34.624, |, 0.0
13159.6, 139.8, | , 26.1, 0.0, 565.4, | ,  1000,   951,  3000,  2922, | , -3.4, 3313.1, 34.208, |, 0.0
13160.6, 139.2, | , 26.1, 0.0, 566.6, | ,  1000,   954,  3000,  2912, | , -3.4, 3302.0, 34.035, |, 0.0
13161.6, 138.7, | , 26.1, 0.0, 570.5, | ,  1000,   952,  3000,  2921, | , -3.4, 3301.2, 34.088, |, 0.0
13162.6, 138.9, | , 26.1, 0.0, 571.1, | ,  1000,   951,  3000,  2934, | , -3.4, 3314.4, 34.338, |, 0.0
13163.6, 138.8, | , 26.1, 0.0, 571.2, | ,  1000,   958,  3000,  2909, | , -3.4, 3301.6, 34.041, |, 0.0
13164.6, 139.2, | , 26.1, 0.0, 565.8, | ,  1000,   955,  3000,  2939, | , -3.4, 3308.9, 34.353, |, 0.0
13165.7, 139.4, | , 26.1, 0.0, 564.3, | ,  1000,   950,  3000,  2948, | , -3.4, 3299.9, 34.297, |, 0.0
13166.7, 139.6, | , 26.1, 0.0, 565.2, | ,  1000,   947,  3000,  2924, | , -3.4, 3326.4, 34.329, |, 0.0
13167.7, 138.3, | , 26.1, 0.0, 570.8, | ,  1000,   960,  3000,  2908, | , -3.4, 3318.7, 34.230, |, 0.0
13168.7, 138.6, | , 26.1, 0.0, 570.5, | ,  1000,   956,  3000,  2963, | , -3.4, 3307.2, 34.562, |, 0.0
13169.7, 139.0, | , 26.1, 0.0, 571.1, | ,  1000,   961,  3000,  2936, | , -3.4, 3285.3, 34.131, |, 0.0
13170.7, 139.2, | , 26.1, 0.0, 565.3, | ,  1000,   955,  3000,  2923, | , -3.4, 3283.2, 33.946, |, 0.0
13171.7, 139.4, | , 26.1, 0.0, 564.0, | ,  1000,   956,  3000,  2940, | , -3.4, 3292.6, 34.205, |, 0.0
13172.7, 139.0, | , 26.1, 0.0, 570.8, | ,  1000,   960,  3000,  2944, | , -3.4, 3322.6, 34.589, |, 0.0
13173.7, 138.8, | , 26.1, 0.0, 570.4, | ,  1000,   959,  3000,  2945, | , -3.4, 3297.3, 34.325, |, 0.0
13174.8, 138.5, | , 26.1, 0.0, 570.4, | ,  1000,   955,  3000,  2937, | , -3.4, 3307.6, 34.319, |, 0.0
13175.8, 138.2, | , 26.1, 0.0, 570.8, | ,  1000,   955,  3000,  2919, | , -3.4, 3293.9, 34.027, |, 0.0
13176.8, 139.7, | , 26.1, 0.0, 564.3, | ,  1000,   949,  3000,  2925, | , -3.4, 3316.1, 34.250, |, 0.0
13177.8, 139.1, | , 26.1, 0.0, 565.8, | ,  1000,   953,  3000,  2945, | , -3.4, 3293.0, 34.225, |, 0.0
13178.8, 138.5, | , 26.1, 0.0, 570.3, | ,  1000,   958,  3000,  2933, | , -3.4, 3293.4, 34.166, |, 0.0
13179.8, 138.7, | , 26.1, 0.0, 570.4, | ,  1000,   955,  3000,  2909, | , -3.4, 3302.9, 34.027, |, 0.0
13180.8, 138.4, | , 26.1, 0.0, 570.0, | ,  1000,   957,  3000,  2925, | , -3.4, 3292.6, 34.079, |, 0.0
13181.8, 139.1, | , 26.1, 0.0, 565.2, | ,  1000,   954,  3000,  2921, | , -3.4, 3290.4, 33.998, |, 0.0
13182.9, 139.9, | , 26.1, 0.0, 563.8, | ,  1000,   958,  3000,  2940, | , -3.4, 3287.4, 34.163, |, 0.0
13183.9, 139.4, | , 26.1, 0.0, 563.6, | ,  1000,   950,  3000,  2919, | , -3.4, 3295.6, 33.998, |, 0.0
13184.9, 138.4, | , 26.1, 0.0, 570.2, | ,  1000,   958,  3000,  2916, | , -3.4, 3279.7, 33.879, |, 0.0
13185.9, 138.7, | , 26.1, 0.0, 569.8, | ,  1000,   954,  3000,  2924, | , -3.4, 3297.7, 34.100, |, 0.0
13186.9, 138.7, | , 26.1, 0.0, 570.0, | ,  1000,   953,  3000,  2918, | , -3.4, 3305.9, 34.124, |, 0.0
13187.9, 139.7, | , 26.1, 0.0, 561.3, | ,  1000,   952,  3000,  2929, | , -3.4, 3300.3, 34.159, |, 0.0
13188.9, 139.8, | , 26.1, 0.0, 563.7, | ,  1000,   952,  3000,  2944, | , -3.4, 3282.3, 34.102, |, 0.0
13189.9, 138.8, | , 26.1, 0.0, 570.1, | ,  1000,   953,  3000,  2930, | , -3.4, 3269.4, 33.856, |, 0.0
13191.0, 138.3, | , 26.1, 0.0, 569.7, | ,  1000,   953,  3000,  2920, | , -3.4, 3275.0, 33.818, |, 0.0
13192.0, 138.5, | , 26.1, 0.0, 569.5, | ,  1000,   958,  3000,  2947, | , -3.4, 3303.3, 34.390, |, 0.0
13193.0, 139.1, | , 26.1, 0.0, 568.7, | ,  1000,   955,  3000,  2927, | , -3.4, 3285.7, 34.013, |, 0.0
13194.0, 139.7, | , 26.1, 0.0, 563.6, | ,  1000,   956,  3000,  2918, | , -3.4, 3266.9, 33.748, |, 0.0
13195.0, 139.4, | , 26.1, 0.0, 563.4, | ,  1000,   955,  3000,  2924, | , -3.4, 3304.6, 34.177, |, 0.0
13196.0, 138.8, | , 26.1, 0.0, 568.5, | ,  1000,   955,  3000,  2914, | , -3.4, 3267.3, 33.703, |, 0.0
13197.0, 138.4, | , 26.1, 0.0, 568.6, | ,  1000,   960,  3000,  2927, | , -3.4, 3281.0, 34.005, |, 0.0
13198.0, 138.4, | , 26.1, 0.0, 567.7, | ,  1000,   958,  3000,  2923, | , -3.4, 3281.0, 33.957, |, 0.0
13199.0, 139.2, | , 26.1, 0.0, 563.6, | ,  1000,   952,  3000,  2949, | , -3.4, 3284.9, 34.172, |, 0.0
13200.1, 139.7, | , 26.1, 0.0, 562.9, | ,  1000,   953,  3000,  2917, | , -3.4, 3296.4, 34.011, |, 0.0
13201.1, 139.4, | , 26.1, 0.0, 562.2, | ,  1000,   959,  3000,  2939, | , -3.4, 3265.6, 33.938, |, 0.0
13202.1, 139.0, | , 26.1, 0.0, 568.2, | ,  1000,   954,  3000,  2920, | , -3.4, 3269.9, 33.779, |, 0.0
13203.1, 139.1, | , 26.1, 0.0, 568.1, | ,  1000,   957,  3000,  2919, | , -3.4, 3278.4, 33.882, |, 0.0
13204.1, 138.5, | , 26.1, 0.0, 568.4, | ,  1000,   952,  3000,  2921, | , -3.4, 3275.0, 33.819, |, 0.0
13205.1, 139.4, | , 26.1, 0.0, 562.1, | ,  1000,   954,  3000,  2917, | , -3.4, 3265.2, 33.703, |, 0.0
13206.1, 139.5, | , 26.1, 0.0, 564.2, | ,  1000,   955,  3000,  2921, | , -3.4, 3273.7, 33.836, |, 0.0
13207.1, 138.5, | , 26.1, 0.0, 568.7, | ,  1000,   956,  3000,  2942, | , -3.4, 3282.3, 34.117, |, 0.0
13208.2, 138.6, | , 26.1, 0.0, 567.6, | ,  1000,   959,  3000,  2942, | , -3.4, 3281.0, 34.131, |, 0.0
13209.2, 138.8, | , 26.1, 0.0, 568.9, | ,  1000,   959,  3000,  2929, | , -3.4, 3271.6, 33.918, |, 0.0
13210.2, 139.6, | , 26.1, 0.0, 564.0, | ,  1000,   951,  3000,  2937, | , -3.4, 3262.2, 33.826, |, 0.0
13211.2, 139.3, | , 26.1, 0.0, 562.2, | ,  1000,   957,  3000,  2928, | , -3.4, 3258.7, 33.757, |, 0.0
13212.2, 139.1, | , 26.1, 0.0, 563.3, | ,  1000,   952,  3000,  2925, | , -3.4, 3272.9, 33.829, |, 0.0
13213.2, 138.9, | , 26.1, 0.0, 567.8, | ,  1000,   958,  3000,  2929, | , -3.4, 3298.2, 34.187, |, 0.0
13214.2, 138.5, | , 26.1, 0.0, 568.0, | ,  1000,   957,  3000,  2936, | , -3.4, 3275.4, 33.999, |, 0.0
13215.2, 138.4, | , 26.1, 0.0, 568.4, | ,  1000,   953,  3000,  2931, | , -3.4, 3267.3, 33.835, |, 0.0
13216.2, 139.4, | , 26.1, 0.0, 563.0, | ,  1000,   949,  3000,  2903, | , -3.4, 3277.6, 33.665, |, 0.0
13217.3, 139.6, | , 26.1, 0.0, 561.7, | ,  1000,   951,  3000,  2912, | , -3.4, 3251.0, 33.492, |, 0.0
13218.3, 139.2, | , 26.1, 0.0, 561.8, | ,  1000,   955,  3000,  2951, | , -3.4, 3271.6, 34.073, |, 0.0
13219.3, 138.5, | , 26.1, 0.0, 567.9, | ,  1000,   956,  3000,  2945, | , -3.4, 3270.3, 34.023, |, 0.0
13220.3, 138.8, | , 26.1, 0.0, 568.3, | ,  1000,   954,  3000,  2929, | , -3.4, 3254.0, 33.695, |, 0.0
13221.3, 138.4, | , 26.1, 0.0, 567.7, | ,  1000,   956,  3000,  2945, | , -3.4, 3254.0, 33.851, |, 0.0
13222.3, 139.2, | , 26.1, 0.0, 561.3, | ,  1000,   954,  3000,  2917, | , -3.4, 3269.0, 33.740, |, 0.0
13223.3, 139.7, | , 26.1, 0.0, 562.3, | ,  1000,   950,  3000,  2944, | , -3.4, 3278.4, 34.035, |, 0.0
13224.3, 138.4, | , 26.1, 0.0, 567.3, | ,  1000,   952,  3000,  2899, | , -3.4, 3278.9, 33.670, |, 0.0
13225.3, 138.6, | , 26.1, 0.0, 567.2, | ,  1000,   957,  3000,  2948, | , -3.4, 3272.9, 34.078, |, 0.0
13226.4, 138.9, | , 26.1, 0.0, 567.4, | ,  1000,   961,  3000,  2915, | , -3.4, 3255.3, 33.645, |, 0.0
13227.4, 139.2, | , 26.1, 0.0, 561.8, | ,  1000,   952,  3000,  2914, | , -3.4, 3284.0, 33.850, |, 0.0
13228.4, 139.5, | , 26.1, 0.0, 560.5, | ,  1000,   955,  3000,  2939, | , -3.4, 3257.5, 33.824, |, 0.0
13229.4, 139.2, | , 26.1, 0.0, 562.6, | ,  1000,   954,  3000,  2917, | , -3.4, 3289.6, 33.951, |, 0.0
13230.4, 138.9, | , 26.1, 0.0, 567.4, | ,  1000,   954,  3000,  2930, | , -3.4, 3284.4, 34.016, |, 0.0
13231.4, 138.4, | , 26.1, 0.0, 566.8, | ,  1000,   951,  3000,  2941, | , -3.4, 3260.0, 33.826, |, 0.0
13232.4, 138.6, | , 26.1, 0.0, 566.3, | ,  1000,   954,  3000,  2941, | , -3.4, 3254.5, 33.802, |, 0.0
13233.4, 139.8, | , 26.1, 0.0, 561.2, | ,  1000,   955,  3000,  2926, | , -3.4, 3246.7, 33.597, |, 0.0
13234.4, 139.6, | , 26.1, 0.0, 560.2, | ,  1000,   951,  3000,  2943, | , -3.4, 3259.6, 33.847, |, 0.0
13235.5, 138.7, | , 26.1, 0.0, 565.9, | ,  1000,   955,  3000,  2925, | , -3.4, 3237.3, 33.487, |, 0.0
13236.5, 138.8, | , 26.1, 0.0, 566.7, | ,  1000,   957,  3000,  2940, | , -3.4, 3251.5, 33.782, |, 0.0
13237.5, 138.8, | , 26.1, 0.0, 566.5, | ,  1000,   957,  3000,  2929, | , -3.4, 3257.5, 33.761, |, 0.0
13238.5, 138.5, | , 26.1, 0.0, 565.7, | ,  1000,   953,  3000,  2925, | , -3.4, 3261.7, 33.725, |, 0.0
13239.5, 139.3, | , 26.1, 0.0, 560.1, | ,  1000,   949,  3000,  2913, | , -3.4, 3251.9, 33.491, |, 0.0
13240.5, 139.4, | , 26.1, 0.0, 562.0, | ,  1000,   953,  3000,  2924, | , -3.4, 3263.0, 33.734, |, 0.0
13241.5, 138.6, | , 26.1, 0.0, 566.5, | ,  1000,   962,  3000,  2950, | , -3.4, 3271.6, 34.124, |, 0.0
13242.5, 138.4, | , 26.1, 0.0, 566.5, | ,  1000,   957,  3000,  2933, | , -3.4, 3269.9, 33.916, |, 0.0
13243.6, 138.8, | , 26.1, 0.0, 565.5, | ,  1000,   958,  3000,  2914, | , -3.4, 3254.0, 33.596, |, 0.0
13244.6, 139.5, | , 26.1, 0.0, 561.3, | ,  1000,   956,  3000,  2939, | , -3.4, 3260.9, 33.867, |, 0.0
13245.6, 139.3, | , 26.1, 0.0, 559.7, | ,  1000,   954,  3000,  2926, | , -3.4, 3283.6, 33.966, |, 0.0
13246.6, 139.6, | , 26.1, 0.0, 559.8, | ,  1000,   954,  3000,  2915, | , -3.4, 3252.7, 33.556, |, 0.0
13247.6, 138.5, | , 26.1, 0.0, 565.9, | ,  1000,   959,  3000,  2945, | , -3.4, 3254.0, 33.876, |, 0.0
13248.6, 138.7, | , 26.1, 0.0, 564.9, | ,  1000,   952,  3000,  2953, | , -3.4, 3245.0, 33.791, |, 0.0
13249.6, 138.9, | , 26.1, 0.0, 565.9, | ,  1000,   953,  3000,  2920, | , -3.4, 3232.2, 33.380, |, 0.0
13250.6, 139.5, | , 26.1, 0.0, 560.9, | ,  1000,   955,  3000,  2930, | , -3.4, 3262.6, 33.801, |, 0.0
13251.7, 139.3, | , 26.1, 0.0, 559.1, | ,  1000,   956,  3000,  2918, | , -3.4, 3254.0, 33.616, |, 0.0
13252.7, 138.5, | , 26.1, 0.0, 565.2, | ,  1000,   954,  3000,  2933, | , -3.4, 3247.2, 33.661, |, 0.0
13253.7, 139.0, | , 26.1, 0.0, 564.7, | ,  1000,   958,  3000,  2936, | , -3.4, 3254.5, 33.787, |, 0.0
13254.7, 138.5, | , 26.1, 0.0, 564.7, | ,  1000,   954,  3000,  2943, | , -3.4, 3248.0, 33.747, |, 0.0
13255.7, 138.4, | , 26.1, 0.0, 565.0, | ,  1000,   952,  3000,  2922, | , -3.4, 3239.9, 33.462, |, 0.0
13256.7, 139.4, | , 26.1, 0.0, 558.8, | ,  1000,   952,  3000,  2922, | , -3.4, 3242.0, 33.496, |, 0.0
13257.7, 139.5, | , 26.1, 0.0, 560.7, | ,  1000,   952,  3000,  2958, | , -3.4, 3231.3, 33.686, |, 0.0
13258.7, 138.6, | , 26.1, 0.0, 564.2, | ,  1000,   951,  3000,  2937, | , -3.4, 3257.5, 33.777, |, 0.0
13259.7, 138.7, | , 26.1, 0.0, 565.2, | ,  1000,   956,  3000,  2921, | , -3.4, 3269.4, 33.801, |, 0.0
13260.7, 138.9, | , 26.1, 0.0, 565.3, | ,  1000,   951,  3000,  2933, | , -3.4, 3250.6, 33.662, |, 0.0
13261.8, 139.2, | , 26.1, 0.0, 559.8, | ,  1000,   954,  3000,  2927, | , -3.4, 3224.0, 33.368, |, 0.0
13262.8, 139.3, | , 26.1, 0.0, 558.7, | ,  1000,   953,  3000,  2919, | , -3.4, 3258.7, 33.644, |, 0.0
13263.8, 139.8, | , 26.1, 0.0, 558.8, | ,  1000,   956,  3000,  2940, | , -3.4, 3228.7, 33.542, |, 0.0
13264.8, 138.6, | , 26.1, 0.0, 564.3, | ,  1000,   957,  3000,  2939, | , -3.4, 3224.5, 33.499, |, 0.0
13265.8, 138.4, | , 26.1, 0.0, 564.9, | ,  1000,   954,  3000,  2926, | , -3.4, 3224.9, 33.358, |, 0.0
13266.8, 138.7, | , 26.1, 0.0, 564.6, | ,  1000,   956,  3000,  2914, | , -3.4, 3261.7, 33.663, |, 0.0
13267.8, 139.5, | , 26.1, 0.0, 555.2, | ,  1000,   954,  3000,  2921, | , -3.4, 3237.7, 33.455, |, 0.0
13268.8, 139.1, | , 26.1, 0.0, 558.9, | ,  1000,   952,  3000,  2911, | , -3.4, 3252.3, 33.494, |, 0.0
13269.8, 138.5, | , 26.1, 0.0, 564.0, | ,  1000,   954,  3000,  2933, | , -3.4, 3237.7, 33.554, |, 0.0
13270.9, 138.9, | , 26.1, 0.0, 564.0, | ,  1000,   960,  3000,  2941, | , -3.4, 3219.7, 33.492, |, 0.0
13271.9, 138.4, | , 26.1, 0.0, 563.9, | ,  1000,   958,  3000,  2932, | , -3.4, 3213.8, 33.338, |, 0.0
13272.9, 138.6, | , 26.1, 0.0, 564.3, | ,  1000,   955,  3000,  2934, | , -3.4, 3224.0, 33.432, |, 0.0
13273.9, 139.9, | , 26.1, 0.0, 557.2, | ,  1000,   955,  3000,  2919, | , -3.4, 3252.3, 33.599, |, 0.0
13274.9, 139.3, | , 26.1, 0.0, 557.6, | ,  1000,   953,  3000,  2918, | , -3.4, 3217.2, 33.212, |, 0.0
13275.9, 138.5, | , 26.1, 0.0, 563.8, | ,  1000,   957,  3000,  2945, | , -3.4, 3259.2, 33.916, |, 0.0
13276.9, 138.5, | , 26.1, 0.0, 563.4, | ,  1000,   951,  3000,  2941, | , -3.4, 3237.3, 33.600, |, 0.0
13277.9, 138.8, | , 26.1, 0.0, 564.0, | ,  1000,   952,  3000,  2941, | , -3.4, 3232.2, 33.546, |, 0.0
13279.0, 139.2, | , 26.1, 0.0, 558.8, | ,  1000,   952,  3000,  2933, | , -3.4, 3221.5, 33.367, |, 0.0
13280.0, 139.4, | , 26.1, 0.0, 556.8, | ,  1000,   956,  3000,  2918, | , -3.4, 3219.7, 33.263, |, 0.0
13281.0, 139.6, | , 26.1, 0.0, 557.6, | ,  1000,   956,  3000,  2934, | , -3.4, 3247.2, 33.684, |, 0.0
13282.0, 138.5, | , 26.1, 0.0, 563.6, | ,  1000,   959,  3000,  2915, | , -3.4, 3246.7, 33.541, |, 0.0
13283.0, 138.4, | , 26.1, 0.0, 563.6, | ,  1000,   953,  3000,  2922, | , -3.4, 3246.7, 33.553, |, 0.0
13284.0, 138.4, | , 26.1, 0.0, 563.4, | ,  1000,   956,  3000,  2923, | , -3.4, 3254.0, 33.659, |, 0.0
13285.0, 139.3, | , 26.1, 0.0, 556.8, | ,  1000,   953,  3000,  2928, | , -3.4, 3222.3, 33.349, |, 0.0
13286.0, 139.1, | , 26.1, 0.0, 557.2, | ,  1000,   957,  3000,  2937, | , -3.4, 3220.6, 33.445, |, 0.0
13287.0, 138.4, | , 26.1, 0.0, 563.3, | ,  1000,   957,  3000,  2939, | , -3.4, 3224.0, 33.491, |, 0.0
13288.1, 138.8, | , 26.1, 0.0, 563.6, | ,  1000,   951,  3000,  2933, | , -3.4, 3215.9, 33.307, |, 0.0
13289.1, 138.5, | , 26.1, 0.0, 563.0, | ,  1000,   954,  3000,  2938, | , -3.4, 3217.6, 33.391, |, 0.0
13290.1, 138.7, | , 26.1, 0.0, 556.5, | ,  1000,   956,  3000,  2913, | , -3.4, 3221.5, 33.236, |, 0.0
13291.1, 139.9, | , 26.0, 0.0, 556.7, | ,  1000,   952,  3000,  2940, | , -3.4, 3212.5, 33.340, |, 0.0
13292.1, 139.3, | , 26.1, 0.0, 556.0, | ,  1000,   952,  3000,  2916, | , -3.4, 3227.5, 33.292, |, 0.0
13293.1, 138.3, | , 26.1, 0.0, 562.0, | ,  1000,   955,  3000,  2920, | , -3.4, 3234.7, 33.425, |, 0.0
13294.1, 138.8, | , 26.1, 0.0, 562.6, | ,  1000,   957,  3000,  2919, | , -3.4, 3225.3, 33.338, |, 0.0
13295.1, 138.5, | , 26.1, 0.0, 561.8, | ,  1000,   956,  3000,  2935, | , -3.4, 3226.6, 33.481, |, 0.0
13296.1, 139.2, | , 26.1, 0.0, 557.5, | ,  1000,   958,  3000,  2949, | , -3.4, 3233.5, 33.691, |, 0.0
13297.2, 139.7, | , 26.0, 0.0, 556.5, | ,  1000,   953,  3000,  2924, | , -3.4, 3208.6, 33.168, |, 0.0
13298.2, 139.5, | , 26.1, 0.0, 555.3, | ,  1000,   949,  3000,  2941, | , -3.4, 3208.6, 33.283, |, 0.0
13299.2, 138.4, | , 26.1, 0.0, 562.3, | ,  1000,   955,  3000,  2933, | , -3.4, 3208.2, 33.260, |, 0.0
13300.2, 139.1, | , 26.0, 0.0, 561.7, | ,  1000,   950,  3000,  2929, | , -3.4, 3200.9, 33.112, |, 0.0
13301.2, 138.7, | , 26.1, 0.0, 562.5, | ,  1000,   958,  3000,  2925, | , -3.4, 3210.3, 33.241, |, 0.0
13302.2, 139.4, | , 26.0, 0.0, 555.8, | ,  1000,   952,  3000,  2923, | , -3.4, 3231.3, 33.387, |, 0.0
13303.2, 139.2, | , 26.1, 0.0, 557.2, | ,  1000,   951,  3000,  2939, | , -3.4, 3214.6, 33.342, |, 0.0
13304.2, 138.7, | , 26.0, 0.0, 562.1, | ,  1000,   959,  3000,  2903, | , -3.4, 3212.9, 33.088, |, 0.0
13305.3, 138.6, | , 26.1, 0.0, 560.7, | ,  1000,   958,  3000,  2926, | , -3.4, 3198.3, 33.122, |, 0.0
13306.3, 138.3, | , 26.1, 0.0, 562.1, | ,  1000,   955,  3000,  2912, | , -3.4, 3192.3, 32.924, |, 0.0
13307.3, 139.6, | , 26.0, 0.0, 556.5, | ,  1000,   950,  3000,  2922, | , -3.4, 3208.6, 33.129, |, 0.0
13308.3, 139.3, | , 26.0, 0.0, 555.6, | ,  1000,   952,  3000,  2941, | , -3.4, 3220.2, 33.422, |, 0.0
13309.3, 139.2, | , 26.0, 0.0, 555.7, | ,  1000,   952,  3000,  2940, | , -3.4, 3200.9, 33.221, |, 0.0
13310.3, 139.0, | , 26.0, 0.0, 560.4, | ,  1000,   954,  3000,  2948, | , -3.4, 3185.0, 33.141, |, 0.0
13311.3, 138.9, | , 26.0, 0.0, 561.6, | ,  1000,   960,  3000,  2919, | , -3.4, 3198.8, 33.086, |, 0.0
13312.3, 138.5, | , 26.1, 0.0, 560.8, | ,  1000,   953,  3000,  2911, | , -3.4, 3200.0, 32.968, |, 0.0
13313.4, 139.2, | , 26.1, 0.0, 555.4, | ,  1000,   952,  3000,  2922, | , -3.4, 3224.9, 33.307, |, 0.0
13314.4, 139.4, | , 26.0, 0.0, 554.2, | ,  1000,   954,  3000,  2935, | , -3.4, 3202.6, 33.212, |, 0.0
13315.4, 139.3, | , 26.0, 0.0, 555.3, | ,  1000,   952,  3000,  2935, | , -3.4, 3193.2, 33.101, |, 0.0
13316.4, 138.4, | , 26.0, 0.0, 560.6, | ,  1000,   956,  3000,  2905, | , -3.4, 3216.7, 33.122, |, 0.0
13317.4, 138.7, | , 26.0, 0.0, 560.8, | ,  1000,   957,  3000,  2929, | , -3.4, 3239.0, 33.558, |, 0.0
13318.4, 138.4, | , 26.0, 0.0, 560.7, | ,  1000,   960,  3000,  2955, | , -3.4, 3202.2, 33.424, |, 0.0
13319.4, 139.3, | , 26.0, 0.0, 554.5, | ,  1000,   955,  3000,  2930, | , -3.4, 3181.6, 32.968, |, 0.0
13320.4, 139.6, | , 26.0, 0.0, 555.8, | ,  1000,   954,  3000,  2914, | , -3.4, 3211.6, 33.125, |, 0.0
13321.5, 138.3, | , 26.0, 0.0, 560.5, | ,  1000,   953,  3000,  2918, | , -3.4, 3208.6, 33.124, |, 0.0
13322.5, 138.4, | , 26.0, 0.0, 560.5, | ,  1000,   960,  3000,  2933, | , -3.4, 3194.5, 33.162, |, 0.0
13323.5, 138.8, | , 26.0, 0.0, 560.6, | ,  1000,   960,  3000,  2932, | , -3.4, 3193.6, 33.140, |, 0.0
13324.5, 139.6, | , 26.0, 0.0, 555.3, | ,  1000,   959,  3000,  2943, | , -3.4, 3192.8, 33.220, |, 0.0
13325.5, 139.4, | , 26.0, 0.0, 553.4, | ,  1000,   955,  3000,  2914, | , -3.4, 3191.9, 32.934, |, 0.0
13326.5, 139.4, | , 26.0, 0.0, 554.3, | ,  1000,   950,  3000,  2935, | , -3.4, 3184.2, 32.992, |, 0.0
13327.5, 139.0, | , 26.0, 0.0, 560.3, | ,  1000,   963,  3000,  2941, | , -3.4, 3182.9, 33.130, |, 0.0
13328.5, 138.5, | , 26.0, 0.0, 559.9, | ,  1000,   954,  3000,  2932, | , -3.4, 3171.3, 32.859, |, 0.0
13329.5, 138.4, | , 26.0, 0.0, 560.3, | ,  1000,   952,  3000,  2929, | , -3.4, 3183.8, 32.950, |, 0.0
13330.6, 139.5, | , 26.0, 0.0, 554.5, | ,  1000,   949,  3000,  2912, | , -3.4, 3182.9, 32.768, |, 0.0
13331.6, 139.2, | , 26.0, 0.0, 553.3, | ,  1000,   954,  3000,  2918, | , -3.4, 3188.5, 32.915, |, 0.0
13332.6, 138.5, | , 26.0, 0.0, 559.6, | ,  1000,   956,  3000,  2919, | , -3.4, 3191.9, 32.988, |, 0.0
13333.6, 138.9, | , 26.0, 0.0, 559.9, | ,  1000,   957,  3000,  2944, | , -3.4, 3200.0, 33.283, |, 0.0
13334.6, 138.4, | , 26.0, 0.0, 559.7, | ,  1000,   957,  3000,  2932, | , -3.4, 3161.5, 32.789, |, 0.0
13335.6, 138.5, | , 26.0, 0.0, 558.8, | ,  1000,   958,  3000,  2908, | , -3.4, 3162.3, 32.604, |, 0.0
13336.6, 139.3, | , 26.0, 0.0, 553.1, | ,  1000,   955,  3000,  2936, | , -3.4, 3176.0, 32.954, |, 0.0
13337.6, 139.5, | , 26.0, 0.0, 555.1, | ,  1000,   958,  3000,  2946, | , -3.4, 3174.3, 33.045, |, 0.0
13338.7, 138.5, | , 26.0, 0.0, 558.5, | ,  1000,   959,  3000,  2922, | , -3.4, 3175.2, 32.855, |, 0.0
13339.7, 138.4, | , 26.0, 0.0, 558.9, | ,  1000,   952,  3000,  2943, | , -3.4, 3178.2, 33.007, |, 0.0
13340.7, 138.6, | , 26.0, 0.0, 558.0, | ,  1000,   953,  3000,  2933, | , -3.4, 3203.5, 33.192, |, 0.0
13341.7, 139.2, | , 26.0, 0.0, 553.9, | ,  1000,   951,  3000,  2922, | , -3.4, 3177.3, 32.819, |, 0.0
13342.7, 139.4, | , 26.0, 0.0, 552.5, | ,  1000,   950,  3000,  2926, | , -3.4, 3167.9, 32.750, |, 0.0
13343.7, 139.7, | , 26.0, 0.0, 552.7, | ,  1000,   954,  3000,  2933, | , -3.4, 3162.8, 32.784, |, 0.0
13344.7, 138.5, | , 26.0, 0.0, 558.9, | ,  1000,   957,  3000,  2926, | , -3.4, 3181.2, 32.939, |, 0.0
13345.7, 138.7, | , 26.0, 0.0, 557.6, | ,  1000,   954,  3000,  2931, | , -3.4, 3171.3, 32.852, |, 0.0
13346.8, 138.8, | , 26.0, 0.0, 558.8, | ,  1000,   954,  3000,  2935, | , -3.4, 3167.5, 32.846, |, 0.0
13347.8, 139.2, | , 26.0, 0.0, 553.1, | ,  1000,   951,  3000,  2922, | , -3.4, 3168.8, 32.734, |, 0.0
13348.8, 139.3, | , 26.0, 0.0, 551.9, | ,  1000,   946,  3000,  2937, | , -3.4, 3177.3, 32.894, |, 0.0
13349.8, 138.5, | , 26.0, 0.0, 558.7, | ,  1000,   956,  3000,  2941, | , -3.4, 3176.0, 33.012, |, 0.0
13350.8, 139.1, | , 26.0, 0.0, 557.7, | ,  1000,   952,  3000,  2923, | , -3.4, 3170.9, 32.765, |, 0.0
13351.8, 138.5, | , 26.0, 0.0, 558.4, | ,  1000,   954,  3000,  2948, | , -3.4, 3162.3, 32.902, |, 0.0
13352.8, 138.5, | , 26.0, 0.0, 558.4, | ,  1000,   958,  3000,  2934, | , -3.4, 3182.5, 33.034, |, 0.0
13353.8, 139.5, | , 26.0, 0.0, 552.5, | ,  1000,   949,  3000,  2919, | , -3.4, 3161.5, 32.616, |, 0.0
13354.8, 139.0, | , 26.0, 0.0, 554.1, | ,  1000,   954,  3000,  2919, | , -3.4, 3205.2, 33.103, |, 0.0
13355.9, 138.6, | , 26.0, 0.0, 557.6, | ,  1000,   952,  3000,  2932, | , -3.4, 3194.0, 33.080, |, 0.0
13356.9, 138.9, | , 26.0, 0.0, 558.3, | ,  1000,   956,  3000,  2949, | , -3.4, 3162.3, 32.934, |, 0.0
13357.9, 138.7, | , 26.0, 0.0, 558.1, | ,  1000,   955,  3000,  2933, | , -3.4, 3152.1, 32.686, |, 0.0
13358.9, 139.2, | , 26.0, 0.0, 552.9, | ,  1000,   957,  3000,  2933, | , -3.4, 3172.2, 32.908, |, 0.0
13359.9, 139.3, | , 26.0, 0.0, 552.3, | ,  1000,   952,  3000,  2926, | , -3.4, 3173.9, 32.823, |, 0.0
13360.9, 139.6, | , 26.0, 0.0, 551.2, | ,  1000,   957,  3000,  2904, | , -3.4, 3142.6, 32.363, |, 0.0
13361.9, 138.4, | , 26.0, 0.0, 557.6, | ,  1000,   953,  3000,  2927, | , -3.4, 3152.9, 32.623, |, 0.0
13362.9, 138.5, | , 26.0, 0.0, 557.7, | ,  1000,   954,  3000,  2928, | , -3.4, 3155.1, 32.660, |, 0.0
13363.9, 138.9, | , 26.0, 0.0, 557.1, | ,  1000,   952,  3000,  2926, | , -3.4, 3147.3, 32.542, |, 0.0
13365.0, 139.1, | , 26.0, 0.0, 552.5, | ,  1000,   950,  3000,  2944, | , -3.4, 3168.8, 32.912, |, 0.0
13366.0, 139.6, | , 26.0, 0.0, 551.2, | ,  1000,   949,  3000,  2943, | , -3.4, 3141.8, 32.612, |, 0.0
13367.0, 138.4, | , 26.0, 0.0, 557.3, | ,  1000,   955,  3000,  2927, | , -3.4, 3137.5, 32.483, |, 0.0
13368.0, 138.8, | , 26.0, 0.0, 557.8, | ,  1000,   957,  3000,  2931, | , -3.4, 3147.3, 32.631, |, 0.0
13369.0, 138.4, | , 26.0, 0.0, 557.5, | ,  1000,   956,  3000,  2938, | , -3.4, 3166.2, 32.883, |, 0.0
13370.0, 138.3, | , 26.0, 0.0, 557.6, | ,  1000,   954,  3000,  2926, | , -3.4, 3153.8, 32.627, |, 0.0
13371.0, 139.4, | , 26.0, 0.0, 550.3, | ,  1000,   950,  3000,  2941, | , -3.4, 3151.2, 32.692, |, 0.0
13372.0, 139.1, | , 26.0, 0.0, 552.8, | ,  1000,   954,  3000,  2929, | , -3.4, 3162.8, 32.744, |, 0.0
13373.0, 138.5, | , 26.0, 0.0, 557.3, | ,  1000,   955,  3000,  2951, | , -3.4, 3182.0, 33.144, |, 0.0
13374.1, 138.8, | , 26.0, 0.0, 557.3, | ,  1000,   958,  3000,  2923, | , -3.4, 3159.8, 32.703, |, 0.0
13375.1, 138.4, | , 26.0, 0.0, 557.0, | ,  1000,   959,  3000,  2929, | , -3.4, 3152.9, 32.690, |, 0.0
13376.1, 139.1, | , 26.0, 0.0, 551.8, | ,  1000,   955,  3000,  2937, | , -3.4, 3154.2, 32.739, |, 0.0
13377.1, 139.8, | , 26.0, 0.0, 550.1, | ,  1000,   955,  3000,  2927, | , -3.4, 3149.9, 32.614, |, 0.0
13378.1, 139.2, | , 26.0, 0.0, 551.0, | ,  1000,   955,  3000,  2912, | , -3.4, 3151.6, 32.497, |, 0.0
13379.1, 138.3, | , 26.0, 0.0, 556.8, | ,  1000,   954,  3000,  2923, | , -3.4, 3151.6, 32.582, |, 0.0
13380.1, 138.5, | , 26.0, 0.0, 556.8, | ,  1000,   953,  3000,  2936, | , -3.4, 3155.5, 32.723, |, 0.0
13381.1, 138.9, | , 26.0, 0.0, 557.1, | ,  1000,   959,  3000,  2939, | , -3.4, 3155.5, 32.797, |, 0.0
13382.2, 139.7, | , 26.0, 0.0, 546.5, | ,  1000,   956,  3000,  2923, | , -3.4, 3164.1, 32.729, |, 0.0
13383.2, 139.2, | , 26.0, 0.0, 551.6, | ,  1000,   950,  3000,  2933, | , -3.4, 3161.1, 32.730, |, 0.0
13384.2, 138.8, | , 26.0, 0.0, 556.5, | ,  1000,   956,  3000,  2939, | , -3.4, 3155.1, 32.769, |, 0.0
13385.2, 138.4, | , 26.0, 0.0, 556.1, | ,  1000,   956,  3000,  2912, | , -3.4, 3151.6, 32.508, |, 0.0
13386.2, 138.4, | , 26.0, 0.0, 556.0, | ,  1000,   957,  3000,  2921, | , -3.4, 3154.6, 32.625, |, 0.0
13387.2, 139.1, | , 26.0, 0.0, 555.7, | ,  1000,   957,  3000,  2913, | , -3.4, 3174.3, 32.759, |, 0.0
13388.2, 139.7, | , 26.0, 0.0, 549.6, | ,  1000,   952,  3000,  2943, | , -3.4, 534.2, 5.564, |, 0.0
13389.2, 139.3, | , 26.0, 0.0, 550.3, | ,  1000,   951,  3000,  2941, | , -3.4, 649.5, 6.758, |, 0.0
13390.3, 138.9, | , 26.0, 0.0, 555.8, | ,  1000,   955,  3000,  2922, | , -3.4, 716.3, 7.425, |, 0.0
13391.3, 138.4, | , 26.0, 0.0, 555.2, | ,  1000,   955,  3000,  2903, | , -3.4, 806.3, 8.314, |, 0.0
13392.3, 138.7, | , 26.0, 0.0, 554.7, | ,  1000,   950,  3000,  2949, | , -3.4, 845.3, 8.809, |, 0.0
13393.3, 139.4, | , 26.0, 0.0, 550.2, | ,  1000,   952,  3000,  2957, | , -3.4, 934.4, 9.763, |, 0.0
13394.3, 139.7, | , 26.0, 0.0, 550.7, | ,  1000,   953,  3000,  2942, | , -3.4, 1015.0, 10.566, |, 0.0
13395.3, 139.8, | , 26.0, 0.0, 548.7, | ,  1000,   953,  3000,  2912, | , -3.4, 1117.4, 11.539, |, 0.0
13396.3, 138.4, | , 26.0, 0.0, 555.1, | ,  1000,   959,  3000,  2924, | , -3.4, 1191.9, 12.367, |, 0.0
13397.3, 139.0, | , 26.0, 0.0, 554.6, | ,  1000,   960,  3000,  2928, | , -3.4, 1299.5, 13.498, |, 0.0
13398.3, 138.5, | , 26.0, 0.0, 555.2, | ,  1000,   957,  3000,  2923, | , -3.4, 1378.3, 14.286, |, 0.0
13399.3, 139.7, | , 26.0, 0.0, 545.9, | ,  1000,   952,  3000,  2926, | , -3.4, 1432.3, 14.839, |, 0.0
13400.4, 139.1, | , 26.0, 0.0, 549.8, | ,  1000,   953,  3000,  2929, | , -3.4, 1498.3, 15.539, |, 0.0
13401.4, 139.0, | , 26.0, 0.0, 554.7, | ,  1000,   961,  3000,  2932, | , -3.4, 1591.2, 16.544, |, 0.0
13402.4, 138.6, | , 26.0, 0.0, 553.7, | ,  1000,   954,  3000,  2933, | , -3.4, 1686.8, 17.509, |, 0.0
13403.4, 138.4, | , 26.0, 0.0, 554.6, | ,  1000,   950,  3000,  2930, | , -3.4, 1759.6, 18.235, |, 0.0
13404.4, 139.6, | , 26.0, 0.0, 549.5, | ,  1000,   959,  3000,  2919, | , -3.4, 1847.9, 19.136, |, 0.0
13405.4, 139.7, | , 26.0, 0.0, 548.7, | ,  1000,   956,  3000,  2933, | , -3.4, 1937.0, 20.117, |, 0.0
13406.4, 139.1, | , 26.0, 0.0, 549.7, | ,  1000,   951,  3000,  2912, | , -3.4, 2001.2, 20.642, |, 0.0
13407.4, 139.1, | , 26.0, 0.0, 553.5, | ,  1000,   956,  3000,  2937, | , -3.4, 2075.4, 21.570, |, 0.0
13408.4, 138.8, | , 26.0, 0.0, 554.2, | ,  1000,   955,  3000,  2934, | , -3.4, 2143.1, 22.246, |, 0.0
13409.5, 138.4, | , 26.0, 0.0, 554.3, | ,  1000,   955,  3000,  2930, | , -3.4, 2236.9, 23.195, |, 0.0
13410.5, 139.1, | , 26.0, 0.0, 549.2, | ,  1000,   949,  3000,  2935, | , -3.4, 2317.0, 24.020, |, 0.0
13411.5, 139.6, | , 26.0, 0.0, 549.7, | ,  1000,   955,  3000,  2929, | , -3.4, 2380.9, 24.678, |, 0.0
13412.5, 139.5, | , 26.0, 0.0, 546.7, | ,  1000,   952,  3000,  2926, | , -3.4, 2446.4, 25.315, |, 0.0
13413.5, 138.6, | , 26.0, 0.0, 553.9, | ,  1000,   957,  3000,  2948, | , -3.4, 2516.7, 26.222, |, 0.0
13414.5, 139.6, | , 26.0, 0.0, 548.9, | ,  1000,   955,  3000,  2919, | , -3.4, 2577.5, 26.646, |, 0.0
13415.5, 138.4, | , 26.0, 0.0, 554.0, | ,  1000,   959,  3000,  2929, | , -3.4, 2654.6, 27.533, |, 0.0
13416.5, 139.5, | , 26.0, 0.0, 547.6, | ,  1000,   954,  3000,  2947, | , -3.4, 2731.3, 28.422, |, 0.0
13417.6, 139.6, | , 26.0, 0.0, 546.8, | ,  1000,   949,  3000,  2941, | , -3.4, 2754.9, 28.595, |, 0.0
13418.6, 138.7, | , 26.0, 0.0, 554.1, | ,  1000,   959,  3000,  2899, | , -3.4, 2806.3, 28.885, |, 0.0
13419.6, 138.4, | , 26.0, 0.0, 553.8, | ,  1000,   953,  3000,  2918, | , -3.4, 2881.3, 29.752, |, 0.0
13420.6, 138.5, | , 26.0, 0.0, 553.7, | ,  1000,   959,  3000,  2947, | , -3.4, 2914.7, 30.368, |, 0.0
13421.6, 139.1, | , 26.0, 0.0, 548.6, | ,  1000,   951,  3000,  2912, | , -3.4, 2955.4, 30.450, |, 0.0
13422.6, 139.4, | , 26.0, 0.0, 546.6, | ,  1000,   955,  3000,  2935, | , -3.4, 2979.8, 30.921, |, 0.0
13423.6, 138.9, | , 26.0, 0.0, 548.7, | ,  1000,   955,  3000,  2933, | , -3.4, 3021.8, 31.336, |, 0.0
13424.6, 138.9, | , 26.0, 0.0, 553.6, | ,  1000,   958,  3000,  2951, | , -3.4, 3024.4, 31.527, |, 0.0
13425.7, 138.4, | , 26.0, 0.0, 553.4, | ,  1000,   960,  3000,  2944, | , -3.4, 3038.5, 31.631, |, 0.0
13426.7, 138.5, | , 26.0, 0.0, 553.1, | ,  1000,   957,  3000,  2934, | , -3.4, 3076.2, 31.927, |, 0.0
13427.7, 139.7, | , 26.0, 0.0, 547.4, | ,  1000,   953,  3000,  2926, | , -3.4, 3079.2, 31.848, |, 0.0
13428.7, 139.4, | , 26.0, 0.0, 545.8, | ,  1000,   949,  3000,  2937, | , -3.4, 3092.9, 32.049, |, 0.0
13429.7, 139.5, | , 26.0, 0.0, 545.8, | ,  1000,   953,  3000,  2951, | , -3.4, 3111.8, 32.393, |, 0.0
13430.7, 138.9, | , 26.0, 0.0, 552.7, | ,  1000,   956,  3000,  2926, | , -3.4, 3114.8, 32.252, |, 0.0
13431.7, 138.5, | , 26.0, 0.0, 552.6, | ,  1000,   953,  3000,  2953, | , -3.4, 3122.9, 32.528, |, 0.0
13432.7, 138.6, | , 26.0, 0.0, 551.8, | ,  1000,   954,  3000,  2918, | , -3.4, 3132.3, 32.347, |, 0.0
13433.8, 139.3, | , 26.0, 0.0, 546.2, | ,  1000,   954,  3000,  2909, | , -3.4, 3143.1, 32.380, |, 0.0
13434.8, 139.8, | , 26.0, 0.0, 546.6, | ,  1000,   951,  3000,  2941, | , -3.4, 3159.3, 32.796, |, 0.0
13435.8, 138.6, | , 26.0, 0.0, 552.3, | ,  1000,   954,  3000,  2923, | , -3.4, 3138.3, 32.448, |, 0.0
13436.8, 138.9, | , 26.0, 0.0, 552.8, | ,  1000,   953,  3000,  2919, | , -3.4, 3167.9, 32.711, |, 0.0
13437.8, 138.8, | , 26.0, 0.0, 551.7, | ,  1000,   957,  3000,  2919, | , -3.4, 3156.8, 32.631, |, 0.0
13438.8, 139.3, | , 26.0, 0.0, 547.2, | ,  1000,   953,  3000,  2948, | , -3.4, 3175.2, 33.031, |, 0.0
13439.8, 139.4, | , 26.0, 0.0, 545.3, | ,  1000,   955,  3000,  2923, | , -3.4, 3138.3, 32.453, |, 0.0
13440.8, 139.9, | , 26.0, 0.0, 545.6, | ,  1000,   949,  3000,  2948, | , -3.4, 3135.3, 32.584, |, 0.0
13441.8, 139.0, | , 26.0, 0.0, 552.2, | ,  1000,   956,  3000,  2933, | , -3.4, 3132.8, 32.488, |, 0.0
13442.9, 138.4, | , 26.0, 0.0, 551.4, | ,  1000,   953,  3000,  2920, | , -3.4, 3135.8, 32.387, |, 0.0
13443.9, 138.8, | , 26.0, 0.0, 552.3, | ,  1000,   956,  3000,  2941, | , -3.4, 3134.9, 32.576, |, 0.0
13444.9, 139.3, | , 26.0, 0.0, 546.5, | ,  1000,   952,  3000,  2929, | , -3.4, 3123.3, 32.321, |, 0.0
13445.9, 139.4, | , 26.0, 0.0, 545.2, | ,  1000,   955,  3000,  2925, | , -3.4, 3122.5, 32.311, |, 0.0
13446.9, 139.7, | , 26.0, 0.0, 545.1, | ,  1000,   955,  3000,  2909, | , -3.4, 3114.4, 32.088, |, 0.0
13447.9, 138.9, | , 26.0, 0.0, 551.3, | ,  1000,   955,  3000,  2912, | , -3.4, 3125.5, 32.234, |, 0.0
13448.9, 138.5, | , 26.0, 0.0, 551.6, | ,  1000,   957,  3000,  2922, | , -3.4, 3145.2, 32.539, |, 0.0
13449.9, 138.5, | , 26.0, 0.0, 551.5, | ,  1000,   957,  3000,  2926, | , -3.4, 3137.9, 32.487, |, 0.0
13451.0, 139.9, | , 26.0, 0.0, 545.4, | ,  1000,   952,  3000,  2939, | , -3.4, 3101.5, 32.186, |, 0.0
13452.0, 139.3, | , 26.0, 0.0, 545.1, | ,  1000,   952,  3000,  2935, | , -3.4, 3099.8, 32.133, |, 0.0
13453.0, 138.6, | , 26.0, 0.0, 549.8, | ,  1000,   958,  3000,  2914, | , -3.4, 3094.2, 31.955, |, 0.0
13454.0, 138.7, | , 26.0, 0.0, 551.4, | ,  1000,   957,  3000,  2933, | , -3.4, 3092.1, 32.079, |, 0.0
13455.0, 138.3, | , 26.0, 0.0, 551.0, | ,  1000,   953,  3000,  2912, | , -3.4, 3124.2, 32.205, |, 0.0
13456.0, 139.1, | , 26.0, 0.0, 545.7, | ,  1000,   950,  3000,  2926, | , -3.4, 3118.6, 32.240, |, 0.0
13457.0, 139.7, | , 26.0, 0.0, 545.0, | ,  1000,   951,  3000,  2944, | , -3.4, 3077.1, 31.966, |, 0.0
13458.0, 139.5, | , 26.0, 0.0, 544.9, | ,  1000,   948,  3000,  2919, | , -3.4, 3083.5, 31.798, |, 0.0
13459.0, 138.7, | , 26.0, 0.0, 550.1, | ,  1000,   955,  3000,  2936, | , -3.4, 3071.9, 31.875, |, 0.0
13460.1, 138.5, | , 26.0, 0.0, 550.9, | ,  1000,   957,  3000,  2941, | , -3.4, 3067.7, 31.885, |, 0.0
13461.1, 138.8, | , 26.0, 0.0, 550.6, | ,  1000,   955,  3000,  2926, | , -3.4, 3063.4, 31.705, |, 0.0
13462.1, 139.3, | , 26.0, 0.0, 544.9, | ,  1000,   956,  3000,  2944, | , -3.4, 3077.5, 32.014, |, 0.0
13463.1, 139.4, | , 26.0, 0.0, 543.4, | ,  1000,   951,  3000,  2937, | , -3.4, 3066.8, 31.804, |, 0.0
13464.1, 139.9, | , 26.0, 0.0, 544.6, | ,  1000,   953,  3000,  2935, | , -3.4, 3081.4, 31.948, |, 0.0
13465.1, 138.5, | , 26.0, 0.0, 550.1, | ,  1000,   955,  3000,  2930, | , -3.4, 3076.2, 31.879, |, 0.0
13466.2, 139.0, | , 26.0, 0.0, 550.2, | ,  1000,   953,  3000,  2921, | , -3.4, 3060.4, 31.617, |, 0.0
13467.2, 139.0, | , 26.0, 0.0, 550.1, | ,  1000,   958,  3000,  2930, | , -3.4, 3069.8, 31.831, |, 0.0
13468.2, 139.5, | , 26.0, 0.0, 541.9, | ,  1000,   949,  3000,  2913, | , -3.4, 3044.9, 31.366, |, 0.0
13469.2, 139.6, | , 26.0, 0.0, 543.2, | ,  1000,   960,  3000,  2955, | , -3.4, 3052.7, 31.873, |, 0.0
13470.2, 138.6, | , 26.0, 0.0, 549.8, | ,  1000,   953,  3000,  2935, | , -3.4, 3053.9, 31.667, |, 0.0
13471.2, 139.0, | , 26.0, 0.0, 550.0, | ,  1000,   957,  3000,  2924, | , -3.4, 3046.7, 31.538, |, 0.0
13472.2, 138.6, | , 26.0, 0.0, 549.7, | ,  1000,   952,  3000,  2922, | , -3.4, 3062.9, 31.642, |, 0.0
13473.2, 139.7, | , 25.9, 0.0, 544.0, | ,  1000,   955,  3000,  2921, | , -3.4, 3066.4, 31.692, |, 0.0
13474.2, 139.8, | , 26.0, 0.0, 543.0, | ,  1000,   955,  3000,  2948, | , -3.4, 3063.8, 31.891, |, 0.0
13475.3, 139.3, | , 25.9, 0.0, 542.9, | ,  1000,   953,  3000,  2907, | , -3.4, 3055.2, 31.449, |, 0.0
13476.3, 138.5, | , 26.0, 0.0, 549.4, | ,  1000,   954,  3000,  2942, | , -3.4, 3065.9, 31.857, |, 0.0
13477.3, 139.0, | , 25.9, 0.0, 549.7, | ,  1000,   955,  3000,  2951, | , -3.4, 3038.9, 31.653, |, 0.0
13478.3, 138.6, | , 26.0, 0.0, 548.7, | ,  1000,   952,  3000,  2923, | , -3.4, 3045.8, 31.476, |, 0.0
13479.3, 139.3, | , 25.9, 0.0, 544.3, | ,  1000,   955,  3000,  2944, | , -3.4, 3042.8, 31.637, |, 0.0
13480.3, 139.7, | , 25.9, 0.0, 543.3, | ,  1000,   953,  3000,  2942, | , -3.4, 3032.1, 31.496, |, 0.0
13481.3, 139.2, | , 26.0, 0.0, 544.5, | ,  1000,   955,  3000,  2943, | , -3.4, 3059.5, 31.809, |, 0.0
13482.3, 138.4, | , 26.0, 0.0, 549.3, | ,  1000,   957,  3000,  2929, | , -3.4, 3047.9, 31.591, |, 0.0
13483.3, 138.5, | , 26.0, 0.0, 548.1, | ,  1000,   959,  3000,  2932, | , -3.4, 3052.7, 31.677, |, 0.0
13484.3, 138.8, | , 25.9, 0.0, 549.6, | ,  1000,   953,  3000,  2936, | , -3.4, 3059.1, 31.726, |, 0.0
