Repository: jdhuang-csm/Ru-BCA

## Methods
* (BaO)<sub>x</sub>-(CaO)<sub>y</sub>-(Al<sub>2</sub>O<sub>3</sub>)<sub>1-x-y</sub> (BCA) catalyst supports were synthesized via sol-gel and solid-state methods. 
* Ru/BCA catalysts were prepared via incipient wetness impregnation to achieve 1 wt. % Ru loading.
* Ammonia synthesis rates were measured for Ru/BCA catalysts in a packed-bed reactor at 480-600<sup>o</sup>C, 10 bar, and space velocities up to 1.3 x 10<sup>6</sup> ml g<sub>cat</sub><sup>-1</sup> h<sup>-1</sup>.
* A machine learning (ML) model was employed to improve understanding of the behavior of Ru/BCA catalysts.
* A microkinetic model was developed to describe the best-performing catalyst.

File: data/init_files_Cadigan/BCA411.txt (part 34 of 53)
********** Start test **********
Elapsed time, Pressure, | , LJtemp(C), Inner-Temp, Outer-Temp, | , N2-set, N2-flow, H2-set, H2-flow, | , pH, NH3_ppm, NH3_Prod_rate, |, In222Temp
13114.0, 139.5, | , 24.1, 0.0, 598.4, | ,  1000,   954,  3000,  2925, | , -3.4, 3231.3, 31.240, |, 0.0
13115.0, 139.1, | , 24.1, 0.0, 598.9, | ,  1000,   961,  3000,  2932, | , -3.4, 3231.3, 31.350, |, 0.0
13116.0, 138.2, | , 24.1, 0.0, 604.8, | ,  1000,   960,  3000,  2941, | , -3.4, 3236.0, 31.461, |, 0.0
13117.0, 138.2, | , 24.1, 0.0, 604.9, | ,  1000,   960,  3000,  2919, | , -3.4, 3252.7, 31.452, |, 0.0
13118.0, 138.8, | , 24.1, 0.0, 604.3, | ,  1000,   955,  3000,  2925, | , -3.4, 3235.2, 31.284, |, 0.0
13119.0, 138.9, | , 24.1, 0.0, 600.0, | ,  1000,   955,  3000,  2946, | , -3.4, 3231.3, 31.424, |, 0.0
13120.0, 139.0, | , 24.1, 0.0, 598.8, | ,  1000,   960,  3000,  2924, | , -3.4, 3230.5, 31.271, |, 0.0
13121.1, 139.3, | , 24.1, 0.0, 599.4, | ,  1000,   950,  3000,  2926, | , -3.4, 3236.5, 31.265, |, 0.0
13122.1, 138.3, | , 24.1, 0.0, 604.6, | ,  1000,   959,  3000,  2939, | , -3.4, 3233.0, 31.411, |, 0.0
13123.1, 138.4, | , 24.1, 0.0, 603.9, | ,  1000,   953,  3000,  2937, | , -3.4, 3247.6, 31.482, |, 0.0
13124.1, 138.3, | , 24.1, 0.0, 604.7, | ,  1000,   960,  3000,  2906, | , -3.4, 3253.2, 31.345, |, 0.0
13125.1, 139.4, | , 24.1, 0.0, 600.6, | ,  1000,   948,  3000,  2953, | , -3.4, 3263.9, 31.736, |, 0.0
13126.1, 139.0, | , 24.1, 0.0, 599.8, | ,  1000,   954,  3000,  2915, | , -3.4, 3247.6, 31.322, |, 0.0
13127.1, 138.4, | , 24.1, 0.0, 604.3, | ,  1000,   958,  3000,  2931, | , -3.4, 3234.3, 31.355, |, 0.0
13128.1, 138.7, | , 24.1, 0.0, 603.7, | ,  1000,   956,  3000,  2933, | , -3.4, 3231.7, 31.323, |, 0.0
13129.1, 138.1, | , 24.1, 0.0, 604.2, | ,  1000,   955,  3000,  2922, | , -3.4, 3234.7, 31.257, |, 0.0
13130.2, 138.9, | , 24.1, 0.0, 599.4, | ,  1000,   957,  3000,  2925, | , -3.4, 3240.3, 31.349, |, 0.0
13131.2, 139.6, | , 24.1, 0.0, 598.3, | ,  1000,   954,  3000,  2952, | , -3.4, 3223.6, 31.378, |, 0.0
13132.2, 139.6, | , 24.1, 0.0, 598.7, | ,  1000,   950,  3000,  2917, | , -3.4, 3240.7, 31.239, |, 0.0
13133.2, 138.4, | , 24.1, 0.0, 603.8, | ,  1000,   957,  3000,  2926, | , -3.4, 3230.9, 31.276, |, 0.0
13134.2, 138.2, | , 24.1, 0.0, 604.3, | ,  1000,   956,  3000,  2924, | , -3.4, 3248.0, 31.410, |, 0.0
13135.2, 138.6, | , 24.1, 0.0, 604.6, | ,  1000,   955,  3000,  2949, | , -3.4, 3245.5, 31.587, |, 0.0
13136.2, 138.9, | , 24.1, 0.0, 599.8, | ,  1000,   957,  3000,  2915, | , -3.4, 3248.0, 31.347, |, 0.0
13137.2, 139.0, | , 24.1, 0.0, 598.3, | ,  1000,   949,  3000,  2931, | , -3.4, 3237.3, 31.305, |, 0.0
13138.2, 139.0, | , 24.1, 0.0, 599.6, | ,  1000,   956,  3000,  2939, | , -3.4, 3242.5, 31.477, |, 0.0
13139.2, 138.5, | , 24.1, 0.0, 605.3, | ,  1000,   963,  3000,  2933, | , -3.4, 3232.2, 31.389, |, 0.0
13140.3, 138.4, | , 24.1, 0.0, 604.7, | ,  1000,   957,  3000,  2937, | , -3.4, 3241.6, 31.464, |, 0.0
13141.3, 138.3, | , 24.1, 0.0, 605.0, | ,  1000,   960,  3000,  2918, | , -3.4, 3225.7, 31.186, |, 0.0
13142.3, 139.6, | , 24.1, 0.0, 598.8, | ,  1000,   957,  3000,  2910, | , -3.4, 3225.7, 31.091, |, 0.0
13143.3, 139.2, | , 24.1, 0.0, 598.9, | ,  1000,   954,  3000,  2941, | , -3.4, 3240.3, 31.454, |, 0.0
13144.3, 138.0, | , 24.1, 0.0, 604.7, | ,  1000,   959,  3000,  2908, | , -3.4, 3240.3, 31.236, |, 0.0
13145.3, 138.2, | , 24.1, 0.0, 605.1, | ,  1000,   959,  3000,  2944, | , -3.4, 3272.4, 31.838, |, 0.0
13146.3, 138.3, | , 24.1, 0.0, 605.0, | ,  1000,   958,  3000,  2922, | , -3.4, 3245.5, 31.387, |, 0.0
13147.3, 138.9, | , 24.1, 0.0, 599.1, | ,  1000,   954,  3000,  2952, | , -3.4, 3240.3, 31.543, |, 0.0
13148.4, 139.5, | , 24.1, 0.0, 598.6, | ,  1000,   955,  3000,  2911, | , -3.4, 3236.0, 31.183, |, 0.0
13149.4, 139.6, | , 24.1, 0.0, 600.1, | ,  1000,   959,  3000,  2962, | , -3.4, 3240.3, 31.664, |, 0.0
13150.4, 138.1, | , 24.1, 0.0, 605.0, | ,  1000,   961,  3000,  2923, | , -3.4, 3223.2, 31.202, |, 0.0
13151.4, 138.2, | , 24.1, 0.0, 604.8, | ,  1000,   961,  3000,  2927, | , -3.4, 3260.0, 31.589, |, 0.0
13152.4, 138.5, | , 24.1, 0.0, 604.9, | ,  1000,   958,  3000,  2930, | , -3.4, 3267.7, 31.666, |, 0.0
13153.4, 139.0, | , 24.1, 0.0, 599.4, | ,  1000,   953,  3000,  2940, | , -3.4, 3238.6, 31.423, |, 0.0
13154.4, 139.0, | , 24.1, 0.0, 598.3, | ,  1000,   952,  3000,  2911, | , -3.4, 3240.3, 31.194, |, 0.0
13155.4, 139.6, | , 24.1, 0.0, 599.9, | ,  1000,   956,  3000,  2933, | , -3.4, 3229.6, 31.307, |, 0.0
13156.5, 138.4, | , 24.1, 0.0, 604.8, | ,  1000,   961,  3000,  2948, | , -3.4, 3218.5, 31.361, |, 0.0
13157.5, 138.1, | , 24.1, 0.0, 604.9, | ,  1000,   953,  3000,  2917, | , -3.4, 3241.6, 31.270, |, 0.0
13158.5, 138.6, | , 24.1, 0.0, 604.1, | ,  1000,   957,  3000,  2926, | , -3.4, 3257.9, 31.531, |, 0.0
13159.5, 139.1, | , 24.1, 0.0, 598.4, | ,  1000,   953,  3000,  2937, | , -3.4, 3253.6, 31.545, |, 0.0
13160.5, 138.9, | , 24.1, 0.0, 600.2, | ,  1000,   953,  3000,  2935, | , -3.4, 3247.6, 31.474, |, 0.0
13161.5, 138.2, | , 24.1, 0.0, 604.7, | ,  1000,   961,  3000,  2933, | , -3.4, 3256.2, 31.603, |, 0.0
13162.5, 138.6, | , 24.1, 0.0, 605.0, | ,  1000,   954,  3000,  2949, | , -3.4, 3235.2, 31.477, |, 0.0
13163.5, 138.6, | , 24.1, 0.0, 604.1, | ,  1000,   956,  3000,  2952, | , -3.4, 3227.0, 31.441, |, 0.0
13164.5, 138.8, | , 24.1, 0.0, 599.8, | ,  1000,   953,  3000,  2903, | , -3.4, 3238.2, 31.122, |, 0.0
13165.6, 139.2, | , 24.1, 0.0, 599.1, | ,  1000,   952,  3000,  2926, | , -3.4, 3275.0, 31.649, |, 0.0
13166.6, 138.7, | , 24.1, 0.0, 600.2, | ,  1000,   953,  3000,  2929, | , -3.4, 3264.3, 31.586, |, 0.0
13167.6, 138.3, | , 24.1, 0.0, 605.1, | ,  1000,   952,  3000,  2931, | , -3.4, 3248.0, 31.436, |, 0.0
13168.6, 138.6, | , 24.1, 0.0, 604.3, | ,  1000,   955,  3000,  2949, | , -3.4, 3234.3, 31.471, |, 0.0
13169.6, 138.3, | , 24.1, 0.0, 604.8, | ,  1000,   957,  3000,  2926, | , -3.4, 3225.3, 31.222, |, 0.0
13170.6, 138.9, | , 24.1, 0.0, 599.8, | ,  1000,   954,  3000,  2922, | , -3.4, 3240.7, 31.305, |, 0.0
13171.6, 139.5, | , 24.1, 0.0, 598.7, | ,  1000,   959,  3000,  2932, | , -3.4, 3237.7, 31.400, |, 0.0
13172.6, 138.2, | , 24.1, 0.0, 604.5, | ,  1000,   950,  3000,  2926, | , -3.4, 3241.2, 31.317, |, 0.0
13173.7, 138.4, | , 24.1, 0.0, 604.6, | ,  1000,   958,  3000,  2918, | , -3.4, 3240.3, 31.308, |, 0.0
13174.7, 138.4, | , 24.1, 0.0, 605.2, | ,  1000,   959,  3000,  2944, | , -3.4, 3240.3, 31.520, |, 0.0
13175.7, 138.6, | , 24.1, 0.0, 605.6, | ,  1000,   954,  3000,  2929, | , -3.4, 3250.6, 31.466, |, 0.0
13176.7, 139.0, | , 24.1, 0.0, 598.5, | ,  1000,   951,  3000,  2929, | , -3.4, 3260.5, 31.538, |, 0.0
13177.7, 138.9, | , 24.1, 0.0, 600.6, | ,  1000,   954,  3000,  2922, | , -3.4, 3244.6, 31.348, |, 0.0
13178.7, 138.8, | , 24.1, 0.0, 604.6, | ,  1000,   953,  3000,  2931, | , -3.4, 3242.0, 31.384, |, 0.0
13179.7, 138.7, | , 24.1, 0.0, 604.9, | ,  1000,   949,  3000,  2933, | , -3.4, 3241.6, 31.365, |, 0.0
13180.7, 138.4, | , 24.1, 0.0, 604.5, | ,  1000,   962,  3000,  2921, | , -3.4, 3238.2, 31.340, |, 0.0
13181.7, 139.2, | , 24.1, 0.0, 600.2, | ,  1000,   954,  3000,  2928, | , -3.4, 3241.2, 31.363, |, 0.0
13182.7, 139.5, | , 24.1, 0.0, 598.8, | ,  1000,   956,  3000,  2929, | , -3.4, 3255.3, 31.527, |, 0.0
13183.8, 139.2, | , 24.1, 0.0, 599.5, | ,  1000,   958,  3000,  2950, | , -3.4, 3248.5, 31.640, |, 0.0
13184.8, 138.4, | , 24.1, 0.0, 605.0, | ,  1000,   961,  3000,  2952, | , -3.4, 3237.3, 31.581, |, 0.0
13185.8, 139.3, | , 24.1, 0.0, 600.3, | ,  1000,   955,  3000,  2942, | , -3.4, 3271.2, 31.775, |, 0.0
13186.8, 138.2, | , 24.1, 0.0, 605.1, | ,  1000,   955,  3000,  2929, | , -3.4, 3241.6, 31.376, |, 0.0
13187.8, 138.9, | , 24.1, 0.0, 600.0, | ,  1000,   955,  3000,  2926, | , -3.4, 3241.2, 31.346, |, 0.0
13188.8, 139.6, | , 24.1, 0.0, 598.6, | ,  1000,   949,  3000,  2926, | , -3.4, 3240.3, 31.298, |, 0.0
13189.8, 138.4, | , 24.1, 0.0, 604.6, | ,  1000,   949,  3000,  2943, | , -3.4, 3239.5, 31.426, |, 0.0
13190.8, 138.2, | , 24.1, 0.0, 605.2, | ,  1000,   959,  3000,  2924, | , -3.4, 3241.2, 31.372, |, 0.0
13191.8, 138.2, | , 24.1, 0.0, 605.1, | ,  1000,   949,  3000,  2917, | , -3.4, 593.8, 5.738, |, 0.0
13192.9, 138.8, | , 24.1, 0.0, 605.4, | ,  1000,   962,  3000,  2947, | , -3.4, 715.5, 6.989, |, 0.0
13193.9, 139.2, | , 24.1, 0.0, 597.6, | ,  1000,   950,  3000,  2932, | , -3.4, 778.5, 7.551, |, 0.0
13194.9, 139.0, | , 24.1, 0.0, 600.5, | ,  1000,   949,  3000,  2933, | , -3.4, 868.9, 8.427, |, 0.0
13195.9, 138.7, | , 24.1, 0.0, 604.9, | ,  1000,   961,  3000,  2933, | , -3.4, 953.3, 9.274, |, 0.0
13196.9, 138.2, | , 24.1, 0.0, 605.0, | ,  1000,   953,  3000,  2918, | , -3.4, 1048.0, 10.134, |, 0.0
13197.9, 138.4, | , 24.1, 0.0, 604.4, | ,  1000,   954,  3000,  2943, | , -3.4, 1165.3, 11.342, |, 0.0
13198.9, 139.3, | , 24.1, 0.0, 600.1, | ,  1000,   958,  3000,  2922, | , -3.4, 1243.8, 12.054, |, 0.0
13199.9, 139.6, | , 24.1, 0.0, 598.8, | ,  1000,   958,  3000,  2924, | , -3.4, 1325.6, 12.850, |, 0.0
13201.0, 139.0, | , 24.1, 0.0, 600.2, | ,  1000,   955,  3000,  2924, | , -3.4, 1398.9, 13.548, |, 0.0
13202.0, 138.2, | , 24.1, 0.0, 605.1, | ,  1000,   961,  3000,  2939, | , -3.4, 1498.7, 14.595, |, 0.0
13203.0, 138.5, | , 24.1, 0.0, 605.5, | ,  1000,   952,  3000,  2922, | , -3.4, 1568.1, 15.170, |, 0.0
13204.0, 138.4, | , 24.1, 0.0, 605.1, | ,  1000,   961,  3000,  2929, | , -3.4, 1658.5, 16.106, |, 0.0
13205.0, 139.3, | , 24.1, 0.0, 599.6, | ,  1000,   956,  3000,  2958, | , -3.4, 1761.3, 17.207, |, 0.0
13206.0, 139.5, | , 24.1, 0.0, 599.3, | ,  1000,   953,  3000,  2919, | , -3.4, 1821.3, 17.605, |, 0.0
13207.0, 138.4, | , 24.1, 0.0, 604.6, | ,  1000,   954,  3000,  2922, | , -3.4, 1908.3, 18.460, |, 0.0
13208.0, 138.1, | , 24.1, 0.0, 605.3, | ,  1000,   957,  3000,  2928, | , -3.4, 1995.2, 19.346, |, 0.0
13209.0, 138.3, | , 24.1, 0.0, 605.8, | ,  1000,   951,  3000,  2956, | , -3.4, 2107.5, 20.547, |, 0.0
13210.0, 138.8, | , 24.1, 0.0, 605.1, | ,  1000,   961,  3000,  2924, | , -3.4, 2169.2, 21.029, |, 0.0
13211.1, 139.2, | , 24.1, 0.0, 598.8, | ,  1000,   957,  3000,  2945, | , -3.4, 2257.5, 21.977, |, 0.0
13212.1, 138.8, | , 24.1, 0.0, 600.9, | ,  1000,   956,  3000,  2918, | , -3.4, 2328.2, 22.504, |, 0.0
13213.1, 138.2, | , 24.1, 0.0, 605.4, | ,  1000,   960,  3000,  2917, | , -3.4, 2411.7, 23.323, |, 0.0
13214.1, 138.1, | , 24.1, 0.0, 605.6, | ,  1000,   956,  3000,  2913, | , -3.4, 2493.5, 24.067, |, 0.0
13215.1, 138.2, | , 24.1, 0.0, 604.4, | ,  1000,   952,  3000,  2932, | , -3.4, 2590.8, 25.099, |, 0.0
13216.1, 139.2, | , 24.1, 0.0, 600.8, | ,  1000,   954,  3000,  2922, | , -3.4, 2622.5, 25.350, |, 0.0
13217.1, 139.5, | , 24.1, 0.0, 599.5, | ,  1000,   948,  3000,  2927, | , -3.4, 2697.5, 26.066, |, 0.0
13218.1, 138.9, | , 24.1, 0.0, 600.9, | ,  1000,   959,  3000,  2953, | , -3.4, 2739.5, 26.724, |, 0.0
13219.2, 138.6, | , 24.1, 0.0, 605.9, | ,  1000,   953,  3000,  2944, | , -3.4, 2794.3, 27.154, |, 0.0
13220.2, 138.6, | , 24.1, 0.0, 605.0, | ,  1000,   953,  3000,  2942, | , -3.4, 2857.7, 27.753, |, 0.0
13221.2, 138.3, | , 24.1, 0.0, 605.2, | ,  1000,   957,  3000,  2916, | , -3.4, 2900.1, 28.009, |, 0.0
13222.2, 139.3, | , 24.1, 0.0, 600.5, | ,  1000,   955,  3000,  2936, | , -3.4, 2971.7, 28.830, |, 0.0
13223.2, 139.4, | , 24.1, 0.0, 599.4, | ,  1000,   956,  3000,  2926, | , -3.4, 3021.8, 29.249, |, 0.0
13224.2, 138.4, | , 24.1, 0.0, 604.1, | ,  1000,   954,  3000,  2931, | , -3.4, 3077.9, 29.810, |, 0.0
13225.2, 138.5, | , 24.1, 0.0, 604.9, | ,  1000,   960,  3000,  2941, | , -3.4, 3098.1, 30.121, |, 0.0
13226.2, 138.4, | , 24.1, 0.0, 605.9, | ,  1000,   959,  3000,  2919, | , -3.4, 3116.9, 30.133, |, 0.0
13227.2, 138.1, | , 24.1, 0.0, 605.4, | ,  1000,   956,  3000,  2918, | , -3.4, 3193.2, 30.839, |, 0.0
13228.3, 139.1, | , 24.1, 0.0, 599.2, | ,  1000,   952,  3000,  2933, | , -3.4, 3229.6, 31.274, |, 0.0
13229.3, 138.9, | , 24.1, 0.0, 601.2, | ,  1000,   955,  3000,  2936, | , -3.4, 3224.0, 31.266, |, 0.0
13230.3, 138.7, | , 24.1, 0.0, 605.2, | ,  1000,   959,  3000,  2912, | , -3.4, 3237.7, 31.243, |, 0.0
13231.3, 138.2, | , 24.1, 0.0, 605.4, | ,  1000,   960,  3000,  2930, | , -3.4, 3253.6, 31.545, |, 0.0
13232.3, 138.3, | , 24.1, 0.0, 605.3, | ,  1000,   959,  3000,  2942, | , -3.4, 3267.3, 31.772, |, 0.0
13233.3, 139.2, | , 24.1, 0.0, 600.6, | ,  1000,   958,  3000,  2939, | , -3.4, 3269.4, 31.754, |, 0.0
13234.3, 139.5, | , 24.1, 0.0, 599.1, | ,  1000,   958,  3000,  2904, | , -3.4, 3277.2, 31.545, |, 0.0
13235.3, 139.0, | , 24.1, 0.0, 600.1, | ,  1000,   956,  3000,  2932, | , -3.4, 3313.1, 32.105, |, 0.0
13236.3, 138.6, | , 24.1, 0.0, 605.4, | ,  1000,   958,  3000,  2938, | , -3.4, 3305.0, 32.091, |, 0.0
13237.4, 138.4, | , 24.1, 0.0, 605.0, | ,  1000,   951,  3000,  2953, | , -3.4, 3296.9, 32.081, |, 0.0
13238.4, 138.3, | , 24.1, 0.0, 605.4, | ,  1000,   958,  3000,  2934, | , -3.4, 3298.6, 31.997, |, 0.0
13239.4, 139.2, | , 24.1, 0.0, 600.0, | ,  1000,   956,  3000,  2940, | , -3.4, 3294.3, 31.988, |, 0.0
13240.4, 139.7, | , 24.1, 0.0, 599.2, | ,  1000,   950,  3000,  2927, | , -3.4, 3284.4, 31.737, |, 0.0
13241.4, 138.6, | , 24.1, 0.0, 605.4, | ,  1000,   952,  3000,  2933, | , -3.4, 3293.9, 31.898, |, 0.0
13242.4, 138.1, | , 24.1, 0.0, 605.0, | ,  1000,   956,  3000,  2901, | , -3.4, 3301.2, 31.733, |, 0.0
13243.4, 138.3, | , 24.1, 0.0, 605.4, | ,  1000,   959,  3000,  2948, | , -3.4, 3325.1, 32.378, |, 0.0
13244.4, 138.8, | , 24.1, 0.0, 605.9, | ,  1000,   961,  3000,  2935, | , -3.4, 3284.4, 31.895, |, 0.0
13245.4, 139.3, | , 24.1, 0.0, 598.8, | ,  1000,   954,  3000,  2926, | , -3.4, 3268.2, 31.610, |, 0.0
13246.5, 139.0, | , 24.1, 0.0, 600.9, | ,  1000,   949,  3000,  2941, | , -3.4, 3307.6, 32.072, |, 0.0
13247.5, 138.5, | , 24.1, 0.0, 605.5, | ,  1000,   952,  3000,  2913, | , -3.4, 3277.6, 31.573, |, 0.0
13248.5, 138.3, | , 24.1, 0.0, 605.9, | ,  1000,   956,  3000,  2948, | , -3.4, 3304.6, 32.159, |, 0.0
13249.5, 138.3, | , 24.1, 0.0, 605.9, | ,  1000,   953,  3000,  2930, | , -3.4, 3281.0, 31.756, |, 0.0
13250.5, 139.3, | , 24.1, 0.0, 600.9, | ,  1000,   953,  3000,  2939, | , -3.4, 3272.0, 31.743, |, 0.0
13251.5, 139.1, | , 24.1, 0.0, 598.9, | ,  1000,   948,  3000,  2918, | , -3.4, 3284.9, 31.648, |, 0.0
13252.5, 138.8, | , 24.1, 0.0, 598.9, | ,  1000,   955,  3000,  2925, | , -3.4, 3263.5, 31.562, |, 0.0
13253.5, 138.7, | , 24.1, 0.0, 606.4, | ,  1000,   954,  3000,  2952, | , -3.4, 3275.9, 31.891, |, 0.0
13254.5, 138.7, | , 24.1, 0.0, 606.0, | ,  1000,   957,  3000,  2933, | , -3.4, 3264.7, 31.649, |, 0.0
13255.6, 138.2, | , 24.1, 0.0, 605.7, | ,  1000,   961,  3000,  2924, | , -3.4, 3248.9, 31.464, |, 0.0
13256.6, 138.9, | , 24.1, 0.0, 600.3, | ,  1000,   948,  3000,  2923, | , -3.4, 3252.7, 31.385, |, 0.0
13257.6, 139.5, | , 24.1, 0.0, 600.0, | ,  1000,   952,  3000,  2935, | , -3.4, 3265.6, 31.638, |, 0.0
13258.6, 138.3, | , 24.1, 0.0, 605.5, | ,  1000,   953,  3000,  2937, | , -3.4, 3249.3, 31.501, |, 0.0
13259.6, 138.3, | , 24.1, 0.0, 605.8, | ,  1000,   959,  3000,  2934, | , -3.4, 3246.3, 31.502, |, 0.0
13260.6, 138.5, | , 24.1, 0.0, 605.6, | ,  1000,   952,  3000,  2917, | , -3.4, 3255.7, 31.395, |, 0.0
13261.6, 138.5, | , 24.1, 0.0, 605.2, | ,  1000,   951,  3000,  2952, | , -3.4, 3249.3, 31.605, |, 0.0
13262.6, 139.2, | , 24.1, 0.0, 599.2, | ,  1000,   955,  3000,  2937, | , -3.4, 3244.2, 31.469, |, 0.0
13263.6, 138.9, | , 24.1, 0.0, 601.3, | ,  1000,   959,  3000,  2913, | , -3.4, 3249.7, 31.365, |, 0.0
13264.7, 138.6, | , 24.1, 0.0, 605.8, | ,  1000,   961,  3000,  2933, | , -3.4, 3239.0, 31.438, |, 0.0
13265.7, 138.4, | , 24.1, 0.0, 605.6, | ,  1000,   960,  3000,  2922, | , -3.4, 3251.0, 31.461, |, 0.0
13266.7, 138.4, | , 24.1, 0.0, 605.1, | ,  1000,   952,  3000,  2948, | , -3.4, 3238.2, 31.484, |, 0.0
13267.7, 139.3, | , 24.1, 0.0, 600.6, | ,  1000,   952,  3000,  2929, | , -3.4, 3238.6, 31.329, |, 0.0
13268.7, 139.5, | , 24.1, 0.0, 599.7, | ,  1000,   960,  3000,  2926, | , -3.4, 3244.2, 31.425, |, 0.0
13269.7, 138.8, | , 24.1, 0.0, 600.9, | ,  1000,   957,  3000,  2922, | , -3.4, 3239.0, 31.318, |, 0.0
13270.7, 138.6, | , 24.1, 0.0, 605.1, | ,  1000,   956,  3000,  2960, | , -3.4, 3253.2, 31.759, |, 0.0
13271.7, 138.8, | , 24.1, 0.0, 604.9, | ,  1000,   959,  3000,  2923, | , -3.4, 3223.6, 31.196, |, 0.0
13272.7, 138.1, | , 24.1, 0.0, 605.7, | ,  1000,   957,  3000,  2911, | , -3.4, 3248.9, 31.326, |, 0.0
13273.8, 139.2, | , 24.1, 0.0, 601.0, | ,  1000,   956,  3000,  2937, | , -3.4, 3275.9, 31.790, |, 0.0
13274.8, 139.4, | , 24.1, 0.0, 599.5, | ,  1000,   956,  3000,  2915, | , -3.4, 3249.3, 31.357, |, 0.0
13275.8, 138.3, | , 24.1, 0.0, 605.6, | ,  1000,   953,  3000,  2929, | , -3.4, 3246.7, 31.419, |, 0.0
13276.8, 138.4, | , 24.1, 0.0, 604.7, | ,  1000,   958,  3000,  2933, | , -3.4, 3233.0, 31.359, |, 0.0
13277.8, 138.4, | , 24.1, 0.0, 605.5, | ,  1000,   958,  3000,  2926, | , -3.4, 3239.5, 31.366, |, 0.0
13278.8, 138.3, | , 24.1, 0.0, 605.6, | ,  1000,   958,  3000,  2929, | , -3.4, 3238.2, 31.377, |, 0.0
13279.8, 139.2, | , 24.1, 0.0, 599.3, | ,  1000,   955,  3000,  2948, | , -3.4, 3239.9, 31.515, |, 0.0
13280.8, 138.7, | , 24.1, 0.0, 600.6, | ,  1000,   953,  3000,  2911, | , -3.4, 3231.3, 31.120, |, 0.0
13281.8, 138.6, | , 24.1, 0.0, 605.3, | ,  1000,   960,  3000,  2933, | , -3.4, 3279.7, 31.824, |, 0.0
13282.9, 138.1, | , 24.1, 0.0, 605.6, | ,  1000,   959,  3000,  2917, | , -3.4, 3257.0, 31.464, |, 0.0
13283.9, 138.1, | , 24.1, 0.0, 605.9, | ,  1000,   953,  3000,  2931, | , -3.4, 3246.3, 31.430, |, 0.0
13284.9, 139.2, | , 24.1, 0.0, 601.2, | ,  1000,   958,  3000,  2949, | , -3.4, 3250.6, 31.657, |, 0.0
13285.9, 139.2, | , 24.1, 0.0, 599.3, | ,  1000,   953,  3000,  2945, | , -3.4, 3254.9, 31.623, |, 0.0
13286.9, 139.0, | , 24.1, 0.0, 600.1, | ,  1000,   954,  3000,  2930, | , -3.4, 3233.0, 31.301, |, 0.0
13287.9, 138.3, | , 24.1, 0.0, 605.7, | ,  1000,   951,  3000,  2941, | , -3.4, 3267.3, 31.692, |, 0.0
13288.9, 138.7, | , 24.1, 0.0, 605.9, | ,  1000,   951,  3000,  2956, | , -3.4, 3239.9, 31.550, |, 0.0
13289.9, 138.2, | , 24.1, 0.0, 605.4, | ,  1000,   954,  3000,  2934, | , -3.4, 3242.9, 31.425, |, 0.0
13290.9, 138.9, | , 24.1, 0.0, 600.9, | ,  1000,   952,  3000,  2936, | , -3.4, 3271.2, 31.701, |, 0.0
13291.9, 139.5, | , 24.1, 0.0, 599.2, | ,  1000,   950,  3000,  2920, | , -3.4, 3275.0, 31.591, |, 0.0
13293.0, 139.1, | , 24.1, 0.0, 605.0, | ,  1000,   957,  3000,  2935, | , -3.4, 3277.2, 31.788, |, 0.0
13294.0, 138.4, | , 24.1, 0.0, 605.8, | ,  1000,   958,  3000,  2942, | , -3.4, 3266.4, 31.753, |, 0.0
13295.0, 138.7, | , 24.1, 0.0, 606.2, | ,  1000,   953,  3000,  2925, | , -3.4, 3233.9, 31.254, |, 0.0
13296.0, 138.7, | , 24.1, 0.0, 606.1, | ,  1000,   955,  3000,  2936, | , -3.4, 3233.9, 31.361, |, 0.0
13297.0, 139.0, | , 24.1, 0.0, 599.2, | ,  1000,   953,  3000,  2915, | , -3.4, 3240.7, 31.246, |, 0.0
13298.0, 138.9, | , 24.2, 0.0, 601.1, | ,  1000,   955,  3000,  2933, | , -3.4, 3265.6, 31.642, |, 0.0
13299.0, 138.7, | , 24.1, 0.0, 606.0, | ,  1000,   957,  3000,  2935, | , -3.4, 3249.3, 31.524, |, 0.0
13300.0, 138.4, | , 24.1, 0.0, 606.1, | ,  1000,   954,  3000,  2923, | , -3.4, 3245.9, 31.365, |, 0.0
13301.0, 138.4, | , 24.2, 0.0, 605.3, | ,  1000,   960,  3000,  2948, | , -3.4, 3244.2, 31.595, |, 0.0
13302.1, 139.4, | , 24.2, 0.0, 600.6, | ,  1000,   951,  3000,  2926, | , -3.4, 3240.7, 31.323, |, 0.0
13303.1, 139.0, | , 24.1, 0.0, 599.5, | ,  1000,   954,  3000,  2908, | , -3.4, 3245.9, 31.243, |, 0.0
13304.1, 138.9, | , 24.1, 0.0, 601.2, | ,  1000,   953,  3000,  2926, | , -3.4, 3245.0, 31.370, |, 0.0
13305.1, 138.2, | , 24.2, 0.0, 605.3, | ,  1000,   963,  3000,  2949, | , -3.4, 3268.6, 31.873, |, 0.0
13306.1, 138.4, | , 24.2, 0.0, 606.1, | ,  1000,   954,  3000,  2926, | , -3.4, 3255.7, 31.488, |, 0.0
13307.1, 138.4, | , 24.2, 0.0, 605.0, | ,  1000,   955,  3000,  2944, | , -3.4, 3248.9, 31.575, |, 0.0
13308.1, 139.1, | , 24.1, 0.0, 601.0, | ,  1000,   952,  3000,  2944, | , -3.4, 3248.9, 31.556, |, 0.0
13309.1, 139.6, | , 24.1, 0.0, 600.3, | ,  1000,   953,  3000,  2912, | , -3.4, 3250.6, 31.318, |, 0.0
13310.1, 139.3, | , 24.2, 0.0, 596.3, | ,  1000,   956,  3000,  2947, | , -3.4, 3243.7, 31.556, |, 0.0
13311.2, 138.4, | , 24.2, 0.0, 605.6, | ,  1000,   957,  3000,  2950, | , -3.4, 3243.7, 31.589, |, 0.0
13312.2, 138.8, | , 24.2, 0.0, 605.5, | ,  1000,   955,  3000,  2932, | , -3.4, 3249.3, 31.483, |, 0.0
13313.2, 138.5, | , 24.2, 0.0, 606.4, | ,  1000,   960,  3000,  2927, | , -3.4, 3239.5, 31.383, |, 0.0
13314.2, 139.0, | , 24.2, 0.0, 599.8, | ,  1000,   954,  3000,  2916, | , -3.4, 3237.3, 31.227, |, 0.0
13315.2, 138.7, | , 24.2, 0.0, 601.4, | ,  1000,   957,  3000,  2921, | , -3.4, 3267.7, 31.587, |, 0.0
13316.2, 138.4, | , 24.2, 0.0, 606.3, | ,  1000,   961,  3000,  2922, | , -3.4, 3256.6, 31.520, |, 0.0
13317.2, 138.7, | , 24.1, 0.0, 605.3, | ,  1000,   958,  3000,  2924, | , -3.4, 3272.9, 31.670, |, 0.0
13318.2, 138.2, | , 24.2, 0.0, 606.3, | ,  1000,   954,  3000,  2953, | , -3.4, 3247.6, 31.624, |, 0.0
13319.2, 139.2, | , 24.2, 0.0, 601.4, | ,  1000,   958,  3000,  2928, | , -3.4, 3240.7, 31.392, |, 0.0
13320.3, 139.2, | , 24.2, 0.0, 599.7, | ,  1000,   956,  3000,  2948, | , -3.4, 3237.7, 31.502, |, 0.0
13321.3, 139.0, | , 24.2, 0.0, 601.2, | ,  1000,   958,  3000,  2949, | , -3.4, 3240.3, 31.555, |, 0.0
13322.3, 138.8, | , 24.2, 0.0, 605.6, | ,  1000,   959,  3000,  2925, | , -3.4, 3248.0, 31.441, |, 0.0
13323.3, 138.1, | , 24.2, 0.0, 606.1, | ,  1000,   961,  3000,  2937, | , -3.4, 3230.9, 31.396, |, 0.0
13324.3, 138.2, | , 24.2, 0.0, 606.1, | ,  1000,   958,  3000,  2925, | , -3.4, 3261.3, 31.565, |, 0.0
13325.3, 138.9, | , 24.2, 0.0, 601.2, | ,  1000,   957,  3000,  2933, | , -3.4, 3272.9, 31.730, |, 0.0
13326.3, 139.0, | , 24.2, 0.0, 599.9, | ,  1000,   960,  3000,  2942, | , -3.4, 3278.4, 31.885, |, 0.0
13327.3, 139.0, | , 24.2, 0.0, 604.3, | ,  1000,   953,  3000,  2926, | , -3.4, 3240.7, 31.336, |, 0.0
13328.4, 138.4, | , 24.2, 0.0, 605.8, | ,  1000,   956,  3000,  2933, | , -3.4, 3251.5, 31.524, |, 0.0
13329.4, 138.3, | , 24.2, 0.0, 605.8, | ,  1000,   959,  3000,  2933, | , -3.4, 3231.3, 31.344, |, 0.0
13330.4, 138.4, | , 24.2, 0.0, 605.9, | ,  1000,   955,  3000,  2927, | , -3.4, 3257.5, 31.518, |, 0.0
13331.4, 139.2, | , 24.2, 0.0, 599.5, | ,  1000,   956,  3000,  2944, | , -3.4, 3236.0, 31.459, |, 0.0
13332.4, 139.4, | , 24.2, 0.0, 601.1, | ,  1000,   950,  3000,  2927, | , -3.4, 3264.3, 31.543, |, 0.0
13333.4, 138.7, | , 24.2, 0.0, 606.2, | ,  1000,   955,  3000,  2940, | , -3.4, 3251.5, 31.568, |, 0.0
13334.4, 138.3, | , 24.2, 0.0, 606.3, | ,  1000,   955,  3000,  2948, | , -3.4, 3270.7, 31.816, |, 0.0
13335.4, 138.1, | , 24.2, 0.0, 606.7, | ,  1000,   954,  3000,  2917, | , -3.4, 3246.7, 31.327, |, 0.0
13336.4, 139.3, | , 24.2, 0.0, 601.7, | ,  1000,   957,  3000,  2948, | , -3.4, 3241.6, 31.552, |, 0.0
13337.5, 139.3, | , 24.2, 0.0, 599.4, | ,  1000,   958,  3000,  2946, | , -3.4, 3240.3, 31.532, |, 0.0
13338.5, 138.8, | , 24.2, 0.0, 602.0, | ,  1000,   955,  3000,  2934, | , -3.4, 3245.0, 31.461, |, 0.0
13339.5, 138.5, | , 24.2, 0.0, 606.4, | ,  1000,   960,  3000,  2918, | , -3.4, 3266.4, 31.569, |, 0.0
13340.5, 138.2, | , 24.2, 0.0, 606.4, | ,  1000,   958,  3000,  2921, | , -3.4, 3264.3, 31.556, |, 0.0
13341.5, 138.4, | , 24.2, 0.0, 605.7, | ,  1000,   956,  3000,  2951, | , -3.4, 3251.9, 31.669, |, 0.0
13342.5, 139.0, | , 24.2, 0.0, 600.3, | ,  1000,   956,  3000,  2939, | , -3.4, 3233.0, 31.388, |, 0.0
13343.5, 139.3, | , 24.2, 0.0, 600.4, | ,  1000,   957,  3000,  2915, | , -3.4, 3254.5, 31.414, |, 0.0
13344.5, 139.0, | , 24.2, 0.0, 600.8, | ,  1000,   955,  3000,  2946, | , -3.4, 3249.7, 31.595, |, 0.0
13345.6, 138.5, | , 24.2, 0.0, 605.9, | ,  1000,   955,  3000,  2922, | , -3.4, 3260.9, 31.504, |, 0.0
13346.6, 138.6, | , 24.2, 0.0, 606.1, | ,  1000,   958,  3000,  2940, | , -3.4, 3258.3, 31.657, |, 0.0
13347.6, 138.5, | , 24.2, 0.0, 605.1, | ,  1000,   952,  3000,  2949, | , -3.4, 3247.6, 31.582, |, 0.0
13348.6, 139.0, | , 24.2, 0.0, 599.4, | ,  1000,   956,  3000,  2922, | , -3.4, 3238.2, 31.301, |, 0.0
13349.6, 139.1, | , 24.2, 0.0, 601.8, | ,  1000,   957,  3000,  2918, | , -3.4, 3245.5, 31.350, |, 0.0
13350.6, 138.6, | , 24.2, 0.0, 606.1, | ,  1000,   957,  3000,  2925, | , -3.4, 3246.7, 31.416, |, 0.0
13351.6, 138.4, | , 24.2, 0.0, 606.2, | ,  1000,   959,  3000,  2944, | , -3.4, 3248.5, 31.599, |, 0.0
13352.6, 138.4, | , 24.2, 0.0, 605.2, | ,  1000,   958,  3000,  2938, | , -3.4, 3249.3, 31.552, |, 0.0
13353.6, 139.3, | , 24.2, 0.0, 601.5, | ,  1000,   956,  3000,  2938, | , -3.4, 3239.5, 31.444, |, 0.0
13354.6, 139.6, | , 24.2, 0.0, 600.0, | ,  1000,   952,  3000,  2948, | , -3.4, 3238.6, 31.479, |, 0.0
13355.7, 138.9, | , 24.2, 0.0, 601.5, | ,  1000,   959,  3000,  2920, | , -3.4, 3258.7, 31.504, |, 0.0
13356.7, 138.5, | , 24.2, 0.0, 606.8, | ,  1000,   954,  3000,  2911, | , -3.4, 3255.7, 31.366, |, 0.0
13357.7, 138.4, | , 24.2, 0.0, 605.7, | ,  1000,   952,  3000,  2918, | , -3.4, 3252.7, 31.370, |, 0.0
13358.7, 138.1, | , 24.2, 0.0, 606.6, | ,  1000,   957,  3000,  2931, | , -3.4, 3253.6, 31.534, |, 0.0
13359.7, 138.9, | , 24.2, 0.0, 601.1, | ,  1000,   953,  3000,  2911, | , -3.4, 3284.4, 31.625, |, 0.0
13360.7, 139.3, | , 24.2, 0.0, 600.6, | ,  1000,   948,  3000,  2916, | , -3.4, 3245.5, 31.255, |, 0.0
13361.7, 139.0, | , 24.2, 0.0, 599.5, | ,  1000,   957,  3000,  2937, | , -3.4, 3248.5, 31.529, |, 0.0
13362.7, 138.5, | , 24.2, 0.0, 605.6, | ,  1000,   953,  3000,  2960, | , -3.4, 3264.7, 31.840, |, 0.0
13363.7, 138.6, | , 24.2, 0.0, 606.5, | ,  1000,   950,  3000,  2944, | , -3.4, 3237.3, 31.429, |, 0.0
13364.8, 138.2, | , 24.2, 0.0, 606.5, | ,  1000,   957,  3000,  2912, | , -3.4, 3242.0, 31.269, |, 0.0
13365.8, 139.0, | , 24.2, 0.0, 600.2, | ,  1000,   949,  3000,  2920, | , -3.4, 3253.2, 31.376, |, 0.0
13366.8, 139.3, | , 24.2, 0.0, 601.5, | ,  1000,   958,  3000,  2926, | , -3.4, 3255.3, 31.514, |, 0.0
13367.8, 138.8, | , 24.2, 0.0, 605.5, | ,  1000,   955,  3000,  2940, | , -3.4, 3266.0, 31.701, |, 0.0
13368.8, 138.3, | , 24.2, 0.0, 605.8, | ,  1000,   960,  3000,  2946, | , -3.4, 3261.7, 31.752, |, 0.0
13369.8, 138.3, | , 24.2, 0.0, 606.1, | ,  1000,   955,  3000,  2943, | , -3.4, 3242.5, 31.504, |, 0.0
13370.8, 139.3, | , 24.2, 0.0, 600.9, | ,  1000,   954,  3000,  2926, | , -3.4, 3245.9, 31.390, |, 0.0
13371.8, 139.3, | , 24.2, 0.0, 600.1, | ,  1000,   949,  3000,  2932, | , -3.4, 3238.2, 31.322, |, 0.0
13372.8, 139.0, | , 24.2, 0.0, 600.8, | ,  1000,   947,  3000,  2937, | , -3.4, 3239.5, 31.355, |, 0.0
13373.9, 138.6, | , 24.2, 0.0, 606.2, | ,  1000,   959,  3000,  2912, | , -3.4, 3239.0, 31.250, |, 0.0
13374.9, 138.2, | , 24.2, 0.0, 606.1, | ,  1000,   958,  3000,  2926, | , -3.4, 3242.9, 31.393, |, 0.0
13375.9, 138.2, | , 24.2, 0.0, 605.9, | ,  1000,   955,  3000,  2929, | , -3.4, 3256.6, 31.525, |, 0.0
13376.9, 138.9, | , 24.2, 0.0, 601.2, | ,  1000,   951,  3000,  2948, | , -3.4, 3238.6, 31.475, |, 0.0
13377.9, 139.3, | , 24.2, 0.0, 599.4, | ,  1000,   949,  3000,  2926, | , -3.4, 3239.5, 31.284, |, 0.0
13378.9, 139.0, | , 24.2, 0.0, 601.4, | ,  1000,   950,  3000,  2929, | , -3.4, 3240.7, 31.329, |, 0.0
13379.9, 138.3, | , 24.2, 0.0, 606.0, | ,  1000,   962,  3000,  2919, | , -3.4, 3256.2, 31.498, |, 0.0
13380.9, 138.7, | , 24.2, 0.0, 606.6, | ,  1000,   953,  3000,  2918, | , -3.4, 3237.7, 31.237, |, 0.0
13381.9, 138.5, | , 24.2, 0.0, 606.3, | ,  1000,   957,  3000,  2929, | , -3.4, 3253.2, 31.512, |, 0.0
13382.9, 139.1, | , 24.2, 0.0, 599.4, | ,  1000,   957,  3000,  2903, | , -3.4, 3268.2, 31.438, |, 0.0
13383.9, 138.9, | , 24.2, 0.0, 600.9, | ,  1000,   954,  3000,  2921, | , -3.4, 3275.4, 31.633, |, 0.0
13385.0, 138.7, | , 24.2, 0.0, 606.4, | ,  1000,   966,  3000,  2949, | , -3.4, 3255.7, 31.768, |, 0.0
13386.0, 138.5, | , 24.2, 0.0, 606.0, | ,  1000,   959,  3000,  2957, | , -3.4, 3262.2, 31.838, |, 0.0
13387.0, 138.4, | , 24.2, 0.0, 606.2, | ,  1000,   955,  3000,  2926, | , -3.4, 3232.6, 31.263, |, 0.0
13388.0, 139.3, | , 24.2, 0.0, 600.2, | ,  1000,   947,  3000,  2914, | , -3.4, 3269.0, 31.459, |, 0.0
13389.0, 139.4, | , 24.2, 0.0, 600.0, | ,  1000,   951,  3000,  2925, | , -3.4, 3252.7, 31.420, |, 0.0
13390.0, 139.0, | , 24.2, 0.0, 601.4, | ,  1000,   949,  3000,  2945, | , -3.4, 3285.7, 31.896, |, 0.0
13391.0, 138.6, | , 24.2, 0.0, 606.2, | ,  1000,   961,  3000,  2938, | , -3.4, 3250.6, 31.593, |, 0.0
13392.0, 138.3, | , 24.2, 0.0, 605.7, | ,  1000,   950,  3000,  2934, | , -3.4, 3254.9, 31.513, |, 0.0
13393.1, 138.4, | , 24.2, 0.0, 606.0, | ,  1000,   952,  3000,  2908, | , -3.4, 3240.7, 31.181, |, 0.0
13394.1, 138.9, | , 24.2, 0.0, 601.5, | ,  1000,   952,  3000,  2934, | , -3.4, 3244.6, 31.426, |, 0.0
13395.1, 139.5, | , 24.2, 0.0, 600.3, | ,  1000,   958,  3000,  2934, | , -3.4, 3238.2, 31.418, |, 0.0
13396.1, 138.7, | , 24.2, 0.0, 601.6, | ,  1000,   960,  3000,  2930, | , -3.4, 3238.6, 31.400, |, 0.0
13397.1, 138.2, | , 24.2, 0.0, 606.6, | ,  1000,   960,  3000,  2931, | , -3.4, 3248.5, 31.502, |, 0.0
13398.1, 138.5, | , 24.2, 0.0, 606.0, | ,  1000,   955,  3000,  2924, | , -3.4, 3246.3, 31.388, |, 0.0
13399.1, 138.5, | , 24.2, 0.0, 606.7, | ,  1000,   953,  3000,  2933, | , -3.4, 3239.9, 31.378, |, 0.0
13400.1, 139.1, | , 24.2, 0.0, 600.6, | ,  1000,   953,  3000,  2903, | , -3.4, 3239.0, 31.128, |, 0.0
13401.1, 138.7, | , 24.2, 0.0, 600.0, | ,  1000,   951,  3000,  2922, | , -3.4, 3260.0, 31.470, |, 0.0
13402.1, 138.7, | , 24.2, 0.0, 606.6, | ,  1000,   961,  3000,  2960, | , -3.4, 3248.9, 31.750, |, 0.0
13403.2, 138.4, | , 24.2, 0.0, 605.6, | ,  1000,   962,  3000,  2929, | , -3.4, 3239.0, 31.412, |, 0.0
13404.2, 138.3, | , 24.2, 0.0, 606.5, | ,  1000,   959,  3000,  2933, | , -3.4, 3232.6, 31.360, |, 0.0
13405.2, 138.8, | , 24.2, 0.0, 601.2, | ,  1000,   958,  3000,  2930, | , -3.4, 3253.2, 31.528, |, 0.0
13406.2, 139.4, | , 24.2, 0.0, 600.2, | ,  1000,   950,  3000,  2931, | , -3.4, 3264.7, 31.580, |, 0.0
13407.2, 139.0, | , 24.2, 0.0, 601.5, | ,  1000,   958,  3000,  2925, | , -3.4, 3254.5, 31.496, |, 0.0
13408.2, 138.6, | , 24.2, 0.0, 605.6, | ,  1000,   956,  3000,  2945, | , -3.4, 3243.3, 31.542, |, 0.0
13409.2, 138.5, | , 24.2, 0.0, 606.3, | ,  1000,   961,  3000,  2943, | , -3.4, 3233.0, 31.458, |, 0.0
13410.2, 138.6, | , 24.2, 0.0, 606.1, | ,  1000,   962,  3000,  2921, | , -3.4, 3256.2, 31.514, |, 0.0
13411.2, 138.9, | , 24.2, 0.0, 600.7, | ,  1000,   954,  3000,  2917, | , -3.4, 3255.7, 31.408, |, 0.0
13412.3, 139.5, | , 24.2, 0.0, 600.4, | ,  1000,   952,  3000,  2914, | , -3.4, 3244.6, 31.265, |, 0.0
13413.3, 139.4, | , 24.2, 0.0, 601.6, | ,  1000,   951,  3000,  2926, | , -3.4, 3246.7, 31.378, |, 0.0
13414.3, 138.4, | , 24.2, 0.0, 606.3, | ,  1000,   958,  3000,  2952, | , -3.4, 3245.9, 31.633, |, 0.0
13415.3, 138.2, | , 24.2, 0.0, 606.2, | ,  1000,   960,  3000,  2910, | , -3.4, 3240.7, 31.255, |, 0.0
13416.3, 138.4, | , 24.2, 0.0, 606.4, | ,  1000,   957,  3000,  2922, | , -3.4, 3251.5, 31.434, |, 0.0
13417.3, 139.0, | , 24.2, 0.0, 600.1, | ,  1000,   957,  3000,  2927, | , -3.4, 3245.5, 31.418, |, 0.0
13418.3, 139.0, | , 24.2, 0.0, 601.1, | ,  1000,   950,  3000,  2924, | , -3.4, 3244.6, 31.333, |, 0.0
13419.3, 138.4, | , 24.2, 0.0, 606.7, | ,  1000,   951,  3000,  2918, | , -3.4, 3238.2, 31.234, |, 0.0
13420.3, 138.3, | , 24.2, 0.0, 606.3, | ,  1000,   958,  3000,  2954, | , -3.4, 3267.3, 31.858, |, 0.0
13421.3, 138.3, | , 24.2, 0.0, 606.0, | ,  1000,   957,  3000,  2934, | , -3.4, 3259.2, 31.608, |, 0.0
13422.4, 139.0, | , 24.2, 0.0, 601.1, | ,  1000,   957,  3000,  2949, | , -3.4, 3245.5, 31.597, |, 0.0
13423.4, 139.3, | , 24.2, 0.0, 599.4, | ,  1000,   958,  3000,  2926, | , -3.4, 3248.0, 31.444, |, 0.0
13424.4, 139.0, | , 24.2, 0.0, 601.8, | ,  1000,   956,  3000,  2922, | , -3.4, 3248.0, 31.395, |, 0.0
13425.4, 139.1, | , 24.2, 0.0, 601.4, | ,  1000,   952,  3000,  2942, | , -3.4, 3252.7, 31.574, |, 0.0
13426.4, 138.7, | , 24.2, 0.0, 606.4, | ,  1000,   959,  3000,  2939, | , -3.4, 3251.0, 31.588, |, 0.0
13427.4, 138.4, | , 24.2, 0.0, 605.9, | ,  1000,   953,  3000,  2952, | , -3.4, 3273.7, 31.857, |, 0.0
13428.4, 139.0, | , 24.2, 0.0, 600.3, | ,  1000,   949,  3000,  2921, | , -3.4, 3245.5, 31.300, |, 0.0
13429.4, 139.4, | , 24.2, 0.0, 600.2, | ,  1000,   952,  3000,  2930, | , -3.4, 3252.3, 31.471, |, 0.0
13430.5, 139.3, | , 24.2, 0.0, 601.0, | ,  1000,   949,  3000,  2923, | , -3.4, 3247.6, 31.340, |, 0.0
13431.5, 138.1, | , 24.2, 0.0, 606.1, | ,  1000,   961,  3000,  2908, | , -3.4, 3248.5, 31.332, |, 0.0
13432.5, 138.2, | , 24.2, 0.0, 606.5, | ,  1000,   953,  3000,  2932, | , -3.4, 3253.6, 31.504, |, 0.0
13433.5, 138.8, | , 24.2, 0.0, 606.0, | ,  1000,   955,  3000,  2935, | , -3.4, 3248.5, 31.495, |, 0.0
13434.5, 139.5, | , 24.2, 0.0, 600.2, | ,  1000,   961,  3000,  2949, | , -3.4, 3234.7, 31.523, |, 0.0
13435.5, 138.9, | , 24.2, 0.0, 601.1, | ,  1000,   952,  3000,  2939, | , -3.4, 3238.6, 31.412, |, 0.0
13436.5, 138.6, | , 24.2, 0.0, 605.9, | ,  1000,   953,  3000,  2926, | , -3.4, 3248.0, 31.403, |, 0.0
13437.5, 138.3, | , 24.2, 0.0, 606.2, | ,  1000,   952,  3000,  2933, | , -3.4, 3257.9, 31.542, |, 0.0
13438.5, 138.4, | , 24.2, 0.0, 605.5, | ,  1000,   955,  3000,  2920, | , -3.4, 3255.7, 31.442, |, 0.0
13439.6, 139.4, | , 24.2, 0.0, 601.9, | ,  1000,   947,  3000,  2949, | , -3.4, 3248.0, 31.542, |, 0.0
13440.6, 139.3, | , 24.2, 0.0, 600.4, | ,  1000,   951,  3000,  2909, | , -3.4, 3239.0, 31.166, |, 0.0
13441.6, 139.0, | , 24.2, 0.0, 601.3, | ,  1000,   955,  3000,  2939, | , -3.4, 3273.7, 31.777, |, 0.0
13442.6, 138.6, | , 24.2, 0.0, 606.8, | ,  1000,   954,  3000,  2922, | , -3.4, 3246.3, 31.365, |, 0.0
13443.6, 138.7, | , 24.2, 0.0, 605.7, | ,  1000,   961,  3000,  2928, | , -3.4, 3251.9, 31.520, |, 0.0
13444.6, 138.2, | , 24.2, 0.0, 606.8, | ,  1000,   948,  3000,  2951, | , -3.4, 3245.9, 31.545, |, 0.0
13445.6, 139.0, | , 24.2, 0.0, 601.6, | ,  1000,   957,  3000,  2935, | , -3.4, 3238.2, 31.416, |, 0.0
13446.6, 139.5, | , 24.2, 0.0, 601.0, | ,  1000,   955,  3000,  2926, | , -3.4, 3277.6, 31.704, |, 0.0
13447.6, 138.8, | , 24.2, 0.0, 601.4, | ,  1000,   951,  3000,  2924, | , -3.4, 3240.3, 31.294, |, 0.0
13448.7, 138.4, | , 24.2, 0.0, 605.4, | ,  1000,   949,  3000,  2926, | , -3.4, 3269.0, 31.566, |, 0.0
13449.7, 138.7, | , 24.2, 0.0, 606.6, | ,  1000,   961,  3000,  2916, | , -3.4, 3273.3, 31.635, |, 0.0
13450.7, 138.6, | , 24.2, 0.0, 606.5, | ,  1000,   956,  3000,  2944, | , -3.4, 3277.2, 31.861, |, 0.0
13451.7, 139.2, | , 24.2, 0.0, 599.6, | ,  1000,   949,  3000,  2929, | , -3.4, 3245.5, 31.364, |, 0.0
13452.7, 139.1, | , 24.2, 0.0, 601.5, | ,  1000,   951,  3000,  2951, | , -3.4, 3247.6, 31.587, |, 0.0
13453.7, 138.8, | , 24.2, 0.0, 606.2, | ,  1000,   961,  3000,  2933, | , -3.4, 3234.7, 31.390, |, 0.0
13454.7, 138.3, | , 24.2, 0.0, 605.9, | ,  1000,   955,  3000,  2923, | , -3.4, 3261.3, 31.523, |, 0.0
13455.7, 138.3, | , 24.2, 0.0, 605.9, | ,  1000,   956,  3000,  2928, | , -3.4, 3274.2, 31.699, |, 0.0
13456.7, 139.1, | , 24.2, 0.0, 601.7, | ,  1000,   953,  3000,  2915, | , -3.4, 3245.0, 31.290, |, 0.0
13457.8, 139.4, | , 24.2, 0.0, 600.8, | ,  1000,   957,  3000,  2932, | , -3.4, 3255.7, 31.558, |, 0.0
13458.8, 139.1, | , 24.2, 0.0, 600.6, | ,  1000,   951,  3000,  2936, | , -3.4, 3248.5, 31.469, |, 0.0
13459.8, 138.2, | , 24.2, 0.0, 606.7, | ,  1000,   961,  3000,  2932, | , -3.4, 3248.0, 31.517, |, 0.0
13460.8, 138.5, | , 24.2, 0.0, 606.8, | ,  1000,   956,  3000,  2921, | , -3.4, 3267.7, 31.574, |, 0.0
13461.8, 138.4, | , 24.2, 0.0, 606.7, | ,  1000,   951,  3000,  2944, | , -3.4, 3269.4, 31.745, |, 0.0
13462.8, 138.9, | , 24.2, 0.0, 602.1, | ,  1000,   955,  3000,  2922, | , -3.4, 3267.7, 31.576, |, 0.0
13463.8, 139.4, | , 24.2, 0.0, 600.4, | ,  1000,   952,  3000,  2919, | , -3.4, 3245.9, 31.317, |, 0.0
13464.8, 138.8, | , 24.2, 0.0, 601.3, | ,  1000,   948,  3000,  2941, | , -3.4, 3260.9, 31.610, |, 0.0
13465.8, 138.1, | , 24.2, 0.0, 606.9, | ,  1000,   963,  3000,  2915, | , -3.4, 3262.2, 31.532, |, 0.0
13466.9, 138.8, | , 24.2, 0.0, 606.9, | ,  1000,   958,  3000,  2967, | , -3.4, 3278.4, 32.078, |, 0.0
13467.9, 138.6, | , 24.2, 0.0, 606.8, | ,  1000,   956,  3000,  2919, | , -3.4, 3237.7, 31.272, |, 0.0
13468.9, 139.3, | , 24.2, 0.0, 599.6, | ,  1000,   960,  3000,  2937, | , -3.4, 3246.3, 31.528, |, 0.0
13469.9, 138.9, | , 24.2, 0.0, 600.5, | ,  1000,   952,  3000,  2938, | , -3.4, 3268.6, 31.693, |, 0.0
13470.9, 138.5, | , 24.2, 0.0, 607.1, | ,  1000,   958,  3000,  2928, | , -3.4, 3255.3, 31.532, |, 0.0
13471.9, 138.2, | , 24.2, 0.0, 606.7, | ,  1000,   951,  3000,  2917, | , -3.4, 3283.6, 31.653, |, 0.0
13472.9, 138.3, | , 24.2, 0.0, 606.7, | ,  1000,   959,  3000,  2933, | , -3.4, 3253.2, 31.559, |, 0.0
13473.9, 139.3, | , 24.2, 0.0, 602.0, | ,  1000,   953,  3000,  2942, | , -3.4, 3239.0, 31.446, |, 0.0
13474.9, 139.1, | , 24.2, 0.0, 599.9, | ,  1000,   956,  3000,  2933, | , -3.4, 3265.6, 31.652, |, 0.0
13476.0, 138.9, | , 24.2, 0.0, 601.6, | ,  1000,   958,  3000,  2923, | , -3.4, 3266.4, 31.596, |, 0.0
13477.0, 138.3, | , 24.2, 0.0, 606.6, | ,  1000,   954,  3000,  2945, | , -3.4, 3256.2, 31.643, |, 0.0
13478.0, 138.3, | , 24.2, 0.0, 606.7, | ,  1000,   958,  3000,  2951, | , -3.4, 3245.0, 31.618, |, 0.0
13479.0, 138.1, | , 24.2, 0.0, 606.9, | ,  1000,   960,  3000,  2922, | , -3.4, 3237.7, 31.328, |, 0.0
13480.0, 139.4, | , 24.2, 0.0, 601.5, | ,  1000,   958,  3000,  2911, | , -3.4, 3276.3, 31.588, |, 0.0
13481.0, 139.0, | , 24.2, 0.0, 600.7, | ,  1000,   951,  3000,  2933, | , -3.4, 3281.9, 31.772, |, 0.0
13482.0, 139.0, | , 24.2, 0.0, 601.9, | ,  1000,   956,  3000,  2954, | , -3.4, 3267.7, 31.849, |, 0.0
13483.0, 138.3, | , 24.2, 0.0, 607.2, | ,  1000,   961,  3000,  2928, | , -3.4, 3262.6, 31.623, |, 0.0
13484.1, 138.4, | , 24.2, 0.0, 607.2, | ,  1000,   949,  3000,  2911, | , -3.4, 3256.6, 31.338, |, 0.0
13485.1, 138.4, | , 24.2, 0.0, 606.1, | ,  1000,   957,  3000,  2918, | , -3.4, 3269.9, 31.588, |, 0.0
13486.1, 139.2, | , 24.2, 0.0, 600.7, | ,  1000,   958,  3000,  2921, | , -3.4, 3284.9, 31.754, |, 0.0
13487.1, 139.2, | , 24.2, 0.0, 600.9, | ,  1000,   960,  3000,  2905, | , -3.4, 3253.2, 31.336, |, 0.0
13488.1, 138.2, | , 24.2, 0.0, 607.0, | ,  1000,   955,  3000,  2944, | , -3.4, 3282.7, 31.895, |, 0.0
13489.1, 138.5, | , 24.2, 0.0, 606.9, | ,  1000,   962,  3000,  2936, | , -3.4, 3254.9, 31.625, |, 0.0
13490.1, 138.4, | , 24.2, 0.0, 606.2, | ,  1000,   953,  3000,  2915, | , -3.4, 3262.2, 31.450, |, 0.0
13491.1, 139.3, | , 24.2, 0.0, 601.7, | ,  1000,   956,  3000,  2936, | , -3.4, 3262.6, 31.646, |, 0.0
13492.2, 139.2, | , 24.2, 0.0, 600.1, | ,  1000,   951,  3000,  2943, | , -3.4, 3260.9, 31.651, |, 0.0
13493.2, 139.1, | , 24.2, 0.0, 601.1, | ,  1000,   957,  3000,  2928, | , -3.4, 3261.3, 31.577, |, 0.0
13494.2, 138.2, | , 24.2, 0.0, 606.6, | ,  1000,   959,  3000,  2939, | , -3.4, 3262.6, 31.698, |, 0.0
13495.2, 138.2, | , 24.2, 0.0, 605.8, | ,  1000,   956,  3000,  2936, | , -3.4, 3269.4, 31.718, |, 0.0
13496.2, 138.3, | , 24.2, 0.0, 607.2, | ,  1000,   952,  3000,  2935, | , -3.4, 3255.7, 31.540, |, 0.0
13497.2, 139.5, | , 24.2, 0.0, 601.8, | ,  1000,   961,  3000,  2935, | , -3.4, 3280.2, 31.848, |, 0.0
13498.2, 139.5, | , 24.2, 0.0, 601.3, | ,  1000,   953,  3000,  2942, | , -3.4, 3259.6, 31.648, |, 0.0
13499.2, 139.0, | , 24.2, 0.0, 602.1, | ,  1000,   954,  3000,  2943, | , -3.4, 3272.9, 31.791, |, 0.0
13500.2, 138.5, | , 24.2, 0.0, 606.6, | ,  1000,   958,  3000,  2914, | , -3.4, 3276.7, 31.627, |, 0.0
13501.3, 138.4, | , 24.2, 0.0, 607.2, | ,  1000,   956,  3000,  2942, | , -3.4, 3265.2, 31.728, |, 0.0
13502.3, 138.3, | , 24.2, 0.0, 606.7, | ,  1000,   957,  3000,  2952, | , -3.4, 3272.9, 31.887, |, 0.0
13503.3, 139.2, | , 24.2, 0.0, 600.6, | ,  1000,   956,  3000,  2938, | , -3.4, 3274.6, 31.787, |, 0.0
13504.3, 139.4, | , 24.2, 0.0, 602.6, | ,  1000,   949,  3000,  2919, | , -3.4, 3262.2, 31.456, |, 0.0
13505.3, 138.6, | , 24.2, 0.0, 605.9, | ,  1000,   953,  3000,  2938, | , -3.4, 3270.7, 31.724, |, 0.0
