Repository: jdhuang-csm/Ru-BCA

## Methods
* (BaO)<sub>x</sub>-(CaO)<sub>y</sub>-(Al<sub>2</sub>O<sub>3</sub>)<sub>1-x-y</sub> (BCA) catalyst supports were synthesized via sol-gel and solid-state methods. 
* Ru/BCA catalysts were prepared via incipient wetness impregnation to achieve 1 wt. % Ru loading.
* Ammonia synthesis rates were measured for Ru/BCA catalysts in a packed-bed reactor at 480-600<sup>o</sup>C, 10 bar, and space velocities up to 1.3 x 10<sup>6</sup> ml g<sub>cat</sub><sup>-1</sup> h<sup>-1</sup>.
* A machine learning (ML) model was employed to improve understanding of the behavior of Ru/BCA catalysts.
* A microkinetic model was developed to describe the best-performing catalyst.

File: data/init_files_Cadigan/BCA512.txt (part 34 of 43)
********** Start test **********
Elapsed time, Pressure, | , LJtemp(C), Inner-Temp, Outer-Temp, | , N2-set, N2-flow, H2-set, H2-flow, | , pH, NH3_ppm, NH3_Prod_rate, |, In222Temp
13075.3, 140.4, | , 24.8, 0.0, 433.4, | ,  1000,   956,  3000,  2918, | , -3.4, 784.9, 6.169, |, 0.0
13076.3, 139.6, | , 24.8, 0.0, 440.3, | ,  1000,   958,  3000,  2907, | , -3.4, 813.6, 6.380, |, 0.0
13077.3, 139.8, | , 24.8, 0.0, 441.4, | ,  1000,   958,  3000,  2937, | , -3.4, 799.5, 6.317, |, 0.0
13078.3, 139.4, | , 24.8, 0.0, 441.1, | ,  1000,   954,  3000,  2913, | , -3.4, 779.7, 6.119, |, 0.0
13079.3, 140.4, | , 24.8, 0.0, 431.1, | ,  1000,   950,  3000,  2933, | , -3.4, 782.3, 6.165, |, 0.0
13080.4, 141.0, | , 24.8, 0.0, 433.4, | ,  1000,   950,  3000,  2929, | , -3.4, 778.0, 6.125, |, 0.0
13081.4, 140.7, | , 24.8, 0.0, 427.4, | ,  1000,   955,  3000,  2937, | , -3.4, 783.2, 6.186, |, 0.0
13082.4, 139.3, | , 24.8, 0.0, 440.7, | ,  1000,   949,  3000,  2925, | , -3.4, 790.5, 6.214, |, 0.0
13083.4, 139.4, | , 24.8, 0.0, 440.8, | ,  1000,   955,  3000,  2937, | , -3.4, 782.7, 6.180, |, 0.0
13084.4, 139.8, | , 24.8, 0.0, 441.1, | ,  1000,   957,  3000,  2936, | , -3.4, 783.2, 6.186, |, 0.0
13085.4, 140.4, | , 24.8, 0.0, 434.4, | ,  1000,   948,  3000,  2922, | , -3.4, 780.2, 6.126, |, 0.0
13086.4, 140.4, | , 24.8, 0.0, 434.1, | ,  1000,   951,  3000,  2928, | , -3.4, 782.3, 6.158, |, 0.0
13087.4, 139.9, | , 24.8, 0.0, 440.7, | ,  1000,   958,  3000,  2919, | , -3.4, 776.3, 6.108, |, 0.0
13088.4, 139.4, | , 24.8, 0.0, 440.4, | ,  1000,   955,  3000,  2935, | , -3.4, 772.9, 6.101, |, 0.0
13089.5, 139.4, | , 24.8, 0.0, 440.3, | ,  1000,   954,  3000,  2941, | , -3.4, 772.9, 6.108, |, 0.0
13090.5, 139.5, | , 24.8, 0.0, 440.1, | ,  1000,   948,  3000,  2918, | , -3.4, 779.3, 6.113, |, 0.0
13091.5, 140.7, | , 24.8, 0.0, 431.7, | ,  1000,   950,  3000,  2925, | , -3.4, 768.2, 6.039, |, 0.0
13092.5, 140.8, | , 24.8, 0.0, 431.5, | ,  1000,   946,  3000,  2937, | , -3.4, 784.9, 6.184, |, 0.0
13093.5, 139.5, | , 24.8, 0.0, 439.6, | ,  1000,   959,  3000,  2926, | , -3.4, 766.5, 6.042, |, 0.0
13094.5, 139.9, | , 24.8, 0.0, 440.3, | ,  1000,   958,  3000,  2916, | , -3.4, 772.0, 6.069, |, 0.0
13095.5, 139.5, | , 24.8, 0.0, 439.9, | ,  1000,   953,  3000,  2937, | , -3.4, 775.5, 6.122, |, 0.0
13096.5, 140.3, | , 24.8, 0.0, 433.5, | ,  1000,   949,  3000,  2911, | , -3.4, 762.6, 5.973, |, 0.0
13097.5, 141.2, | , 24.7, 0.0, 431.1, | ,  1000,   949,  3000,  2947, | , -3.4, 794.3, 6.279, |, 0.0
13098.6, 141.0, | , 24.8, 0.0, 432.3, | ,  1000,   952,  3000,  2946, | , -3.4, 757.5, 5.992, |, 0.0
13099.6, 139.5, | , 24.8, 0.0, 439.6, | ,  1000,   955,  3000,  2932, | , -3.4, 760.0, 5.994, |, 0.0
13100.6, 139.9, | , 24.8, 0.0, 439.6, | ,  1000,   962,  3000,  2938, | , -3.4, 758.3, 6.002, |, 0.0
13101.6, 139.8, | , 24.8, 0.0, 439.8, | ,  1000,   950,  3000,  2933, | , -3.4, 760.0, 5.989, |, 0.0
13102.6, 140.3, | , 24.8, 0.0, 432.7, | ,  1000,   952,  3000,  2923, | , -3.4, 775.5, 6.098, |, 0.0
13103.6, 140.3, | , 24.8, 0.0, 432.0, | ,  1000,   955,  3000,  2919, | , -3.4, 780.6, 6.137, |, 0.0
13104.6, 139.7, | , 24.8, 0.0, 439.9, | ,  1000,   955,  3000,  2931, | , -3.4, 757.0, 5.969, |, 0.0
13105.6, 139.5, | , 24.8, 0.0, 439.6, | ,  1000,   952,  3000,  2948, | , -3.4, 770.8, 6.099, |, 0.0
13106.6, 139.5, | , 24.8, 0.0, 439.4, | ,  1000,   955,  3000,  2918, | , -3.4, 759.2, 5.965, |, 0.0
13107.7, 139.6, | , 24.7, 0.0, 438.6, | ,  1000,   953,  3000,  2951, | , -3.4, 748.5, 5.929, |, 0.0
13108.7, 141.1, | , 24.7, 0.0, 431.8, | ,  1000,   957,  3000,  2930, | , -3.4, 749.8, 5.915, |, 0.0
13109.7, 140.5, | , 24.7, 0.0, 431.1, | ,  1000,   952,  3000,  2899, | , -3.4, 738.2, 5.770, |, 0.0
13110.7, 139.9, | , 24.7, 0.0, 439.4, | ,  1000,   953,  3000,  2927, | , -3.4, 756.6, 5.958, |, 0.0
13111.7, 139.9, | , 24.7, 0.0, 439.1, | ,  1000,   952,  3000,  2934, | , -3.4, 755.3, 5.956, |, 0.0
13112.7, 139.5, | , 24.8, 0.0, 438.4, | ,  1000,   957,  3000,  2907, | , -3.4, 772.5, 6.056, |, 0.0
13113.7, 140.3, | , 24.7, 0.0, 432.6, | ,  1000,   952,  3000,  2918, | , -3.4, 750.2, 5.891, |, 0.0
13114.7, 140.9, | , 24.7, 0.0, 431.7, | ,  1000,   954,  3000,  2928, | , -3.4, 747.6, 5.889, |, 0.0
13115.7, 140.8, | , 24.7, 0.0, 431.6, | ,  1000,   948,  3000,  2929, | , -3.4, 748.5, 5.888, |, 0.0
13116.8, 139.6, | , 24.7, 0.0, 438.6, | ,  1000,   952,  3000,  2927, | , -3.4, 733.5, 5.774, |, 0.0
13117.8, 140.0, | , 24.7, 0.0, 437.7, | ,  1000,   952,  3000,  2926, | , -3.4, 733.9, 5.776, |, 0.0
13118.8, 139.9, | , 24.7, 0.0, 438.8, | ,  1000,   960,  3000,  2907, | , -3.4, 736.9, 5.783, |, 0.0
13119.8, 140.3, | , 24.7, 0.0, 431.8, | ,  1000,   948,  3000,  2909, | , -3.4, 747.2, 5.848, |, 0.0
13120.8, 140.6, | , 24.7, 0.0, 430.6, | ,  1000,   948,  3000,  2939, | , -3.4, 732.6, 5.778, |, 0.0
13121.8, 139.5, | , 24.7, 0.0, 438.2, | ,  1000,   954,  3000,  2948, | , -3.4, 735.6, 5.823, |, 0.0
13122.8, 139.6, | , 24.7, 0.0, 437.5, | ,  1000,   954,  3000,  2925, | , -3.4, 736.9, 5.800, |, 0.0
13123.8, 139.5, | , 24.7, 0.0, 438.1, | ,  1000,   959,  3000,  2932, | , -3.4, 747.6, 5.903, |, 0.0
13124.8, 139.5, | , 24.7, 0.0, 438.5, | ,  1000,   958,  3000,  2952, | , -3.4, 734.8, 5.830, |, 0.0
13125.8, 140.9, | , 24.7, 0.0, 431.3, | ,  1000,   950,  3000,  2906, | , -3.4, 723.6, 5.662, |, 0.0
13126.9, 140.4, | , 24.7, 0.0, 431.8, | ,  1000,   952,  3000,  2920, | , -3.4, 737.8, 5.796, |, 0.0
13127.9, 139.5, | , 24.7, 0.0, 437.3, | ,  1000,   960,  3000,  2923, | , -3.4, 745.0, 5.870, |, 0.0
13128.9, 139.7, | , 24.7, 0.0, 438.7, | ,  1000,   953,  3000,  2932, | , -3.4, 734.8, 5.792, |, 0.0
13129.9, 139.4, | , 24.7, 0.0, 438.2, | ,  1000,   956,  3000,  2936, | , -3.4, 725.3, 5.728, |, 0.0
13130.9, 140.3, | , 24.7, 0.0, 432.1, | ,  1000,   953,  3000,  2931, | , -3.4, 748.0, 5.896, |, 0.0
13131.9, 140.4, | , 24.7, 0.0, 430.0, | ,  1000,   950,  3000,  2918, | , -3.4, 714.2, 5.607, |, 0.0
13132.9, 141.0, | , 24.7, 0.0, 430.5, | ,  1000,   951,  3000,  2944, | , -3.4, 718.9, 5.683, |, 0.0
13133.9, 139.4, | , 24.7, 0.0, 438.1, | ,  1000,   952,  3000,  2937, | , -3.4, 748.9, 5.909, |, 0.0
13135.0, 139.9, | , 24.7, 0.0, 437.9, | ,  1000,   952,  3000,  2925, | , -3.4, 727.5, 5.723, |, 0.0
13136.0, 139.5, | , 24.7, 0.0, 437.6, | ,  1000,   958,  3000,  2933, | , -3.4, 709.9, 5.606, |, 0.0
13137.0, 140.4, | , 24.7, 0.0, 431.3, | ,  1000,   953,  3000,  2921, | , -3.4, 712.9, 5.605, |, 0.0
13138.0, 140.7, | , 24.7, 0.0, 429.5, | ,  1000,   953,  3000,  2929, | , -3.4, 721.5, 5.684, |, 0.0
13139.0, 139.9, | , 24.7, 0.0, 437.8, | ,  1000,   961,  3000,  2925, | , -3.4, 730.5, 5.760, |, 0.0
13140.0, 139.5, | , 24.7, 0.0, 437.6, | ,  1000,   952,  3000,  2922, | , -3.4, 716.3, 5.631, |, 0.0
13141.0, 139.3, | , 24.7, 0.0, 437.6, | ,  1000,   955,  3000,  2930, | , -3.4, 711.2, 5.608, |, 0.0
13142.0, 139.3, | , 24.7, 0.0, 437.3, | ,  1000,   953,  3000,  2914, | , -3.4, 709.5, 5.567, |, 0.0
13143.0, 140.9, | , 24.7, 0.0, 429.5, | ,  1000,   951,  3000,  2920, | , -3.4, 709.9, 5.576, |, 0.0
13144.1, 140.5, | , 24.7, 0.0, 430.5, | ,  1000,   952,  3000,  2939, | , -3.4, 709.1, 5.598, |, 0.0
13145.1, 139.5, | , 24.7, 0.0, 436.8, | ,  1000,   953,  3000,  2945, | , -3.4, 701.8, 5.551, |, 0.0
13146.1, 139.6, | , 24.7, 0.0, 436.8, | ,  1000,   956,  3000,  2937, | , -3.4, 701.8, 5.543, |, 0.0
13147.1, 139.5, | , 24.7, 0.0, 436.9, | ,  1000,   953,  3000,  2934, | , -3.4, 700.9, 5.529, |, 0.0
13148.1, 140.5, | , 24.7, 0.0, 430.7, | ,  1000,   946,  3000,  2947, | , -3.4, 693.6, 5.480, |, 0.0
13149.1, 141.0, | , 24.7, 0.0, 428.6, | ,  1000,   955,  3000,  2926, | , -3.4, 696.2, 5.483, |, 0.0
13150.1, 140.5, | , 24.7, 0.0, 430.1, | ,  1000,   952,  3000,  2914, | , -3.4, 700.5, 5.496, |, 0.0
13151.1, 139.5, | , 24.7, 0.0, 436.8, | ,  1000,   955,  3000,  2926, | , -3.4, 706.5, 5.563, |, 0.0
13152.2, 139.7, | , 24.7, 0.0, 436.8, | ,  1000,   958,  3000,  2937, | , -3.4, 704.8, 5.571, |, 0.0
13153.2, 139.8, | , 24.7, 0.0, 437.0, | ,  1000,   955,  3000,  2944, | , -3.4, 720.6, 5.702, |, 0.0
13154.2, 140.5, | , 24.7, 0.0, 429.3, | ,  1000,   956,  3000,  2937, | , -3.4, 691.5, 5.464, |, 0.0
13155.2, 140.5, | , 24.7, 0.0, 431.0, | ,  1000,   955,  3000,  2928, | , -3.4, 694.5, 5.473, |, 0.0
13156.2, 139.9, | , 24.7, 0.0, 437.0, | ,  1000,   956,  3000,  2910, | , -3.4, 692.8, 5.435, |, 0.0
13157.2, 139.5, | , 24.7, 0.0, 436.5, | ,  1000,   956,  3000,  2938, | , -3.4, 691.5, 5.465, |, 0.0
13158.2, 139.5, | , 24.7, 0.0, 436.8, | ,  1000,   954,  3000,  2924, | , -3.4, 694.9, 5.469, |, 0.0
13159.2, 140.0, | , 24.7, 0.0, 435.6, | ,  1000,   959,  3000,  2922, | , -3.4, 694.9, 5.473, |, 0.0
13160.2, 140.4, | , 24.7, 0.0, 428.8, | ,  1000,   949,  3000,  2922, | , -3.4, 694.5, 5.455, |, 0.0
13161.2, 140.4, | , 24.7, 0.0, 429.1, | ,  1000,   955,  3000,  2918, | , -3.4, 690.6, 5.427, |, 0.0
13162.3, 139.4, | , 24.7, 0.0, 436.3, | ,  1000,   954,  3000,  2926, | , -3.4, 692.8, 5.455, |, 0.0
13163.3, 139.8, | , 24.7, 0.0, 436.7, | ,  1000,   952,  3000,  2920, | , -3.4, 696.2, 5.470, |, 0.0
13164.3, 139.5, | , 24.7, 0.0, 435.4, | ,  1000,   961,  3000,  2929, | , -3.4, 694.9, 5.486, |, 0.0
13165.3, 140.3, | , 24.7, 0.0, 430.0, | ,  1000,   949,  3000,  2918, | , -3.4, 689.8, 5.412, |, 0.0
13166.3, 140.9, | , 24.7, 0.0, 428.8, | ,  1000,   952,  3000,  2915, | , -3.4, 712.5, 5.592, |, 0.0
13167.3, 140.2, | , 24.7, 0.0, 430.0, | ,  1000,   955,  3000,  2919, | , -3.4, 711.6, 5.594, |, 0.0
13168.3, 139.5, | , 24.7, 0.0, 435.8, | ,  1000,   955,  3000,  2937, | , -3.4, 691.9, 5.465, |, 0.0
13169.4, 140.1, | , 24.7, 0.0, 435.4, | ,  1000,   959,  3000,  2930, | , -3.4, 693.6, 5.474, |, 0.0
13170.4, 139.5, | , 24.7, 0.0, 435.6, | ,  1000,   960,  3000,  2930, | , -3.4, 720.2, 5.685, |, 0.0
13171.4, 140.3, | , 24.7, 0.0, 429.6, | ,  1000,   950,  3000,  2925, | , -3.4, 690.2, 5.427, |, 0.0
13172.4, 140.9, | , 24.7, 0.0, 428.7, | ,  1000,   950,  3000,  2919, | , -3.4, 691.5, 5.430, |, 0.0
13173.4, 139.6, | , 24.7, 0.0, 435.1, | ,  1000,   959,  3000,  2934, | , -3.4, 694.1, 5.483, |, 0.0
13174.4, 139.7, | , 24.7, 0.0, 434.9, | ,  1000,   955,  3000,  2926, | , -3.4,  48.8, 0.385, |, 0.0
13175.4, 139.6, | , 24.7, 0.0, 435.6, | ,  1000,   961,  3000,  2931, | , -3.4,  72.4, 0.572, |, 0.0
13176.4, 139.9, | , 24.7, 0.0, 435.6, | ,  1000,   952,  3000,  2929, | , -3.4,  70.2, 0.554, |, 0.0
13177.4, 140.5, | , 24.7, 0.0, 427.7, | ,  1000,   950,  3000,  2913, | , -3.4,  84.8, 0.665, |, 0.0
13178.4, 140.6, | , 24.7, 0.0, 427.5, | ,  1000,   949,  3000,  2931, | , -3.4, 112.7, 0.887, |, 0.0
13179.5, 140.0, | , 24.7, 0.0, 434.3, | ,  1000,   950,  3000,  2929, | , -3.4, 106.2, 0.837, |, 0.0
13180.5, 139.5, | , 24.7, 0.0, 435.1, | ,  1000,   950,  3000,  2923, | , -3.4, 122.5, 0.963, |, 0.0
13181.5, 139.5, | , 24.7, 0.0, 435.4, | ,  1000,   958,  3000,  2935, | , -3.4, 131.5, 1.039, |, 0.0
13182.5, 140.3, | , 24.7, 0.0, 429.0, | ,  1000,   949,  3000,  2899, | , -3.4, 158.1, 1.235, |, 0.0
13183.5, 141.0, | , 24.7, 0.0, 427.5, | ,  1000,   954,  3000,  2913, | , -3.4, 164.1, 1.288, |, 0.0
13184.5, 140.4, | , 24.7, 0.0, 429.0, | ,  1000,   952,  3000,  2929, | , -3.4, 172.6, 1.360, |, 0.0
13185.5, 139.8, | , 24.7, 0.0, 435.7, | ,  1000,   956,  3000,  2940, | , -3.4, 216.3, 1.711, |, 0.0
13186.5, 139.4, | , 24.7, 0.0, 435.3, | ,  1000,   955,  3000,  2939, | , -3.4, 196.6, 1.555, |, 0.0
13187.6, 139.4, | , 24.7, 0.0, 435.0, | ,  1000,   951,  3000,  2931, | , -3.4, 206.5, 1.627, |, 0.0
13188.6, 140.3, | , 24.7, 0.0, 428.5, | ,  1000,   955,  3000,  2924, | , -3.4, 217.2, 1.711, |, 0.0
13189.6, 141.1, | , 24.7, 0.0, 427.0, | ,  1000,   949,  3000,  2922, | , -3.4, 245.9, 1.932, |, 0.0
13190.6, 139.7, | , 24.7, 0.0, 435.0, | ,  1000,   960,  3000,  2916, | , -3.4, 257.5, 2.026, |, 0.0
13191.6, 139.4, | , 24.7, 0.0, 434.4, | ,  1000,   958,  3000,  2926, | , -3.4, 254.0, 2.003, |, 0.0
13192.6, 139.8, | , 24.7, 0.0, 434.8, | ,  1000,   957,  3000,  2937, | , -3.4, 274.6, 2.171, |, 0.0
13193.6, 139.8, | , 24.7, 0.0, 434.6, | ,  1000,   956,  3000,  2922, | , -3.4, 311.0, 2.448, |, 0.0
13194.6, 140.6, | , 24.7, 0.0, 425.8, | ,  1000,   954,  3000,  2914, | , -3.4, 303.7, 2.386, |, 0.0
13195.6, 140.5, | , 24.7, 0.0, 427.2, | ,  1000,   948,  3000,  2932, | , -3.4, 306.3, 2.412, |, 0.0
13196.6, 139.9, | , 24.7, 0.0, 434.8, | ,  1000,   960,  3000,  2946, | , -3.4, 306.3, 2.429, |, 0.0
13197.7, 139.4, | , 24.7, 0.0, 434.5, | ,  1000,   956,  3000,  2936, | , -3.4, 326.5, 2.579, |, 0.0
13198.7, 139.5, | , 24.7, 0.0, 434.3, | ,  1000,   949,  3000,  2933, | , -3.4, 332.0, 2.617, |, 0.0
13199.7, 140.4, | , 24.7, 0.0, 427.4, | ,  1000,   955,  3000,  2907, | , -3.4, 347.4, 2.724, |, 0.0
13200.7, 140.9, | , 24.7, 0.0, 426.8, | ,  1000,   952,  3000,  2912, | , -3.4, 366.7, 2.876, |, 0.0
13201.7, 140.3, | , 24.7, 0.0, 428.2, | ,  1000,   952,  3000,  2949, | , -3.4, 371.0, 2.938, |, 0.0
13202.7, 139.8, | , 24.7, 0.0, 434.5, | ,  1000,   956,  3000,  2913, | , -3.4, 379.2, 2.978, |, 0.0
13203.7, 139.8, | , 24.7, 0.0, 434.4, | ,  1000,   958,  3000,  2929, | , -3.4, 391.6, 3.089, |, 0.0
13204.7, 139.4, | , 24.7, 0.0, 432.9, | ,  1000,   954,  3000,  2918, | , -3.4, 399.3, 3.138, |, 0.0
13205.8, 140.3, | , 24.7, 0.0, 427.8, | ,  1000,   952,  3000,  2922, | , -3.4, 409.1, 3.217, |, 0.0
13206.8, 140.9, | , 24.7, 0.0, 426.5, | ,  1000,   945,  3000,  2933, | , -3.4, 428.4, 3.373, |, 0.0
13207.8, 139.9, | , 24.7, 0.0, 433.7, | ,  1000,   960,  3000,  2927, | , -3.4, 433.1, 3.418, |, 0.0
13208.8, 139.4, | , 24.7, 0.0, 433.8, | ,  1000,   958,  3000,  2944, | , -3.4, 438.7, 3.475, |, 0.0
13209.8, 139.6, | , 24.7, 0.0, 433.2, | ,  1000,   953,  3000,  2937, | , -3.4, 454.1, 3.586, |, 0.0
13210.8, 139.8, | , 24.7, 0.0, 432.1, | ,  1000,   957,  3000,  2927, | , -3.4, 461.4, 3.638, |, 0.0
13211.8, 140.5, | , 24.7, 0.0, 426.1, | ,  1000,   954,  3000,  2923, | , -3.4, 469.6, 3.695, |, 0.0
13212.8, 140.6, | , 24.7, 0.0, 425.3, | ,  1000,   951,  3000,  2918, | , -3.4, 493.5, 3.875, |, 0.0
13213.8, 139.9, | , 24.7, 0.0, 433.4, | ,  1000,   953,  3000,  2932, | , -3.4, 494.4, 3.899, |, 0.0
13214.9, 139.7, | , 24.7, 0.0, 432.5, | ,  1000,   955,  3000,  2912, | , -3.4, 532.1, 4.177, |, 0.0
13215.9, 139.4, | , 24.7, 0.0, 432.9, | ,  1000,   959,  3000,  2930, | , -3.4, 511.1, 4.035, |, 0.0
13216.9, 140.9, | , 24.7, 0.0, 427.1, | ,  1000,   956,  3000,  2914, | , -3.4, 515.0, 4.045, |, 0.0
13217.9, 140.7, | , 24.7, 0.0, 425.1, | ,  1000,   953,  3000,  2931, | , -3.4, 554.4, 4.370, |, 0.0
13218.9, 140.3, | , 24.7, 0.0, 427.5, | ,  1000,   953,  3000,  2922, | , -3.4, 535.1, 4.208, |, 0.0
13219.9, 139.7, | , 24.7, 0.0, 432.2, | ,  1000,   959,  3000,  2930, | , -3.4, 548.8, 4.332, |, 0.0
13220.9, 139.9, | , 24.7, 0.0, 433.1, | ,  1000,   950,  3000,  2929, | , -3.4, 555.2, 4.372, |, 0.0
13221.9, 139.4, | , 24.7, 0.0, 433.0, | ,  1000,   949,  3000,  2910, | , -3.4, 554.0, 4.339, |, 0.0
13222.9, 140.2, | , 24.7, 0.0, 426.5, | ,  1000,   952,  3000,  2902, | , -3.4, 556.1, 4.349, |, 0.0
13223.9, 140.8, | , 24.7, 0.0, 425.6, | ,  1000,   950,  3000,  2920, | , -3.4, 562.1, 4.415, |, 0.0
13225.0, 139.6, | , 24.7, 0.0, 431.7, | ,  1000,   958,  3000,  2938, | , -3.4, 570.2, 4.509, |, 0.0
13226.0, 139.5, | , 24.7, 0.0, 432.5, | ,  1000,   955,  3000,  2918, | , -3.4, 580.9, 4.566, |, 0.0
13227.0, 139.9, | , 24.7, 0.0, 433.0, | ,  1000,   957,  3000,  2928, | , -3.4, 571.5, 4.507, |, 0.0
13228.0, 139.4, | , 24.7, 0.0, 433.0, | ,  1000,   955,  3000,  2937, | , -3.4, 584.4, 4.617, |, 0.0
13229.0, 140.4, | , 24.7, 0.0, 425.1, | ,  1000,   955,  3000,  2931, | , -3.4, 584.8, 4.612, |, 0.0
13230.0, 140.6, | , 24.7, 0.0, 424.1, | ,  1000,   949,  3000,  2912, | , -3.4, 585.7, 4.590, |, 0.0
13231.0, 139.9, | , 24.7, 0.0, 433.2, | ,  1000,   961,  3000,  2928, | , -3.4, 609.7, 4.811, |, 0.0
13232.1, 139.5, | , 24.7, 0.0, 432.1, | ,  1000,   955,  3000,  2942, | , -3.4, 604.5, 4.781, |, 0.0
13233.1, 139.4, | , 24.7, 0.0, 432.7, | ,  1000,   956,  3000,  2917, | , -3.4, 617.8, 4.856, |, 0.0
13234.1, 140.8, | , 24.7, 0.0, 426.7, | ,  1000,   954,  3000,  2937, | , -3.4, 594.2, 4.693, |, 0.0
13235.1, 140.6, | , 24.7, 0.0, 424.4, | ,  1000,   952,  3000,  2944, | , -3.4, 602.8, 4.766, |, 0.0
13236.1, 140.5, | , 24.7, 0.0, 426.7, | ,  1000,   953,  3000,  2907, | , -3.4, 599.4, 4.695, |, 0.0
13237.1, 139.8, | , 24.7, 0.0, 432.6, | ,  1000,   956,  3000,  2941, | , -3.4, 602.8, 4.768, |, 0.0
13238.1, 139.8, | , 24.7, 0.0, 432.5, | ,  1000,   955,  3000,  2924, | , -3.4, 601.5, 4.736, |, 0.0
13239.1, 139.4, | , 24.7, 0.0, 431.6, | ,  1000,   955,  3000,  2948, | , -3.4, 613.1, 4.856, |, 0.0
13240.1, 140.9, | , 24.7, 0.0, 425.2, | ,  1000,   948,  3000,  2926, | , -3.4, 609.2, 4.791, |, 0.0
13241.2, 140.9, | , 24.6, 0.0, 424.8, | ,  1000,   954,  3000,  2935, | , -3.4, 610.1, 4.815, |, 0.0
13242.2, 139.3, | , 24.7, 0.0, 431.9, | ,  1000,   954,  3000,  2922, | , -3.4, 608.8, 4.789, |, 0.0
13243.2, 139.4, | , 24.7, 0.0, 432.0, | ,  1000,   955,  3000,  2937, | , -3.4, 610.1, 4.819, |, 0.0
13244.2, 139.7, | , 24.7, 0.0, 432.3, | ,  1000,   958,  3000,  2916, | , -3.4, 604.5, 4.753, |, 0.0
13245.2, 139.5, | , 24.7, 0.0, 431.1, | ,  1000,   957,  3000,  2910, | , -3.4, 607.9, 4.771, |, 0.0
13246.2, 140.5, | , 24.6, 0.0, 424.3, | ,  1000,   954,  3000,  2935, | , -3.4, 599.8, 4.734, |, 0.0
13247.2, 141.1, | , 24.6, 0.0, 424.1, | ,  1000,   957,  3000,  2936, | , -3.4, 627.2, 4.956, |, 0.0
13248.2, 139.5, | , 24.7, 0.0, 431.7, | ,  1000,   953,  3000,  2918, | , -3.4, 603.7, 4.742, |, 0.0
13249.3, 139.5, | , 24.6, 0.0, 431.4, | ,  1000,   958,  3000,  2913, | , -3.4, 601.5, 4.725, |, 0.0
13250.3, 140.0, | , 24.6, 0.0, 431.3, | ,  1000,   958,  3000,  2947, | , -3.4, 601.9, 4.770, |, 0.0
13251.3, 140.7, | , 24.6, 0.0, 425.4, | ,  1000,   947,  3000,  2938, | , -3.4, 603.2, 4.756, |, 0.0
13252.3, 140.5, | , 24.6, 0.0, 423.7, | ,  1000,   955,  3000,  2935, | , -3.4, 603.7, 4.766, |, 0.0
13253.3, 140.7, | , 24.6, 0.0, 425.0, | ,  1000,   953,  3000,  2944, | , -3.4, 603.7, 4.775, |, 0.0
13254.3, 139.4, | , 24.6, 0.0, 431.6, | ,  1000,   952,  3000,  2918, | , -3.4, 601.1, 4.722, |, 0.0
13255.3, 139.6, | , 24.6, 0.0, 430.6, | ,  1000,   955,  3000,  2929, | , -3.4, 603.2, 4.755, |, 0.0
13256.3, 139.3, | , 24.7, 0.0, 431.5, | ,  1000,   959,  3000,  2934, | , -3.4, 601.9, 4.756, |, 0.0
13257.3, 140.7, | , 24.6, 0.0, 425.4, | ,  1000,   954,  3000,  2934, | , -3.4, 611.4, 4.824, |, 0.0
13258.4, 140.8, | , 24.6, 0.0, 423.6, | ,  1000,   955,  3000,  2933, | , -3.4, 598.1, 4.719, |, 0.0
13259.4, 139.5, | , 24.6, 0.0, 430.9, | ,  1000,   956,  3000,  2938, | , -3.4, 607.9, 4.805, |, 0.0
13260.4, 140.1, | , 24.6, 0.0, 429.8, | ,  1000,   954,  3000,  2932, | , -3.4, 597.2, 4.710, |, 0.0
13261.4, 139.9, | , 24.6, 0.0, 431.4, | ,  1000,   953,  3000,  2926, | , -3.4, 596.8, 4.699, |, 0.0
13262.4, 139.4, | , 24.6, 0.0, 431.2, | ,  1000,   955,  3000,  2920, | , -3.4, 588.2, 4.627, |, 0.0
13263.4, 140.4, | , 24.6, 0.0, 423.4, | ,  1000,   952,  3000,  2918, | , -3.4, 589.9, 4.633, |, 0.0
13264.4, 140.2, | , 24.6, 0.0, 423.1, | ,  1000,   954,  3000,  2934, | , -3.4, 595.1, 4.696, |, 0.0
13265.4, 139.4, | , 24.6, 0.0, 430.3, | ,  1000,   953,  3000,  2923, | , -3.4, 602.4, 4.738, |, 0.0
13266.4, 139.4, | , 24.6, 0.0, 430.8, | ,  1000,   951,  3000,  2932, | , -3.4, 578.8, 4.561, |, 0.0
13267.5, 139.8, | , 24.6, 0.0, 430.7, | ,  1000,   951,  3000,  2935, | , -3.4, 580.9, 4.582, |, 0.0
13268.5, 140.4, | , 24.6, 0.0, 424.3, | ,  1000,   953,  3000,  2918, | , -3.4, 578.4, 4.544, |, 0.0
13269.5, 140.5, | , 24.6, 0.0, 422.6, | ,  1000,   948,  3000,  2932, | , -3.4, 578.4, 4.554, |, 0.0
13270.5, 140.4, | , 24.6, 0.0, 422.3, | ,  1000,   956,  3000,  2933, | , -3.4, 569.4, 4.493, |, 0.0
13271.5, 140.0, | , 24.6, 0.0, 430.7, | ,  1000,   955,  3000,  2938, | , -3.4, 602.8, 4.762, |, 0.0
13272.5, 139.4, | , 24.6, 0.0, 430.8, | ,  1000,   952,  3000,  2923, | , -3.4, 572.0, 4.499, |, 0.0
13273.5, 139.4, | , 24.6, 0.0, 430.7, | ,  1000,   954,  3000,  2926, | , -3.4, 572.4, 4.507, |, 0.0
13274.5, 140.7, | , 24.6, 0.0, 424.6, | ,  1000,   951,  3000,  2930, | , -3.4, 572.4, 4.509, |, 0.0
13275.5, 140.6, | , 24.6, 0.0, 422.8, | ,  1000,   946,  3000,  2938, | , -3.4, 572.0, 4.509, |, 0.0
13276.6, 139.5, | , 24.6, 0.0, 430.2, | ,  1000,   956,  3000,  2939, | , -3.4, 588.7, 4.653, |, 0.0
13277.6, 139.8, | , 24.6, 0.0, 430.4, | ,  1000,   960,  3000,  2927, | , -3.4, 569.8, 4.495, |, 0.0
13278.6, 139.9, | , 24.6, 0.0, 430.3, | ,  1000,   951,  3000,  2944, | , -3.4, 573.2, 4.531, |, 0.0
13279.6, 139.4, | , 24.6, 0.0, 430.3, | ,  1000,   958,  3000,  2931, | , -3.4, 563.8, 4.450, |, 0.0
13280.6, 141.1, | , 24.6, 0.0, 421.2, | ,  1000,   949,  3000,  2914, | , -3.4, 563.8, 4.420, |, 0.0
13281.6, 140.6, | , 24.6, 0.0, 421.8, | ,  1000,   951,  3000,  2920, | , -3.4, 579.7, 4.554, |, 0.0
13282.6, 139.5, | , 24.6, 0.0, 429.3, | ,  1000,   955,  3000,  2924, | , -3.4, 561.2, 4.419, |, 0.0
13283.6, 139.5, | , 24.6, 0.0, 429.9, | ,  1000,   960,  3000,  2923, | , -3.4, 584.4, 4.605, |, 0.0
13284.7, 139.8, | , 24.6, 0.0, 430.0, | ,  1000,   956,  3000,  2938, | , -3.4, 563.0, 4.449, |, 0.0
13285.7, 140.4, | , 24.6, 0.0, 423.4, | ,  1000,   954,  3000,  2933, | , -3.4, 570.7, 4.502, |, 0.0
13286.7, 140.8, | , 24.6, 0.0, 421.1, | ,  1000,   949,  3000,  2926, | , -3.4, 556.1, 4.374, |, 0.0
13287.7, 141.0, | , 24.6, 0.0, 422.2, | ,  1000,   952,  3000,  2914, | , -3.4, 554.4, 4.351, |, 0.0
13288.7, 139.5, | , 24.6, 0.0, 429.1, | ,  1000,   961,  3000,  2937, | , -3.4, 557.8, 4.412, |, 0.0
13289.7, 139.4, | , 24.6, 0.0, 429.5, | ,  1000,   956,  3000,  2898, | , -3.4, 556.5, 4.354, |, 0.0
13290.7, 139.9, | , 24.6, 0.0, 429.5, | ,  1000,   955,  3000,  2934, | , -3.4, 583.1, 4.602, |, 0.0
13291.7, 140.3, | , 24.6, 0.0, 422.2, | ,  1000,   949,  3000,  2911, | , -3.4, 560.8, 4.394, |, 0.0
13292.8, 140.5, | , 24.6, 0.0, 421.8, | ,  1000,   951,  3000,  2926, | , -3.4, 567.2, 4.463, |, 0.0
13293.8, 139.9, | , 24.6, 0.0, 429.6, | ,  1000,   957,  3000,  2948, | , -3.4, 547.1, 4.337, |, 0.0
13294.8, 139.5, | , 24.6, 0.0, 428.8, | ,  1000,   955,  3000,  2936, | , -3.4, 545.8, 4.310, |, 0.0
13295.8, 139.4, | , 24.6, 0.0, 428.9, | ,  1000,   959,  3000,  2922, | , -3.4, 559.1, 4.403, |, 0.0
13296.8, 140.0, | , 24.6, 0.0, 428.2, | ,  1000,   957,  3000,  2915, | , -3.4, 545.4, 4.286, |, 0.0
13297.8, 141.1, | , 24.6, 0.0, 421.5, | ,  1000,   954,  3000,  2930, | , -3.4, 548.8, 4.326, |, 0.0
13298.8, 140.6, | , 24.6, 0.0, 422.7, | ,  1000,   959,  3000,  2940, | , -3.4, 551.0, 4.360, |, 0.0
13299.8, 139.4, | , 24.6, 0.0, 428.5, | ,  1000,   952,  3000,  2930, | , -3.4, 544.1, 4.287, |, 0.0
13300.9, 139.5, | , 24.6, 0.0, 428.8, | ,  1000,   961,  3000,  2946, | , -3.4, 549.2, 4.356, |, 0.0
13301.9, 139.6, | , 24.6, 0.0, 428.3, | ,  1000,   952,  3000,  2933, | , -3.4, 543.2, 4.283, |, 0.0
13302.9, 140.3, | , 24.6, 0.0, 422.5, | ,  1000,   956,  3000,  2911, | , -3.4, 541.1, 4.247, |, 0.0
13303.9, 140.4, | , 24.6, 0.0, 421.0, | ,  1000,   954,  3000,  2920, | , -3.4, 561.2, 4.412, |, 0.0
13304.9, 140.3, | , 24.6, 0.0, 421.3, | ,  1000,   951,  3000,  2935, | , -3.4, 555.2, 4.379, |, 0.0
13305.9, 139.5, | , 24.6, 0.0, 428.1, | ,  1000,   953,  3000,  2935, | , -3.4, 541.5, 4.273, |, 0.0
13306.9, 140.0, | , 24.6, 0.0, 428.0, | ,  1000,   958,  3000,  2915, | , -3.4, 532.1, 4.183, |, 0.0
13307.9, 139.8, | , 24.6, 0.0, 429.0, | ,  1000,   955,  3000,  2933, | , -3.4, 531.7, 4.195, |, 0.0
13308.9, 140.3, | , 24.6, 0.0, 422.4, | ,  1000,   949,  3000,  2917, | , -3.4, 533.8, 4.189, |, 0.0
13310.0, 140.7, | , 24.6, 0.0, 420.9, | ,  1000,   948,  3000,  2946, | , -3.4, 563.0, 4.449, |, 0.0
13311.0, 139.9, | , 24.6, 0.0, 428.9, | ,  1000,   952,  3000,  2934, | , -3.4, 532.5, 4.200, |, 0.0
13312.0, 139.5, | , 24.6, 0.0, 427.2, | ,  1000,   957,  3000,  2931, | , -3.4, 549.7, 4.338, |, 0.0
13313.0, 139.4, | , 24.6, 0.0, 428.3, | ,  1000,   954,  3000,  2908, | , -3.4, 548.0, 4.295, |, 0.0
13314.0, 139.8, | , 24.6, 0.0, 428.7, | ,  1000,   958,  3000,  2918, | , -3.4, 536.8, 4.224, |, 0.0
13315.0, 140.5, | , 24.6, 0.0, 420.6, | ,  1000,   950,  3000,  2907, | , -3.4, 551.0, 4.313, |, 0.0
13316.0, 140.2, | , 24.6, 0.0, 422.8, | ,  1000,   956,  3000,  2916, | , -3.4, 529.5, 4.162, |, 0.0
13317.0, 139.5, | , 24.6, 0.0, 427.8, | ,  1000,   957,  3000,  2913, | , -3.4, 533.8, 4.193, |, 0.0
13318.0, 139.8, | , 24.6, 0.0, 428.7, | ,  1000,   956,  3000,  2944, | , -3.4, 522.7, 4.137, |, 0.0
13319.1, 139.4, | , 24.6, 0.0, 428.1, | ,  1000,   957,  3000,  2917, | , -3.4, 527.4, 4.147, |, 0.0
13320.1, 140.7, | , 24.6, 0.0, 422.0, | ,  1000,   958,  3000,  2920, | , -3.4, 534.7, 4.208, |, 0.0
13321.1, 140.9, | , 24.6, 0.0, 420.9, | ,  1000,   947,  3000,  2919, | , -3.4, 525.3, 4.122, |, 0.0
13322.1, 140.7, | , 24.6, 0.0, 419.8, | ,  1000,   951,  3000,  2941, | , -3.4, 536.4, 4.238, |, 0.0
13323.1, 139.4, | , 24.6, 0.0, 428.2, | ,  1000,   958,  3000,  2948, | , -3.4, 519.3, 4.116, |, 0.0
13324.1, 139.7, | , 24.6, 0.0, 427.9, | ,  1000,   959,  3000,  2907, | , -3.4, 517.1, 4.058, |, 0.0
13325.1, 139.4, | , 24.6, 0.0, 427.7, | ,  1000,   959,  3000,  2908, | , -3.4, 525.3, 4.122, |, 0.0
13326.2, 140.3, | , 24.6, 0.0, 421.4, | ,  1000,   958,  3000,  2937, | , -3.4, 520.1, 4.112, |, 0.0
13327.2, 141.1, | , 24.6, 0.0, 420.0, | ,  1000,   953,  3000,  2916, | , -3.4, 525.7, 4.128, |, 0.0
13328.2, 139.5, | , 24.6, 0.0, 427.2, | ,  1000,   956,  3000,  2942, | , -3.4, 530.8, 4.200, |, 0.0
13329.2, 139.5, | , 24.6, 0.0, 427.1, | ,  1000,   954,  3000,  2948, | , -3.4, 516.3, 4.088, |, 0.0
13330.2, 139.8, | , 24.6, 0.0, 427.4, | ,  1000,   955,  3000,  2922, | , -3.4, 519.3, 4.085, |, 0.0
13331.2, 139.5, | , 24.6, 0.0, 427.1, | ,  1000,   955,  3000,  2939, | , -3.4, 516.3, 4.080, |, 0.0
13332.2, 140.8, | , 24.6, 0.0, 418.6, | ,  1000,   948,  3000,  2945, | , -3.4, 509.4, 4.025, |, 0.0
13333.2, 140.6, | , 24.6, 0.0, 419.5, | ,  1000,   949,  3000,  2931, | , -3.4, 513.3, 4.042, |, 0.0
13334.2, 140.0, | , 24.6, 0.0, 426.7, | ,  1000,   963,  3000,  2914, | , -3.4, 512.8, 4.036, |, 0.0
13335.3, 139.4, | , 24.6, 0.0, 426.9, | ,  1000,   951,  3000,  2932, | , -3.4, 515.8, 4.066, |, 0.0
13336.3, 139.4, | , 24.6, 0.0, 427.3, | ,  1000,   955,  3000,  2917, | , -3.4, 509.0, 4.000, |, 0.0
13337.3, 140.3, | , 24.6, 0.0, 420.5, | ,  1000,   949,  3000,  2927, | , -3.4, 527.8, 4.153, |, 0.0
13338.3, 140.6, | , 24.6, 0.0, 419.1, | ,  1000,   949,  3000,  2930, | , -3.4, 515.8, 4.062, |, 0.0
13339.3, 140.5, | , 24.6, 0.0, 418.8, | ,  1000,   948,  3000,  2919, | , -3.4, 518.4, 4.069, |, 0.0
13340.3, 139.9, | , 24.6, 0.0, 427.2, | ,  1000,   951,  3000,  2938, | , -3.4, 509.0, 4.018, |, 0.0
13341.3, 139.4, | , 24.6, 0.0, 426.8, | ,  1000,   956,  3000,  2909, | , -3.4, 523.5, 4.107, |, 0.0
13342.3, 139.5, | , 24.6, 0.0, 426.8, | ,  1000,   955,  3000,  2941, | , -3.4, 508.5, 4.022, |, 0.0
13343.4, 140.9, | , 24.6, 0.0, 419.7, | ,  1000,   954,  3000,  2907, | , -3.4, 500.0, 3.918, |, 0.0
13344.4, 140.8, | , 24.6, 0.0, 419.5, | ,  1000,   946,  3000,  2918, | , -3.4, 500.8, 3.928, |, 0.0
13345.4, 139.4, | , 24.6, 0.0, 426.9, | ,  1000,   954,  3000,  2920, | , -3.4, 532.5, 4.187, |, 0.0
13346.4, 139.8, | , 24.6, 0.0, 426.9, | ,  1000,   953,  3000,  2913, | , -3.4, 500.4, 3.927, |, 0.0
13347.4, 139.8, | , 24.6, 0.0, 426.9, | ,  1000,   959,  3000,  2918, | , -3.4, 499.5, 3.931, |, 0.0
13348.4, 139.6, | , 24.6, 0.0, 426.3, | ,  1000,   959,  3000,  2936, | , -3.4, 533.4, 4.217, |, 0.0
13349.4, 140.6, | , 24.6, 0.0, 418.8, | ,  1000,   949,  3000,  2934, | , -3.4, 529.5, 4.173, |, 0.0
13350.4, 140.6, | , 24.6, 0.0, 421.1, | ,  1000,   949,  3000,  2909, | , -3.4, 522.3, 4.090, |, 0.0
13351.4, 139.4, | , 24.6, 0.0, 426.5, | ,  1000,   950,  3000,  2939, | , -3.4, 498.7, 3.937, |, 0.0
13352.5, 139.4, | , 24.6, 0.0, 426.1, | ,  1000,   958,  3000,  2951, | , -3.4, 505.5, 4.010, |, 0.0
13353.5, 139.9, | , 24.6, 0.0, 425.9, | ,  1000,   955,  3000,  2927, | , -3.4, 491.8, 3.875, |, 0.0
13354.5, 140.6, | , 24.6, 0.0, 419.9, | ,  1000,   949,  3000,  2907, | , -3.4, 492.3, 3.852, |, 0.0
13355.5, 140.4, | , 24.6, 0.0, 418.6, | ,  1000,   955,  3000,  2933, | , -3.4, 524.0, 4.136, |, 0.0
13356.5, 140.9, | , 24.6, 0.0, 418.6, | ,  1000,   951,  3000,  2918, | , -3.4, 496.5, 3.900, |, 0.0
13357.5, 139.8, | , 24.6, 0.0, 426.3, | ,  1000,   952,  3000,  2948, | , -3.4, 492.7, 3.900, |, 0.0
13358.5, 139.6, | , 24.6, 0.0, 424.8, | ,  1000,   956,  3000,  2916, | , -3.4, 485.0, 3.812, |, 0.0
13359.5, 139.5, | , 24.6, 0.0, 425.8, | ,  1000,   959,  3000,  2918, | , -3.4, 506.0, 3.981, |, 0.0
13360.6, 140.7, | , 24.6, 0.0, 419.6, | ,  1000,   952,  3000,  2920, | , -3.4, 487.1, 3.828, |, 0.0
13361.6, 140.6, | , 24.6, 0.0, 417.8, | ,  1000,   949,  3000,  2923, | , -3.4, 486.7, 3.826, |, 0.0
13362.6, 139.5, | , 24.6, 0.0, 425.6, | ,  1000,   952,  3000,  2929, | , -3.4, 488.0, 3.843, |, 0.0
13363.6, 140.0, | , 24.6, 0.0, 425.2, | ,  1000,   953,  3000,  2918, | , -3.4, 507.7, 3.988, |, 0.0
13364.6, 139.4, | , 24.6, 0.0, 426.0, | ,  1000,   957,  3000,  2929, | , -3.4, 493.1, 3.889, |, 0.0
13365.6, 139.3, | , 24.6, 0.0, 425.5, | ,  1000,   953,  3000,  2927, | , -3.4, 488.0, 3.843, |, 0.0
13366.6, 140.9, | , 24.6, 0.0, 418.0, | ,  1000,   951,  3000,  2909, | , -3.4, 485.4, 3.803, |, 0.0
13367.6, 140.6, | , 24.6, 0.0, 419.7, | ,  1000,   953,  3000,  2913, | , -3.4, 477.7, 3.749, |, 0.0
13368.6, 139.7, | , 24.6, 0.0, 423.9, | ,  1000,   949,  3000,  2935, | , -3.4, 494.4, 3.898, |, 0.0
13369.7, 139.4, | , 24.6, 0.0, 425.1, | ,  1000,   953,  3000,  2936, | , -3.4, 509.4, 4.021, |, 0.0
13370.7, 139.9, | , 24.6, 0.0, 425.0, | ,  1000,   959,  3000,  2935, | , -3.4, 478.1, 3.779, |, 0.0
13371.7, 140.4, | , 24.6, 0.0, 417.4, | ,  1000,   951,  3000,  2919, | , -3.4, 477.7, 3.752, |, 0.0
13372.7, 140.5, | , 24.6, 0.0, 416.7, | ,  1000,   954,  3000,  2932, | , -3.4, 476.4, 3.757, |, 0.0
13373.7, 140.8, | , 24.6, 0.0, 416.1, | ,  1000,   950,  3000,  2926, | , -3.4, 477.3, 3.754, |, 0.0
13374.7, 139.6, | , 24.6, 0.0, 425.1, | ,  1000,   961,  3000,  2933, | , -3.4, 481.1, 3.803, |, 0.0
13375.7, 139.4, | , 24.6, 0.0, 425.1, | ,  1000,   956,  3000,  2907, | , -3.4, 479.4, 3.759, |, 0.0
13376.7, 139.8, | , 24.6, 0.0, 425.1, | ,  1000,   955,  3000,  2924, | , -3.4, 480.3, 3.781, |, 0.0
13377.8, 140.7, | , 24.6, 0.0, 418.9, | ,  1000,   955,  3000,  2920, | , -3.4, 487.1, 3.831, |, 0.0
13378.8, 140.3, | , 24.6, 0.0, 418.3, | ,  1000,   951,  3000,  2926, | , -3.4, 482.0, 3.793, |, 0.0
13379.8, 139.5, | , 24.6, 0.0, 424.6, | ,  1000,   960,  3000,  2939, | , -3.4, 471.7, 3.733, |, 0.0
13380.8, 139.9, | , 24.6, 0.0, 425.2, | ,  1000,   952,  3000,  2914, | , -3.4, 493.1, 3.869, |, 0.0
13381.8, 139.5, | , 24.6, 0.0, 424.8, | ,  1000,   950,  3000,  2927, | , -3.4, 477.3, 3.756, |, 0.0
13382.8, 139.3, | , 24.6, 0.0, 424.5, | ,  1000,   956,  3000,  2926, | , -3.4, 470.8, 3.710, |, 0.0
13383.8, 140.9, | , 24.6, 0.0, 416.8, | ,  1000,   954,  3000,  2905, | , -3.4, 478.1, 3.745, |, 0.0
13384.8, 140.2, | , 24.6, 0.0, 418.2, | ,  1000,   949,  3000,  2919, | , -3.4, 471.7, 3.704, |, 0.0
13385.8, 139.3, | , 24.6, 0.0, 424.6, | ,  1000,   954,  3000,  2932, | , -3.4, 475.1, 3.748, |, 0.0
13386.9, 139.8, | , 24.6, 0.0, 424.3, | ,  1000,   956,  3000,  2937, | , -3.4, 463.6, 3.664, |, 0.0
13387.9, 139.9, | , 24.6, 0.0, 424.6, | ,  1000,   959,  3000,  2940, | , -3.4, 483.3, 3.824, |, 0.0
13388.9, 140.3, | , 24.6, 0.0, 417.9, | ,  1000,   956,  3000,  2925, | , -3.4, 459.3, 3.618, |, 0.0
13389.9, 140.3, | , 24.6, 0.0, 416.0, | ,  1000,   949,  3000,  2939, | , -3.4, 458.8, 3.621, |, 0.0
13390.9, 140.9, | , 24.6, 0.0, 416.7, | ,  1000,   952,  3000,  2918, | , -3.4, 464.0, 3.645, |, 0.0
13391.9, 139.4, | , 24.6, 0.0, 424.2, | ,  1000,   958,  3000,  2926, | , -3.4, 464.4, 3.661, |, 0.0
13392.9, 139.4, | , 24.6, 0.0, 424.2, | ,  1000,   957,  3000,  2921, | , -3.4, 462.3, 3.639, |, 0.0
13393.9, 139.8, | , 24.6, 0.0, 424.3, | ,  1000,   957,  3000,  2952, | , -3.4, 483.7, 3.838, |, 0.0
13395.0, 140.5, | , 24.6, 0.0, 416.7, | ,  1000,   947,  3000,  2915, | , -3.4, 462.3, 3.624, |, 0.0
13396.0, 140.6, | , 24.6, 0.0, 415.8, | ,  1000,   948,  3000,  2932, | , -3.4, 461.8, 3.637, |, 0.0
13397.0, 139.9, | , 24.6, 0.0, 423.7, | ,  1000,   954,  3000,  2930, | , -3.4, 456.3, 3.598, |, 0.0
13398.0, 139.5, | , 24.6, 0.0, 423.3, | ,  1000,   950,  3000,  2923, | , -3.4, 454.6, 3.573, |, 0.0
13399.0, 139.5, | , 24.6, 0.0, 423.3, | ,  1000,   957,  3000,  2918, | , -3.4, 466.6, 3.670, |, 0.0
13400.0, 140.0, | , 24.6, 0.0, 423.1, | ,  1000,   953,  3000,  2932, | , -3.4, 467.0, 3.682, |, 0.0
13401.0, 141.0, | , 24.5, 0.0, 415.8, | ,  1000,   950,  3000,  2910, | , -3.4, 471.7, 3.696, |, 0.0
13402.0, 140.3, | , 24.6, 0.0, 417.5, | ,  1000,   957,  3000,  2925, | , -3.4, 452.0, 3.561, |, 0.0
13403.0, 139.5, | , 24.5, 0.0, 423.0, | ,  1000,   953,  3000,  2936, | , -3.4, 470.4, 3.713, |, 0.0
13404.1, 139.8, | , 24.5, 0.0, 423.3, | ,  1000,   956,  3000,  2918, | , -3.4, 473.4, 3.722, |, 0.0
13405.1, 140.0, | , 24.6, 0.0, 422.9, | ,  1000,   961,  3000,  2920, | , -3.4, 462.7, 3.645, |, 0.0
13406.1, 140.3, | , 24.5, 0.0, 416.8, | ,  1000,   952,  3000,  2909, | , -3.4, 471.7, 3.696, |, 0.0
13407.1, 140.9, | , 24.5, 0.0, 417.2, | ,  1000,   955,  3000,  2948, | , -3.4, 453.7, 3.594, |, 0.0
13408.1, 140.6, | , 24.5, 0.0, 413.0, | ,  1000,   947,  3000,  2916, | , -3.4, 454.1, 3.561, |, 0.0
13409.1, 139.5, | , 24.6, 0.0, 423.5, | ,  1000,   960,  3000,  2948, | , -3.4, 464.4, 3.683, |, 0.0
13410.1, 139.6, | , 24.6, 0.0, 421.6, | ,  1000,   957,  3000,  2932, | , -3.4, 478.6, 3.778, |, 0.0
13411.1, 139.7, | , 24.6, 0.0, 423.4, | ,  1000,   959,  3000,  2936, | , -3.4, 451.1, 3.567, |, 0.0
13412.1, 140.2, | , 24.5, 0.0, 416.8, | ,  1000,   953,  3000,  2925, | , -3.4, 445.1, 3.504, |, 0.0
13413.2, 140.4, | , 24.5, 0.0, 415.5, | ,  1000,   954,  3000,  2925, | , -3.4, 460.1, 3.622, |, 0.0
13414.2, 139.8, | , 24.5, 0.0, 423.7, | ,  1000,   955,  3000,  2936, | , -3.4, 464.8, 3.671, |, 0.0
13415.2, 139.7, | , 24.5, 0.0, 421.9, | ,  1000,   952,  3000,  2938, | , -3.4, 470.4, 3.714, |, 0.0
13416.2, 139.4, | , 24.5, 0.0, 423.1, | ,  1000,   949,  3000,  2923, | , -3.4, 475.6, 3.738, |, 0.0
13417.2, 139.6, | , 24.5, 0.0, 423.1, | ,  1000,   957,  3000,  2918, | , -3.4, 450.3, 3.542, |, 0.0
13418.2, 140.8, | , 24.5, 0.0, 415.3, | ,  1000,   954,  3000,  2929, | , -3.4, 470.4, 3.708, |, 0.0
13419.2, 140.4, | , 24.5, 0.0, 417.3, | ,  1000,   952,  3000,  2945, | , -3.4, 436.1, 3.450, |, 0.0
13420.2, 139.7, | , 24.5, 0.0, 422.0, | ,  1000,   952,  3000,  2942, | , -3.4, 440.8, 3.484, |, 0.0
13421.3, 139.4, | , 24.5, 0.0, 422.7, | ,  1000,   954,  3000,  2929, | , -3.4, 465.7, 3.670, |, 0.0
13422.3, 139.3, | , 24.5, 0.0, 422.7, | ,  1000,   952,  3000,  2906, | , -3.4, 461.4, 3.613, |, 0.0
13423.3, 140.2, | , 24.5, 0.0, 416.6, | ,  1000,   955,  3000,  2924, | , -3.4, 437.0, 3.441, |, 0.0
13424.3, 140.9, | , 24.5, 0.0, 414.9, | ,  1000,   949,  3000,  2917, | , -3.4, 439.1, 3.446, |, 0.0
13425.3, 140.4, | , 24.5, 0.0, 416.6, | ,  1000,   957,  3000,  2936, | , -3.4, 438.3, 3.463, |, 0.0
13426.3, 139.4, | , 24.5, 0.0, 422.5, | ,  1000,   952,  3000,  2943, | , -3.4, 441.3, 3.489, |, 0.0
13427.3, 139.8, | , 24.5, 0.0, 422.3, | ,  1000,   959,  3000,  2899, | , -3.4, 450.3, 3.525, |, 0.0
13428.3, 139.4, | , 24.5, 0.0, 422.3, | ,  1000,   961,  3000,  2915, | , -3.4, 437.8, 3.445, |, 0.0
13429.3, 140.3, | , 24.5, 0.0, 416.1, | ,  1000,   949,  3000,  2939, | , -3.4, 444.3, 3.506, |, 0.0
13430.4, 140.5, | , 24.5, 0.0, 414.2, | ,  1000,   951,  3000,  2926, | , -3.4, 438.3, 3.449, |, 0.0
13431.4, 139.8, | , 24.5, 0.0, 422.0, | ,  1000,   959,  3000,  2934, | , -3.4, 441.3, 3.487, |, 0.0
13432.4, 139.4, | , 24.5, 0.0, 421.9, | ,  1000,   955,  3000,  2926, | , -3.4, 438.7, 3.455, |, 0.0
13433.4, 139.8, | , 24.5, 0.0, 422.2, | ,  1000,   958,  3000,  2937, | , -3.4, 432.7, 3.420, |, 0.0
13434.4, 139.6, | , 24.5, 0.0, 421.4, | ,  1000,   957,  3000,  2932, | , -3.4, 461.0, 3.639, |, 0.0
13435.4, 140.6, | , 24.5, 0.0, 413.3, | ,  1000,   955,  3000,  2915, | , -3.4, 433.1, 3.402, |, 0.0
13436.4, 140.4, | , 24.5, 0.0, 416.1, | ,  1000,   951,  3000,  2925, | , -3.4, 433.1, 3.407, |, 0.0
13437.4, 140.0, | , 24.5, 0.0, 422.2, | ,  1000,   958,  3000,  2931, | , -3.4, 447.7, 3.534, |, 0.0
13438.5, 139.6, | , 24.5, 0.0, 421.5, | ,  1000,   959,  3000,  2929, | , -3.4, 440.8, 3.479, |, 0.0
13439.5, 139.4, | , 24.5, 0.0, 421.7, | ,  1000,   954,  3000,  2911, | , -3.4, 429.7, 3.371, |, 0.0
13440.5, 140.8, | , 24.5, 0.0, 415.5, | ,  1000,   954,  3000,  2921, | , -3.4, 429.3, 3.376, |, 0.0
13441.5, 141.0, | , 24.5, 0.0, 413.5, | ,  1000,   952,  3000,  2936, | , -3.4, 425.0, 3.354, |, 0.0
13442.5, 140.2, | , 24.5, 0.0, 416.0, | ,  1000,   950,  3000,  2935, | , -3.4, 446.0, 3.517, |, 0.0
13443.5, 139.5, | , 24.5, 0.0, 421.8, | ,  1000,   960,  3000,  2930, | , -3.4, 426.3, 3.366, |, 0.0
13444.5, 139.8, | , 24.5, 0.0, 421.6, | ,  1000,   955,  3000,  2914, | , -3.4, 423.3, 3.324, |, 0.0
13445.5, 139.5, | , 24.5, 0.0, 420.8, | ,  1000,   955,  3000,  2918, | , -3.4, 426.3, 3.351, |, 0.0
13446.5, 140.3, | , 24.5, 0.0, 414.8, | ,  1000,   948,  3000,  2938, | , -3.4, 430.6, 3.396, |, 0.0
13447.6, 140.8, | , 24.5, 0.0, 414.1, | ,  1000,   955,  3000,  2934, | , -3.4, 420.3, 3.318, |, 0.0
13448.6, 139.3, | , 24.5, 0.0, 421.5, | ,  1000,   957,  3000,  2923, | , -3.4, 423.3, 3.334, |, 0.0
13449.6, 139.3, | , 24.5, 0.0, 421.4, | ,  1000,   955,  3000,  2919, | , -3.4, 422.9, 3.325, |, 0.0
13450.6, 139.6, | , 24.5, 0.0, 420.4, | ,  1000,   957,  3000,  2943, | , -3.4, 426.3, 3.374, |, 0.0
13451.6, 140.0, | , 24.5, 0.0, 421.2, | ,  1000,   960,  3000,  2943, | , -3.4, 418.6, 3.316, |, 0.0
13452.6, 140.6, | , 24.5, 0.0, 413.4, | ,  1000,   954,  3000,  2920, | , -3.4, 415.6, 3.268, |, 0.0
13453.6, 140.0, | , 24.5, 0.0, 416.1, | ,  1000,   955,  3000,  2909, | , -3.4, 417.3, 3.273, |, 0.0
13454.6, 139.8, | , 24.5, 0.0, 421.4, | ,  1000,   956,  3000,  2922, | , -3.4, 429.3, 3.379, |, 0.0
13455.7, 139.4, | , 24.5, 0.0, 420.1, | ,  1000,   959,  3000,  2914, | , -3.4, 415.6, 3.268, |, 0.0
13456.7, 139.5, | , 24.5, 0.0, 421.5, | ,  1000,   954,  3000,  2934, | , -3.4, 417.7, 3.296, |, 0.0
13457.7, 140.2, | , 24.5, 0.0, 414.6, | ,  1000,   954,  3000,  2922, | , -3.4, 415.6, 3.270, |, 0.0
13458.7, 140.4, | , 24.5, 0.0, 413.5, | ,  1000,   953,  3000,  2912, | , -3.4, 434.8, 3.411, |, 0.0
13459.7, 140.5, | , 24.5, 0.0, 414.7, | ,  1000,   956,  3000,  2937, | , -3.4, 415.1, 3.281, |, 0.0
13460.7, 140.1, | , 24.5, 0.0, 419.9, | ,  1000,   958,  3000,  2950, | , -3.4, 416.4, 3.303, |, 0.0
13461.7, 139.6, | , 24.5, 0.0, 420.0, | ,  1000,   958,  3000,  2941, | , -3.4, 418.6, 3.313, |, 0.0
13462.7, 139.4, | , 24.5, 0.0, 420.8, | ,  1000,   952,  3000,  2912, | , -3.4, 416.9, 3.270, |, 0.0
13463.7, 140.3, | , 24.5, 0.0, 414.0, | ,  1000,   952,  3000,  2911, | , -3.4, 423.7, 3.322, |, 0.0
13464.8, 141.1, | , 24.5, 0.0, 413.0, | ,  1000,   953,  3000,  2937, | , -3.4, 410.0, 3.238, |, 0.0
13465.8, 139.7, | , 24.5, 0.0, 419.4, | ,  1000,   955,  3000,  2930, | , -3.4, 406.1, 3.203, |, 0.0
13466.8, 139.8, | , 24.5, 0.0, 420.9, | ,  1000,   959,  3000,  2911, | , -3.4, 422.9, 3.322, |, 0.0
13467.8, 139.7, | , 24.5, 0.0, 420.7, | ,  1000,   953,  3000,  2921, | , -3.4, 407.4, 3.204, |, 0.0
13468.8, 139.3, | , 24.5, 0.0, 420.5, | ,  1000,   953,  3000,  2926, | , -3.4, 405.7, 3.194, |, 0.0
13469.8, 140.8, | , 24.5, 0.0, 410.0, | ,  1000,   952,  3000,  2929, | , -3.4, 408.3, 3.217, |, 0.0
13470.8, 140.9, | , 24.5, 0.0, 414.4, | ,  1000,   950,  3000,  2937, | , -3.4, 410.9, 3.242, |, 0.0
13471.8, 139.8, | , 24.5, 0.0, 420.5, | ,  1000,   951,  3000,  2937, | , -3.4, 411.7, 3.249, |, 0.0
13472.9, 139.3, | , 24.5, 0.0, 420.4, | ,  1000,   956,  3000,  2918, | , -3.4, 410.4, 3.227, |, 0.0
13473.9, 139.8, | , 24.5, 0.0, 420.1, | ,  1000,   959,  3000,  2947, | , -3.4, 418.6, 3.319, |, 0.0
13474.9, 140.3, | , 24.5, 0.0, 413.8, | ,  1000,   948,  3000,  2914, | , -3.4, 412.6, 3.235, |, 0.0
