Repository: jdhuang-csm/Ru-BCA

## Methods
* (BaO)<sub>x</sub>-(CaO)<sub>y</sub>-(Al<sub>2</sub>O<sub>3</sub>)<sub>1-x-y</sub> (BCA) catalyst supports were synthesized via sol-gel and solid-state methods. 
* Ru/BCA catalysts were prepared via incipient wetness impregnation to achieve 1 wt. % Ru loading.
* Ammonia synthesis rates were measured for Ru/BCA catalysts in a packed-bed reactor at 480-600<sup>o</sup>C, 10 bar, and space velocities up to 1.3 x 10<sup>6</sup> ml g<sub>cat</sub><sup>-1</sup> h<sup>-1</sup>.
* A machine learning (ML) model was employed to improve understanding of the behavior of Ru/BCA catalysts.
* A microkinetic model was developed to describe the best-performing catalyst.

File: data/init_files_Cadigan/BCA532.txt (part 34 of 55)
********** Start test **********
Elapsed time, Pressure, | , LJtemp(C), Inner-Temp, Outer-Temp, | , N2-set, N2-flow, H2-set, H2-flow, | , pH, NH3_ppm, NH3_Prod_rate, |, In222Temp
13103.4, 139.4, | , 29.4, 0.0, 564.2, | ,  1000,   950,  3000,  2901, | , -3.4, 3455.0, 34.939, |, 0.0
13104.4, 139.8, | , 29.4, 0.0, 564.3, | ,  1000,   955,  3000,  2933, | , -3.4, 3500.0, 35.731, |, 0.0
13105.4, 138.8, | , 29.4, 0.0, 571.9, | ,  1000,   962,  3000,  2925, | , -3.4, 3472.5, 35.441, |, 0.0
13106.4, 138.4, | , 29.4, 0.0, 571.5, | ,  1000,   954,  3000,  2927, | , -3.4, 3461.4, 35.277, |, 0.0
13107.4, 138.4, | , 29.4, 0.0, 570.9, | ,  1000,   956,  3000,  2918, | , -3.4, 3490.5, 35.514, |, 0.0
13108.4, 139.9, | , 29.4, 0.0, 564.7, | ,  1000,   951,  3000,  2944, | , -3.4, 3470.4, 35.495, |, 0.0
13109.4, 139.4, | , 29.4, 0.0, 563.7, | ,  1000,   952,  3000,  2918, | , -3.4, 3478.1, 35.338, |, 0.0
13110.5, 138.5, | , 29.4, 0.0, 570.9, | ,  1000,   954,  3000,  2938, | , -3.4, 3459.7, 35.358, |, 0.0
13111.5, 138.7, | , 29.4, 0.0, 571.4, | ,  1000,   956,  3000,  2922, | , -3.4, 3463.5, 35.269, |, 0.0
13112.5, 138.5, | , 29.4, 0.0, 570.0, | ,  1000,   953,  3000,  2944, | , -3.4, 3462.7, 35.440, |, 0.0
13113.5, 138.4, | , 29.4, 0.0, 571.0, | ,  1000,   957,  3000,  2943, | , -3.4, 3481.1, 35.645, |, 0.0
13114.5, 139.4, | , 29.4, 0.0, 563.6, | ,  1000,   954,  3000,  2919, | , -3.4, 3453.3, 35.120, |, 0.0
13115.5, 139.7, | , 29.4, 0.0, 565.4, | ,  1000,   955,  3000,  2943, | , -3.4, 3452.0, 35.328, |, 0.0
13116.5, 138.3, | , 29.4, 0.0, 570.4, | ,  1000,   956,  3000,  2919, | , -3.4, 3459.7, 35.208, |, 0.0
13117.6, 138.4, | , 29.4, 0.0, 570.1, | ,  1000,   953,  3000,  2926, | , -3.4, 3482.0, 35.463, |, 0.0
13118.6, 138.9, | , 29.4, 0.0, 571.2, | ,  1000,   957,  3000,  2944, | , -3.4, 3454.1, 35.377, |, 0.0
13119.6, 139.3, | , 29.4, 0.0, 564.5, | ,  1000,   955,  3000,  2922, | , -3.4, 3455.0, 35.168, |, 0.0
13120.6, 139.3, | , 29.4, 0.0, 562.7, | ,  1000,   952,  3000,  2913, | , -3.4, 3461.4, 35.131, |, 0.0
13121.6, 139.9, | , 29.4, 0.0, 562.7, | ,  1000,   958,  3000,  2926, | , -3.4, 3460.5, 35.289, |, 0.0
13122.6, 138.6, | , 29.4, 0.0, 569.6, | ,  1000,   959,  3000,  2941, | , -3.4, 3464.4, 35.480, |, 0.0
13123.6, 138.4, | , 29.4, 0.0, 570.3, | ,  1000,   957,  3000,  2931, | , -3.4, 3482.8, 35.557, |, 0.0
13124.6, 138.8, | , 29.4, 0.0, 570.7, | ,  1000,   954,  3000,  2922, | , -3.4, 3483.2, 35.453, |, 0.0
13125.6, 140.2, | , 29.4, 0.0, 560.5, | ,  1000,   952,  3000,  2931, | , -3.4, 3452.8, 35.203, |, 0.0
13126.7, 139.2, | , 29.4, 0.0, 565.0, | ,  1000,   956,  3000,  2941, | , -3.4, 3454.1, 35.352, |, 0.0
13127.7, 139.0, | , 29.4, 0.0, 569.6, | ,  1000,   955,  3000,  2933, | , -3.4, 3462.7, 35.359, |, 0.0
13128.7, 138.8, | , 29.4, 0.0, 570.0, | ,  1000,   957,  3000,  2922, | , -3.4, 3453.7, 35.178, |, 0.0
13129.7, 138.3, | , 29.4, 0.0, 569.9, | ,  1000,   954,  3000,  2924, | , -3.4, 3453.3, 35.163, |, 0.0
13130.7, 139.3, | , 29.4, 0.0, 563.5, | ,  1000,   958,  3000,  2958, | , -3.4, 3467.8, 35.655, |, 0.0
13131.7, 139.9, | , 29.4, 0.0, 562.4, | ,  1000,   951,  3000,  2922, | , -3.4, 3447.3, 35.059, |, 0.0
13132.7, 139.6, | , 29.4, 0.0, 561.3, | ,  1000,   956,  3000,  2929, | , -3.4, 3443.8, 35.138, |, 0.0
13133.7, 138.6, | , 29.4, 0.0, 568.3, | ,  1000,   956,  3000,  2933, | , -3.4, 3453.7, 35.269, |, 0.0
13134.8, 138.9, | , 29.4, 0.0, 569.7, | ,  1000,   955,  3000,  2931, | , -3.4, 3449.4, 35.194, |, 0.0
13135.8, 138.3, | , 29.4, 0.0, 569.4, | ,  1000,   957,  3000,  2921, | , -3.4, 3462.7, 35.256, |, 0.0
13136.8, 139.4, | , 29.4, 0.0, 563.2, | ,  1000,   950,  3000,  2944, | , -3.4, 3476.8, 35.558, |, 0.0
13137.8, 139.9, | , 29.4, 0.0, 563.2, | ,  1000,   957,  3000,  2942, | , -3.4, 3435.3, 35.170, |, 0.0
13138.8, 139.4, | , 29.4, 0.0, 562.0, | ,  1000,   948,  3000,  2907, | , -3.4, 3445.1, 34.866, |, 0.0
13139.8, 138.3, | , 29.4, 0.0, 569.3, | ,  1000,   952,  3000,  2915, | , -3.4, 3463.5, 35.174, |, 0.0
13140.8, 138.7, | , 29.4, 0.0, 569.3, | ,  1000,   957,  3000,  2928, | , -3.4, 3465.2, 35.350, |, 0.0
13141.8, 138.4, | , 29.4, 0.0, 569.1, | ,  1000,   955,  3000,  2941, | , -3.4, 3486.7, 35.660, |, 0.0
13142.9, 139.5, | , 29.4, 0.0, 561.1, | ,  1000,   951,  3000,  2922, | , -3.4, 3451.1, 35.094, |, 0.0
13143.9, 139.4, | , 29.4, 0.0, 562.8, | ,  1000,   958,  3000,  2944, | , -3.4, 3451.5, 35.366, |, 0.0
13144.9, 139.0, | , 29.4, 0.0, 569.2, | ,  1000,   960,  3000,  2951, | , -3.4, 3470.4, 35.636, |, 0.0
13145.9, 138.4, | , 29.4, 0.0, 569.4, | ,  1000,   955,  3000,  2908, | , -3.4, 3436.5, 34.857, |, 0.0
13146.9, 138.3, | , 29.4, 0.0, 568.9, | ,  1000,   956,  3000,  2929, | , -3.4, 3452.0, 35.223, |, 0.0
13147.9, 139.6, | , 29.4, 0.0, 562.8, | ,  1000,   952,  3000,  2923, | , -3.4, 3454.1, 35.145, |, 0.0
13148.9, 139.5, | , 29.4, 0.0, 560.7, | ,  1000,   952,  3000,  2911, | , -3.4, 3469.5, 35.199, |, 0.0
13149.9, 139.5, | , 29.4, 0.0, 561.6, | ,  1000,   954,  3000,  2941, | , -3.4, 3451.1, 35.295, |, 0.0
13150.9, 138.5, | , 29.4, 0.0, 569.0, | ,  1000,   959,  3000,  2926, | , -3.4, 3451.5, 35.203, |, 0.0
13152.0, 138.9, | , 29.4, 0.0, 568.9, | ,  1000,   957,  3000,  2941, | , -3.4, 3446.0, 35.271, |, 0.0
13153.0, 138.5, | , 29.4, 0.0, 568.6, | ,  1000,   952,  3000,  2937, | , -3.4, 3460.5, 35.338, |, 0.0
13154.0, 139.4, | , 29.4, 0.0, 561.6, | ,  1000,   952,  3000,  2922, | , -3.4, 3463.5, 35.232, |, 0.0
13155.0, 139.5, | , 29.4, 0.0, 561.3, | ,  1000,   951,  3000,  2933, | , -3.4, 3446.4, 35.149, |, 0.0
13156.0, 139.4, | , 29.4, 0.0, 560.8, | ,  1000,   953,  3000,  2911, | , -3.4, 3452.8, 35.033, |, 0.0
13157.0, 138.2, | , 29.4, 0.0, 568.4, | ,  1000,   958,  3000,  2914, | , -3.4, 3470.0, 35.280, |, 0.0
13158.0, 138.9, | , 29.4, 0.0, 569.1, | ,  1000,   952,  3000,  2950, | , -3.4, 3454.1, 35.394, |, 0.0
13159.0, 138.5, | , 29.4, 0.0, 567.6, | ,  1000,   954,  3000,  2928, | , -3.4, 3446.4, 35.127, |, 0.0
13160.0, 139.3, | , 29.4, 0.0, 560.5, | ,  1000,   952,  3000,  2924, | , -3.4, 3454.5, 35.159, |, 0.0
13161.1, 139.8, | , 29.4, 0.0, 561.6, | ,  1000,   957,  3000,  2932, | , -3.4, 3445.5, 35.188, |, 0.0
13162.1, 138.9, | , 29.4, 0.0, 568.3, | ,  1000,   961,  3000,  2936, | , -3.4, 3456.3, 35.364, |, 0.0
13163.1, 138.3, | , 29.4, 0.0, 567.9, | ,  1000,   954,  3000,  2923, | , -3.4, 3475.1, 35.381, |, 0.0
13164.1, 138.4, | , 29.4, 0.0, 567.5, | ,  1000,   957,  3000,  2925, | , -3.4, 3460.5, 35.270, |, 0.0
13165.1, 139.7, | , 29.4, 0.0, 562.5, | ,  1000,   952,  3000,  2929, | , -3.4, 3481.1, 35.476, |, 0.0
13166.1, 139.4, | , 29.4, 0.0, 560.3, | ,  1000,   950,  3000,  2934, | , -3.4, 3474.7, 35.440, |, 0.0
13167.1, 139.2, | , 29.4, 0.0, 560.6, | ,  1000,   956,  3000,  2934, | , -3.4, 3444.3, 35.188, |, 0.0
13168.1, 138.9, | , 29.4, 0.0, 567.9, | ,  1000,   960,  3000,  2955, | , -3.4, 3449.0, 35.456, |, 0.0
13169.2, 138.6, | , 29.4, 0.0, 566.8, | ,  1000,   955,  3000,  2941, | , -3.4, 3452.0, 35.315, |, 0.0
13170.2, 138.4, | , 29.4, 0.0, 567.7, | ,  1000,   956,  3000,  2918, | , -3.4, 3440.4, 35.000, |, 0.0
13171.2, 139.7, | , 29.4, 0.0, 561.4, | ,  1000,   955,  3000,  2936, | , -3.4, 3448.1, 35.233, |, 0.0
13172.2, 140.0, | , 29.4, 0.0, 559.9, | ,  1000,   950,  3000,  2935, | , -3.4, 3446.0, 35.158, |, 0.0
13173.2, 139.2, | , 29.4, 0.0, 559.7, | ,  1000,   948,  3000,  2926, | , -3.4, 3474.7, 35.345, |, 0.0
13174.2, 138.9, | , 29.4, 0.0, 566.5, | ,  1000,   956,  3000,  2926, | , -3.4, 3452.8, 35.193, |, 0.0
13175.2, 138.3, | , 29.4, 0.0, 567.4, | ,  1000,   954,  3000,  2916, | , -3.4, 3464.0, 35.200, |, 0.0
13176.2, 138.3, | , 29.4, 0.0, 567.4, | ,  1000,   957,  3000,  2929, | , -3.4, 3454.1, 35.244, |, 0.0
13177.2, 139.5, | , 29.4, 0.0, 559.9, | ,  1000,   952,  3000,  2934, | , -3.4, 3454.5, 35.249, |, 0.0
13178.3, 139.7, | , 29.4, 0.0, 560.3, | ,  1000,   954,  3000,  2940, | , -3.4, 3454.1, 35.315, |, 0.0
13179.3, 138.6, | , 29.4, 0.0, 565.9, | ,  1000,   957,  3000,  2922, | , -3.4, 3454.5, 35.188, |, 0.0
13180.3, 138.3, | , 29.4, 0.0, 567.0, | ,  1000,   956,  3000,  2933, | , -3.4, 3456.7, 35.300, |, 0.0
13181.3, 138.7, | , 29.4, 0.0, 567.5, | ,  1000,   954,  3000,  2930, | , -3.4, 3458.0, 35.266, |, 0.0
13182.3, 139.2, | , 29.4, 0.0, 560.5, | ,  1000,   954,  3000,  2920, | , -3.4, 3455.0, 35.142, |, 0.0
13183.3, 139.3, | , 29.4, 0.0, 559.4, | ,  1000,   952,  3000,  2921, | , -3.4, 3455.0, 35.138, |, 0.0
13184.3, 139.4, | , 29.4, 0.0, 558.3, | ,  1000,   952,  3000,  2901, | , -3.4, 3454.1, 34.944, |, 0.0
13185.3, 138.5, | , 29.4, 0.0, 566.9, | ,  1000,   957,  3000,  2923, | , -3.4, 3452.4, 35.173, |, 0.0
13186.4, 138.3, | , 29.4, 0.0, 566.9, | ,  1000,   953,  3000,  2945, | , -3.4, 3473.0, 35.552, |, 0.0
13187.4, 138.8, | , 29.4, 0.0, 566.9, | ,  1000,   958,  3000,  2944, | , -3.4, 3458.8, 35.433, |, 0.0
13188.4, 139.5, | , 29.4, 0.0, 559.1, | ,  1000,   950,  3000,  2934, | , -3.4, 3483.7, 35.528, |, 0.0
13189.4, 139.6, | , 29.4, 0.0, 558.2, | ,  1000,   957,  3000,  2933, | , -3.4, 3472.5, 35.464, |, 0.0
13190.4, 139.4, | , 29.4, 0.0, 558.6, | ,  1000,   954,  3000,  2930, | , -3.4, 3451.5, 35.200, |, 0.0
13191.4, 138.5, | , 29.4, 0.0, 566.4, | ,  1000,   956,  3000,  2905, | , -3.4, 3453.3, 35.014, |, 0.0
13192.4, 138.3, | , 29.4, 0.0, 566.3, | ,  1000,   959,  3000,  2926, | , -3.4, 3452.8, 35.223, |, 0.0
13193.4, 138.3, | , 29.4, 0.0, 566.0, | ,  1000,   955,  3000,  2929, | , -3.4, 624.2, 6.386, |, 0.0
13194.5, 140.2, | , 29.4, 0.0, 558.3, | ,  1000,   951,  3000,  2958, | , -3.4, 719.8, 7.409, |, 0.0
13195.5, 139.1, | , 29.4, 0.0, 560.5, | ,  1000,   954,  3000,  2927, | , -3.4, 790.0, 8.073, |, 0.0
13196.5, 138.4, | , 29.4, 0.0, 565.5, | ,  1000,   957,  3000,  2922, | , -3.4, 881.7, 9.004, |, 0.0
13197.5, 138.4, | , 29.4, 0.0, 565.5, | ,  1000,   955,  3000,  2937, | , -3.4, 999.5, 10.242, |, 0.0
13198.5, 138.8, | , 29.4, 0.0, 565.1, | ,  1000,   954,  3000,  2929, | , -3.4, 1067.7, 10.914, |, 0.0
13199.5, 139.3, | , 29.4, 0.0, 558.7, | ,  1000,   954,  3000,  2923, | , -3.4, 1174.8, 11.986, |, 0.0
13200.5, 139.8, | , 29.4, 0.0, 557.9, | ,  1000,   958,  3000,  2918, | , -3.4, 1235.6, 12.604, |, 0.0
13201.5, 139.9, | , 29.4, 0.0, 558.5, | ,  1000,   957,  3000,  2933, | , -3.4, 1324.7, 13.563, |, 0.0
13202.6, 138.4, | , 29.4, 0.0, 565.0, | ,  1000,   962,  3000,  2936, | , -3.4, 1446.4, 14.833, |, 0.0
13203.6, 138.5, | , 29.4, 0.0, 565.2, | ,  1000,   961,  3000,  2961, | , -3.4, 1490.5, 15.381, |, 0.0
13204.6, 138.9, | , 29.4, 0.0, 564.5, | ,  1000,   954,  3000,  2914, | , -3.4, 1545.0, 15.721, |, 0.0
13205.6, 139.8, | , 29.4, 0.0, 553.8, | ,  1000,   953,  3000,  2926, | , -3.4, 1649.1, 16.823, |, 0.0
13206.6, 139.5, | , 29.4, 0.0, 557.5, | ,  1000,   951,  3000,  2931, | , -3.4, 1729.2, 17.659, |, 0.0
13207.6, 139.7, | , 29.4, 0.0, 557.8, | ,  1000,   960,  3000,  2930, | , -3.4, 1813.6, 18.555, |, 0.0
13208.6, 138.4, | , 29.4, 0.0, 565.0, | ,  1000,   958,  3000,  2941, | , -3.4, 1914.7, 19.636, |, 0.0
13209.6, 138.4, | , 29.4, 0.0, 564.0, | ,  1000,   954,  3000,  2914, | , -3.4, 2001.7, 20.360, |, 0.0
13210.6, 138.3, | , 29.4, 0.0, 559.1, | ,  1000,   958,  3000,  2933, | , -3.4, 2083.5, 21.317, |, 0.0
13211.7, 139.9, | , 29.4, 0.0, 557.3, | ,  1000,   953,  3000,  2937, | , -3.4, 2158.5, 22.080, |, 0.0
13212.7, 139.0, | , 29.4, 0.0, 558.7, | ,  1000,   952,  3000,  2917, | , -3.4, 2243.3, 22.819, |, 0.0
13213.7, 138.7, | , 29.4, 0.0, 564.4, | ,  1000,   955,  3000,  2925, | , -3.4, 2358.6, 24.057, |, 0.0
13214.7, 138.5, | , 29.4, 0.0, 563.4, | ,  1000,   953,  3000,  2944, | , -3.4, 2410.4, 24.692, |, 0.0
13215.7, 138.4, | , 29.4, 0.0, 564.5, | ,  1000,   954,  3000,  2935, | , -3.4, 2486.7, 25.420, |, 0.0
13216.7, 139.2, | , 29.4, 0.0, 558.3, | ,  1000,   953,  3000,  2919, | , -3.4, 2562.9, 26.080, |, 0.0
13217.7, 139.9, | , 29.4, 0.0, 557.1, | ,  1000,   953,  3000,  2929, | , -3.4, 2652.1, 27.055, |, 0.0
13218.7, 139.9, | , 29.4, 0.0, 557.1, | ,  1000,   957,  3000,  2938, | , -3.4, 2721.0, 27.854, |, 0.0
13219.7, 138.6, | , 29.4, 0.0, 562.9, | ,  1000,   959,  3000,  2941, | , -3.4, 2781.9, 28.510, |, 0.0
13220.8, 138.7, | , 29.4, 0.0, 564.8, | ,  1000,   954,  3000,  2911, | , -3.4, 2855.6, 29.002, |, 0.0
13221.8, 138.3, | , 29.4, 0.0, 564.3, | ,  1000,   953,  3000,  2940, | , -3.4, 2915.1, 29.811, |, 0.0
13222.8, 139.2, | , 29.4, 0.0, 556.7, | ,  1000,   950,  3000,  2933, | , -3.4, 2969.1, 30.295, |, 0.0
13223.8, 139.1, | , 29.4, 0.0, 558.9, | ,  1000,   951,  3000,  2928, | , -3.4, 3065.1, 31.232, |, 0.0
13224.8, 139.0, | , 29.4, 0.0, 563.4, | ,  1000,   960,  3000,  2933, | , -3.4, 3094.2, 31.640, |, 0.0
13225.8, 138.3, | , 29.4, 0.0, 564.1, | ,  1000,   954,  3000,  2939, | , -3.4, 3144.8, 32.158, |, 0.0
13226.8, 138.2, | , 29.4, 0.0, 563.8, | ,  1000,   958,  3000,  2921, | , -3.4, 3206.9, 32.668, |, 0.0
13227.8, 139.3, | , 29.4, 0.0, 557.4, | ,  1000,   955,  3000,  2931, | , -3.4, 3245.0, 33.118, |, 0.0
13228.8, 140.0, | , 29.4, 0.0, 556.8, | ,  1000,   956,  3000,  2948, | , -3.4, 3266.0, 33.482, |, 0.0
13229.9, 139.0, | , 29.4, 0.0, 557.6, | ,  1000,   954,  3000,  2897, | , -3.4, 3317.9, 33.555, |, 0.0
13230.9, 138.3, | , 29.4, 0.0, 564.0, | ,  1000,   959,  3000,  2940, | , -3.4, 3368.4, 34.487, |, 0.0
13231.9, 138.7, | , 29.4, 0.0, 563.5, | ,  1000,   956,  3000,  2937, | , -3.4, 3383.8, 34.595, |, 0.0
13232.9, 138.3, | , 29.4, 0.0, 563.8, | ,  1000,   957,  3000,  2922, | , -3.4, 3412.1, 34.757, |, 0.0
13233.9, 139.5, | , 29.4, 0.0, 557.6, | ,  1000,   949,  3000,  2919, | , -3.4, 3414.3, 34.685, |, 0.0
13234.9, 139.5, | , 29.4, 0.0, 557.8, | ,  1000,   949,  3000,  2922, | , -3.4, 3457.5, 35.139, |, 0.0
13235.9, 139.4, | , 29.4, 0.0, 555.7, | ,  1000,   953,  3000,  2928, | , -3.4, 3451.1, 35.166, |, 0.0
13236.9, 138.4, | , 29.4, 0.0, 563.0, | ,  1000,   961,  3000,  2958, | , -3.4, 3492.7, 35.938, |, 0.0
13238.0, 138.8, | , 29.4, 0.0, 562.9, | ,  1000,   960,  3000,  2935, | , -3.4, 3461.0, 35.394, |, 0.0
13239.0, 138.7, | , 29.4, 0.0, 563.0, | ,  1000,   957,  3000,  2921, | , -3.4, 3464.4, 35.273, |, 0.0
13240.0, 139.4, | , 29.4, 0.0, 554.5, | ,  1000,   953,  3000,  2907, | , -3.4, 3488.0, 35.358, |, 0.0
13241.0, 139.5, | , 29.4, 0.0, 553.7, | ,  1000,   959,  3000,  2919, | , -3.4, 3505.1, 35.689, |, 0.0
13242.0, 138.8, | , 29.4, 0.0, 562.5, | ,  1000,   960,  3000,  2947, | , -3.4, 3494.8, 35.850, |, 0.0
13243.0, 138.4, | , 29.4, 0.0, 562.6, | ,  1000,   958,  3000,  2939, | , -3.4, 3518.8, 36.008, |, 0.0
13244.0, 138.3, | , 29.4, 0.0, 562.3, | ,  1000,   957,  3000,  2914, | , -3.4, 3498.7, 35.569, |, 0.0
13245.0, 139.6, | , 29.4, 0.0, 556.8, | ,  1000,   952,  3000,  2908, | , -3.4, 3500.0, 35.478, |, 0.0
13246.0, 139.6, | , 29.4, 0.0, 553.4, | ,  1000,   958,  3000,  2939, | , -3.4, 3502.1, 35.837, |, 0.0
13247.1, 139.5, | , 29.4, 0.0, 554.9, | ,  1000,   955,  3000,  2936, | , -3.4, 3494.8, 35.699, |, 0.0
13248.1, 138.4, | , 29.4, 0.0, 562.1, | ,  1000,   959,  3000,  2928, | , -3.4, 3487.5, 35.593, |, 0.0
13249.1, 138.8, | , 29.4, 0.0, 562.1, | ,  1000,   957,  3000,  2937, | , -3.4, 3515.8, 35.951, |, 0.0
13250.1, 138.3, | , 29.4, 0.0, 562.0, | ,  1000,   957,  3000,  2909, | , -3.4, 3488.4, 35.411, |, 0.0
13251.1, 139.3, | , 29.4, 0.0, 555.5, | ,  1000,   953,  3000,  2921, | , -3.4, 3494.8, 35.550, |, 0.0
13252.1, 139.8, | , 29.4, 0.0, 555.7, | ,  1000,   953,  3000,  2929, | , -3.4, 3482.4, 35.491, |, 0.0
13253.1, 139.4, | , 29.4, 0.0, 554.7, | ,  1000,   952,  3000,  2933, | , -3.4, 3485.8, 35.559, |, 0.0
13254.1, 138.4, | , 29.4, 0.0, 561.8, | ,  1000,   961,  3000,  2947, | , -3.4, 3472.1, 35.624, |, 0.0
13255.2, 138.8, | , 29.4, 0.0, 561.8, | ,  1000,   958,  3000,  2929, | , -3.4, 3466.1, 35.374, |, 0.0
13256.2, 138.6, | , 29.4, 0.0, 561.3, | ,  1000,   958,  3000,  2929, | , -3.4, 3469.1, 35.405, |, 0.0
13257.2, 139.3, | , 29.4, 0.0, 554.8, | ,  1000,   950,  3000,  2912, | , -3.4, 3459.7, 35.086, |, 0.0
13258.2, 139.7, | , 29.4, 0.0, 554.3, | ,  1000,   958,  3000,  2911, | , -3.4, 3483.7, 35.394, |, 0.0
13259.2, 138.3, | , 29.4, 0.0, 561.9, | ,  1000,   961,  3000,  2948, | , -3.4, 3472.1, 35.647, |, 0.0
13260.2, 138.3, | , 29.4, 0.0, 561.5, | ,  1000,   958,  3000,  2932, | , -3.4, 3480.7, 35.548, |, 0.0
13261.2, 138.3, | , 29.4, 0.0, 560.9, | ,  1000,   956,  3000,  2911, | , -3.4, 3482.4, 35.364, |, 0.0
13262.2, 139.6, | , 29.4, 0.0, 555.8, | ,  1000,   953,  3000,  2933, | , -3.4, 3456.7, 35.275, |, 0.0
13263.2, 139.4, | , 29.4, 0.0, 553.9, | ,  1000,   954,  3000,  2939, | , -3.4, 3438.7, 35.151, |, 0.0
13264.3, 139.6, | , 29.4, 0.0, 553.0, | ,  1000,   955,  3000,  2926, | , -3.4, 3443.0, 35.095, |, 0.0
13265.3, 138.8, | , 29.4, 0.0, 561.5, | ,  1000,   955,  3000,  2941, | , -3.4, 3467.4, 35.479, |, 0.0
13266.3, 138.6, | , 29.4, 0.0, 559.4, | ,  1000,   952,  3000,  2942, | , -3.4, 3458.4, 35.366, |, 0.0
13267.3, 138.3, | , 29.4, 0.0, 560.8, | ,  1000,   955,  3000,  2933, | , -3.4, 3456.3, 35.294, |, 0.0
13268.3, 139.4, | , 29.4, 0.0, 554.3, | ,  1000,   951,  3000,  2933, | , -3.4, 3429.3, 34.979, |, 0.0
13269.3, 140.0, | , 29.4, 0.0, 553.5, | ,  1000,   947,  3000,  2946, | , -3.4, 3430.5, 35.069, |, 0.0
13270.3, 139.5, | , 29.4, 0.0, 552.8, | ,  1000,   953,  3000,  2930, | , -3.4, 3440.8, 35.086, |, 0.0
13271.3, 138.9, | , 29.4, 0.0, 560.2, | ,  1000,   955,  3000,  2928, | , -3.4, 3423.7, 34.910, |, 0.0
13272.3, 138.9, | , 29.4, 0.0, 560.9, | ,  1000,   958,  3000,  2936, | , -3.4, 3452.8, 35.306, |, 0.0
13273.4, 138.4, | , 29.4, 0.0, 560.2, | ,  1000,   957,  3000,  2933, | , -3.4, 3448.5, 35.230, |, 0.0
13274.4, 139.4, | , 29.4, 0.0, 553.1, | ,  1000,   953,  3000,  2912, | , -3.4, 3419.4, 34.702, |, 0.0
13275.4, 139.9, | , 29.4, 0.0, 553.4, | ,  1000,   955,  3000,  2933, | , -3.4, 3431.4, 35.034, |, 0.0
13276.4, 138.5, | , 29.4, 0.0, 559.5, | ,  1000,   957,  3000,  2930, | , -3.4, 3423.7, 34.948, |, 0.0
13277.4, 138.3, | , 29.4, 0.0, 560.4, | ,  1000,   955,  3000,  2914, | , -3.4, 3436.5, 34.915, |, 0.0
13278.4, 138.4, | , 29.4, 0.0, 560.4, | ,  1000,   957,  3000,  2935, | , -3.4, 3438.3, 35.139, |, 0.0
13279.4, 139.6, | , 29.4, 0.0, 554.6, | ,  1000,   952,  3000,  2926, | , -3.4, 3411.3, 34.744, |, 0.0
13280.4, 139.4, | , 29.4, 0.0, 553.2, | ,  1000,   955,  3000,  2918, | , -3.4, 3430.1, 34.890, |, 0.0
13281.5, 139.3, | , 29.4, 0.0, 552.5, | ,  1000,   951,  3000,  2911, | , -3.4, 3412.1, 34.604, |, 0.0
13282.5, 138.7, | , 29.4, 0.0, 560.7, | ,  1000,   956,  3000,  2952, | , -3.4, 3419.0, 35.093, |, 0.0
13283.5, 138.3, | , 29.4, 0.0, 560.0, | ,  1000,   955,  3000,  2951, | , -3.4, 3405.7, 34.935, |, 0.0
13284.5, 138.6, | , 29.4, 0.0, 560.4, | ,  1000,   956,  3000,  2933, | , -3.4, 3406.1, 34.787, |, 0.0
13285.5, 139.6, | , 29.4, 0.0, 554.2, | ,  1000,   951,  3000,  2922, | , -3.4, 3427.1, 34.854, |, 0.0
13286.5, 139.5, | , 29.4, 0.0, 551.8, | ,  1000,   950,  3000,  2933, | , -3.4, 3413.4, 34.807, |, 0.0
13287.5, 139.5, | , 29.4, 0.0, 552.4, | ,  1000,   957,  3000,  2952, | , -3.4, 3434.4, 35.254, |, 0.0
13288.5, 138.9, | , 29.4, 0.0, 559.4, | ,  1000,   955,  3000,  2922, | , -3.4, 3391.1, 34.530, |, 0.0
13289.5, 138.7, | , 29.4, 0.0, 559.8, | ,  1000,   952,  3000,  2914, | , -3.4, 3410.4, 34.624, |, 0.0
13290.6, 138.2, | , 29.4, 0.0, 559.1, | ,  1000,   953,  3000,  2913, | , -3.4, 3422.0, 34.741, |, 0.0
13291.6, 139.4, | , 29.4, 0.0, 551.0, | ,  1000,   955,  3000,  2935, | , -3.4, 3408.7, 34.818, |, 0.0
13292.6, 139.9, | , 29.4, 0.0, 552.1, | ,  1000,   953,  3000,  2925, | , -3.4, 3431.0, 34.933, |, 0.0
13293.6, 138.3, | , 29.4, 0.0, 558.8, | ,  1000,   954,  3000,  2927, | , -3.4, 3407.4, 34.726, |, 0.0
13294.6, 138.4, | , 29.4, 0.0, 558.8, | ,  1000,   957,  3000,  2938, | , -3.4, 3407.0, 34.849, |, 0.0
13295.6, 138.8, | , 29.4, 0.0, 559.7, | ,  1000,   958,  3000,  2940, | , -3.4, 3389.8, 34.694, |, 0.0
13296.6, 139.3, | , 29.4, 0.0, 551.9, | ,  1000,   950,  3000,  2934, | , -3.4, 3400.1, 34.682, |, 0.0
13297.6, 139.4, | , 29.4, 0.0, 551.7, | ,  1000,   952,  3000,  2906, | , -3.4, 3398.4, 34.431, |, 0.0
13298.7, 139.5, | , 29.4, 0.0, 552.9, | ,  1000,   948,  3000,  2933, | , -3.4, 3406.1, 34.706, |, 0.0
13299.7, 138.7, | , 29.4, 0.0, 558.6, | ,  1000,   960,  3000,  2933, | , -3.4, 3397.6, 34.732, |, 0.0
13300.7, 138.4, | , 29.4, 0.0, 558.8, | ,  1000,   955,  3000,  2928, | , -3.4, 3422.8, 34.904, |, 0.0
13301.7, 138.9, | , 29.4, 0.0, 558.2, | ,  1000,   954,  3000,  2948, | , -3.4, 3383.8, 34.666, |, 0.0
13302.7, 139.6, | , 29.4, 0.0, 552.9, | ,  1000,   953,  3000,  2922, | , -3.4, 3386.8, 34.460, |, 0.0
13303.7, 139.4, | , 29.4, 0.0, 551.7, | ,  1000,   957,  3000,  2946, | , -3.4, 3398.0, 34.828, |, 0.0
13304.7, 139.4, | , 29.4, 0.0, 551.1, | ,  1000,   952,  3000,  2938, | , -3.4, 3410.8, 34.846, |, 0.0
13305.7, 138.3, | , 29.4, 0.0, 558.7, | ,  1000,   955,  3000,  2939, | , -3.4, 3412.5, 34.899, |, 0.0
13306.8, 138.4, | , 29.4, 0.0, 557.2, | ,  1000,   953,  3000,  2931, | , -3.4, 3398.4, 34.664, |, 0.0
13307.8, 138.3, | , 29.4, 0.0, 558.5, | ,  1000,   957,  3000,  2929, | , -3.4, 3398.4, 34.680, |, 0.0
13308.8, 139.7, | , 29.4, 0.0, 551.3, | ,  1000,   952,  3000,  2898, | , -3.4, 3398.4, 34.357, |, 0.0
13309.8, 139.2, | , 29.4, 0.0, 550.7, | ,  1000,   956,  3000,  2929, | , -3.4, 3407.8, 34.762, |, 0.0
13310.8, 138.5, | , 29.4, 0.0, 557.9, | ,  1000,   961,  3000,  2952, | , -3.4, 3416.0, 35.102, |, 0.0
13311.8, 138.9, | , 29.4, 0.0, 557.6, | ,  1000,   957,  3000,  2918, | , -3.4, 3384.7, 34.437, |, 0.0
13312.8, 138.4, | , 29.4, 0.0, 558.1, | ,  1000,   956,  3000,  2935, | , -3.4, 3404.4, 34.783, |, 0.0
13313.8, 139.4, | , 29.4, 0.0, 551.9, | ,  1000,   954,  3000,  2933, | , -3.4, 3388.1, 34.587, |, 0.0
13314.8, 139.5, | , 29.4, 0.0, 550.0, | ,  1000,   951,  3000,  2933, | , -3.4, 3390.7, 34.590, |, 0.0
13315.9, 139.6, | , 29.4, 0.0, 551.1, | ,  1000,   950,  3000,  2904, | , -3.4, 3406.6, 34.479, |, 0.0
13316.9, 138.4, | , 29.4, 0.0, 556.4, | ,  1000,   953,  3000,  2942, | , -3.4, 3403.1, 34.808, |, 0.0
13317.9, 138.4, | , 29.4, 0.0, 557.1, | ,  1000,   954,  3000,  2937, | , -3.4, 3408.7, 34.831, |, 0.0
13318.9, 138.7, | , 29.4, 0.0, 557.7, | ,  1000,   959,  3000,  2912, | , -3.4, 3392.0, 34.481, |, 0.0
13319.9, 139.1, | , 29.4, 0.0, 551.4, | ,  1000,   951,  3000,  2917, | , -3.4, 3390.7, 34.440, |, 0.0
13320.9, 139.4, | , 29.4, 0.0, 550.2, | ,  1000,   953,  3000,  2944, | , -3.4, 3391.6, 34.711, |, 0.0
13321.9, 140.0, | , 29.4, 0.0, 550.2, | ,  1000,   954,  3000,  2933, | , -3.4, 3409.1, 34.796, |, 0.0
13322.9, 138.9, | , 29.4, 0.0, 557.3, | ,  1000,   955,  3000,  2941, | , -3.4, 3384.7, 34.630, |, 0.0
13323.9, 138.3, | , 29.4, 0.0, 557.0, | ,  1000,   955,  3000,  2909, | , -3.4, 3385.1, 34.344, |, 0.0
13324.9, 138.3, | , 29.4, 0.0, 557.0, | ,  1000,   956,  3000,  2936, | , -3.4, 3404.0, 34.786, |, 0.0
13326.0, 139.8, | , 29.4, 0.0, 549.9, | ,  1000,   955,  3000,  2922, | , -3.4, 3401.0, 34.617, |, 0.0
13327.0, 139.3, | , 29.4, 0.0, 551.0, | ,  1000,   955,  3000,  2947, | , -3.4, 3405.3, 34.892, |, 0.0
13328.0, 138.4, | , 29.4, 0.0, 557.2, | ,  1000,   957,  3000,  2937, | , -3.4, 3389.8, 34.660, |, 0.0
13329.0, 138.5, | , 29.4, 0.0, 557.3, | ,  1000,   954,  3000,  2912, | , -3.4, 3383.4, 34.346, |, 0.0
13330.0, 138.3, | , 29.4, 0.0, 556.9, | ,  1000,   957,  3000,  2949, | , -3.4, 3401.0, 34.884, |, 0.0
13331.0, 139.2, | , 29.4, 0.0, 550.6, | ,  1000,   952,  3000,  2936, | , -3.4, 3398.8, 34.697, |, 0.0
13332.0, 139.4, | , 29.4, 0.0, 548.6, | ,  1000,   953,  3000,  2921, | , -3.4, 3391.6, 34.501, |, 0.0
13333.0, 139.6, | , 29.4, 0.0, 551.3, | ,  1000,   958,  3000,  2926, | , -3.4, 3376.6, 34.435, |, 0.0
13334.1, 138.5, | , 29.4, 0.0, 555.5, | ,  1000,   955,  3000,  2935, | , -3.4, 3378.7, 34.519, |, 0.0
13335.1, 138.8, | , 29.4, 0.0, 556.6, | ,  1000,   955,  3000,  2928, | , -3.4, 3377.4, 34.443, |, 0.0
13336.1, 138.8, | , 29.4, 0.0, 556.4, | ,  1000,   957,  3000,  2928, | , -3.4, 3376.1, 34.441, |, 0.0
13337.1, 139.4, | , 29.4, 0.0, 549.0, | ,  1000,   952,  3000,  2927, | , -3.4, 3401.4, 34.651, |, 0.0
13338.1, 139.4, | , 29.4, 0.0, 548.7, | ,  1000,   951,  3000,  2946, | , -3.4, 3380.8, 34.602, |, 0.0
13339.1, 139.7, | , 29.4, 0.0, 550.1, | ,  1000,   955,  3000,  2927, | , -3.4, 3385.6, 34.518, |, 0.0
13340.1, 138.8, | , 29.4, 0.0, 555.9, | ,  1000,   958,  3000,  2944, | , -3.4, 3374.4, 34.574, |, 0.0
13341.1, 138.4, | , 29.4, 0.0, 555.9, | ,  1000,   953,  3000,  2927, | , -3.4, 3377.4, 34.413, |, 0.0
13342.1, 139.0, | , 29.4, 0.0, 555.3, | ,  1000,   958,  3000,  2931, | , -3.4, 3399.3, 34.715, |, 0.0
13343.2, 139.4, | , 29.4, 0.0, 548.6, | ,  1000,   955,  3000,  2926, | , -3.4, 3358.1, 34.224, |, 0.0
13344.2, 139.0, | , 29.4, 0.0, 551.0, | ,  1000,   951,  3000,  2911, | , -3.4, 3383.4, 34.313, |, 0.0
13345.2, 138.2, | , 29.4, 0.0, 556.1, | ,  1000,   958,  3000,  2937, | , -3.4, 3379.1, 34.557, |, 0.0
13346.2, 138.6, | , 29.4, 0.0, 556.2, | ,  1000,   955,  3000,  2922, | , -3.4, 3377.0, 34.379, |, 0.0
13347.2, 138.5, | , 29.4, 0.0, 555.0, | ,  1000,   957,  3000,  2937, | , -3.4, 3376.1, 34.530, |, 0.0
13348.2, 139.2, | , 29.4, 0.0, 549.7, | ,  1000,   954,  3000,  2928, | , -3.4, 3361.1, 34.266, |, 0.0
13349.2, 139.9, | , 29.4, 0.0, 548.5, | ,  1000,   950,  3000,  2933, | , -3.4, 3377.0, 34.437, |, 0.0
13350.2, 139.3, | , 29.4, 0.0, 548.2, | ,  1000,   952,  3000,  2940, | , -3.4, 3368.8, 34.427, |, 0.0
13351.3, 138.5, | , 29.4, 0.0, 555.4, | ,  1000,   958,  3000,  2933, | , -3.4, 3372.3, 34.462, |, 0.0
13352.3, 138.8, | , 29.4, 0.0, 554.7, | ,  1000,   952,  3000,  2933, | , -3.4, 3359.4, 34.274, |, 0.0
13353.3, 138.8, | , 29.4, 0.0, 555.5, | ,  1000,   957,  3000,  2933, | , -3.4, 3369.7, 34.420, |, 0.0
13354.3, 139.7, | , 29.4, 0.0, 544.3, | ,  1000,   953,  3000,  2922, | , -3.4, 3360.7, 34.205, |, 0.0
13355.3, 139.9, | , 29.4, 0.0, 547.8, | ,  1000,   958,  3000,  2933, | , -3.4, 3385.6, 34.587, |, 0.0
13356.3, 139.5, | , 29.4, 0.0, 549.4, | ,  1000,   955,  3000,  2922, | , -3.4, 3391.6, 34.537, |, 0.0
13357.3, 138.6, | , 29.4, 0.0, 553.9, | ,  1000,   958,  3000,  2949, | , -3.4, 3365.0, 34.527, |, 0.0
13358.4, 138.7, | , 29.4, 0.0, 554.8, | ,  1000,   955,  3000,  2933, | , -3.4, 3350.4, 34.214, |, 0.0
13359.4, 139.3, | , 29.4, 0.0, 547.8, | ,  1000,   955,  3000,  2911, | , -3.4, 3353.0, 34.033, |, 0.0
13360.4, 139.4, | , 29.4, 0.0, 547.1, | ,  1000,   953,  3000,  2934, | , -3.4, 3378.3, 34.488, |, 0.0
13361.4, 139.1, | , 29.4, 0.0, 550.0, | ,  1000,   955,  3000,  2924, | , -3.4, 3381.3, 34.447, |, 0.0
13362.4, 138.9, | , 29.4, 0.0, 554.4, | ,  1000,   958,  3000,  2927, | , -3.4, 3361.6, 34.294, |, 0.0
13363.4, 138.4, | , 29.4, 0.0, 554.6, | ,  1000,   954,  3000,  2929, | , -3.4, 3358.6, 34.254, |, 0.0
13364.4, 138.3, | , 29.4, 0.0, 554.0, | ,  1000,   956,  3000,  2920, | , -3.4, 3357.7, 34.176, |, 0.0
13365.4, 139.6, | , 29.4, 0.0, 548.8, | ,  1000,   952,  3000,  2935, | , -3.4, 3390.7, 34.613, |, 0.0
13366.4, 139.8, | , 29.4, 0.0, 546.9, | ,  1000,   955,  3000,  2937, | , -3.4, 3379.1, 34.537, |, 0.0
13367.5, 139.6, | , 29.4, 0.0, 545.7, | ,  1000,   958,  3000,  2936, | , -3.4, 3364.6, 34.404, |, 0.0
13368.5, 138.8, | , 29.4, 0.0, 554.1, | ,  1000,   961,  3000,  2928, | , -3.4, 3351.7, 34.229, |, 0.0
13369.5, 138.8, | , 29.4, 0.0, 554.1, | ,  1000,   955,  3000,  2946, | , -3.4, 3355.6, 34.378, |, 0.0
13370.5, 138.4, | , 29.4, 0.0, 553.1, | ,  1000,   957,  3000,  2928, | , -3.4, 3341.9, 34.092, |, 0.0
13371.5, 139.7, | , 29.4, 0.0, 543.8, | ,  1000,   949,  3000,  2914, | , -3.4, 3349.1, 33.975, |, 0.0
13372.5, 140.0, | , 29.4, 0.0, 545.3, | ,  1000,   954,  3000,  2931, | , -3.4, 3351.7, 34.195, |, 0.0
13373.5, 138.5, | , 29.4, 0.0, 552.8, | ,  1000,   954,  3000,  2927, | , -3.4, 3350.9, 34.155, |, 0.0
13374.5, 138.4, | , 29.4, 0.0, 553.2, | ,  1000,   956,  3000,  2940, | , -3.4, 3359.4, 34.370, |, 0.0
13375.5, 138.8, | , 29.4, 0.0, 553.3, | ,  1000,   955,  3000,  2940, | , -3.4, 3351.3, 34.278, |, 0.0
13376.6, 139.3, | , 29.4, 0.0, 547.2, | ,  1000,   953,  3000,  2915, | , -3.4, 3344.0, 33.973, |, 0.0
13377.6, 139.5, | , 29.4, 0.0, 544.9, | ,  1000,   954,  3000,  2913, | , -3.4, 3344.9, 33.963, |, 0.0
13378.6, 139.2, | , 29.4, 0.0, 547.8, | ,  1000,   958,  3000,  2934, | , -3.4, 3378.7, 34.537, |, 0.0
13379.6, 138.7, | , 29.4, 0.0, 552.8, | ,  1000,   956,  3000,  2917, | , -3.4, 3343.1, 34.003, |, 0.0
13380.6, 138.5, | , 29.4, 0.0, 552.8, | ,  1000,   961,  3000,  2937, | , -3.4, 3353.0, 34.328, |, 0.0
13381.6, 138.3, | , 29.4, 0.0, 553.2, | ,  1000,   954,  3000,  2922, | , -3.4, 3345.7, 34.058, |, 0.0
13382.6, 139.9, | , 29.4, 0.0, 546.4, | ,  1000,   952,  3000,  2932, | , -3.4, 3351.3, 34.184, |, 0.0
13383.6, 139.4, | , 29.4, 0.0, 545.1, | ,  1000,   950,  3000,  2930, | , -3.4, 3344.9, 34.085, |, 0.0
13384.6, 139.6, | , 29.4, 0.0, 545.5, | ,  1000,   951,  3000,  2937, | , -3.4, 3337.6, 34.085, |, 0.0
13385.7, 138.3, | , 29.4, 0.0, 552.5, | ,  1000,   954,  3000,  2926, | , -3.4, 3345.7, 34.083, |, 0.0
13386.7, 138.3, | , 29.4, 0.0, 552.3, | ,  1000,   957,  3000,  2918, | , -3.4, 3354.7, 34.138, |, 0.0
13387.7, 138.4, | , 29.4, 0.0, 551.3, | ,  1000,   957,  3000,  2925, | , -3.4, 3345.3, 34.099, |, 0.0
13388.7, 139.7, | , 29.4, 0.0, 547.3, | ,  1000,   949,  3000,  2954, | , -3.4, 3345.3, 34.287, |, 0.0
13389.7, 139.9, | , 29.4, 0.0, 545.0, | ,  1000,   952,  3000,  2930, | , -3.4, 3340.6, 34.056, |, 0.0
13390.7, 139.5, | , 29.4, 0.0, 544.9, | ,  1000,   953,  3000,  2910, | , -3.4, 3319.1, 33.673, |, 0.0
13391.7, 138.2, | , 29.4, 0.0, 551.8, | ,  1000,   954,  3000,  2923, | , -3.4, 3362.8, 34.242, |, 0.0
13392.7, 138.8, | , 29.4, 0.0, 551.6, | ,  1000,   954,  3000,  2930, | , -3.4, 3350.9, 34.182, |, 0.0
13393.7, 139.1, | , 29.4, 0.0, 545.8, | ,  1000,   952,  3000,  2939, | , -3.4, 3335.0, 34.078, |, 0.0
13394.8, 139.4, | , 29.4, 0.0, 544.2, | ,  1000,   950,  3000,  2934, | , -3.4, 3335.0, 34.020, |, 0.0
13395.8, 139.1, | , 29.4, 0.0, 546.9, | ,  1000,   955,  3000,  2942, | , -3.4, 3350.9, 34.295, |, 0.0
13396.8, 138.8, | , 29.4, 0.0, 552.2, | ,  1000,   961,  3000,  2942, | , -3.4, 3321.3, 34.040, |, 0.0
13397.8, 138.6, | , 29.4, 0.0, 551.1, | ,  1000,   955,  3000,  2915, | , -3.4, 3327.3, 33.820, |, 0.0
13398.8, 138.2, | , 29.4, 0.0, 551.9, | ,  1000,   957,  3000,  2911, | , -3.4, 3329.4, 33.827, |, 0.0
13399.8, 139.9, | , 29.4, 0.0, 545.5, | ,  1000,   952,  3000,  2935, | , -3.4, 3341.9, 34.110, |, 0.0
13400.8, 139.4, | , 29.4, 0.0, 544.3, | ,  1000,   948,  3000,  2930, | , -3.4, 3346.1, 34.082, |, 0.0
13401.8, 139.4, | , 29.4, 0.0, 543.9, | ,  1000,   951,  3000,  2922, | , -3.4, 3336.3, 33.931, |, 0.0
13402.9, 138.9, | , 29.4, 0.0, 551.4, | ,  1000,   961,  3000,  2937, | , -3.4, 3353.9, 34.332, |, 0.0
13403.9, 138.4, | , 29.4, 0.0, 551.6, | ,  1000,   955,  3000,  2945, | , -3.4, 3352.1, 34.333, |, 0.0
13404.9, 138.2, | , 29.4, 0.0, 551.9, | ,  1000,   954,  3000,  2912, | , -3.4, 3332.0, 33.829, |, 0.0
13405.9, 140.1, | , 29.4, 0.0, 542.2, | ,  1000,   948,  3000,  2928, | , -3.4, 3318.3, 33.776, |, 0.0
13406.9, 139.7, | , 29.4, 0.0, 544.2, | ,  1000,   954,  3000,  2929, | , -3.4, 3355.1, 34.209, |, 0.0
13407.9, 139.0, | , 29.4, 0.0, 550.0, | ,  1000,   956,  3000,  2920, | , -3.4, 3319.1, 33.790, |, 0.0
13408.9, 138.1, | , 29.4, 0.0, 551.8, | ,  1000,   955,  3000,  2909, | , -3.4, 3320.9, 33.694, |, 0.0
13409.9, 138.7, | , 29.4, 0.0, 551.9, | ,  1000,   960,  3000,  2944, | , -3.4, 3328.6, 34.127, |, 0.0
13410.9, 139.4, | , 29.4, 0.0, 545.2, | ,  1000,   956,  3000,  2947, | , -3.4, 3342.7, 34.259, |, 0.0
13411.9, 139.4, | , 29.4, 0.0, 543.9, | ,  1000,   952,  3000,  2930, | , -3.4, 3319.6, 33.845, |, 0.0
13413.0, 139.5, | , 29.4, 0.0, 546.0, | ,  1000,   953,  3000,  2911, | , -3.4, 3314.4, 33.633, |, 0.0
13414.0, 138.2, | , 29.4, 0.0, 550.9, | ,  1000,   956,  3000,  2915, | , -3.4, 3322.6, 33.783, |, 0.0
13415.0, 138.3, | , 29.4, 0.0, 551.3, | ,  1000,   954,  3000,  2944, | , -3.4, 3322.6, 34.016, |, 0.0
13416.0, 138.3, | , 29.4, 0.0, 550.8, | ,  1000,   956,  3000,  2922, | , -3.4, 3314.4, 33.757, |, 0.0
13417.0, 139.5, | , 29.4, 0.0, 545.7, | ,  1000,   949,  3000,  2920, | , -3.4, 3330.3, 33.837, |, 0.0
13418.0, 139.4, | , 29.4, 0.0, 542.8, | ,  1000,   954,  3000,  2936, | , -3.4, 3315.3, 33.863, |, 0.0
13419.0, 139.9, | , 29.4, 0.0, 544.1, | ,  1000,   958,  3000,  2941, | , -3.4, 3313.6, 33.923, |, 0.0
13420.0, 138.3, | , 29.4, 0.0, 551.0, | ,  1000,   955,  3000,  2928, | , -3.4, 3299.9, 33.654, |, 0.0
13421.1, 138.4, | , 29.4, 0.0, 550.7, | ,  1000,   959,  3000,  2922, | , -3.4, 3310.2, 33.731, |, 0.0
13422.1, 138.3, | , 29.4, 0.0, 550.8, | ,  1000,   952,  3000,  2933, | , -3.4, 3309.3, 33.764, |, 0.0
13423.1, 139.8, | , 29.4, 0.0, 542.7, | ,  1000,   949,  3000,  2914, | , -3.4, 3303.7, 33.520, |, 0.0
13424.1, 139.7, | , 29.4, 0.0, 543.4, | ,  1000,   952,  3000,  2915, | , -3.4, 3339.3, 33.914, |, 0.0
13425.1, 138.5, | , 29.4, 0.0, 549.8, | ,  1000,   952,  3000,  2941, | , -3.4, 3328.6, 34.036, |, 0.0
13426.1, 138.8, | , 29.4, 0.0, 550.6, | ,  1000,   961,  3000,  2929, | , -3.4, 3314.9, 33.873, |, 0.0
13427.1, 138.7, | , 29.4, 0.0, 550.8, | ,  1000,   954,  3000,  2932, | , -3.4, 3320.4, 33.884, |, 0.0
13428.1, 139.3, | , 29.4, 0.0, 543.5, | ,  1000,   954,  3000,  2932, | , -3.4, 3294.3, 33.618, |, 0.0
13429.1, 139.4, | , 29.4, 0.0, 542.4, | ,  1000,   953,  3000,  2904, | , -3.4, 3314.9, 33.581, |, 0.0
13430.2, 139.5, | , 29.4, 0.0, 544.5, | ,  1000,   955,  3000,  2938, | , -3.4, 3304.2, 33.787, |, 0.0
13431.2, 138.4, | , 29.4, 0.0, 549.7, | ,  1000,   958,  3000,  2954, | , -3.4, 3299.4, 33.900, |, 0.0
13432.2, 138.3, | , 29.4, 0.0, 549.5, | ,  1000,   956,  3000,  2921, | , -3.4, 3294.7, 33.543, |, 0.0
13433.2, 138.8, | , 29.4, 0.0, 549.5, | ,  1000,   955,  3000,  2915, | , -3.4, 3297.7, 33.518, |, 0.0
13434.2, 139.1, | , 29.4, 0.0, 543.5, | ,  1000,   953,  3000,  2933, | , -3.4, 3319.6, 33.884, |, 0.0
13435.2, 139.5, | , 29.4, 0.0, 542.5, | ,  1000,   953,  3000,  2945, | , -3.4, 3312.7, 33.911, |, 0.0
13436.2, 139.5, | , 29.4, 0.0, 541.8, | ,  1000,   959,  3000,  2939, | , -3.4, 3291.3, 33.696, |, 0.0
13437.2, 138.7, | , 29.4, 0.0, 549.5, | ,  1000,   957,  3000,  2927, | , -3.4, 3311.0, 33.775, |, 0.0
13438.3, 138.5, | , 29.4, 0.0, 549.0, | ,  1000,   955,  3000,  2927, | , -3.4, 3295.6, 33.596, |, 0.0
13439.3, 138.4, | , 29.4, 0.0, 549.9, | ,  1000,   954,  3000,  2935, | , -3.4, 3320.9, 33.916, |, 0.0
13440.3, 140.2, | , 29.4, 0.0, 539.7, | ,  1000,   952,  3000,  2934, | , -3.4, 3287.4, 33.550, |, 0.0
13441.3, 139.4, | , 29.4, 0.0, 541.8, | ,  1000,   955,  3000,  2922, | , -3.4, 3312.7, 33.734, |, 0.0
13442.3, 139.4, | , 29.4, 0.0, 540.1, | ,  1000,   961,  3000,  2925, | , -3.4, 3290.4, 33.580, |, 0.0
13443.3, 138.9, | , 29.4, 0.0, 549.0, | ,  1000,   955,  3000,  2932, | , -3.4, 3322.1, 33.915, |, 0.0
13444.3, 138.4, | , 29.4, 0.0, 549.1, | ,  1000,   957,  3000,  2932, | , -3.4, 3293.4, 33.637, |, 0.0
13445.3, 139.3, | , 29.4, 0.0, 543.1, | ,  1000,   955,  3000,  2921, | , -3.4, 3308.4, 33.672, |, 0.0
13446.3, 139.3, | , 29.4, 0.0, 541.5, | ,  1000,   952,  3000,  2929, | , -3.4, 3297.3, 33.615, |, 0.0
13447.4, 139.6, | , 29.4, 0.0, 543.6, | ,  1000,   949,  3000,  2930, | , -3.4, 3288.3, 33.500, |, 0.0
13448.4, 138.5, | , 29.4, 0.0, 548.0, | ,  1000,   957,  3000,  2929, | , -3.4, 3280.6, 33.479, |, 0.0
13449.4, 138.2, | , 29.4, 0.0, 549.0, | ,  1000,   955,  3000,  2936, | , -3.4, 3288.7, 33.604, |, 0.0
13450.4, 138.8, | , 29.4, 0.0, 549.5, | ,  1000,   954,  3000,  2950, | , -3.4, 3290.4, 33.739, |, 0.0
13451.4, 139.3, | , 29.4, 0.0, 543.0, | ,  1000,   949,  3000,  2959, | , -3.4, 3289.2, 33.766, |, 0.0
13452.4, 139.4, | , 29.4, 0.0, 541.1, | ,  1000,   952,  3000,  2920, | , -3.4, 3271.2, 33.265, |, 0.0
13453.4, 139.6, | , 29.4, 0.0, 540.5, | ,  1000,   958,  3000,  2951, | , -3.4, 3276.3, 33.631, |, 0.0
13454.4, 138.9, | , 29.4, 0.0, 548.4, | ,  1000,   958,  3000,  2940, | , -3.4, 3276.7, 33.546, |, 0.0
13455.4, 138.3, | , 29.4, 0.0, 548.3, | ,  1000,   953,  3000,  2911, | , -3.4, 3293.9, 33.424, |, 0.0
13456.5, 138.6, | , 29.4, 0.0, 548.5, | ,  1000,   953,  3000,  2908, | , -3.4, 3280.2, 33.265, |, 0.0
13457.5, 139.6, | , 29.4, 0.0, 537.9, | ,  1000,   950,  3000,  2918, | , -3.4, 3284.4, 33.363, |, 0.0
13458.5, 139.5, | , 29.4, 0.0, 539.9, | ,  1000,   956,  3000,  2929, | , -3.4, 3276.3, 33.424, |, 0.0
13459.5, 139.2, | , 29.4, 0.0, 546.9, | ,  1000,   952,  3000,  2914, | , -3.4, 3274.2, 33.245, |, 0.0
13460.5, 138.7, | , 29.4, 0.0, 548.1, | ,  1000,   959,  3000,  2945, | , -3.4, 3275.0, 33.584, |, 0.0
13461.5, 138.7, | , 29.4, 0.0, 548.6, | ,  1000,   956,  3000,  2943, | , -3.4, 3284.4, 33.635, |, 0.0
13462.5, 139.1, | , 29.4, 0.0, 542.3, | ,  1000,   955,  3000,  2914, | , -3.4, 3287.9, 33.414, |, 0.0
13463.5, 139.5, | , 29.4, 0.0, 539.8, | ,  1000,   952,  3000,  2929, | , -3.4, 3282.3, 33.450, |, 0.0
13464.5, 139.1, | , 29.4, 0.0, 542.5, | ,  1000,   954,  3000,  2938, | , -3.4, 3268.6, 33.414, |, 0.0
13465.6, 138.3, | , 29.4, 0.0, 547.5, | ,  1000,   956,  3000,  2923, | , -3.4, 3266.4, 33.277, |, 0.0
13466.6, 138.7, | , 29.4, 0.0, 548.3, | ,  1000,   957,  3000,  2929, | , -3.4, 3269.4, 33.366, |, 0.0
13467.6, 138.7, | , 29.4, 0.0, 548.0, | ,  1000,   957,  3000,  2937, | , -3.4, 3269.4, 33.431, |, 0.0
13468.6, 139.3, | , 29.4, 0.0, 541.2, | ,  1000,   949,  3000,  2934, | , -3.4, 3264.3, 33.290, |, 0.0
13469.6, 139.4, | , 29.4, 0.0, 540.2, | ,  1000,   951,  3000,  2927, | , -3.4, 3255.3, 33.157, |, 0.0
13470.6, 139.8, | , 29.4, 0.0, 540.6, | ,  1000,   955,  3000,  2929, | , -3.4, 3254.5, 33.199, |, 0.0
13471.6, 138.3, | , 29.4, 0.0, 547.7, | ,  1000,   960,  3000,  2936, | , -3.4, 3274.6, 33.506, |, 0.0
13472.7, 138.3, | , 29.4, 0.0, 547.4, | ,  1000,   953,  3000,  2932, | , -3.4, 3258.7, 33.251, |, 0.0
13473.7, 138.8, | , 29.4, 0.0, 546.8, | ,  1000,   957,  3000,  2931, | , -3.4, 3251.9, 33.204, |, 0.0
13474.7, 139.7, | , 29.4, 0.0, 540.3, | ,  1000,   950,  3000,  2915, | , -3.4, 3261.3, 33.111, |, 0.0
13475.7, 139.4, | , 29.4, 0.0, 539.2, | ,  1000,   952,  3000,  2928, | , -3.4, 3256.2, 33.180, |, 0.0
13476.7, 139.8, | , 29.4, 0.0, 546.1, | ,  1000,   957,  3000,  2938, | , -3.4, 3274.6, 33.497, |, 0.0
13477.7, 138.3, | , 29.4, 0.0, 546.4, | ,  1000,   954,  3000,  2929, | , -3.4, 3262.6, 33.278, |, 0.0
13478.7, 138.5, | , 29.4, 0.0, 545.0, | ,  1000,   955,  3000,  2926, | , -3.4, 3261.7, 33.238, |, 0.0
13479.7, 139.3, | , 29.4, 0.0, 540.0, | ,  1000,   954,  3000,  2944, | , -3.4, 3250.2, 33.268, |, 0.0
13480.7, 139.7, | , 29.4, 0.0, 539.4, | ,  1000,   950,  3000,  2911, | , -3.4, 3250.6, 32.959, |, 0.0
13481.8, 139.1, | , 29.4, 0.0, 541.4, | ,  1000,   957,  3000,  2920, | , -3.4, 3249.7, 33.091, |, 0.0
13482.8, 138.4, | , 29.4, 0.0, 545.7, | ,  1000,   961,  3000,  2947, | , -3.4, 3276.3, 33.624, |, 0.0
13483.8, 139.0, | , 29.4, 0.0, 545.9, | ,  1000,   954,  3000,  2929, | , -3.4, 3251.0, 33.161, |, 0.0
13484.8, 138.4, | , 29.4, 0.0, 546.2, | ,  1000,   955,  3000,  2929, | , -3.4, 3254.0, 33.195, |, 0.0
13485.8, 139.2, | , 29.4, 0.0, 540.4, | ,  1000,   956,  3000,  2938, | , -3.4, 3255.3, 33.292, |, 0.0
13486.8, 139.8, | , 29.4, 0.0, 538.9, | ,  1000,   954,  3000,  2926, | , -3.4, 3250.6, 33.127, |, 0.0
13487.8, 139.7, | , 29.4, 0.0, 539.0, | ,  1000,   951,  3000,  2918, | , -3.4, 3281.4, 33.350, |, 0.0
13488.8, 138.5, | , 29.4, 0.0, 545.3, | ,  1000,   959,  3000,  2929, | , -3.4, 3251.5, 33.201, |, 0.0
13489.8, 138.7, | , 29.4, 0.0, 546.5, | ,  1000,   957,  3000,  2922, | , -3.4, 3268.2, 33.289, |, 0.0
13490.9, 139.0, | , 29.4, 0.0, 546.6, | ,  1000,   957,  3000,  2922, | , -3.4, 3255.3, 33.164, |, 0.0
13491.9, 139.3, | , 29.4, 0.0, 538.5, | ,  1000,   953,  3000,  2927, | , -3.4, 3252.7, 33.144, |, 0.0
13492.9, 139.4, | , 29.4, 0.0, 538.3, | ,  1000,   952,  3000,  2933, | , -3.4, 3258.3, 33.240, |, 0.0
13493.9, 139.2, | , 29.4, 0.0, 538.8, | ,  1000,   959,  3000,  2918, | , -3.4, 3258.3, 33.174, |, 0.0
13494.9, 138.8, | , 29.4, 0.0, 545.9, | ,  1000,   960,  3000,  2938, | , -3.4, 3266.4, 33.443, |, 0.0
