Repository: jdhuang-csm/Ru-BCA

## Methods
* (BaO)<sub>x</sub>-(CaO)<sub>y</sub>-(Al<sub>2</sub>O<sub>3</sub>)<sub>1-x-y</sub> (BCA) catalyst supports were synthesized via sol-gel and solid-state methods. 
* Ru/BCA catalysts were prepared via incipient wetness impregnation to achieve 1 wt. % Ru loading.
* Ammonia synthesis rates were measured for Ru/BCA catalysts in a packed-bed reactor at 480-600<sup>o</sup>C, 10 bar, and space velocities up to 1.3 x 10<sup>6</sup> ml g<sub>cat</sub><sup>-1</sup> h<sup>-1</sup>.
* A machine learning (ML) model was employed to improve understanding of the behavior of Ru/BCA catalysts.
* A microkinetic model was developed to describe the best-performing catalyst.

File: data/init_files_Cadigan/BCA723.txt (part 34 of 46)
********** Start test **********
Elapsed time, Pressure, | , LJtemp(C), Inner-Temp, Outer-Temp, | , N2-set, N2-flow, H2-set, H2-flow, | , pH, NH3_ppm, NH3_Prod_rate, |, In222Temp
13088.2, 139.0, | , 26.8, 0.0, 588.1, | ,  1000,   952,  3000,  2920, | , -3.4, 3910.8, 37.185, |, 0.0
13089.2, 138.7, | , 26.8, 0.0, 587.3, | ,  1000,   954,  3000,  2916, | , -3.4, 3952.0, 37.555, |, 0.0
13090.2, 139.3, | , 26.8, 0.0, 582.2, | ,  1000,   947,  3000,  2920, | , -3.4, 3981.5, 37.805, |, 0.0
13091.2, 140.0, | , 26.8, 0.0, 581.2, | ,  1000,   955,  3000,  2934, | , -3.4, 4019.7, 38.384, |, 0.0
13092.2, 139.6, | , 26.8, 0.0, 582.8, | ,  1000,   951,  3000,  2934, | , -3.4, 4038.5, 38.529, |, 0.0
13093.2, 138.8, | , 26.8, 0.0, 587.5, | ,  1000,   959,  3000,  2942, | , -3.4, 4064.2, 38.934, |, 0.0
13094.2, 139.2, | , 26.8, 0.0, 587.3, | ,  1000,   959,  3000,  2926, | , -3.4, 4090.4, 39.010, |, 0.0
13095.3, 138.8, | , 26.8, 0.0, 586.6, | ,  1000,   951,  3000,  2929, | , -3.4, 4117.8, 39.229, |, 0.0
13096.3, 139.5, | , 26.8, 0.0, 582.0, | ,  1000,   953,  3000,  2937, | , -3.4, 4167.5, 39.794, |, 0.0
13097.3, 139.9, | , 26.8, 0.0, 580.6, | ,  1000,   951,  3000,  2903, | , -3.4, 4161.9, 39.383, |, 0.0
13098.3, 139.5, | , 26.8, 0.0, 580.4, | ,  1000,   948,  3000,  2941, | , -3.4, 4188.0, 39.987, |, 0.0
13099.3, 138.9, | , 26.8, 0.0, 586.3, | ,  1000,   950,  3000,  2955, | , -3.4, 4206.0, 40.326, |, 0.0
13100.3, 138.8, | , 26.8, 0.0, 587.6, | ,  1000,   954,  3000,  2913, | , -3.4, 4222.3, 40.083, |, 0.0
13101.3, 139.1, | , 26.8, 0.0, 588.0, | ,  1000,   957,  3000,  2922, | , -3.4, 4228.7, 40.275, |, 0.0
13102.3, 139.5, | , 26.8, 0.0, 580.7, | ,  1000,   955,  3000,  2898, | , -3.4, 4246.3, 40.167, |, 0.0
13103.3, 139.5, | , 26.8, 0.0, 581.5, | ,  1000,   952,  3000,  2932, | , -3.4, 4276.7, 40.777, |, 0.0
13104.4, 139.2, | , 26.8, 0.0, 586.8, | ,  1000,   955,  3000,  2934, | , -3.4, 4289.6, 40.960, |, 0.0
13105.4, 138.7, | , 26.8, 0.0, 586.9, | ,  1000,   958,  3000,  2933, | , -3.4, 4305.0, 41.122, |, 0.0
13106.4, 138.6, | , 26.8, 0.0, 587.4, | ,  1000,   955,  3000,  2918, | , -3.4, 4308.4, 40.964, |, 0.0
13107.4, 139.7, | , 26.8, 0.0, 582.0, | ,  1000,   945,  3000,  2941, | , -3.4, 4348.7, 41.482, |, 0.0
13108.4, 140.1, | , 26.8, 0.0, 580.4, | ,  1000,   954,  3000,  2924, | , -3.4, 4329.9, 41.217, |, 0.0
13109.4, 139.7, | , 26.8, 0.0, 579.0, | ,  1000,   952,  3000,  2933, | , -3.4, 4333.7, 41.338, |, 0.0
13110.4, 138.6, | , 26.8, 0.0, 586.4, | ,  1000,   955,  3000,  2929, | , -3.4, 4347.0, 41.441, |, 0.0
13111.4, 138.7, | , 26.8, 0.0, 586.8, | ,  1000,   960,  3000,  2924, | , -3.4, 4355.6, 41.522, |, 0.0
13112.4, 138.7, | , 26.8, 0.0, 586.6, | ,  1000,   954,  3000,  2929, | , -3.4, 4360.7, 41.564, |, 0.0
13113.5, 140.0, | , 26.8, 0.0, 576.9, | ,  1000,   956,  3000,  2922, | , -3.4, 4388.1, 41.776, |, 0.0
13114.5, 140.1, | , 26.8, 0.0, 579.5, | ,  1000,   949,  3000,  2932, | , -3.4, 4362.4, 41.556, |, 0.0
13115.5, 138.7, | , 26.8, 0.0, 586.3, | ,  1000,   961,  3000,  2925, | , -3.4, 4373.1, 41.717, |, 0.0
13116.5, 138.7, | , 26.8, 0.0, 586.2, | ,  1000,   958,  3000,  2923, | , -3.4, 4406.1, 41.976, |, 0.0
13117.5, 139.0, | , 26.8, 0.0, 586.9, | ,  1000,   961,  3000,  2907, | , -3.4, 4402.7, 41.807, |, 0.0
13118.5, 138.7, | , 26.8, 0.0, 586.5, | ,  1000,   956,  3000,  2944, | , -3.4, 4389.4, 42.030, |, 0.0
13119.5, 139.7, | , 26.8, 0.0, 579.1, | ,  1000,   956,  3000,  2935, | , -3.4, 4379.1, 41.827, |, 0.0
13120.5, 139.4, | , 26.8, 0.0, 581.5, | ,  1000,   960,  3000,  2915, | , -3.4, 4404.0, 41.888, |, 0.0
13121.5, 139.0, | , 26.8, 0.0, 586.6, | ,  1000,   955,  3000,  2922, | , -3.4, 4398.8, 41.856, |, 0.0
13122.6, 138.6, | , 26.8, 0.0, 585.9, | ,  1000,   954,  3000,  2920, | , -3.4, 4403.5, 41.877, |, 0.0
13123.6, 138.4, | , 26.8, 0.0, 586.2, | ,  1000,   950,  3000,  2918, | , -3.4, 4404.4, 41.815, |, 0.0
13124.6, 139.9, | , 26.8, 0.0, 580.0, | ,  1000,   951,  3000,  2932, | , -3.4, 4408.3, 42.015, |, 0.0
13125.6, 140.2, | , 26.8, 0.0, 578.9, | ,  1000,   954,  3000,  2941, | , -3.4, 4403.5, 42.104, |, 0.0
13126.6, 139.7, | , 26.8, 0.0, 579.1, | ,  1000,   952,  3000,  2931, | , -3.4, 4394.5, 41.890, |, 0.0
13127.6, 139.1, | , 26.8, 0.0, 585.8, | ,  1000,   959,  3000,  2937, | , -3.4, 4392.0, 41.993, |, 0.0
13128.6, 139.1, | , 26.8, 0.0, 585.9, | ,  1000,   959,  3000,  2925, | , -3.4, 4398.0, 41.930, |, 0.0
13129.6, 138.7, | , 26.8, 0.0, 584.5, | ,  1000,   949,  3000,  2912, | , -3.4, 4428.8, 41.975, |, 0.0
13130.7, 139.4, | , 26.8, 0.0, 580.4, | ,  1000,   948,  3000,  2928, | , -3.4, 4424.1, 42.088, |, 0.0
13131.7, 140.1, | , 26.8, 0.0, 578.4, | ,  1000,   951,  3000,  2940, | , -3.4, 4406.1, 42.077, |, 0.0
13132.7, 138.6, | , 26.8, 0.0, 585.4, | ,  1000,   959,  3000,  2935, | , -3.4, 4397.5, 42.029, |, 0.0
13133.7, 138.5, | , 26.8, 0.0, 585.2, | ,  1000,   955,  3000,  2931, | , -3.4, 4399.7, 41.970, |, 0.0
13134.7, 139.0, | , 26.8, 0.0, 585.0, | ,  1000,   955,  3000,  2916, | , -3.4, 4419.4, 41.991, |, 0.0
13135.7, 139.3, | , 26.8, 0.0, 579.6, | ,  1000,   956,  3000,  2944, | , -3.4, 4414.7, 42.268, |, 0.0
13136.7, 139.5, | , 26.8, 0.0, 578.1, | ,  1000,   955,  3000,  2923, | , -3.4, 4404.4, 41.933, |, 0.0
13137.7, 139.8, | , 26.8, 0.0, 580.6, | ,  1000,   954,  3000,  2942, | , -3.4, 4388.5, 41.973, |, 0.0
13138.7, 138.7, | , 26.8, 0.0, 584.5, | ,  1000,   959,  3000,  2933, | , -3.4, 4395.8, 41.991, |, 0.0
13139.8, 138.7, | , 26.8, 0.0, 584.2, | ,  1000,   952,  3000,  2942, | , -3.4, 4391.5, 41.974, |, 0.0
13140.8, 139.0, | , 26.8, 0.0, 585.0, | ,  1000,   956,  3000,  2937, | , -3.4, 4390.7, 41.957, |, 0.0
13141.8, 139.8, | , 26.8, 0.0, 579.4, | ,  1000,   957,  3000,  2923, | , -3.4, 4401.8, 41.922, |, 0.0
13142.8, 139.6, | , 26.8, 0.0, 577.8, | ,  1000,   949,  3000,  2930, | , -3.4, 4383.4, 41.745, |, 0.0
13143.8, 140.1, | , 26.8, 0.0, 577.3, | ,  1000,   956,  3000,  2937, | , -3.4, 4369.7, 41.759, |, 0.0
13144.8, 139.2, | , 26.8, 0.0, 583.9, | ,  1000,   958,  3000,  2932, | , -3.4, 4408.3, 42.087, |, 0.0
13145.8, 138.8, | , 26.8, 0.0, 584.5, | ,  1000,   956,  3000,  2933, | , -3.4, 4389.0, 41.892, |, 0.0
13146.8, 138.7, | , 26.8, 0.0, 584.5, | ,  1000,   956,  3000,  2927, | , -3.4, 4402.3, 41.962, |, 0.0
13147.9, 140.0, | , 26.8, 0.0, 577.9, | ,  1000,   957,  3000,  2898, | , -3.4, 4382.6, 41.474, |, 0.0
13148.9, 139.6, | , 26.8, 0.0, 578.5, | ,  1000,   956,  3000,  2944, | , -3.4, 4410.8, 42.219, |, 0.0
13149.9, 138.8, | , 26.8, 0.0, 583.0, | ,  1000,   953,  3000,  2930, | , -3.4, 4374.8, 41.705, |, 0.0
13150.9, 139.0, | , 26.8, 0.0, 584.7, | ,  1000,   953,  3000,  2925, | , -3.4, 4375.7, 41.647, |, 0.0
13151.9, 138.7, | , 26.8, 0.0, 584.1, | ,  1000,   953,  3000,  2928, | , -3.4, 4376.1, 41.685, |, 0.0
13152.9, 139.5, | , 26.8, 0.0, 578.7, | ,  1000,   954,  3000,  2938, | , -3.4, 4372.7, 41.779, |, 0.0
13153.9, 139.6, | , 26.8, 0.0, 577.0, | ,  1000,   952,  3000,  2946, | , -3.4, 4374.4, 41.860, |, 0.0
13154.9, 140.0, | , 26.8, 0.0, 578.6, | ,  1000,   951,  3000,  2929, | , -3.4, 4375.7, 41.676, |, 0.0
13155.9, 138.6, | , 26.8, 0.0, 584.0, | ,  1000,   958,  3000,  2930, | , -3.4, 4368.8, 41.699, |, 0.0
13157.0, 138.6, | , 26.8, 0.0, 584.1, | ,  1000,   957,  3000,  2933, | , -3.4, 4374.8, 41.779, |, 0.0
13158.0, 138.9, | , 26.8, 0.0, 584.4, | ,  1000,   952,  3000,  2933, | , -3.4, 4372.3, 41.689, |, 0.0
13159.0, 139.3, | , 26.8, 0.0, 578.3, | ,  1000,   947,  3000,  2934, | , -3.4, 4392.0, 41.839, |, 0.0
13160.0, 139.6, | , 26.8, 0.0, 576.7, | ,  1000,   953,  3000,  2935, | , -3.4, 4365.8, 41.670, |, 0.0
13161.0, 140.1, | , 26.8, 0.0, 578.6, | ,  1000,   960,  3000,  2939, | , -3.4, 4365.4, 41.779, |, 0.0
13162.0, 139.1, | , 26.8, 0.0, 584.0, | ,  1000,   953,  3000,  2918, | , -3.4, 4350.8, 41.351, |, 0.0
13163.0, 138.7, | , 26.8, 0.0, 583.5, | ,  1000,   959,  3000,  2936, | , -3.4, 4381.7, 41.887, |, 0.0
13164.0, 138.6, | , 26.8, 0.0, 583.5, | ,  1000,   947,  3000,  2905, | , -3.4, 4380.0, 41.414, |, 0.0
13165.0, 140.2, | , 26.8, 0.0, 575.8, | ,  1000,   953,  3000,  2936, | , -3.4, 4377.4, 41.789, |, 0.0
13166.1, 139.5, | , 26.8, 0.0, 577.5, | ,  1000,   953,  3000,  2926, | , -3.4, 4365.0, 41.557, |, 0.0
13167.1, 138.7, | , 26.8, 0.0, 583.4, | ,  1000,   953,  3000,  2941, | , -3.4, 4364.6, 41.714, |, 0.0
13168.1, 139.0, | , 26.8, 0.0, 583.3, | ,  1000,   961,  3000,  2918, | , -3.4, 4375.7, 41.667, |, 0.0
13169.1, 138.7, | , 26.8, 0.0, 583.2, | ,  1000,   955,  3000,  2939, | , -3.4, 4356.4, 41.640, |, 0.0
13170.1, 139.5, | , 26.8, 0.0, 577.0, | ,  1000,   947,  3000,  2914, | , -3.4, 4350.4, 41.237, |, 0.0
13171.1, 139.6, | , 26.8, 0.0, 576.0, | ,  1000,   950,  3000,  2907, | , -3.4, 4361.6, 41.300, |, 0.0
13172.1, 139.7, | , 26.8, 0.0, 578.2, | ,  1000,   957,  3000,  2912, | , -3.4, 4357.7, 41.392, |, 0.0
13173.1, 138.6, | , 26.8, 0.0, 583.3, | ,  1000,   961,  3000,  2952, | , -3.4, 4374.0, 42.015, |, 0.0
13174.2, 139.0, | , 26.8, 0.0, 583.6, | ,  1000,   960,  3000,  2922, | , -3.4, 4352.1, 41.464, |, 0.0
13175.2, 139.1, | , 26.8, 0.0, 582.5, | ,  1000,   949,  3000,  2922, | , -3.4, 4375.3, 41.572, |, 0.0
13176.2, 139.6, | , 26.8, 0.0, 575.9, | ,  1000,   948,  3000,  2936, | , -3.4, 4372.3, 41.682, |, 0.0
13177.2, 140.0, | , 26.8, 0.0, 576.0, | ,  1000,   954,  3000,  2937, | , -3.4, 4359.4, 41.629, |, 0.0
13178.2, 140.0, | , 26.8, 0.0, 571.5, | ,  1000,   951,  3000,  2916, | , -3.4, 4349.6, 41.293, |, 0.0
13179.2, 138.6, | , 26.8, 0.0, 582.6, | ,  1000,   952,  3000,  2937, | , -3.4, 4351.3, 41.547, |, 0.0
13180.2, 138.9, | , 26.8, 0.0, 581.4, | ,  1000,   952,  3000,  2920, | , -3.4, 4371.4, 41.549, |, 0.0
13181.2, 139.2, | , 26.8, 0.0, 582.0, | ,  1000,   957,  3000,  2924, | , -3.4, 4363.3, 41.568, |, 0.0
13182.2, 139.6, | , 26.8, 0.0, 575.5, | ,  1000,   953,  3000,  2911, | , -3.4, 4371.0, 41.458, |, 0.0
13183.3, 139.3, | , 26.8, 0.0, 577.2, | ,  1000,   957,  3000,  2926, | , -3.4, 4350.8, 41.467, |, 0.0
13184.3, 138.6, | , 26.8, 0.0, 582.5, | ,  1000,   954,  3000,  2923, | , -3.4, 4356.8, 41.465, |, 0.0
13185.3, 139.3, | , 26.8, 0.0, 581.5, | ,  1000,   951,  3000,  2933, | , -3.4, 4362.8, 41.589, |, 0.0
13186.3, 138.5, | , 26.8, 0.0, 582.0, | ,  1000,   952,  3000,  2914, | , -3.4, 4355.6, 41.343, |, 0.0
13187.3, 139.4, | , 26.8, 0.0, 576.6, | ,  1000,   955,  3000,  2931, | , -3.4, 4356.8, 41.556, |, 0.0
13188.3, 139.5, | , 26.8, 0.0, 576.7, | ,  1000,   948,  3000,  2922, | , -3.4, 4355.6, 41.377, |, 0.0
13189.3, 139.6, | , 26.8, 0.0, 575.2, | ,  1000,   953,  3000,  2925, | , -3.4, 4388.5, 41.775, |, 0.0
13190.3, 138.8, | , 26.8, 0.0, 581.3, | ,  1000,   957,  3000,  2928, | , -3.4, 4362.8, 41.610, |, 0.0
13191.4, 138.7, | , 26.8, 0.0, 581.9, | ,  1000,   961,  3000,  2939, | , -3.4, 4396.7, 42.091, |, 0.0
13192.4, 139.1, | , 26.8, 0.0, 582.2, | ,  1000,   956,  3000,  2925, | , -3.4, 4357.7, 41.513, |, 0.0
13193.4, 140.0, | , 26.8, 0.0, 571.8, | ,  1000,   953,  3000,  2941, | , -3.4, 4394.1, 41.992, |, 0.0
13194.4, 139.9, | , 26.8, 0.0, 575.7, | ,  1000,   951,  3000,  2918, | , -3.4, 4360.7, 41.420, |, 0.0
13195.4, 139.2, | , 26.8, 0.0, 581.4, | ,  1000,   958,  3000,  2941, | , -3.4, 4361.6, 41.736, |, 0.0
13196.4, 138.6, | , 26.8, 0.0, 581.8, | ,  1000,   951,  3000,  2929, | , -3.4, 4361.6, 41.543, |, 0.0
13197.4, 138.7, | , 26.8, 0.0, 581.6, | ,  1000,   957,  3000,  2952, | , -3.4, 4357.7, 41.814, |, 0.0
13198.4, 139.0, | , 26.8, 0.0, 581.8, | ,  1000,   952,  3000,  2929, | , -3.4, 4390.3, 41.821, |, 0.0
13199.4, 139.7, | , 26.8, 0.0, 574.4, | ,  1000,   955,  3000,  2931, | , -3.4, 4366.3, 41.649, |, 0.0
13200.5, 139.6, | , 26.8, 0.0, 576.0, | ,  1000,   956,  3000,  2917, | , -3.4, 4355.1, 41.401, |, 0.0
13201.5, 139.0, | , 26.8, 0.0, 581.6, | ,  1000,   956,  3000,  2918, | , -3.4, 4387.3, 41.726, |, 0.0
13202.5, 139.1, | , 26.8, 0.0, 581.4, | ,  1000,   950,  3000,  2941, | , -3.4, 4365.0, 41.696, |, 0.0
13203.5, 138.6, | , 26.8, 0.0, 581.1, | ,  1000,   959,  3000,  2929, | , -3.4, 4361.1, 41.619, |, 0.0
13204.5, 139.3, | , 26.8, 0.0, 575.6, | ,  1000,   953,  3000,  2912, | , -3.4, 4374.8, 41.503, |, 0.0
13205.5, 140.2, | , 26.8, 0.0, 574.2, | ,  1000,   955,  3000,  2944, | , -3.4, 4365.0, 41.769, |, 0.0
13206.5, 139.7, | , 26.8, 0.0, 573.8, | ,  1000,   955,  3000,  2921, | , -3.4, 4357.7, 41.465, |, 0.0
13207.5, 139.1, | , 26.8, 0.0, 581.1, | ,  1000,   954,  3000,  2925, | , -3.4, 4388.5, 41.782, |, 0.0
13208.6, 139.0, | , 26.8, 0.0, 581.2, | ,  1000,   947,  3000,  2926, | , -3.4, 4386.4, 41.704, |, 0.0
13209.6, 138.5, | , 26.8, 0.0, 580.9, | ,  1000,   952,  3000,  2926, | , -3.4, 4387.3, 41.763, |, 0.0
13210.6, 139.4, | , 26.8, 0.0, 574.1, | ,  1000,   948,  3000,  2937, | , -3.4, 4375.3, 41.731, |, 0.0
13211.6, 140.0, | , 26.8, 0.0, 573.6, | ,  1000,   953,  3000,  2920, | , -3.4, 4366.7, 41.514, |, 0.0
13212.6, 139.0, | , 26.8, 0.0, 581.0, | ,  1000,   956,  3000,  2934, | , -3.4, 4384.3, 41.871, |, 0.0
13213.6, 138.7, | , 26.8, 0.0, 580.1, | ,  1000,   957,  3000,  2940, | , -3.4, 4364.6, 41.746, |, 0.0
13214.6, 138.6, | , 26.8, 0.0, 580.9, | ,  1000,   952,  3000,  2926, | , -3.4, 4365.8, 41.559, |, 0.0
13215.6, 139.9, | , 26.8, 0.0, 574.7, | ,  1000,   949,  3000,  2910, | , -3.4, 4363.7, 41.335, |, 0.0
13216.6, 139.6, | , 26.8, 0.0, 572.5, | ,  1000,   958,  3000,  2908, | , -3.4, 4392.4, 41.688, |, 0.0
13217.7, 139.3, | , 26.8, 0.0, 575.2, | ,  1000,   948,  3000,  2928, | , -3.4, 4373.6, 41.613, |, 0.0
13218.7, 138.5, | , 26.8, 0.0, 580.4, | ,  1000,   960,  3000,  2917, | , -3.4, 4376.1, 41.641, |, 0.0
13219.7, 138.6, | , 26.8, 0.0, 580.3, | ,  1000,   955,  3000,  2917, | , -3.4, 4388.1, 41.710, |, 0.0
13220.7, 138.8, | , 26.8, 0.0, 579.6, | ,  1000,   953,  3000,  2927, | , -3.4, 4365.8, 41.579, |, 0.0
13221.7, 139.8, | , 26.8, 0.0, 575.0, | ,  1000,   950,  3000,  2933, | , -3.4, 4367.6, 41.624, |, 0.0
13222.7, 139.5, | , 26.8, 0.0, 573.0, | ,  1000,   952,  3000,  2931, | , -3.4, 4390.3, 41.850, |, 0.0
13223.7, 139.7, | , 26.8, 0.0, 572.8, | ,  1000,   958,  3000,  2936, | , -3.4, 4364.6, 41.714, |, 0.0
13224.7, 138.7, | , 26.8, 0.0, 580.3, | ,  1000,   953,  3000,  2938, | , -3.4, 4364.1, 41.681, |, 0.0
13225.8, 139.2, | , 26.8, 0.0, 579.4, | ,  1000,   953,  3000,  2938, | , -3.4, 4394.5, 41.977, |, 0.0
13226.8, 138.6, | , 26.8, 0.0, 580.0, | ,  1000,   952,  3000,  2917, | , -3.4, 4397.1, 41.758, |, 0.0
13227.8, 139.6, | , 26.8, 0.0, 573.0, | ,  1000,   951,  3000,  2924, | , -3.4, 4375.3, 41.614, |, 0.0
13228.8, 139.7, | , 26.8, 0.0, 575.0, | ,  1000,   954,  3000,  2937, | , -3.4, 4375.3, 41.789, |, 0.0
13229.8, 138.7, | , 26.8, 0.0, 579.8, | ,  1000,   954,  3000,  2950, | , -3.4, 4402.3, 42.189, |, 0.0
13230.8, 138.6, | , 26.8, 0.0, 579.0, | ,  1000,   961,  3000,  2922, | , -3.4, 4398.0, 41.909, |, 0.0
13231.8, 139.1, | , 26.8, 0.0, 578.9, | ,  1000,   953,  3000,  2939, | , -3.4, 4377.0, 41.815, |, 0.0
13232.8, 139.4, | , 26.8, 0.0, 573.8, | ,  1000,   956,  3000,  2936, | , -3.4, 4373.6, 41.779, |, 0.0
13233.8, 139.7, | , 26.8, 0.0, 572.5, | ,  1000,   955,  3000,  2926, | , -3.4, 4381.3, 41.732, |, 0.0
13234.9, 139.3, | , 26.8, 0.0, 574.1, | ,  1000,   948,  3000,  2934, | , -3.4, 4381.7, 41.755, |, 0.0
13235.9, 139.3, | , 26.8, 0.0, 578.2, | ,  1000,   958,  3000,  2942, | , -3.4, 4380.8, 41.943, |, 0.0
13236.9, 138.7, | , 26.8, 0.0, 578.4, | ,  1000,   959,  3000,  2943, | , -3.4, 4374.0, 41.897, |, 0.0
13237.9, 138.5, | , 26.8, 0.0, 579.2, | ,  1000,   956,  3000,  2911, | , -3.4, 4381.7, 41.588, |, 0.0
13238.9, 139.8, | , 26.7, 0.0, 573.4, | ,  1000,   955,  3000,  2928, | , -3.4, 4392.0, 41.866, |, 0.0
13239.9, 139.7, | , 26.8, 0.0, 571.5, | ,  1000,   951,  3000,  2931, | , -3.4, 4378.7, 41.726, |, 0.0
13240.9, 139.5, | , 26.7, 0.0, 571.3, | ,  1000,   955,  3000,  2922, | , -3.4, 4382.1, 41.698, |, 0.0
13241.9, 139.1, | , 26.8, 0.0, 578.2, | ,  1000,   958,  3000,  2929, | , -3.4, 4392.0, 41.910, |, 0.0
13242.9, 139.0, | , 26.8, 0.0, 579.5, | ,  1000,   960,  3000,  2941, | , -3.4, 4383.8, 41.984, |, 0.0
13244.0, 138.8, | , 26.8, 0.0, 578.6, | ,  1000,   957,  3000,  2948, | , -3.4, 4389.0, 42.079, |, 0.0
13245.0, 140.1, | , 26.7, 0.0, 571.9, | ,  1000,   957,  3000,  2929, | , -3.4, 4377.8, 41.762, |, 0.0
13246.0, 140.1, | , 26.7, 0.0, 572.4, | ,  1000,   955,  3000,  2955, | , -3.4, 4382.1, 42.058, |, 0.0
13247.0, 138.8, | , 26.8, 0.0, 578.2, | ,  1000,   958,  3000,  2933, | , -3.4, 4381.7, 41.855, |, 0.0
13248.0, 138.8, | , 26.8, 0.0, 578.6, | ,  1000,   959,  3000,  2938, | , -3.4, 4397.1, 42.063, |, 0.0
13249.0, 139.1, | , 26.8, 0.0, 579.0, | ,  1000,   956,  3000,  2924, | , -3.4, 4382.6, 41.737, |, 0.0
13250.0, 139.4, | , 26.8, 0.0, 573.0, | ,  1000,   946,  3000,  2904, | , -3.4, 4398.0, 41.561, |, 0.0
13251.0, 139.7, | , 26.8, 0.0, 570.7, | ,  1000,   949,  3000,  2920, | , -3.4, 4418.5, 41.960, |, 0.0
13252.1, 139.5, | , 26.7, 0.0, 570.6, | ,  1000,   954,  3000,  2917, | , -3.4, 4405.3, 41.852, |, 0.0
13253.1, 138.6, | , 26.8, 0.0, 578.4, | ,  1000,   958,  3000,  2937, | , -3.4, 4388.5, 41.957, |, 0.0
13254.1, 138.7, | , 26.8, 0.0, 578.8, | ,  1000,   951,  3000,  2947, | , -3.4, 4392.0, 42.019, |, 0.0
13255.1, 139.2, | , 26.8, 0.0, 578.6, | ,  1000,   953,  3000,  2922, | , -3.4, 4409.5, 41.933, |, 0.0
13256.1, 139.6, | , 26.8, 0.0, 572.1, | ,  1000,   953,  3000,  2933, | , -3.4, 4381.7, 41.804, |, 0.0
13257.1, 139.6, | , 26.7, 0.0, 570.6, | ,  1000,   954,  3000,  2899, | , -3.4, 4413.4, 41.748, |, 0.0
13258.1, 139.8, | , 26.7, 0.0, 573.0, | ,  1000,   945,  3000,  2930, | , -3.4, 4396.3, 41.823, |, 0.0
13259.1, 139.1, | , 26.8, 0.0, 578.4, | ,  1000,   958,  3000,  2922, | , -3.4, 4392.8, 41.833, |, 0.0
13260.1, 138.6, | , 26.8, 0.0, 578.0, | ,  1000,   949,  3000,  2930, | , -3.4, 4390.7, 41.808, |, 0.0
13261.2, 138.7, | , 26.8, 0.0, 577.4, | ,  1000,   959,  3000,  2913, | , -3.4, 4397.5, 41.791, |, 0.0
13262.2, 139.7, | , 26.7, 0.0, 570.7, | ,  1000,   951,  3000,  2922, | , -3.4, 4422.8, 42.045, |, 0.0
13263.2, 139.6, | , 26.8, 0.0, 573.0, | ,  1000,   954,  3000,  2922, | , -3.4, 4399.3, 41.855, |, 0.0
13264.2, 138.6, | , 26.8, 0.0, 577.8, | ,  1000,   956,  3000,  2938, | , -3.4, 4397.1, 42.032, |, 0.0
13265.2, 139.2, | , 26.7, 0.0, 578.0, | ,  1000,   957,  3000,  2926, | , -3.4, 4398.4, 41.915, |, 0.0
13266.2, 139.3, | , 26.8, 0.0, 576.9, | ,  1000,   958,  3000,  2944, | , -3.4, 4388.1, 42.030, |, 0.0
13267.2, 139.4, | , 26.7, 0.0, 571.9, | ,  1000,   948,  3000,  2924, | , -3.4, 4393.3, 41.750, |, 0.0
13268.2, 139.5, | , 26.7, 0.0, 570.0, | ,  1000,   949,  3000,  2930, | , -3.4, 4434.8, 42.223, |, 0.0
13269.2, 139.9, | , 26.7, 0.0, 572.5, | ,  1000,   952,  3000,  2941, | , -3.4, 4414.3, 42.176, |, 0.0
13270.2, 138.8, | , 26.7, 0.0, 577.3, | ,  1000,   954,  3000,  2953, | , -3.4, 4421.5, 42.407, |, 0.0
13271.3, 138.8, | , 26.7, 0.0, 576.5, | ,  1000,   957,  3000,  2919, | , -3.4, 4410.0, 41.960, |, 0.0
13272.3, 139.0, | , 26.7, 0.0, 577.2, | ,  1000,   956,  3000,  2933, | , -3.4, 4406.5, 42.071, |, 0.0
13273.3, 139.8, | , 26.7, 0.0, 571.9, | ,  1000,   949,  3000,  2922, | , -3.4, 4398.0, 41.783, |, 0.0
13274.3, 139.7, | , 26.7, 0.0, 569.9, | ,  1000,   951,  3000,  2933, | , -3.4, 4418.5, 42.130, |, 0.0
13275.3, 139.3, | , 26.7, 0.0, 570.2, | ,  1000,   958,  3000,  2918, | , -3.4, 4432.7, 42.164, |, 0.0
13276.3, 139.1, | , 26.7, 0.0, 576.0, | ,  1000,   954,  3000,  2922, | , -3.4, 4404.8, 41.908, |, 0.0
13277.3, 138.5, | , 26.7, 0.0, 576.8, | ,  1000,   952,  3000,  2931, | , -3.4, 4410.8, 42.038, |, 0.0
13278.3, 138.5, | , 26.7, 0.0, 576.8, | ,  1000,   954,  3000,  2918, | , -3.4, 4415.1, 41.957, |, 0.0
13279.3, 140.1, | , 26.7, 0.0, 570.1, | ,  1000,   954,  3000,  2942, | , -3.4, 4432.7, 42.390, |, 0.0
13280.4, 140.0, | , 26.7, 0.0, 569.7, | ,  1000,   955,  3000,  2924, | , -3.4, 4404.4, 41.941, |, 0.0
13281.4, 138.8, | , 26.7, 0.0, 575.6, | ,  1000,   953,  3000,  2934, | , -3.4, 4404.4, 42.028, |, 0.0
13282.4, 138.9, | , 26.7, 0.0, 576.5, | ,  1000,   952,  3000,  2918, | , -3.4, 4417.7, 41.969, |, 0.0
13283.4, 138.9, | , 26.7, 0.0, 576.8, | ,  1000,   952,  3000,  2922, | , -3.4, 4413.4, 41.960, |, 0.0
13284.4, 139.5, | , 26.7, 0.0, 570.7, | ,  1000,   951,  3000,  2951, | , -3.4, 4439.1, 42.514, |, 0.0
13285.4, 139.6, | , 26.7, 0.0, 569.2, | ,  1000,   951,  3000,  2920, | , -3.4, 4410.0, 41.900, |, 0.0
13286.4, 139.9, | , 26.7, 0.0, 570.1, | ,  1000,   953,  3000,  2928, | , -3.4, 4405.7, 41.969, |, 0.0
13287.4, 138.6, | , 26.7, 0.0, 574.8, | ,  1000,   962,  3000,  2932, | , -3.4, 4406.5, 42.118, |, 0.0
13288.4, 138.7, | , 26.7, 0.0, 575.9, | ,  1000,   956,  3000,  2941, | , -3.4, 4413.8, 42.217, |, 0.0
13289.5, 139.0, | , 26.7, 0.0, 576.1, | ,  1000,   952,  3000,  2926, | , -3.4, 4425.8, 42.132, |, 0.0
13290.5, 140.0, | , 26.7, 0.0, 569.4, | ,  1000,   953,  3000,  2915, | , -3.4, 4413.4, 41.908, |, 0.0
13291.5, 139.7, | , 26.7, 0.0, 567.9, | ,  1000,   952,  3000,  2922, | , -3.4, 4422.4, 42.048, |, 0.0
13292.5, 139.7, | , 26.7, 0.0, 568.2, | ,  1000,   956,  3000,  2903, | , -3.4, 4414.3, 41.822, |, 0.0
13293.5, 139.0, | , 26.7, 0.0, 575.6, | ,  1000,   959,  3000,  2935, | , -3.4, 4425.0, 42.294, |, 0.0
13294.5, 138.8, | , 26.7, 0.0, 575.5, | ,  1000,   953,  3000,  2937, | , -3.4, 4415.5, 42.153, |, 0.0
13295.5, 138.8, | , 26.7, 0.0, 575.3, | ,  1000,   954,  3000,  2948, | , -3.4, 4413.8, 42.282, |, 0.0
13296.5, 139.8, | , 26.7, 0.0, 567.8, | ,  1000,   951,  3000,  2915, | , -3.4, 4418.5, 41.930, |, 0.0
13297.5, 139.8, | , 26.7, 0.0, 569.8, | ,  1000,   951,  3000,  2919, | , -3.4, 4404.8, 41.846, |, 0.0
13298.6, 138.6, | , 26.7, 0.0, 575.0, | ,  1000,   961,  3000,  2933, | , -3.4, 4421.5, 42.263, |, 0.0
13299.6, 139.0, | , 26.7, 0.0, 575.0, | ,  1000,   956,  3000,  2911, | , -3.4, 4419.0, 41.940, |, 0.0
13300.6, 139.0, | , 26.7, 0.0, 575.1, | ,  1000,   954,  3000,  2945, | , -3.4, 4419.8, 42.301, |, 0.0
13301.6, 139.6, | , 26.7, 0.0, 568.4, | ,  1000,   951,  3000,  2918, | , -3.4, 4413.0, 41.903, |, 0.0
13302.6, 139.4, | , 26.7, 0.0, 569.1, | ,  1000,   953,  3000,  2914, | , -3.4, 4412.5, 41.885, |, 0.0
13303.6, 139.9, | , 26.7, 0.0, 567.7, | ,  1000,   954,  3000,  2924, | , -3.4, 4446.4, 42.318, |, 0.0
13304.6, 138.7, | , 26.7, 0.0, 574.5, | ,  1000,   953,  3000,  2944, | , -3.4, 4447.2, 42.544, |, 0.0
13305.6, 138.7, | , 26.7, 0.0, 574.6, | ,  1000,   954,  3000,  2916, | , -3.4, 4422.8, 42.009, |, 0.0
13306.7, 139.3, | , 26.7, 0.0, 574.3, | ,  1000,   954,  3000,  2935, | , -3.4, 4428.0, 42.267, |, 0.0
13307.7, 140.1, | , 26.7, 0.0, 564.0, | ,  1000,   955,  3000,  2944, | , -3.4, 4427.5, 42.383, |, 0.0
13308.7, 139.5, | , 26.7, 0.0, 567.2, | ,  1000,   950,  3000,  2919, | , -3.4, 4428.4, 42.062, |, 0.0
13309.7, 139.2, | , 26.7, 0.0, 574.3, | ,  1000,   952,  3000,  2948, | , -3.4, 4447.7, 42.584, |, 0.0
13310.7, 138.9, | , 26.7, 0.0, 574.1, | ,  1000,   956,  3000,  2938, | , -3.4, 4423.7, 42.282, |, 0.0
13311.7, 138.7, | , 26.7, 0.0, 573.2, | ,  1000,   955,  3000,  2923, | , -3.4, 4438.2, 42.250, |, 0.0
13312.7, 138.9, | , 26.7, 0.0, 574.3, | ,  1000,   954,  3000,  2900, | , -3.4, 4474.7, 42.330, |, 0.0
13313.7, 140.1, | , 26.7, 0.0, 567.0, | ,  1000,   952,  3000,  2942, | , -3.4, 4436.5, 42.409, |, 0.0
13314.8, 139.4, | , 26.7, 0.0, 567.5, | ,  1000,   949,  3000,  2931, | , -3.4, 4431.4, 42.199, |, 0.0
13315.8, 138.6, | , 26.7, 0.0, 573.9, | ,  1000,   960,  3000,  2941, | , -3.4, 4431.8, 42.426, |, 0.0
13316.8, 139.0, | , 26.7, 0.0, 573.3, | ,  1000,   957,  3000,  2922, | , -3.4, 4431.4, 42.185, |, 0.0
13317.8, 138.5, | , 26.7, 0.0, 574.0, | ,  1000,   961,  3000,  2946, | , -3.4, 4431.4, 42.499, |, 0.0
13318.8, 139.3, | , 26.7, 0.0, 568.0, | ,  1000,   953,  3000,  2930, | , -3.4, 4428.0, 42.209, |, 0.0
13319.8, 139.9, | , 26.7, 0.0, 566.7, | ,  1000,   955,  3000,  2928, | , -3.4, 4440.4, 42.318, |, 0.0
13320.8, 139.6, | , 26.7, 0.0, 566.3, | ,  1000,   952,  3000,  2945, | , -3.4, 4430.1, 42.382, |, 0.0
13321.8, 138.9, | , 26.7, 0.0, 572.6, | ,  1000,   958,  3000,  2948, | , -3.4, 4428.8, 42.461, |, 0.0
13322.8, 138.6, | , 26.7, 0.0, 573.5, | ,  1000,   952,  3000,  2924, | , -3.4, 4428.8, 42.135, |, 0.0
13323.9, 139.0, | , 26.7, 0.0, 573.8, | ,  1000,   953,  3000,  2926, | , -3.4, 4437.8, 42.244, |, 0.0
13324.9, 139.8, | , 26.7, 0.0, 563.8, | ,  1000,   950,  3000,  2902, | , -3.4, 4426.7, 41.854, |, 0.0
13325.9, 139.7, | , 26.7, 0.0, 566.3, | ,  1000,   955,  3000,  2929, | , -3.4, 4433.1, 42.254, |, 0.0
13326.9, 139.3, | , 26.7, 0.0, 572.9, | ,  1000,   957,  3000,  2941, | , -3.4, 4428.8, 42.379, |, 0.0
13327.9, 138.7, | , 26.7, 0.0, 573.5, | ,  1000,   954,  3000,  2920, | , -3.4, 4431.8, 42.144, |, 0.0
13328.9, 138.5, | , 26.7, 0.0, 573.4, | ,  1000,   955,  3000,  2914, | , -3.4, 4431.8, 42.089, |, 0.0
13329.9, 139.4, | , 26.7, 0.0, 567.5, | ,  1000,   948,  3000,  2918, | , -3.4, 4445.5, 42.179, |, 0.0
13330.9, 140.1, | , 26.7, 0.0, 566.2, | ,  1000,   950,  3000,  2920, | , -3.4, 4437.4, 42.156, |, 0.0
13331.9, 139.3, | , 26.7, 0.0, 567.3, | ,  1000,   953,  3000,  2911, | , -3.4, 4455.4, 42.247, |, 0.0
13333.0, 139.0, | , 26.7, 0.0, 572.7, | ,  1000,   956,  3000,  2939, | , -3.4, 4430.5, 42.362, |, 0.0
13334.0, 138.6, | , 26.7, 0.0, 572.4, | ,  1000,   951,  3000,  2932, | , -3.4, 4436.1, 42.279, |, 0.0
13335.0, 138.7, | , 26.7, 0.0, 572.7, | ,  1000,   954,  3000,  2947, | , -3.4, 4427.5, 42.392, |, 0.0
13336.0, 139.4, | , 26.7, 0.0, 566.9, | ,  1000,   951,  3000,  2918, | , -3.4, 4451.5, 42.279, |, 0.0
13337.0, 139.7, | , 26.7, 0.0, 565.2, | ,  1000,   955,  3000,  2937, | , -3.4, 4433.1, 42.344, |, 0.0
13338.0, 139.5, | , 26.7, 0.0, 565.4, | ,  1000,   954,  3000,  2907, | , -3.4, 424.6, 4.040, |, 0.0
13339.0, 138.6, | , 26.7, 0.0, 572.1, | ,  1000,   956,  3000,  2937, | , -3.4, 526.5, 5.051, |, 0.0
13340.0, 138.6, | , 26.7, 0.0, 572.2, | ,  1000,   956,  3000,  2919, | , -3.4, 595.5, 5.686, |, 0.0
13341.1, 138.9, | , 26.7, 0.0, 571.9, | ,  1000,   958,  3000,  2933, | , -3.4, 663.2, 6.358, |, 0.0
13342.1, 139.8, | , 26.7, 0.0, 564.3, | ,  1000,   957,  3000,  2926, | , -3.4, 736.9, 7.050, |, 0.0
13343.1, 139.6, | , 26.7, 0.0, 565.1, | ,  1000,   946,  3000,  2932, | , -3.4, 811.5, 7.752, |, 0.0
13344.1, 139.0, | , 26.7, 0.0, 572.5, | ,  1000,   956,  3000,  2923, | , -3.4, 895.4, 8.556, |, 0.0
13345.1, 138.7, | , 26.7, 0.0, 571.7, | ,  1000,   955,  3000,  2936, | , -3.4, 975.5, 9.350, |, 0.0
13346.1, 138.5, | , 26.7, 0.0, 572.1, | ,  1000,   955,  3000,  2914, | , -3.4, 1049.7, 10.005, |, 0.0
13347.1, 139.9, | , 26.7, 0.0, 566.3, | ,  1000,   950,  3000,  2909, | , -3.4, 1113.9, 10.586, |, 0.0
13348.1, 139.6, | , 26.7, 0.0, 565.2, | ,  1000,   955,  3000,  2936, | , -3.4, 1173.5, 11.242, |, 0.0
13349.1, 139.4, | , 26.7, 0.0, 567.0, | ,  1000,   955,  3000,  2937, | , -3.4, 1272.0, 12.191, |, 0.0
13350.2, 139.1, | , 26.7, 0.0, 572.4, | ,  1000,   957,  3000,  2926, | , -3.4, 1329.4, 12.710, |, 0.0
13351.2, 138.9, | , 26.7, 0.0, 572.1, | ,  1000,   949,  3000,  2920, | , -3.4, 1399.7, 13.331, |, 0.0
13352.2, 138.8, | , 26.7, 0.0, 571.2, | ,  1000,   954,  3000,  2927, | , -3.4, 1473.8, 14.081, |, 0.0
13353.2, 139.7, | , 26.7, 0.0, 566.5, | ,  1000,   950,  3000,  2924, | , -3.4, 1540.7, 14.693, |, 0.0
13354.2, 139.5, | , 26.7, 0.0, 564.8, | ,  1000,   948,  3000,  2923, | , -3.4, 1609.2, 15.332, |, 0.0
13355.2, 139.5, | , 26.7, 0.0, 565.0, | ,  1000,   952,  3000,  2913, | , -3.4, 1700.1, 16.170, |, 0.0
13356.2, 138.5, | , 26.7, 0.0, 571.1, | ,  1000,   957,  3000,  2922, | , -3.4, 1772.0, 16.920, |, 0.0
13357.2, 139.1, | , 26.7, 0.0, 570.8, | ,  1000,   956,  3000,  2941, | , -3.4, 1848.3, 17.729, |, 0.0
13358.2, 138.5, | , 26.7, 0.0, 571.4, | ,  1000,   956,  3000,  2925, | , -3.4, 1891.6, 18.063, |, 0.0
13359.3, 139.6, | , 26.7, 0.0, 564.2, | ,  1000,   958,  3000,  2923, | , -3.4, 1967.0, 18.786, |, 0.0
13360.3, 140.1, | , 26.7, 0.0, 563.7, | ,  1000,   949,  3000,  2925, | , -3.4, 2034.7, 19.395, |, 0.0
13361.3, 139.2, | , 26.7, 0.0, 570.8, | ,  1000,   956,  3000,  2947, | , -3.4, 2111.4, 20.274, |, 0.0
13362.3, 138.8, | , 26.7, 0.0, 570.3, | ,  1000,   958,  3000,  2944, | , -3.4, 2207.3, 21.185, |, 0.0
13363.3, 139.1, | , 26.7, 0.0, 570.7, | ,  1000,   955,  3000,  2937, | , -3.4, 2244.6, 21.491, |, 0.0
13364.3, 140.0, | , 26.7, 0.0, 565.4, | ,  1000,   953,  3000,  2925, | , -3.4, 2285.7, 21.804, |, 0.0
13365.3, 139.7, | , 26.7, 0.0, 563.5, | ,  1000,   949,  3000,  2925, | , -3.4, 2353.9, 22.429, |, 0.0
13366.3, 139.3, | , 26.7, 0.0, 565.6, | ,  1000,   956,  3000,  2928, | , -3.4, 2408.3, 23.004, |, 0.0
13367.3, 139.2, | , 26.7, 0.0, 569.9, | ,  1000,   961,  3000,  2943, | , -3.4, 2487.5, 23.886, |, 0.0
13368.4, 138.7, | , 26.7, 0.0, 570.6, | ,  1000,   963,  3000,  2919, | , -3.4, 2558.2, 24.422, |, 0.0
13369.4, 138.8, | , 26.7, 0.0, 570.1, | ,  1000,   955,  3000,  2949, | , -3.4, 2642.6, 25.371, |, 0.0
13370.4, 140.0, | , 26.7, 0.0, 564.8, | ,  1000,   951,  3000,  2933, | , -3.4, 2698.3, 25.770, |, 0.0
13371.4, 139.6, | , 26.7, 0.0, 563.0, | ,  1000,   949,  3000,  2918, | , -3.4, 2785.7, 26.484, |, 0.0
13372.4, 139.8, | , 26.7, 0.0, 562.7, | ,  1000,   946,  3000,  2920, | , -3.4, 2846.6, 27.055, |, 0.0
13373.4, 139.1, | , 26.7, 0.0, 569.9, | ,  1000,   955,  3000,  2941, | , -3.4, 2901.0, 27.790, |, 0.0
13374.4, 138.6, | , 26.7, 0.0, 569.9, | ,  1000,   958,  3000,  2923, | , -3.4, 2958.4, 28.222, |, 0.0
13375.5, 138.6, | , 26.7, 0.0, 570.4, | ,  1000,   961,  3000,  2919, | , -3.4, 3031.2, 28.907, |, 0.0
13376.5, 139.6, | , 26.7, 0.0, 563.4, | ,  1000,   955,  3000,  2935, | , -3.4, 3102.8, 29.667, |, 0.0
13377.5, 139.9, | , 26.7, 0.0, 562.9, | ,  1000,   951,  3000,  2896, | , -3.4, 3143.1, 29.722, |, 0.0
13378.5, 138.5, | , 26.7, 0.0, 570.1, | ,  1000,   955,  3000,  2931, | , -3.4, 3242.5, 30.964, |, 0.0
13379.5, 139.1, | , 26.7, 0.0, 570.2, | ,  1000,   956,  3000,  2943, | , -3.4, 3267.3, 31.305, |, 0.0
13380.5, 138.6, | , 26.7, 0.0, 570.0, | ,  1000,   956,  3000,  2933, | , -3.4, 3347.4, 31.984, |, 0.0
13381.5, 139.3, | , 26.7, 0.0, 564.3, | ,  1000,   948,  3000,  2925, | , -3.4, 3382.6, 32.187, |, 0.0
13382.5, 139.6, | , 26.7, 0.0, 562.4, | ,  1000,   950,  3000,  2923, | , -3.4, 3442.1, 32.760, |, 0.0
13383.6, 139.9, | , 26.7, 0.0, 563.9, | ,  1000,   952,  3000,  2935, | , -3.4, 3498.2, 33.407, |, 0.0
13384.6, 139.2, | , 26.7, 0.0, 569.6, | ,  1000,   956,  3000,  2950, | , -3.4, 3557.4, 34.134, |, 0.0
13385.6, 138.7, | , 26.7, 0.0, 569.3, | ,  1000,   952,  3000,  2927, | , -3.4, 3613.5, 34.437, |, 0.0
13386.6, 139.2, | , 26.7, 0.0, 569.4, | ,  1000,   956,  3000,  2937, | , -3.4, 3658.0, 34.979, |, 0.0
13387.6, 139.5, | , 26.7, 0.0, 562.7, | ,  1000,   949,  3000,  2913, | , -3.4, 3715.0, 35.242, |, 0.0
13388.6, 139.7, | , 26.7, 0.0, 561.9, | ,  1000,   950,  3000,  2926, | , -3.4, 3795.6, 36.140, |, 0.0
13389.6, 139.7, | , 26.7, 0.0, 562.2, | ,  1000,   949,  3000,  2936, | , -3.4, 3815.7, 36.408, |, 0.0
13390.6, 139.2, | , 26.7, 0.0, 569.1, | ,  1000,   957,  3000,  2923, | , -3.4, 3860.7, 36.791, |, 0.0
13391.6, 138.6, | , 26.7, 0.0, 568.8, | ,  1000,   955,  3000,  2922, | , -3.4, 3895.8, 37.088, |, 0.0
13392.7, 138.7, | , 26.7, 0.0, 568.3, | ,  1000,   947,  3000,  2926, | , -3.4, 3943.8, 37.505, |, 0.0
13393.7, 140.0, | , 26.7, 0.0, 561.8, | ,  1000,   949,  3000,  2932, | , -3.4, 3983.7, 37.966, |, 0.0
13394.7, 139.6, | , 26.7, 0.0, 563.0, | ,  1000,   952,  3000,  2935, | , -3.4, 4045.4, 38.608, |, 0.0
13395.7, 138.6, | , 26.7, 0.0, 568.6, | ,  1000,   954,  3000,  2929, | , -3.4, 4075.8, 38.867, |, 0.0
13396.7, 139.0, | , 26.7, 0.0, 569.0, | ,  1000,   953,  3000,  2931, | , -3.4, 4095.1, 39.053, |, 0.0
13397.7, 138.7, | , 26.7, 0.0, 567.8, | ,  1000,   954,  3000,  2922, | , -3.4, 4135.8, 39.357, |, 0.0
13398.7, 139.4, | , 26.7, 0.0, 563.1, | ,  1000,   954,  3000,  2931, | , -3.4, 4154.6, 39.632, |, 0.0
13399.7, 140.0, | , 26.7, 0.0, 561.8, | ,  1000,   957,  3000,  2908, | , -3.4, 4172.6, 39.601, |, 0.0
13400.8, 139.6, | , 26.7, 0.0, 561.6, | ,  1000,   954,  3000,  2928, | , -3.4, 4209.5, 40.117, |, 0.0
13401.8, 138.8, | , 26.7, 0.0, 568.2, | ,  1000,   955,  3000,  2929, | , -3.4, 4238.6, 40.420, |, 0.0
13402.8, 139.2, | , 26.7, 0.0, 567.7, | ,  1000,   958,  3000,  2918, | , -3.4, 4260.0, 40.532, |, 0.0
13403.8, 138.8, | , 26.7, 0.0, 568.7, | ,  1000,   955,  3000,  2907, | , -3.4, 4299.4, 40.759, |, 0.0
13404.8, 139.3, | , 26.7, 0.0, 562.4, | ,  1000,   951,  3000,  2931, | , -3.4, 4321.7, 41.186, |, 0.0
13405.8, 139.6, | , 26.7, 0.0, 560.9, | ,  1000,   954,  3000,  2920, | , -3.4, 4367.1, 41.525, |, 0.0
13406.8, 140.1, | , 26.7, 0.0, 561.5, | ,  1000,   949,  3000,  2937, | , -3.4, 4359.4, 41.584, |, 0.0
13407.8, 138.9, | , 26.7, 0.0, 567.4, | ,  1000,   959,  3000,  2926, | , -3.4, 4375.3, 41.716, |, 0.0
13408.9, 138.7, | , 26.7, 0.0, 567.9, | ,  1000,   954,  3000,  2933, | , -3.4, 4417.3, 42.140, |, 0.0
13409.9, 139.1, | , 26.7, 0.0, 568.1, | ,  1000,   953,  3000,  2920, | , -3.4, 4407.0, 41.899, |, 0.0
13410.9, 139.6, | , 26.7, 0.0, 560.9, | ,  1000,   951,  3000,  2914, | , -3.4, 4437.8, 42.110, |, 0.0
13411.9, 139.4, | , 26.7, 0.0, 560.6, | ,  1000,   954,  3000,  2915, | , -3.4, 4471.7, 42.466, |, 0.0
13412.9, 139.1, | , 26.7, 0.0, 567.0, | ,  1000,   956,  3000,  2929, | , -3.4, 4473.4, 42.659, |, 0.0
13413.9, 139.1, | , 26.7, 0.0, 568.1, | ,  1000,   955,  3000,  2939, | , -3.4, 4480.7, 42.822, |, 0.0
13414.9, 138.7, | , 26.7, 0.0, 567.2, | ,  1000,   956,  3000,  2933, | , -3.4, 4517.9, 43.117, |, 0.0
13415.9, 139.5, | , 26.7, 0.0, 562.2, | ,  1000,   952,  3000,  2935, | , -3.4, 4496.1, 42.897, |, 0.0
13416.9, 139.9, | , 26.7, 0.0, 560.9, | ,  1000,   954,  3000,  2917, | , -3.4, 4504.7, 42.795, |, 0.0
13418.0, 139.6, | , 26.7, 0.0, 560.2, | ,  1000,   955,  3000,  2932, | , -3.4, 4531.7, 43.228, |, 0.0
13419.0, 138.7, | , 26.7, 0.0, 567.7, | ,  1000,   959,  3000,  2947, | , -3.4, 4527.4, 43.396, |, 0.0
13420.0, 138.4, | , 26.7, 0.0, 567.5, | ,  1000,   956,  3000,  2897, | , -3.4, 4525.7, 42.799, |, 0.0
13421.0, 138.5, | , 26.7, 0.0, 567.1, | ,  1000,   951,  3000,  2924, | , -3.4, 4578.8, 43.548, |, 0.0
13422.0, 139.4, | , 26.7, 0.0, 561.9, | ,  1000,   955,  3000,  2926, | , -3.4, 4571.9, 43.547, |, 0.0
13423.1, 139.6, | , 26.7, 0.0, 559.7, | ,  1000,   955,  3000,  2911, | , -3.4, 4577.1, 43.436, |, 0.0
13424.1, 139.4, | , 26.7, 0.0, 560.2, | ,  1000,   952,  3000,  2963, | , -3.4, 4557.8, 43.792, |, 0.0
13425.1, 138.7, | , 26.7, 0.0, 566.9, | ,  1000,   952,  3000,  2916, | , -3.4, 4551.4, 43.207, |, 0.0
13426.1, 139.1, | , 26.7, 0.0, 567.1, | ,  1000,   954,  3000,  2918, | , -3.4, 4594.2, 43.651, |, 0.0
13427.1, 138.4, | , 26.7, 0.0, 567.0, | ,  1000,   950,  3000,  2918, | , -3.4, 4597.6, 43.641, |, 0.0
13428.1, 139.7, | , 26.7, 0.0, 559.1, | ,  1000,   956,  3000,  2922, | , -3.4, 4574.9, 43.534, |, 0.0
13429.1, 139.6, | , 26.7, 0.0, 562.0, | ,  1000,   957,  3000,  2933, | , -3.4, 4564.2, 43.574, |, 0.0
13430.1, 138.6, | , 26.7, 0.0, 566.2, | ,  1000,   958,  3000,  2930, | , -3.4, 4565.1, 43.560, |, 0.0
13431.1, 138.7, | , 26.7, 0.0, 566.1, | ,  1000,   960,  3000,  2948, | , -3.4, 4567.6, 43.800, |, 0.0
13432.1, 139.1, | , 26.7, 0.0, 566.3, | ,  1000,   960,  3000,  2942, | , -3.4, 4560.4, 43.669, |, 0.0
13433.2, 139.5, | , 26.7, 0.0, 560.5, | ,  1000,   955,  3000,  2922, | , -3.4, 4596.3, 43.734, |, 0.0
13434.2, 139.6, | , 26.7, 0.0, 558.0, | ,  1000,   953,  3000,  2918, | , -3.4, 4570.6, 43.421, |, 0.0
13435.2, 139.9, | , 26.7, 0.0, 561.0, | ,  1000,   950,  3000,  2938, | , -3.4, 4576.2, 43.669, |, 0.0
13436.2, 139.2, | , 26.7, 0.0, 566.3, | ,  1000,   953,  3000,  2936, | , -3.4, 4565.5, 43.576, |, 0.0
13437.2, 138.6, | , 26.7, 0.0, 565.9, | ,  1000,   958,  3000,  2933, | , -3.4, 4567.6, 43.619, |, 0.0
13438.2, 138.5, | , 26.7, 0.0, 565.8, | ,  1000,   955,  3000,  2923, | , -3.4, 4565.5, 43.452, |, 0.0
13439.2, 139.9, | , 26.7, 0.0, 558.6, | ,  1000,   949,  3000,  2919, | , -3.4, 4565.9, 43.341, |, 0.0
13440.2, 139.7, | , 26.7, 0.0, 558.5, | ,  1000,   955,  3000,  2942, | , -3.4, 4573.6, 43.742, |, 0.0
13441.2, 139.4, | , 26.7, 0.0, 560.0, | ,  1000,   956,  3000,  2942, | , -3.4, 4555.2, 43.581, |, 0.0
13442.3, 139.1, | , 26.7, 0.0, 565.4, | ,  1000,   961,  3000,  2929, | , -3.4, 4557.8, 43.524, |, 0.0
13443.3, 139.1, | , 26.7, 0.0, 565.5, | ,  1000,   955,  3000,  2932, | , -3.4, 4572.8, 43.619, |, 0.0
13444.3, 138.6, | , 26.7, 0.0, 564.5, | ,  1000,   956,  3000,  2914, | , -3.4, 4557.8, 43.293, |, 0.0
13445.3, 140.0, | , 26.7, 0.0, 558.5, | ,  1000,   948,  3000,  2941, | , -3.4, 4567.6, 43.593, |, 0.0
13446.3, 139.8, | , 26.7, 0.0, 560.7, | ,  1000,   952,  3000,  2941, | , -3.4, 4549.2, 43.469, |, 0.0
13447.3, 138.7, | , 26.7, 0.0, 565.1, | ,  1000,   961,  3000,  2948, | , -3.4, 4540.2, 43.549, |, 0.0
13448.3, 138.7, | , 26.7, 0.0, 565.0, | ,  1000,   953,  3000,  2925, | , -3.4, 4553.5, 43.335, |, 0.0
13449.3, 139.1, | , 26.7, 0.0, 564.6, | ,  1000,   949,  3000,  2911, | , -3.4, 4562.1, 43.218, |, 0.0
13450.4, 139.5, | , 26.7, 0.0, 559.3, | ,  1000,   954,  3000,  2942, | , -3.4, 4543.6, 43.449, |, 0.0
13451.4, 139.6, | , 26.7, 0.0, 558.2, | ,  1000,   955,  3000,  2921, | , -3.4, 4542.4, 43.214, |, 0.0
13452.4, 139.8, | , 26.7, 0.0, 558.8, | ,  1000,   949,  3000,  2914, | , -3.4, 4542.4, 43.076, |, 0.0
13453.4, 138.6, | , 26.7, 0.0, 565.1, | ,  1000,   956,  3000,  2937, | , -3.4, 4541.5, 43.392, |, 0.0
13454.4, 138.8, | , 26.7, 0.0, 564.1, | ,  1000,   957,  3000,  2944, | , -3.4, 4535.9, 43.430, |, 0.0
13455.4, 139.1, | , 26.7, 0.0, 565.3, | ,  1000,   955,  3000,  2940, | , -3.4, 4526.9, 43.271, |, 0.0
13456.4, 139.7, | , 26.7, 0.0, 559.0, | ,  1000,   945,  3000,  2918, | , -3.4, 4527.8, 42.934, |, 0.0
13457.4, 139.5, | , 26.7, 0.0, 557.7, | ,  1000,   955,  3000,  2922, | , -3.4, 4525.2, 43.058, |, 0.0
13458.4, 139.6, | , 26.7, 0.0, 558.1, | ,  1000,   955,  3000,  2927, | , -3.4, 4543.6, 43.293, |, 0.0
13459.5, 139.4, | , 26.7, 0.0, 563.7, | ,  1000,   956,  3000,  2929, | , -3.4, 4526.9, 43.159, |, 0.0
13460.5, 138.7, | , 26.7, 0.0, 564.2, | ,  1000,   956,  3000,  2947, | , -3.4, 4517.9, 43.282, |, 0.0
13461.5, 138.7, | , 26.7, 0.0, 564.5, | ,  1000,   952,  3000,  2929, | , -3.4, 4511.9, 42.987, |, 0.0
13462.5, 139.8, | , 26.7, 0.0, 558.8, | ,  1000,   949,  3000,  2903, | , -3.4, 4531.2, 42.838, |, 0.0
13463.5, 139.4, | , 26.7, 0.0, 557.2, | ,  1000,   951,  3000,  2933, | , -3.4, 4516.7, 43.065, |, 0.0
13464.5, 138.9, | , 26.7, 0.0, 562.8, | ,  1000,   955,  3000,  2956, | , -3.4, 4525.2, 43.442, |, 0.0
13465.5, 139.2, | , 26.7, 0.0, 564.4, | ,  1000,   957,  3000,  2934, | , -3.4, 4517.1, 43.144, |, 0.0
13466.5, 138.5, | , 26.7, 0.0, 564.0, | ,  1000,   951,  3000,  2907, | , -3.4, 4506.4, 42.667, |, 0.0
13467.6, 139.5, | , 26.7, 0.0, 558.1, | ,  1000,   954,  3000,  2931, | , -3.4, 4510.7, 43.010, |, 0.0
13468.6, 139.5, | , 26.7, 0.0, 556.9, | ,  1000,   949,  3000,  2916, | , -3.4, 4508.5, 42.774, |, 0.0
13469.6, 140.1, | , 26.7, 0.0, 557.6, | ,  1000,   955,  3000,  2941, | , -3.4, 4508.9, 43.105, |, 0.0
13470.6, 138.6, | , 26.7, 0.0, 563.7, | ,  1000,   961,  3000,  2941, | , -3.4, 4510.7, 43.198, |, 0.0
13471.6, 139.0, | , 26.7, 0.0, 563.5, | ,  1000,   959,  3000,  2946, | , -3.4, 4503.8, 43.163, |, 0.0
13472.6, 139.1, | , 26.7, 0.0, 563.8, | ,  1000,   957,  3000,  2948, | , -3.4, 4496.9, 43.094, |, 0.0
13473.6, 139.9, | , 26.7, 0.0, 553.8, | ,  1000,   955,  3000,  2937, | , -3.4, 4494.4, 42.932, |, 0.0
13474.6, 139.6, | , 26.7, 0.0, 556.3, | ,  1000,   955,  3000,  2919, | , -3.4, 4491.4, 42.706, |, 0.0
13475.7, 139.9, | , 26.7, 0.0, 556.9, | ,  1000,   951,  3000,  2921, | , -3.4, 4493.1, 42.698, |, 0.0
13476.7, 138.5, | , 26.7, 0.0, 563.6, | ,  1000,   954,  3000,  2922, | , -3.4, 4496.5, 42.771, |, 0.0
13477.7, 138.6, | , 26.7, 0.0, 563.1, | ,  1000,   954,  3000,  2942, | , -3.4, 4487.9, 42.912, |, 0.0
13478.7, 139.0, | , 26.7, 0.0, 562.6, | ,  1000,   958,  3000,  2929, | , -3.4, 4481.5, 42.749, |, 0.0
13479.7, 139.6, | , 26.7, 0.0, 555.6, | ,  1000,   952,  3000,  2918, | , -3.4, 4479.0, 42.545, |, 0.0
