Repository: jdhuang-csm/Ru-BCA

## Methods
* (BaO)<sub>x</sub>-(CaO)<sub>y</sub>-(Al<sub>2</sub>O<sub>3</sub>)<sub>1-x-y</sub> (BCA) catalyst supports were synthesized via sol-gel and solid-state methods. 
* Ru/BCA catalysts were prepared via incipient wetness impregnation to achieve 1 wt. % Ru loading.
* Ammonia synthesis rates were measured for Ru/BCA catalysts in a packed-bed reactor at 480-600<sup>o</sup>C, 10 bar, and space velocities up to 1.3 x 10<sup>6</sup> ml g<sub>cat</sub><sup>-1</sup> h<sup>-1</sup>.
* A machine learning (ML) model was employed to improve understanding of the behavior of Ru/BCA catalysts.
* A microkinetic model was developed to describe the best-performing catalyst.

File: data/init_files_Cadigan/B2CA_RubyDry_2017-07-05-01.txt (part 35 of 47)
********** Start test **********
Elapsed time, Pressure, | , LJtemp(C), Inner-Temp, Outer-Temp, | , N2-set, N2-flow, H2-set, H2-flow, | , pH, NH3_ppm, NH3_Prod_rate, |, In222Temp
13310.8, 140.4, | , 30.4, 2.3, 551.5, | ,  4000,  3881, 12000, 11720, | , -3.4, 2518.8, 118.976, |, 5.0
13311.8, 140.4, | , 30.4, 2.5, 550.6, | ,  4000,  3876, 12000, 11693, | , -3.4, 2531.2, 119.320, |, 5.0
13312.8, 140.4, | , 30.4, 1.6, 551.1, | ,  4000,  3876, 12000, 11721, | , -3.4, 2559.5, 120.872, |, 4.1
13313.8, 139.4, | , 30.4, 11.6, 559.0, | ,  4000,  3882, 12000, 11724, | , -3.4, 2545.8, 120.297, |, 13.0
13314.8, 139.4, | , 30.4, 12.0, 559.3, | ,  4000,  3878, 12000, 11717, | , -3.4, 2559.9, 120.876, |, 13.8
13315.8, 139.6, | , 30.4, 12.4, 559.0, | ,  4000,  3879, 12000, 11694, | , -3.4, 2559.5, 120.688, |, 13.8
13316.8, 140.3, | , 30.4, 2.9, 551.1, | ,  4000,  3876, 12000, 11686, | , -3.4, 2552.7, 120.278, |, 5.3
13317.8, 140.4, | , 30.4, 2.6, 551.3, | ,  4000,  3874, 12000, 11675, | , -3.4, 2578.4, 121.383, |, 5.0
13318.8, 140.6, | , 30.4, 3.9, 552.4, | ,  4000,  3874, 12000, 11670, | , -3.4, 2577.5, 121.299, |, 6.0
13319.8, 139.4, | , 30.4, 12.0, 558.7, | ,  4000,  3879, 12000, 11718, | , -3.4, 2588.6, 122.239, |, 13.1
13320.9, 139.3, | , 30.4, 12.1, 558.6, | ,  4000,  3881, 12000, 11741, | , -3.4, 2592.1, 122.598, |, 13.4
13321.9, 139.6, | , 30.4, 12.6, 559.4, | ,  4000,  3883, 12000, 11698, | , -3.4, 2602.8, 122.782, |, 13.8
13322.9, 140.8, | , 30.4, 2.6, 551.0, | ,  4000,  3872, 12000, 11697, | , -3.4, 2595.5, 122.345, |, 4.8
13323.9, 140.3, | , 30.4, 1.8, 551.2, | ,  4000,  3876, 12000, 11702, | , -3.4, 2610.5, 123.124, |, 4.2
13324.9, 139.4, | , 30.4, 12.0, 558.6, | ,  4000,  3881, 12000, 11748, | , -3.4, 2624.6, 124.190, |, 13.3
13325.9, 139.6, | , 30.4, 12.7, 558.8, | ,  4000,  3877, 12000, 11705, | , -3.4, 2626.4, 123.898, |, 13.7
13326.9, 139.6, | , 30.4, 12.3, 558.9, | ,  4000,  3877, 12000, 11704, | , -3.4, 2635.8, 124.335, |, 13.7
13327.9, 139.3, | , 30.4, 11.2, 557.8, | ,  4000,  3871, 12000, 11721, | , -3.4, 2636.2, 124.439, |, 12.6
13328.9, 140.5, | , 30.4, 1.2, 550.1, | ,  4000,  3877, 12000, 11683, | , -3.4, 2663.2, 125.455, |, 3.8
13329.9, 140.6, | , 30.4, 4.6, 552.4, | ,  4000,  3876, 12000, 11700, | , -3.4, 2615.2, 123.324, |, 6.1
13331.0, 139.4, | , 30.4, 12.1, 558.9, | ,  4000,  3878, 12000, 11707, | , -3.4, 2637.9, 124.466, |, 13.4
13332.0, 139.3, | , 30.4, 11.6, 558.2, | ,  4000,  3875, 12000, 11690, | , -3.4, 2640.1, 124.407, |, 13.0
13333.0, 139.7, | , 30.4, 11.3, 557.7, | ,  4000,  3873, 12000, 11671, | , -3.4, 2672.2, 125.754, |, 12.3
13334.0, 140.6, | , 30.4, 3.3, 551.2, | ,  4000,  3877, 12000, 11689, | , -3.4, 2688.0, 126.665, |, 5.5
13335.0, 140.6, | , 30.4, 2.3, 551.6, | ,  4000,  3876, 12000, 11712, | , -3.4, 2688.5, 126.863, |, 4.5
13336.0, 140.4, | , 30.4, -0.5, 548.9, | ,  4000,  3878, 12000, 11720, | , -3.4, 2649.1, 125.094, |, 2.6
13337.0, 139.7, | , 30.4, 12.0, 558.4, | ,  4000,  3879, 12000, 11689, | , -3.4, 2616.1, 123.299, |, 13.4
13338.0, 139.6, | , 30.4, 10.1, 557.1, | ,  4000,  3875, 12000, 11671, | , -3.4, 2667.9, 125.559, |, 12.0
13339.0, 139.3, | , 30.4, 11.7, 558.4, | ,  4000,  3877, 12000, 11711, | , -3.4, 2687.2, 126.809, |, 12.9
13340.0, 140.7, | , 30.4, 3.0, 550.9, | ,  4000,  3875, 12000, 11676, | , -3.4, 2715.5, 127.834, |, 5.5
13341.0, 141.0, | , 30.4, 0.7, 549.1, | ,  4000,  3876, 12000, 11724, | , -3.4, 2715.0, 128.216, |, 3.3
13342.1, 139.4, | , 30.4, 10.9, 558.0, | ,  4000,  3883, 12000, 11724, | , -3.4, 2706.5, 127.876, |, 12.9
13343.1, 140.0, | , 30.4, 10.5, 557.2, | ,  4000,  3877, 12000, 11713, | , -3.4, 2671.3, 126.079, |, 12.1
13344.1, 139.7, | , 30.4, 12.2, 558.5, | ,  4000,  3877, 12000, 11696, | , -3.4, 2683.3, 126.501, |, 13.1
13345.1, 139.3, | , 30.4, 11.7, 557.9, | ,  4000,  3878, 12000, 11713, | , -3.4, 2706.5, 127.735, |, 13.1
13346.1, 141.0, | , 30.4, -1.6, 546.2, | ,  4000,  3873, 12000, 11705, | , -3.4, 2701.3, 127.387, |, -0.8
13347.1, 140.8, | , 30.4, 3.8, 551.8, | ,  4000,  3881, 12000, 11731, | , -3.4, 2722.8, 128.683, |, 6.0
13348.1, 139.9, | , 30.4, 10.8, 557.0, | ,  4000,  3879, 12000, 11698, | , -3.4, 2671.8, 125.993, |, 12.0
13349.1, 139.3, | , 30.5, 11.6, 558.6, | ,  4000,  3876, 12000, 11698, | , -3.4, 2676.5, 126.193, |, 12.9
13350.1, 139.4, | , 30.5, 11.9, 558.6, | ,  4000,  3878, 12000, 11713, | , -3.4, 2696.6, 127.276, |, 13.0
13351.1, 139.7, | , 30.4, 12.1, 557.8, | ,  4000,  3878, 12000, 11690, | , -3.4, 2680.3, 126.324, |, 13.3
13352.2, 140.9, | , 30.4, 1.1, 549.0, | ,  4000,  3872, 12000, 11732, | , -3.4, 2725.3, 128.738, |, 3.3
13353.2, 140.4, | , 30.4, 1.8, 547.6, | ,  4000,  3876, 12000, 11709, | , -3.4, 2730.9, 128.836, |, 2.7
13354.2, 139.2, | , 30.5, 11.4, 558.4, | ,  4000,  3874, 12000, 11671, | , -3.4, 2696.6, 126.908, |, 13.5
13355.2, 139.7, | , 30.5, 12.0, 558.1, | ,  4000,  3877, 12000, 11689, | , -3.4, 2724.0, 128.364, |, 13.8
13356.2, 139.7, | , 30.4, 11.9, 558.6, | ,  4000,  3877, 12000, 11697, | , -3.4, 2708.6, 127.698, |, 13.6
13357.2, 140.4, | , 30.4, 2.2, 550.8, | ,  4000,  3878, 12000, 11704, | , -3.4, 2716.3, 128.132, |, 5.0
13358.2, 141.1, | , 30.4, -0.7, 548.8, | ,  4000,  3877, 12000, 11681, | , -3.4, 2694.0, 126.887, |, 2.5
13359.2, 141.2, | , 30.4, -2.7, 553.3, | ,  4000,  3874, 12000, 11676, | , -3.4, 2709.9, 127.570, |, 7.1
13360.2, 139.3, | , 30.5, 11.3, 558.0, | ,  4000,  3879, 12000, 11696, | , -3.4, 2738.6, 129.120, |, 13.1
13361.2, 139.3, | , 30.5, 11.6, 558.5, | ,  4000,  3877, 12000, 11703, | , -3.4, 2749.7, 129.685, |, 13.0
13362.3, 139.6, | , 30.5, 12.4, 559.1, | ,  4000,  3877, 12000, 11702, | , -3.4, 2768.2, 130.550, |, 13.6
13363.3, 140.4, | , 30.4, 2.1, 550.3, | ,  4000,  3871, 12000, 11672, | , -3.4, 2724.0, 128.178, |, 4.6
13364.3, 140.5, | , 30.4, 3.4, 549.7, | ,  4000,  3875, 12000, 11706, | , -3.4, 2714.6, 128.040, |, 3.6
13365.3, 139.4, | , 30.5, 12.1, 558.6, | ,  4000,  3882, 12000, 11743, | , -3.4, 2696.2, 127.527, |, 13.2
13366.3, 139.7, | , 30.5, 12.4, 558.5, | ,  4000,  3882, 12000, 11683, | , -3.4, 2718.9, 128.110, |, 13.5
13367.3, 139.3, | , 30.5, 12.1, 558.1, | ,  4000,  3878, 12000, 11679, | , -3.4, 2727.9, 128.469, |, 13.3
13368.3, 139.5, | , 30.5, 10.9, 557.5, | ,  4000,  3878, 12000, 11693, | , -3.4, 2760.0, 130.091, |, 12.7
13369.3, 140.4, | , 30.4, 1.5, 549.4, | ,  4000,  3874, 12000, 11678, | , -3.4, 2723.2, 128.206, |, 3.9
13370.3, 141.4, | , 30.4, -4.2, 546.4, | ,  4000,  3877, 12000, 11715, | , -3.4, 2736.5, 129.158, |, -0.1
13371.3, 139.2, | , 30.5, 11.9, 558.0, | ,  4000,  3876, 12000, 11688, | , -3.4, 2715.5, 127.939, |, 13.1
13372.3, 139.3, | , 30.5, 12.2, 558.7, | ,  4000,  3876, 12000, 11690, | , -3.4, 2758.3, 129.971, |, 14.0
13373.4, 139.8, | , 30.5, 11.2, 557.7, | ,  4000,  3874, 12000, 11697, | , -3.4, 2730.5, 128.705, |, 12.7
13374.4, 140.7, | , 30.4, 3.4, 551.2, | ,  4000,  3878, 12000, 11707, | , -3.4, 2750.6, 129.771, |, 5.8
13375.4, 140.7, | , 30.4, -0.3, 548.8, | ,  4000,  3883, 12000, 11694, | , -3.4, 2704.8, 127.546, |, 2.6
13376.4, 140.9, | , 30.4, 1.0, 548.8, | ,  4000,  3876, 12000, 11699, | , -3.4, 2730.0, 128.720, |, 3.1
13377.4, 139.6, | , 30.5, 11.7, 558.2, | ,  4000,  3883, 12000, 11682, | , -3.4, 2767.3, 130.383, |, 13.3
13378.4, 139.6, | , 30.5, 9.9, 556.5, | ,  4000,  3876, 12000, 11713, | , -3.4, 2757.9, 130.139, |, 11.8
13379.4, 139.4, | , 30.5, 11.7, 557.4, | ,  4000,  3877, 12000, 11692, | , -3.4, 2732.6, 128.785, |, 13.0
13380.4, 140.9, | , 30.5, 3.0, 550.9, | ,  4000,  3871, 12000, 11686, | , -3.4, 2731.3, 128.630, |, 4.8
13381.4, 140.9, | , 30.4, 0.9, 549.0, | ,  4000,  3873, 12000, 11664, | , -3.4, 2721.5, 127.996, |, 2.8
13382.4, 139.3, | , 30.5, 11.2, 557.5, | ,  4000,  3881, 12000, 11685, | , -3.4, 2775.9, 130.799, |, 13.2
13383.5, 139.6, | , 30.5, 10.3, 557.2, | ,  4000,  3881, 12000, 11711, | , -3.4, 2759.2, 130.228, |, 11.6
13384.5, 140.9, | , 30.5, 8.6, 556.4, | ,  4000,  3873, 12000, 11694, | , -3.4, 2732.6, 128.766, |, 12.2
13385.5, 139.8, | , 30.5, 12.4, 558.1, | ,  4000,  3880, 12000, 11739, | , -3.4, 2727.5, 128.956, |, 13.2
13386.5, 141.1, | , 30.4, -5.1, 544.6, | ,  4000,  3870, 12000, 11701, | , -3.4, 2730.5, 128.710, |, -1.8
13387.5, 140.3, | , 30.5, 2.3, 549.9, | ,  4000,  3874, 12000, 11660, | , -3.4, 2761.3, 129.840, |, 5.1
13388.5, 139.9, | , 30.5, 10.5, 556.6, | ,  4000,  3879, 12000, 11698, | , -3.4, 2754.9, 129.908, |, 12.0
13389.5, 139.3, | , 30.5, 11.8, 557.2, | ,  4000,  3875, 12000, 11664, | , -3.4, 2732.2, 128.519, |, 13.1
13390.5, 139.2, | , 30.5, 12.1, 557.5, | ,  4000,  3876, 12000, 11673, | , -3.4, 2760.5, 129.930, |, 13.6
13391.5, 139.7, | , 30.5, 12.1, 557.9, | ,  4000,  3879, 12000, 11702, | , -3.4, 2766.5, 130.480, |, 13.6
13392.5, 141.0, | , 30.4, 1.4, 549.2, | ,  4000,  3880, 12000, 11693, | , -3.4, 2739.0, 129.120, |, 3.9
13393.5, 140.6, | , 30.5, 0.5, 547.8, | ,  4000,  3879, 12000, 11711, | , -3.4, 2728.3, 128.758, |, 5.4
13394.6, 139.5, | , 30.5, 10.8, 557.1, | ,  4000,  3882, 12000, 11704, | , -3.4, 2752.7, 129.872, |, 12.5
13395.6, 139.6, | , 30.5, 12.6, 558.1, | ,  4000,  3876, 12000, 11696, | , -3.4, 2724.5, 128.429, |, 13.9
13396.6, 139.3, | , 30.5, 11.9, 557.5, | ,  4000,  3874, 12000, 11713, | , -3.4, 2779.7, 131.151, |, 13.4
13397.6, 140.3, | , 30.5, 2.9, 550.7, | ,  4000,  3873, 12000, 11713, | , -3.4, 2785.3, 131.408, |, 5.2
13398.6, 141.0, | , 30.5, 0.3, 548.8, | ,  4000,  3871, 12000, 11690, | , -3.4, 2739.5, 129.038, |, 2.9
13399.6, 140.6, | , 30.4, 1.3, 548.5, | ,  4000,  3877, 12000, 11686, | , -3.4, 2741.2, 129.138, |, 0.6
13400.6, 139.2, | , 30.5, 12.1, 557.7, | ,  4000,  3877, 12000, 11681, | , -3.4, 2763.9, 130.170, |, 13.4
13401.6, 139.7, | , 30.5, 12.6, 557.7, | ,  4000,  3881, 12000, 11713, | , -3.4, 2791.7, 131.772, |, 13.8
13402.6, 139.7, | , 30.5, 12.1, 557.6, | ,  4000,  3876, 12000, 11690, | , -3.4, 2732.2, 128.742, |, 13.6
13403.7, 140.4, | , 30.5, 2.0, 549.1, | ,  4000,  3877, 12000, 11735, | , -3.4, 2765.6, 130.695, |, 4.6
13404.7, 140.9, | , 30.5, 2.3, 548.2, | ,  4000,  3877, 12000, 11699, | , -3.4, 2758.3, 130.055, |, 3.1
13405.7, 139.7, | , 30.5, 12.4, 556.9, | ,  4000,  3881, 12000, 11695, | , -3.4, 2740.7, 129.233, |, 13.3
13406.7, 139.4, | , 30.5, 11.6, 556.8, | ,  4000,  3881, 12000, 11713, | , -3.4, 2749.7, 129.802, |, 12.7
13407.7, 139.2, | , 30.5, 11.7, 557.5, | ,  4000,  3877, 12000, 11694, | , -3.4, 2778.0, 130.944, |, 13.0
13408.7, 140.1, | , 30.5, 10.5, 555.8, | ,  4000,  3878, 12000, 11712, | , -3.4, 2773.7, 130.897, |, 11.9
13409.7, 140.5, | , 30.5, 0.9, 548.1, | ,  4000,  3874, 12000, 11690, | , -3.4, 2750.2, 129.579, |, 3.6
13410.7, 140.3, | , 30.5, 3.4, 550.2, | ,  4000,  3874, 12000, 11683, | , -3.4, 2721.5, 128.169, |, 5.8
13411.8, 139.3, | , 30.5, 11.5, 556.0, | ,  4000,  3875, 12000, 11681, | , -3.4, 2763.5, 130.126, |, 12.8
13412.8, 139.8, | , 30.5, 11.8, 556.7, | ,  4000,  3882, 12000, 11724, | , -3.4, 2766.9, 130.714, |, 13.3
13413.8, 139.4, | , 30.5, 9.3, 555.7, | ,  4000,  3870, 12000, 11668, | , -3.4, 2758.7, 129.756, |, 12.0
13414.8, 140.7, | , 30.5, 3.0, 549.4, | ,  4000,  3877, 12000, 11699, | , -3.4, 2767.3, 130.481, |, 4.9
13415.8, 140.6, | , 30.5, 3.7, 550.1, | ,  4000,  3873, 12000, 11725, | , -3.4, 2780.2, 131.267, |, 6.1
13416.8, 140.6, | , 30.5, 0.3, 547.3, | ,  4000,  3876, 12000, 11709, | , -3.4, 2762.2, 130.314, |, 2.5
13417.8, 139.5, | , 30.5, 11.8, 556.4, | ,  4000,  3879, 12000, 11725, | , -3.4, 2765.2, 130.614, |, 12.9
13418.8, 139.9, | , 30.5, 10.5, 555.5, | ,  4000,  3876, 12000, 11698, | , -3.4, 2708.6, 127.704, |, 11.9
13419.8, 139.9, | , 30.5, 12.3, 556.9, | ,  4000,  3882, 12000, 11729, | , -3.4, 2731.3, 129.076, |, 13.4
13420.8, 140.3, | , 30.5, 2.3, 549.2, | ,  4000,  3874, 12000, 11695, | , -3.4, 2753.2, 129.754, |, 4.9
13421.9, 140.3, | , 30.5, 3.8, 550.0, | ,  4000,  3874, 12000, 11691, | , -3.4, 2753.2, 129.724, |, 5.9
13422.9, 139.7, | , 30.5, 12.0, 556.6, | ,  4000,  3875, 12000, 11703, | , -3.4, 2724.5, 128.478, |, 13.6
13423.9, 139.3, | , 30.5, 10.2, 555.1, | ,  4000,  3876, 12000, 11708, | , -3.4, 2764.3, 130.402, |, 11.8
13424.9, 139.3, | , 30.5, 11.8, 556.4, | ,  4000,  3875, 12000, 11675, | , -3.4, 2805.0, 132.036, |, 12.9
13425.9, 139.4, | , 30.5, 11.7, 556.3, | ,  4000,  3876, 12000, 11682, | , -3.4, 2741.2, 129.094, |, 13.0
13426.9, 140.3, | , 30.5, 3.3, 549.3, | ,  4000,  3870, 12000, 11685, | , -3.4, 2732.6, 128.671, |, 5.4
13427.9, 140.6, | , 30.5, 0.3, 546.9, | ,  4000,  3876, 12000, 11696, | , -3.4, 2741.2, 129.215, |, 3.2
13428.9, 139.6, | , 30.5, 10.1, 554.6, | ,  4000,  3880, 12000, 11724, | , -3.4, 2707.3, 127.881, |, 12.2
13429.9, 139.7, | , 30.5, 12.1, 556.5, | ,  4000,  3877, 12000, 11687, | , -3.4, 2735.6, 128.886, |, 13.2
13431.0, 139.4, | , 30.5, 12.2, 556.7, | ,  4000,  3880, 12000, 11728, | , -3.4, 2746.7, 129.780, |, 13.5
13432.0, 140.2, | , 30.5, 2.9, 548.7, | ,  4000,  3873, 12000, 11711, | , -3.4, 2755.7, 130.004, |, 5.1
13433.0, 140.9, | , 30.5, 1.0, 547.6, | ,  4000,  3871, 12000, 11698, | , -3.4, 2769.9, 130.541, |, 3.3
13434.0, 140.4, | , 30.5, 1.8, 546.5, | ,  4000,  3876, 12000, 11739, | , -3.4, 2744.2, 129.713, |, 4.6
13435.0, 139.3, | , 30.5, 12.1, 556.2, | ,  4000,  3879, 12000, 11704, | , -3.4, 2702.6, 127.490, |, 13.4
13436.0, 139.2, | , 30.5, 12.0, 556.8, | ,  4000,  3874, 12000, 11690, | , -3.4, 2733.9, 128.807, |, 13.6
13437.0, 139.7, | , 30.5, 12.0, 556.6, | ,  4000,  3877, 12000, 11685, | , -3.4, 2750.6, 129.579, |, 13.7
13438.0, 140.3, | , 30.5, 3.0, 549.1, | ,  4000,  3878, 12000, 11705, | , -3.4, 2753.6, 129.899, |, 5.5
13439.0, 140.6, | , 30.5, 1.3, 547.0, | ,  4000,  3872, 12000, 11700, | , -3.4, 2743.3, 129.317, |, 2.5
13440.0, 139.6, | , 30.5, 11.5, 555.8, | ,  4000,  3877, 12000, 11701, | , -3.4, 2733.0, 128.882, |, 13.1
13441.1, 139.7, | , 30.5, 12.5, 556.9, | ,  4000,  3881, 12000, 11708, | , -3.4, 2735.6, 129.096, |, 13.8
13442.1, 139.2, | , 30.5, 11.9, 556.1, | ,  4000,  3876, 12000, 11696, | , -3.4, 2741.6, 129.238, |, 13.5
13443.1, 139.3, | , 30.5, 12.6, 556.6, | ,  4000,  3877, 12000, 11698, | , -3.4, 2749.3, 129.625, |, 13.7
13444.1, 140.6, | , 30.5, 3.4, 549.5, | ,  4000,  3873, 12000, 11700, | , -3.4, 2726.6, 128.539, |, 5.7
13445.1, 140.6, | , 30.5, 0.4, 546.2, | ,  4000,  3881, 12000, 11703, | , -3.4, 2750.2, 129.742, |, 3.2
13446.1, 139.4, | , 30.5, 11.2, 555.5, | ,  4000,  3879, 12000, 11711, | , -3.4, 2725.8, 128.640, |, 13.1
13447.1, 139.7, | , 30.5, 12.0, 555.8, | ,  4000,  3878, 12000, 11700, | , -3.4, 2742.5, 129.324, |, 13.5
13448.1, 140.0, | , 30.5, 10.0, 554.7, | ,  4000,  3873, 12000, 11707, | , -3.4, 2751.0, 129.749, |, 12.4
13449.1, 139.3, | , 30.5, 11.5, 555.2, | ,  4000,  3872, 12000, 11664, | , -3.4, 2732.2, 128.490, |, 12.8
13450.1, 140.6, | , 30.5, 0.6, 546.8, | ,  4000,  3876, 12000, 11723, | , -3.4, 2766.9, 130.648, |, 2.7
13451.2, 140.7, | , 30.5, 4.0, 549.3, | ,  4000,  3877, 12000, 11688, | , -3.4, 2716.8, 128.010, |, 5.6
13452.2, 139.3, | , 30.5, 11.3, 555.5, | ,  4000,  3877, 12000, 11665, | , -3.4, 2749.3, 129.355, |, 13.1
13453.2, 139.6, | , 30.5, 10.2, 554.6, | ,  4000,  3874, 12000, 11700, | , -3.4, 2742.5, 129.290, |, 11.8
13454.2, 139.3, | , 30.5, 11.2, 555.0, | ,  4000,  3878, 12000, 11682, | , -3.4, 2721.0, 128.172, |, 12.8
13455.2, 140.8, | , 30.5, 2.8, 548.7, | ,  4000,  3874, 12000, 11713, | , -3.4, 2763.0, 130.372, |, 5.6
13456.2, 140.5, | , 30.5, 1.5, 547.8, | ,  4000,  3878, 12000, 11681, | , -3.4, 2724.9, 128.347, |, 4.8
13457.2, 140.6, | , 30.5, 1.0, 547.9, | ,  4000,  3877, 12000, 11694, | , -3.4, 2738.2, 129.067, |, 3.8
13458.2, 139.9, | , 30.5, 11.0, 554.6, | ,  4000,  3873, 12000, 11675, | , -3.4, 2718.5, 127.955, |, 12.4
13459.2, 140.0, | , 30.5, 10.7, 554.1, | ,  4000,  3883, 12000, 11721, | , -3.4, 2733.0, 129.099, |, 12.6
13460.2, 139.4, | , 30.5, 12.0, 555.4, | ,  4000,  3873, 12000, 11688, | , -3.4, 2691.0, 126.773, |, 13.3
13461.2, 140.3, | , 30.5, 3.0, 547.9, | ,  4000,  3877, 12000, 11696, | , -3.4, 2718.0, 128.135, |, 5.3
13462.3, 140.9, | , 30.5, 1.2, 547.1, | ,  4000,  3878, 12000, 11686, | , -3.4, 2746.3, 129.396, |, 3.9
13463.3, 139.6, | , 30.5, 10.8, 554.1, | ,  4000,  3879, 12000, 11718, | , -3.4, 2763.5, 130.476, |, 12.0
13464.3, 139.5, | , 30.5, 11.7, 554.9, | ,  4000,  3880, 12000, 11720, | , -3.4, 2713.8, 128.152, |, 13.3
13465.3, 139.5, | , 30.5, 12.1, 555.5, | ,  4000,  3882, 12000, 11756, | , -3.4, 2710.3, 128.304, |, 13.2
13466.3, 139.8, | , 30.5, 12.7, 555.7, | ,  4000,  3877, 12000, 11709, | , -3.4, 2669.6, 125.963, |, 14.0
13467.3, 141.1, | , 30.5, -4.6, 542.6, | ,  4000,  3873, 12000, 11701, | , -3.4, 2713.3, 127.921, |, -1.3
13468.3, 140.9, | , 30.5, 3.3, 548.6, | ,  4000,  3879, 12000, 11698, | , -3.4, 2735.2, 128.976, |, 5.8
13469.3, 139.3, | , 30.5, 12.0, 555.4, | ,  4000,  3882, 12000, 11704, | , -3.4, 2715.9, 128.143, |, 13.4
13470.3, 139.3, | , 30.5, 12.1, 555.0, | ,  4000,  3880, 12000, 11680, | , -3.4, 2731.7, 128.673, |, 13.4
13471.4, 139.6, | , 30.5, 11.8, 555.5, | ,  4000,  3881, 12000, 11750, | , -3.4, 2762.2, 130.690, |, 13.9
13472.4, 140.7, | , 30.5, 3.5, 548.1, | ,  4000,  3878, 12000, 11686, | , -3.4, 2680.3, 126.289, |, 5.9
13473.4, 140.9, | , 30.5, 0.2, 544.4, | ,  4000,  3879, 12000, 11694, | , -3.4, 2718.9, 128.177, |, 2.3
13474.4, 140.5, | , 30.5, 2.2, 547.9, | ,  4000,  3873, 12000, 11705, | , -3.4, 2716.3, 128.097, |, 3.8
13475.4, 139.9, | , 30.5, 11.9, 554.3, | ,  4000,  3883, 12000, 11743, | , -3.4, 2739.9, 129.599, |, 13.3
13476.4, 139.9, | , 30.5, 11.8, 555.0, | ,  4000,  3883, 12000, 11684, | , -3.4, 2705.6, 127.506, |, 13.6
13477.4, 139.5, | , 30.5, 11.3, 554.4, | ,  4000,  3879, 12000, 11709, | , -3.4, 2692.3, 127.045, |, 13.2
13478.4, 140.6, | , 30.5, 0.7, 546.4, | ,  4000,  3877, 12000, 11679, | , -3.4, 2706.9, 127.473, |, 4.3
13479.4, 141.2, | , 30.5, 1.0, 545.6, | ,  4000,  3878, 12000, 11694, | , -3.4, 2718.0, 128.130, |, 3.3
13480.4, 141.3, | , 30.5, -7.3, 545.1, | ,  4000,  3875, 12000, 11647, | , -3.4, 2687.2, 126.269, |, 2.7
13481.5, 139.5, | , 30.5, 11.4, 554.6, | ,  4000,  3881, 12000, 11689, | , -3.4, 2724.0, 128.392, |, 12.9
13482.5, 139.5, | , 30.5, 11.3, 554.4, | ,  4000,  3877, 12000, 11664, | , -3.4, 2714.6, 127.712, |, 13.1
13483.5, 140.0, | , 30.5, 10.7, 553.5, | ,  4000,  3876, 12000, 11685, | , -3.4, 2730.9, 128.638, |, 12.7
13484.5, 140.5, | , 30.5, 2.2, 546.9, | ,  4000,  3876, 12000, 11684, | , -3.4, 2726.6, 128.430, |, 4.4
13485.5, 140.7, | , 30.5, 1.2, 546.1, | ,  4000,  3877, 12000, 11719, | , -3.4, 2739.0, 129.309, |, 4.0
13486.5, 139.6, | , 30.5, 11.1, 554.8, | ,  4000,  3878, 12000, 11682, | , -3.4, 2685.9, 126.519, |, 13.0
13487.5, 139.9, | , 30.5, 11.5, 554.5, | ,  4000,  3882, 12000, 11674, | , -3.4, 2692.3, 126.788, |, 13.0
13488.5, 139.6, | , 30.5, 10.6, 552.9, | ,  4000,  3876, 12000, 11703, | , -3.4, 2719.3, 128.244, |, 11.8
13489.5, 139.6, | , 30.5, 11.8, 554.2, | ,  4000,  3876, 12000, 11705, | , -3.4, 2726.6, 128.606, |, 13.4
13490.6, 141.1, | , 30.5, 1.2, 545.8, | ,  4000,  3875, 12000, 11685, | , -3.4, 2692.8, 126.841, |, 3.9
13491.6, 140.5, | , 30.5, 3.2, 547.4, | ,  4000,  3875, 12000, 11702, | , -3.4, 2726.6, 128.577, |, 5.4
13492.6, 139.6, | , 30.5, 12.0, 554.2, | ,  4000,  3880, 12000, 11702, | , -3.4, 2700.0, 127.367, |, 13.5
13493.6, 140.1, | , 30.5, 10.7, 553.5, | ,  4000,  3874, 12000, 11709, | , -3.4, 2699.6, 127.352, |, 12.4
13494.6, 139.4, | , 30.5, 11.9, 554.4, | ,  4000,  3877, 12000, 11683, | , -3.4, 2699.2, 127.143, |, 13.6
13495.6, 140.6, | , 30.5, 2.9, 547.0, | ,  4000,  3880, 12000, 11724, | , -3.4, 2698.3, 127.466, |, 5.3
13496.6, 141.1, | , 30.5, 1.8, 545.7, | ,  4000,  3867, 12000, 11706, | , -3.4, 2692.8, 126.948, |, 3.9
13497.6, 140.7, | , 30.5, 1.4, 545.5, | ,  4000,  3874, 12000, 11688, | , -3.4, 2692.3, 126.839, |, 3.1
13498.6, 139.7, | , 30.5, 10.8, 552.9, | ,  4000,  3880, 12000, 11718, | , -3.4, 2712.0, 128.061, |, 12.1
13499.7, 139.5, | , 30.5, 12.0, 554.1, | ,  4000,  3880, 12000, 11713, | , -3.4, 2721.9, 128.479, |, 13.5
13500.7, 139.3, | , 30.5, 12.2, 554.3, | ,  4000,  3877, 12000, 11705, | , -3.4, 2696.2, 127.183, |, 13.4
13501.7, 140.5, | , 30.5, 2.8, 546.6, | ,  4000,  3878, 12000, 11735, | , -3.4, 2694.5, 127.356, |, 5.3
13502.7, 140.8, | , 30.5, 0.7, 544.6, | ,  4000,  3877, 12000, 11705, | , -3.4, 2699.6, 127.352, |, 3.5
13503.7, 139.7, | , 30.5, 10.9, 552.9, | ,  4000,  3874, 12000, 11690, | , -3.4, 2701.3, 127.272, |, 12.1
13504.7, 139.9, | , 30.5, 12.5, 554.0, | ,  4000,  3881, 12000, 11702, | , -3.4, 2701.3, 127.437, |, 13.8
13505.7, 139.4, | , 30.5, 12.1, 553.7, | ,  4000,  3880, 12000, 11709, | , -3.4, 2701.3, 127.485, |, 13.6
13506.7, 139.5, | , 30.5, 12.1, 554.2, | ,  4000,  3882, 12000, 11681, | , -3.4, 2700.9, 127.248, |, 13.3
13507.7, 140.7, | , 30.5, 1.3, 544.8, | ,  4000,  3878, 12000, 11718, | , -3.4, 2698.3, 127.399, |, 3.6
13508.7, 141.1, | , 30.5, 1.3, 545.4, | ,  4000,  3876, 12000, 11706, | , -3.4, 2690.6, 126.924, |, 4.4
13509.7, 139.6, | , 30.5, 11.5, 553.7, | ,  4000,  3878, 12000, 11716, | , -3.4, 2694.5, 127.202, |, 12.7
13510.8, 139.6, | , 30.5, 11.7, 553.1, | ,  4000,  3876, 12000, 11695, | , -3.4, 2718.0, 128.123, |, 13.0
13511.8, 139.9, | , 30.5, 12.0, 553.7, | ,  4000,  3877, 12000, 11705, | , -3.4, 2699.6, 127.346, |, 13.4
13512.8, 139.5, | , 30.5, 11.7, 553.3, | ,  4000,  3876, 12000, 11685, | , -3.4, 2700.0, 127.194, |, 13.1
13513.8, 140.9, | , 30.5, -0.5, 543.7, | ,  4000,  3880, 12000, 11736, | , -3.4, 2704.8, 127.864, |, 2.7
13514.8, 140.9, | , 30.5, 2.2, 544.6, | ,  4000,  3880, 12000, 11720, | , -3.4, 2690.6, 127.067, |, 3.2
13515.8, 140.0, | , 30.5, 12.3, 553.3, | ,  4000,  3882, 12000, 11720, | , -3.4, 2694.5, 127.271, |, 13.3
13516.8, 139.6, | , 30.5, 11.8, 552.9, | ,  4000,  3878, 12000, 11698, | , -3.4, 2694.5, 127.050, |, 13.0
13517.8, 139.6, | , 30.5, 11.6, 553.1, | ,  4000,  3879, 12000, 11698, | , -3.4, 2704.8, 127.546, |, 13.3
13518.8, 141.1, | , 30.5, 1.7, 544.7, | ,  4000,  3878, 12000, 11683, | , -3.4, 2721.5, 128.199, |, 4.8
13519.8, 141.2, | , 30.5, 1.4, 543.7, | ,  4000,  3874, 12000, 11686, | , -3.4, 2692.8, 126.842, |, 2.9
13520.9, 140.8, | , 30.5, -0.1, 543.3, | ,  4000,  3878, 12000, 11693, | , -3.4, 2707.8, 127.639, |, 3.0
13521.9, 139.9, | , 30.5, 11.7, 552.3, | ,  4000,  3879, 12000, 11677, | , -3.4, 2693.2, 126.833, |, 13.4
13522.9, 139.6, | , 30.5, 11.8, 552.6, | ,  4000,  3877, 12000, 11713, | , -3.4, 2696.2, 127.247, |, 12.8
13523.9, 139.9, | , 30.5, 10.5, 551.1, | ,  4000,  3881, 12000, 11711, | , -3.4, 188.9, 8.939, |, 12.1
13524.9, 140.6, | , 30.5, 2.0, 545.2, | ,  4000,  3878, 12000, 11694, | , -3.4, 213.8, 10.103, |, 4.9
13525.9, 140.9, | , 30.5, 1.6, 544.7, | ,  4000,  3877, 12000, 11720, | , -3.4, 252.3, 11.943, |, 4.0
13526.9, 139.6, | , 30.5, 11.5, 552.5, | ,  4000,  3881, 12000, 11681, | , -3.4, 301.6, 14.242, |, 13.2
13527.9, 139.6, | , 30.5, 11.9, 552.4, | ,  4000,  3875, 12000, 11707, | , -3.4, 346.2, 16.367, |, 13.0
13528.9, 139.8, | , 30.5, 9.8, 550.9, | ,  4000,  3875, 12000, 11693, | , -3.4, 377.4, 17.829, |, 12.0
13530.0, 140.1, | , 30.5, 11.6, 552.4, | ,  4000,  3877, 12000, 11705, | , -3.4, 446.4, 21.106, |, 13.1
13531.0, 140.9, | , 30.5, 0.8, 542.9, | ,  4000,  3872, 12000, 11695, | , -3.4, 455.8, 21.531, |, 2.9
13532.0, 140.8, | , 30.5, 2.7, 543.2, | ,  4000,  3877, 12000, 11690, | , -3.4, 509.8, 24.079, |, 5.7
13533.0, 140.0, | , 30.5, 12.0, 552.0, | ,  4000,  3883, 12000, 11710, | , -3.4, 531.2, 25.132, |, 13.7
13534.0, 139.9, | , 30.5, 10.7, 551.2, | ,  4000,  3881, 12000, 11744, | , -3.4, 563.8, 26.726, |, 12.3
13535.0, 139.6, | , 30.5, 10.7, 550.3, | ,  4000,  3874, 12000, 11694, | , -3.4, 599.4, 28.306, |, 12.3
13536.0, 140.9, | , 30.5, 3.4, 544.9, | ,  4000,  3872, 12000, 11686, | , -3.4, 638.8, 30.150, |, 6.0
13537.0, 140.8, | , 30.5, 0.5, 543.5, | ,  4000,  3877, 12000, 11686, | , -3.4, 660.2, 31.169, |, 3.1
13538.0, 140.5, | , 30.5, 2.3, 544.8, | ,  4000,  3870, 12000, 11680, | , -3.4, 746.8, 35.223, |, 3.3
13539.0, 139.7, | , 30.5, 10.8, 550.8, | ,  4000,  3881, 12000, 11690, | , -3.4, 751.0, 35.470, |, 12.3
13540.1, 139.9, | , 30.5, 11.2, 551.0, | ,  4000,  3877, 12000, 11710, | , -3.4, 757.5, 35.812, |, 12.5
13541.1, 139.8, | , 30.5, 12.7, 552.3, | ,  4000,  3878, 12000, 11695, | , -3.4, 814.9, 38.490, |, 14.0
13542.1, 140.6, | , 30.5, 3.1, 544.3, | ,  4000,  3875, 12000, 11673, | , -3.4, 867.2, 40.889, |, 5.3
13543.1, 140.7, | , 30.5, 1.3, 544.0, | ,  4000,  3877, 12000, 11722, | , -3.4, 910.0, 43.050, |, 4.1
13544.1, 140.2, | , 30.5, 10.6, 550.9, | ,  4000,  3886, 12000, 11727, | , -3.4, 952.4, 45.093, |, 12.6
13545.1, 139.5, | , 30.5, 12.2, 551.6, | ,  4000,  3876, 12000, 11698, | , -3.4, 961.0, 45.387, |, 13.6
13546.1, 139.6, | , 30.5, 12.3, 551.1, | ,  4000,  3877, 12000, 11694, | , -3.4, 1000.4, 47.239, |, 13.4
13547.1, 139.9, | , 30.5, 12.4, 552.0, | ,  4000,  3881, 12000, 11683, | , -3.4, 1036.8, 48.932, |, 13.9
13548.1, 140.6, | , 30.5, 3.0, 544.4, | ,  4000,  3879, 12000, 11712, | , -3.4, 1095.1, 51.768, |, 5.4
13549.1, 140.7, | , 30.5, 2.2, 542.9, | ,  4000,  3876, 12000, 11704, | , -3.4, 1108.8, 52.378, |, 3.9
13550.2, 139.5, | , 30.5, 11.1, 551.2, | ,  4000,  3877, 12000, 11683, | , -3.4, 1116.9, 52.694, |, 13.5
13551.2, 140.2, | , 30.5, 12.3, 551.4, | ,  4000,  3880, 12000, 11758, | , -3.4, 1158.5, 54.931, |, 13.0
13552.2, 139.6, | , 30.5, 11.6, 550.7, | ,  4000,  3876, 12000, 11713, | , -3.4, 1200.1, 56.717, |, 12.6
13553.2, 139.7, | , 30.5, 12.1, 551.1, | ,  4000,  3879, 12000, 11709, | , -3.4, 1246.8, 58.919, |, 13.0
13554.2, 141.3, | , 30.5, 0.6, 541.1, | ,  4000,  3876, 12000, 11709, | , -3.4, 1283.2, 60.628, |, 2.6
13555.2, 140.6, | , 30.5, 3.7, 544.4, | ,  4000,  3877, 12000, 11718, | , -3.4, 1315.3, 62.183, |, 5.9
13556.2, 139.7, | , 30.5, 11.3, 550.4, | ,  4000,  3882, 12000, 11698, | , -3.4, 1359.0, 64.180, |, 13.0
13557.2, 140.0, | , 30.5, 12.3, 550.8, | ,  4000,  3878, 12000, 11697, | , -3.4, 1374.4, 64.888, |, 13.3
13558.2, 140.0, | , 30.5, 11.7, 550.7, | ,  4000,  3877, 12000, 11679, | , -3.4, 1405.7, 66.281, |, 13.5
13559.3, 140.7, | , 30.5, 1.4, 541.9, | ,  4000,  3874, 12000, 11699, | , -3.4, 1461.0, 68.961, |, 4.2
13560.3, 140.9, | , 30.5, 0.5, 540.2, | ,  4000,  3876, 12000, 11738, | , -3.4, 1473.0, 69.710, |, 3.1
13561.3, 141.3, | , 30.5, 2.1, 541.0, | ,  4000,  3880, 12000, 11740, | , -3.4, 1499.1, 70.974, |, 3.8
13562.3, 139.7, | , 30.5, 11.1, 549.3, | ,  4000,  3875, 12000, 11707, | , -3.4, 1528.2, 72.172, |, 12.7
13563.3, 139.5, | , 30.5, 12.2, 550.5, | ,  4000,  3878, 12000, 11683, | , -3.4, 1589.9, 74.985, |, 13.5
13564.3, 140.0, | , 30.5, 11.7, 550.3, | ,  4000,  3874, 12000, 11698, | , -3.4, 1617.4, 76.328, |, 12.7
13565.3, 141.0, | , 30.5, 3.4, 543.6, | ,  4000,  3881, 12000, 11759, | , -3.4, 1664.1, 78.871, |, 5.8
13566.3, 140.5, | , 30.5, 3.9, 543.5, | ,  4000,  3874, 12000, 11699, | , -3.4, 1663.2, 78.490, |, 6.0
13567.3, 139.6, | , 30.5, 12.0, 550.3, | ,  4000,  3882, 12000, 11715, | , -3.4, 1710.8, 80.853, |, 13.8
13568.3, 139.9, | , 30.5, 12.4, 551.0, | ,  4000,  3876, 12000, 11713, | , -3.4, 1740.8, 82.224, |, 13.7
13569.4, 139.9, | , 30.5, 10.7, 549.0, | ,  4000,  3879, 12000, 11724, | , -3.4, 1791.7, 84.711, |, 12.0
13570.4, 139.6, | , 30.5, 12.0, 550.0, | ,  4000,  3878, 12000, 11728, | , -3.4, 1806.7, 85.433, |, 13.4
13571.4, 140.8, | , 30.5, 4.2, 543.7, | ,  4000,  3877, 12000, 11720, | , -3.4, 1832.4, 86.600, |, 6.3
13572.4, 141.3, | , 30.5, 0.5, 542.1, | ,  4000,  3879, 12000, 11733, | , -3.4, 1856.9, 87.832, |, 0.9
13573.4, 139.5, | , 30.5, 12.1, 550.1, | ,  4000,  3879, 12000, 11696, | , -3.4, 1874.0, 88.432, |, 13.3
13574.4, 139.7, | , 30.5, 10.8, 548.9, | ,  4000,  3877, 12000, 11701, | , -3.4, 1946.8, 91.877, |, 12.2
13575.4, 139.9, | , 30.5, 12.6, 550.5, | ,  4000,  3881, 12000, 11728, | , -3.4, 1956.3, 92.509, |, 14.0
13576.4, 140.6, | , 30.5, 2.6, 542.1, | ,  4000,  3876, 12000, 11702, | , -3.4, 1976.8, 93.294, |, 5.0
13577.4, 140.9, | , 30.5, -0.4, 539.8, | ,  4000,  3873, 12000, 11690, | , -3.4, 2016.7, 95.078, |, 2.4
13578.4, 140.8, | , 30.5, -0.3, 540.9, | ,  4000,  3880, 12000, 11727, | , -3.4, 2040.7, 96.477, |, 5.4
13579.5, 140.2, | , 30.5, 10.8, 548.5, | ,  4000,  3878, 12000, 11737, | , -3.4, 2058.2, 97.356, |, 12.0
13580.5, 139.7, | , 30.5, 11.3, 549.1, | ,  4000,  3875, 12000, 11713, | , -3.4, 2106.2, 99.450, |, 12.9
13581.5, 139.5, | , 30.5, 11.7, 549.4, | ,  4000,  3874, 12000, 11679, | , -3.4, 2126.8, 100.193, |, 13.2
13582.5, 140.6, | , 30.5, 2.3, 542.1, | ,  4000,  3875, 12000, 11701, | , -3.4, 2145.6, 101.234, |, 5.0
13583.5, 141.4, | , 30.5, 1.7, 541.8, | ,  4000,  3881, 12000, 11717, | , -3.4, 2147.3, 101.456, |, 4.0
13584.5, 141.0, | , 30.5, 7.7, 547.3, | ,  4000,  3871, 12000, 11685, | , -3.4, 2122.1, 99.988, |, 10.9
13585.5, 139.6, | , 30.5, 11.7, 549.9, | ,  4000,  3878, 12000, 11711, | , -3.4, 2214.2, 104.542, |, 12.8
13586.5, 139.9, | , 30.5, 11.9, 549.7, | ,  4000,  3880, 12000, 11698, | , -3.4, 2232.2, 105.311, |, 13.8
13587.5, 139.7, | , 30.5, 11.6, 548.8, | ,  4000,  3878, 12000, 11669, | , -3.4, 2255.3, 106.198, |, 12.4
13588.5, 140.6, | , 30.5, 2.2, 541.7, | ,  4000,  3872, 12000, 11705, | , -3.4, 2275.5, 107.343, |, 4.8
13589.6, 141.2, | , 30.5, 1.7, 539.8, | ,  4000,  3875, 12000, 11704, | , -3.4, 2290.9, 108.088, |, 4.1
13590.6, 139.7, | , 30.5, 11.6, 548.7, | ,  4000,  3880, 12000, 11724, | , -3.4, 2302.0, 108.783, |, 13.1
13591.6, 139.6, | , 30.5, 11.7, 549.1, | ,  4000,  3883, 12000, 11698, | , -3.4, 2304.6, 108.747, |, 12.9
13592.6, 139.9, | , 30.5, 12.4, 549.0, | ,  4000,  3875, 12000, 11693, | , -3.4, 2347.4, 110.669, |, 13.6
13593.6, 140.0, | , 30.5, 12.0, 549.2, | ,  4000,  3874, 12000, 11666, | , -3.4, 2394.6, 112.686, |, 13.6
13594.6, 140.9, | , 30.5, 0.5, 539.2, | ,  4000,  3878, 12000, 11720, | , -3.4, 2384.3, 112.624, |, 2.6
13595.6, 140.4, | , 30.5, 3.9, 542.1, | ,  4000,  3879, 12000, 11710, | , -3.4, 2422.8, 114.373, |, 5.5
13596.6, 140.0, | , 30.5, 12.2, 549.2, | ,  4000,  3880, 12000, 11710, | , -3.4, 2450.7, 115.689, |, 13.1
13597.6, 139.6, | , 30.5, 11.7, 548.1, | ,  4000,  3876, 12000, 11675, | , -3.4, 2440.4, 114.920, |, 13.4
13598.7, 139.6, | , 30.5, 12.1, 548.8, | ,  4000,  3880, 12000, 11713, | , -3.4, 2452.8, 115.816, |, 13.6
13599.7, 140.7, | , 30.5, 2.1, 540.7, | ,  4000,  3877, 12000, 11700, | , -3.4, 2459.7, 116.020, |, 5.1
13600.7, 141.1, | , 30.5, 1.2, 539.4, | ,  4000,  3877, 12000, 11684, | , -3.4, 2462.7, 116.036, |, 3.8
13601.7, 140.7, | , 30.5, 1.4, 539.4, | ,  4000,  3870, 12000, 11697, | , -3.4, 2502.1, 117.934, |, 4.5
13602.7, 139.7, | , 30.5, 12.0, 549.1, | ,  4000,  3881, 12000, 11742, | , -3.4, 2527.4, 119.552, |, 14.0
13603.7, 139.8, | , 30.5, 12.4, 548.9, | ,  4000,  3875, 12000, 11687, | , -3.4, 2553.5, 120.319, |, 14.1
13604.7, 139.7, | , 30.5, 10.3, 546.6, | ,  4000,  3877, 12000, 11717, | , -3.4, 2546.2, 120.226, |, 12.1
13605.7, 140.7, | , 30.5, 2.7, 541.3, | ,  4000,  3882, 12000, 11754, | , -3.4, 2552.7, 120.849, |, 5.3
13606.7, 141.2, | , 30.5, 1.2, 539.9, | ,  4000,  3877, 12000, 11715, | , -3.4, 2537.7, 119.804, |, 4.2
13607.7, 139.5, | , 30.5, 12.0, 547.9, | ,  4000,  3877, 12000, 11701, | , -3.4, 2601.5, 122.704, |, 13.2
13608.8, 139.5, | , 30.5, 12.1, 548.2, | ,  4000,  3879, 12000, 11683, | , -3.4, 2588.2, 121.947, |, 13.5
13609.8, 140.1, | , 30.5, 11.2, 547.7, | ,  4000,  3883, 12000, 11723, | , -3.4, 2601.5, 122.919, |, 12.6
13610.8, 140.0, | , 30.5, 12.5, 548.3, | ,  4000,  3877, 12000, 11718, | , -3.4, 2607.5, 123.112, |, 13.7
13611.8, 140.7, | , 30.5, 1.2, 539.2, | ,  4000,  3879, 12000, 11699, | , -3.4, 2627.2, 123.910, |, 3.9
13612.8, 140.7, | , 30.5, 2.6, 540.0, | ,  4000,  3881, 12000, 11690, | , -3.4, 2632.8, 124.115, |, 4.8
13613.8, 140.0, | , 30.5, 12.1, 548.2, | ,  4000,  3876, 12000, 11684, | , -3.4, 2623.4, 123.579, |, 13.4
13614.8, 139.7, | , 30.5, 9.4, 546.9, | ,  4000,  3875, 12000, 11715, | , -3.4, 2617.8, 123.554, |, 11.3
13615.8, 139.7, | , 30.5, 11.6, 547.4, | ,  4000,  3879, 12000, 11723, | , -3.4, 2662.8, 125.773, |, 13.2
13616.8, 139.7, | , 30.5, 11.6, 547.6, | ,  4000,  3875, 12000, 11737, | , -3.4, 2624.6, 124.057, |, 13.0
13617.9, 141.1, | , 30.5, 1.7, 538.8, | ,  4000,  3878, 12000, 11645, | , -3.4, 2624.2, 123.326, |, 3.9
13618.9, 140.4, | , 30.5, 3.1, 540.8, | ,  4000,  3873, 12000, 11649, | , -3.4, 2647.8, 124.424, |, 5.4
13619.9, 139.8, | , 30.5, 9.9, 546.1, | ,  4000,  3874, 12000, 11690, | , -3.4, 2689.3, 126.715, |, 12.0
13620.9, 139.7, | , 30.5, 11.5, 547.3, | ,  4000,  3885, 12000, 11710, | , -3.4, 2683.8, 126.706, |, 12.8
13621.9, 140.1, | , 30.5, 12.0, 547.3, | ,  4000,  3883, 12000, 11735, | , -3.4, 2681.6, 126.786, |, 13.4
13622.9, 140.7, | , 30.5, 2.3, 539.4, | ,  4000,  3875, 12000, 11679, | , -3.4, 2697.0, 126.988, |, 4.9
13623.9, 140.9, | , 30.5, 0.9, 538.5, | ,  4000,  3877, 12000, 11698, | , -3.4, 2666.6, 125.742, |, 3.5
13624.9, 140.9, | , 30.5, 1.1, 538.9, | ,  4000,  3876, 12000, 11674, | , -3.4, 2692.8, 126.756, |, 2.5
13625.9, 140.1, | , 30.5, 12.3, 547.3, | ,  4000,  3881, 12000, 11745, | , -3.4, 2685.0, 127.013, |, 13.3
13626.9, 139.6, | , 30.5, 11.9, 546.9, | ,  4000,  3878, 12000, 11691, | , -3.4, 2723.2, 128.346, |, 12.8
13628.0, 140.0, | , 30.5, 11.8, 547.1, | ,  4000,  3879, 12000, 11704, | , -3.4, 2682.0, 126.528, |, 13.6
13629.0, 140.9, | , 30.5, 2.9, 540.1, | ,  4000,  3873, 12000, 11705, | , -3.4, 2696.6, 127.177, |, 5.0
13630.0, 141.0, | , 30.5, -0.4, 537.0, | ,  4000,  3881, 12000, 11709, | , -3.4, 2691.5, 127.026, |, 1.9
13631.0, 139.6, | , 30.5, 11.8, 547.1, | ,  4000,  3883, 12000, 11682, | , -3.4, 2637.5, 124.285, |, 13.5
13632.0, 140.1, | , 30.5, 12.3, 547.3, | ,  4000,  3881, 12000, 11724, | , -3.4, 2690.2, 127.082, |, 13.5
13633.0, 139.9, | , 30.5, 12.2, 546.8, | ,  4000,  3876, 12000, 11690, | , -3.4, 2703.9, 127.420, |, 13.2
13634.0, 139.7, | , 30.5, 11.2, 546.1, | ,  4000,  3877, 12000, 11693, | , -3.4, 2702.2, 127.361, |, 13.1
13635.0, 141.0, | , 30.5, -0.3, 536.6, | ,  4000,  3869, 12000, 11690, | , -3.4, 2690.6, 126.733, |, 2.1
13636.0, 141.4, | , 30.5, -1.1, 538.9, | ,  4000,  3881, 12000, 11731, | , -3.4, 2695.3, 127.387, |, 3.2
13637.0, 139.6, | , 30.5, 11.4, 546.3, | ,  4000,  3875, 12000, 11681, | , -3.4, 2700.5, 127.171, |, 12.5
13638.1, 139.7, | , 30.5, 11.8, 546.7, | ,  4000,  3878, 12000, 11716, | , -3.4, 2709.0, 127.887, |, 12.7
13639.1, 140.0, | , 30.5, 12.6, 546.6, | ,  4000,  3881, 12000, 11723, | , -3.4, 2677.3, 126.475, |, 13.9
13640.1, 140.6, | , 30.5, 2.1, 538.2, | ,  4000,  3873, 12000, 11688, | , -3.4, 2694.0, 126.912, |, 4.3
13641.1, 140.7, | , 30.5, 0.7, 537.3, | ,  4000,  3877, 12000, 11728, | , -3.4, 2747.2, 129.765, |, 3.4
13642.1, 140.6, | , 30.5, 3.5, 538.9, | ,  4000,  3878, 12000, 11686, | , -3.4, 2693.2, 126.897, |, 5.0
13643.1, 139.9, | , 30.5, 12.5, 546.1, | ,  4000,  3881, 12000, 11709, | , -3.4, 2671.8, 126.097, |, 14.0
13644.1, 139.6, | , 30.5, 12.3, 545.5, | ,  4000,  3876, 12000, 11704, | , -3.4, 2670.1, 125.938, |, 12.7
13645.1, 139.7, | , 30.5, 10.7, 544.6, | ,  4000,  3876, 12000, 11694, | , -3.4, 2693.2, 126.949, |, 12.2
13646.1, 140.5, | , 30.5, 3.2, 538.6, | ,  4000,  3876, 12000, 11701, | , -3.4, 2684.2, 126.581, |, 5.7
13647.1, 141.1, | , 30.5, 3.1, 537.7, | ,  4000,  3873, 12000, 11699, | , -3.4, 2705.2, 127.528, |, 3.8
13648.2, 139.5, | , 30.5, 11.8, 545.0, | ,  4000,  3873, 12000, 11690, | , -3.4, 2714.6, 127.888, |, 13.3
13649.2, 139.6, | , 30.5, 11.8, 545.5, | ,  4000,  3887, 12000, 11710, | , -3.4, 2668.3, 125.992, |, 13.0
13650.2, 140.2, | , 30.5, 11.2, 544.4, | ,  4000,  3879, 12000, 11722, | , -3.4, 2652.5, 125.283, |, 12.7
13651.2, 139.6, | , 30.5, 12.1, 545.4, | ,  4000,  3875, 12000, 11735, | , -3.4, 2649.5, 125.211, |, 13.5
13652.2, 140.6, | , 30.5, 2.8, 537.9, | ,  4000,  3873, 12000, 11701, | , -3.4, 2646.9, 124.799, |, 5.3
13653.2, 140.9, | , 30.5, 2.0, 537.1, | ,  4000,  3874, 12000, 11701, | , -3.4, 2666.2, 125.719, |, 5.7
13654.2, 139.8, | , 30.5, 12.4, 545.4, | ,  4000,  3879, 12000, 11693, | , -3.4, 2686.3, 126.637, |, 13.7
13655.2, 139.8, | , 30.5, 10.8, 544.2, | ,  4000,  3882, 12000, 11724, | , -3.4, 2700.0, 127.560, |, 12.3
13656.2, 139.5, | , 30.5, 12.2, 545.2, | ,  4000,  3875, 12000, 11696, | , -3.4, 2690.2, 126.813, |, 13.4
13657.2, 139.5, | , 30.5, 12.1, 544.7, | ,  4000,  3878, 12000, 11694, | , -3.4, 2665.8, 125.678, |, 13.5
13658.2, 141.1, | , 30.5, 2.0, 536.6, | ,  4000,  3877, 12000, 11689, | , -3.4, 2663.2, 125.497, |, 4.2
13659.3, 140.5, | , 30.5, 3.3, 537.9, | ,  4000,  3878, 12000, 11717, | , -3.4, 2643.9, 124.831, |, 6.1
13660.3, 139.8, | , 30.5, 10.7, 544.2, | ,  4000,  3877, 12000, 11724, | , -3.4, 2663.6, 125.811, |, 12.4
13661.3, 140.1, | , 30.5, 11.5, 544.9, | ,  4000,  3881, 12000, 11725, | , -3.4, 2655.5, 125.464, |, 13.7
13662.3, 139.6, | , 30.5, 11.3, 544.5, | ,  4000,  3876, 12000, 11685, | , -3.4, 2602.8, 122.621, |, 12.7
13663.3, 140.5, | , 30.5, 2.5, 537.0, | ,  4000,  3877, 12000, 11690, | , -3.4, 2668.3, 125.751, |, 4.7
13664.3, 141.0, | , 30.5, 2.3, 536.6, | ,  4000,  3874, 12000, 11733, | , -3.4, 2666.2, 125.974, |, 4.3
13665.3, 141.2, | , 30.5, 1.5, 536.3, | ,  4000,  3876, 12000, 11683, | , -3.4, 2629.8, 123.875, |, 0.1
13666.3, 139.6, | , 30.5, 11.6, 544.1, | ,  4000,  3875, 12000, 11693, | , -3.4, 2655.1, 125.131, |, 13.3
13667.3, 139.6, | , 30.5, 11.6, 543.9, | ,  4000,  3874, 12000, 11699, | , -3.4, 2625.5, 123.789, |, 13.0
13668.3, 140.0, | , 30.5, 12.4, 544.6, | ,  4000,  3880, 12000, 11713, | , -3.4, 2637.1, 124.488, |, 13.2
13669.4, 140.7, | , 30.5, 2.6, 536.5, | ,  4000,  3878, 12000, 11694, | , -3.4, 2615.6, 123.309, |, 4.9
13670.4, 140.9, | , 30.5, -0.9, 534.2, | ,  4000,  3866, 12000, 11705, | , -3.4, 2607.9, 122.939, |, 2.1
13671.4, 139.6, | , 30.5, 11.5, 543.9, | ,  4000,  3877, 12000, 11695, | , -3.4, 2666.6, 125.711, |, 13.0
13672.4, 140.0, | , 30.5, 11.9, 543.8, | ,  4000,  3881, 12000, 11719, | , -3.4, 2632.8, 124.339, |, 13.6
13673.4, 139.5, | , 30.5, 11.6, 543.8, | ,  4000,  3879, 12000, 11694, | , -3.4, 2616.5, 123.363, |, 13.0
13674.4, 139.6, | , 30.5, 11.4, 543.7, | ,  4000,  3877, 12000, 11694, | , -3.4, 2629.3, 123.946, |, 13.1
13675.4, 141.6, | , 30.5, -5.8, 530.2, | ,  4000,  3877, 12000, 11698, | , -3.4, 2610.1, 123.080, |, -1.9
13676.4, 141.0, | , 30.5, 3.1, 536.6, | ,  4000,  3879, 12000, 11704, | , -3.4, 2661.1, 125.540, |, 5.6
13677.4, 139.6, | , 30.5, 11.4, 543.2, | ,  4000,  3880, 12000, 11714, | , -3.4, 2606.2, 123.043, |, 13.4
13678.4, 139.9, | , 30.5, 12.2, 544.0, | ,  4000,  3878, 12000, 11684, | , -3.4, 2595.9, 122.308, |, 13.4
13679.5, 140.0, | , 30.5, 12.4, 543.9, | ,  4000,  3875, 12000, 11705, | , -3.4, 2608.4, 123.038, |, 13.3
13680.5, 139.8, | , 30.5, 9.7, 542.5, | ,  4000,  3881, 12000, 11703, | , -3.4, 2602.8, 122.804, |, 12.1
13681.5, 140.9, | , 30.5, 0.1, 534.1, | ,  4000,  3878, 12000, 11709, | , -3.4, 2575.8, 121.561, |, 3.5
13682.5, 141.3, | , 30.5, 0.6, 535.9, | ,  4000,  3877, 12000, 11726, | , -3.4, 2579.7, 121.862, |, 4.8
13683.5, 140.0, | , 30.5, 12.5, 543.7, | ,  4000,  3879, 12000, 11709, | , -3.4, 2576.7, 121.603, |, 13.4
13684.5, 139.6, | , 30.5, 12.0, 543.2, | ,  4000,  3881, 12000, 11723, | , -3.4, 2592.5, 122.475, |, 13.7
13685.5, 139.6, | , 30.5, 11.2, 542.4, | ,  4000,  3872, 12000, 11686, | , -3.4, 2585.6, 121.796, |, 12.6
13686.5, 140.8, | , 30.5, 3.4, 536.4, | ,  4000,  3872, 12000, 11690, | , -3.4, 2608.4, 122.888, |, 5.8
13687.5, 141.3, | , 30.5, 1.1, 534.5, | ,  4000,  3881, 12000, 11733, | , -3.4, 2609.2, 123.346, |, 3.5
13688.5, 140.8, | , 30.5, 0.9, 533.9, | ,  4000,  3877, 12000, 11713, | , -3.4, 2553.1, 120.509, |, 3.6
13689.6, 139.9, | , 30.5, 12.5, 543.2, | ,  4000,  3877, 12000, 11688, | , -3.4, 2571.5, 121.189, |, 13.8
13690.6, 139.7, | , 30.5, 10.8, 542.1, | ,  4000,  3877, 12000, 11681, | , -3.4, 2573.2, 121.211, |, 12.2
13691.6, 139.6, | , 30.5, 12.3, 542.9, | ,  4000,  3882, 12000, 11703, | , -3.4, 2588.6, 122.146, |, 13.6
13692.6, 140.4, | , 30.5, 2.9, 536.0, | ,  4000,  3874, 12000, 11676, | , -3.4, 2559.1, 120.488, |, 5.4
13693.6, 141.1, | , 30.5, 2.3, 534.2, | ,  4000,  3875, 12000, 11696, | , -3.4, 2608.4, 122.965, |, 5.8
