Repository: jdhuang-csm/Ru-BCA

## Methods
* (BaO)<sub>x</sub>-(CaO)<sub>y</sub>-(Al<sub>2</sub>O<sub>3</sub>)<sub>1-x-y</sub> (BCA) catalyst supports were synthesized via sol-gel and solid-state methods. 
* Ru/BCA catalysts were prepared via incipient wetness impregnation to achieve 1 wt. % Ru loading.
* Ammonia synthesis rates were measured for Ru/BCA catalysts in a packed-bed reactor at 480-600<sup>o</sup>C, 10 bar, and space velocities up to 1.3 x 10<sup>6</sup> ml g<sub>cat</sub><sup>-1</sup> h<sup>-1</sup>.
* A machine learning (ML) model was employed to improve understanding of the behavior of Ru/BCA catalysts.
* A microkinetic model was developed to describe the best-performing catalyst.

File: data/init_files_Cadigan/BAdC_doubann_2017-06-16-01.txt (part 35 of 43)
********** Start test **********
Elapsed time, Pressure, | , LJtemp(C), Inner-Temp, Outer-Temp, | , N2-set, N2-flow, H2-set, H2-flow, | , pH, NH3_ppm, NH3_Prod_rate, |, In222Temp
13374.3, 141.2, | , 27.4, 5.1, 545.9, | ,  2000,  1928,  6000,  5866, | , -3.4, 409.1, 8.317, |, 4.7
13375.4, 141.6, | , 27.4, 1.9, 546.2, | ,  2000,  1929,  6000,  5825, | , -3.4, 414.3, 8.378, |, 4.3
13376.4, 140.5, | , 27.4, 12.1, 552.9, | ,  2000,  1930,  6000,  5869, | , -3.4, 402.3, 8.184, |, 12.2
13377.4, 140.1, | , 27.4, 11.6, 552.7, | ,  2000,  1924,  6000,  5835, | , -3.4, 399.3, 8.081, |, 11.9
13378.4, 140.2, | , 27.4, 11.4, 552.2, | ,  2000,  1928,  6000,  5851, | , -3.4, 398.9, 8.093, |, 11.4
13379.4, 141.7, | , 27.4, 5.3, 547.4, | ,  2000,  1929,  6000,  5852, | , -3.4, 412.6, 8.373, |, 6.2
13380.4, 141.4, | , 27.4, 4.1, 545.0, | ,  2000,  1926,  6000,  5848, | , -3.4, 408.7, 8.287, |, 5.8
13381.4, 140.0, | , 27.4, 11.3, 552.1, | ,  2000,  1923,  6000,  5852, | , -3.4, 401.9, 8.150, |, 11.7
13382.4, 139.9, | , 27.4, 11.2, 552.6, | ,  2000,  1926,  6000,  5852, | , -3.4, 400.1, 8.119, |, 12.0
13383.4, 140.3, | , 27.4, 12.1, 552.3, | ,  2000,  1923,  6000,  5841, | , -3.4, 410.9, 8.320, |, 12.3
13384.5, 140.0, | , 27.4, 11.3, 552.4, | ,  2000,  1929,  6000,  5854, | , -3.4, 395.4, 8.027, |, 11.5
13385.5, 142.5, | , 27.4, -0.4, 542.4, | ,  2000,  1925,  6000,  5867, | , -3.4, 415.1, 8.437, |, 1.4
13386.5, 141.5, | , 27.4, 5.1, 547.6, | ,  2000,  1926,  6000,  5860, | , -3.4, 405.7, 8.240, |, 6.6
13387.5, 140.1, | , 27.4, 11.5, 552.1, | ,  2000,  1931,  6000,  5856, | , -3.4, 397.6, 8.074, |, 11.9
13388.5, 140.1, | , 27.4, 11.4, 551.9, | ,  2000,  1928,  6000,  5843, | , -3.4, 396.3, 8.032, |, 12.0
13389.5, 139.9, | , 27.4, 11.3, 551.7, | ,  2000,  1930,  6000,  5834, | , -3.4, 391.6, 7.930, |, 12.0
13390.5, 142.6, | , 27.4, 3.7, 545.3, | ,  2000,  1929,  6000,  5881, | , -3.4, 391.6, 7.977, |, 5.0
13391.5, 141.5, | , 27.4, 3.2, 545.5, | ,  2000,  1931,  6000,  5839, | , -3.4, 399.7, 8.101, |, 4.6
13392.6, 142.0, | , 27.4, 3.1, 545.0, | ,  2000,  1929,  6000,  5866, | , -3.4, 396.3, 8.057, |, 4.7
13393.6, 140.1, | , 27.4, 11.6, 552.1, | ,  2000,  1931,  6000,  5846, | , -3.4, 392.0, 7.952, |, 11.8
13394.6, 139.8, | , 27.4, 11.7, 551.5, | ,  2000,  1929,  6000,  5843, | , -3.4, 395.9, 8.024, |, 12.1
13395.6, 140.1, | , 27.4, 10.0, 551.0, | ,  2000,  1927,  6000,  5864, | , -3.4, 394.1, 8.010, |, 10.7
13396.6, 141.6, | , 27.4, 5.3, 546.2, | ,  2000,  1932,  6000,  5856, | , -3.4, 391.6, 7.954, |, 6.4
13397.6, 141.1, | , 27.4, 5.8, 546.3, | ,  2000,  1934,  6000,  5840, | , -3.4, 393.7, 7.983, |, 6.8
13398.6, 140.0, | , 27.4, 11.8, 551.4, | ,  2000,  1930,  6000,  5853, | , -3.4, 401.0, 8.141, |, 12.1
13399.6, 140.2, | , 27.4, 12.2, 551.9, | ,  2000,  1928,  6000,  5807, | , -3.4, 385.1, 7.771, |, 12.5
13400.7, 140.3, | , 27.4, 10.6, 549.8, | ,  2000,  1930,  6000,  5875, | , -3.4, 386.0, 7.859, |, 11.0
13401.7, 140.1, | , 27.4, 11.5, 551.1, | ,  2000,  1929,  6000,  5873, | , -3.4, 385.1, 7.838, |, 11.8
13402.7, 141.8, | , 27.4, 4.0, 544.9, | ,  2000,  1929,  6000,  5849, | , -3.4, 399.3, 8.101, |, 5.1
13403.7, 141.5, | , 27.4, 4.5, 546.0, | ,  2000,  1929,  6000,  5847, | , -3.4, 383.4, 7.777, |, 6.6
13404.7, 141.1, | , 27.4, 11.5, 550.5, | ,  2000,  1934,  6000,  5848, | , -3.4, 386.9, 7.852, |, 12.0
13405.7, 140.3, | , 27.4, 10.6, 550.1, | ,  2000,  1931,  6000,  5852, | , -3.4, 383.9, 7.793, |, 11.1
13406.7, 140.3, | , 27.4, 12.3, 551.6, | ,  2000,  1929,  6000,  5857, | , -3.4, 387.7, 7.874, |, 12.7
13407.7, 140.5, | , 27.4, 12.4, 551.3, | ,  2000,  1930,  6000,  5865, | , -3.4, 390.7, 7.944, |, 12.7
13408.7, 141.3, | , 27.4, 3.4, 543.7, | ,  2000,  1932,  6000,  5811, | , -3.4, 374.9, 7.571, |, 4.9
13409.7, 141.7, | , 27.4, 3.8, 544.2, | ,  2000,  1925,  6000,  5866, | , -3.4, 383.9, 7.801, |, 5.0
13410.8, 140.3, | , 27.4, 10.6, 549.5, | ,  2000,  1930,  6000,  5869, | , -3.4, 407.9, 8.296, |, 10.9
13411.8, 139.9, | , 27.4, 11.8, 550.3, | ,  2000,  1926,  6000,  5848, | , -3.4, 368.9, 7.480, |, 12.2
13412.8, 139.9, | , 27.4, 11.7, 551.2, | ,  2000,  1923,  6000,  5847, | , -3.4, 368.0, 7.458, |, 12.1
13413.8, 141.6, | , 27.4, 5.4, 545.6, | ,  2000,  1928,  6000,  5875, | , -3.4, 377.4, 7.681, |, 6.4
13414.8, 141.1, | , 27.4, 5.4, 543.5, | ,  2000,  1926,  6000,  5872, | , -3.4, 374.9, 7.625, |, 4.7
13415.8, 141.5, | , 27.4, 3.1, 543.8, | ,  2000,  1929,  6000,  5838, | , -3.4, 397.6, 8.054, |, 0.9
13416.8, 140.3, | , 27.4, 12.3, 550.7, | ,  2000,  1931,  6000,  5858, | , -3.4, 377.0, 7.660, |, 12.6
13417.8, 140.3, | , 27.4, 12.3, 550.3, | ,  2000,  1932,  6000,  5847, | , -3.4, 379.6, 7.702, |, 12.7
13418.8, 140.0, | , 27.4, 11.5, 550.0, | ,  2000,  1930,  6000,  5851, | , -3.4, 394.1, 7.999, |, 12.2
13419.9, 141.2, | , 27.4, 4.8, 545.0, | ,  2000,  1931,  6000,  5843, | , -3.4, 379.2, 7.688, |, 6.1
13420.9, 141.7, | , 27.4, 3.9, 544.5, | ,  2000,  1931,  6000,  5866, | , -3.4, 367.2, 7.467, |, 5.5
13421.9, 140.2, | , 27.4, 11.8, 549.9, | ,  2000,  1929,  6000,  5882, | , -3.4, 380.0, 7.742, |, 12.2
13422.9, 139.9, | , 27.4, 11.8, 549.6, | ,  2000,  1925,  6000,  5849, | , -3.4, 386.0, 7.828, |, 12.2
13423.9, 139.8, | , 27.4, 12.4, 550.0, | ,  2000,  1927,  6000,  5844, | , -3.4, 391.6, 7.936, |, 12.6
13424.9, 140.3, | , 27.4, 12.3, 550.1, | ,  2000,  1929,  6000,  5860, | , -3.4, 371.9, 7.555, |, 12.6
13425.9, 141.8, | , 27.4, 2.2, 541.9, | ,  2000,  1932,  6000,  5871, | , -3.4, 368.9, 7.508, |, 3.4
13426.9, 141.5, | , 27.4, 3.9, 542.8, | ,  2000,  1922,  6000,  5835, | , -3.4, 362.0, 7.325, |, 5.0
13427.9, 140.0, | , 27.4, 11.1, 548.6, | ,  2000,  1934,  6000,  5873, | , -3.4, 389.9, 7.938, |, 11.3
13428.9, 140.0, | , 27.4, 11.3, 549.1, | ,  2000,  1929,  6000,  5846, | , -3.4, 398.4, 8.081, |, 11.9
13430.0, 140.1, | , 27.4, 11.1, 548.3, | ,  2000,  1927,  6000,  5856, | , -3.4, 383.9, 7.793, |, 11.5
13431.0, 141.6, | , 27.4, 5.3, 543.8, | ,  2000,  1927,  6000,  5843, | , -3.4, 362.9, 7.354, |, 6.2
13432.0, 141.5, | , 27.4, 2.6, 542.6, | ,  2000,  1926,  6000,  5863, | , -3.4, 359.4, 7.302, |, 4.3
13433.0, 141.7, | , 27.4, 2.6, 541.8, | ,  2000,  1925,  6000,  5869, | , -3.4, 359.9, 7.316, |, 3.9
13434.0, 140.1, | , 27.4, 11.4, 548.7, | ,  2000,  1932,  6000,  5834, | , -3.4, 359.9, 7.290, |, 12.1
13435.0, 140.4, | , 27.4, 12.1, 549.6, | ,  2000,  1926,  6000,  5865, | , -3.4, 385.6, 7.836, |, 12.4
13436.0, 140.1, | , 27.4, 11.3, 548.5, | ,  2000,  1931,  6000,  5854, | , -3.4, 377.4, 7.665, |, 12.0
13437.0, 141.3, | , 27.4, 3.6, 542.9, | ,  2000,  1922,  6000,  5846, | , -3.4, 375.7, 7.613, |, 5.1
13438.0, 142.0, | , 27.4, 4.8, 543.7, | ,  2000,  1927,  6000,  5872, | , -3.4, 362.9, 7.382, |, 5.9
13439.1, 140.0, | , 27.4, 11.3, 548.3, | ,  2000,  1929,  6000,  5826, | , -3.4, 361.6, 7.314, |, 11.9
13440.1, 139.9, | , 27.4, 11.5, 548.4, | ,  2000,  1924,  6000,  5837, | , -3.4, 356.4, 7.216, |, 11.8
13441.1, 140.0, | , 27.4, 11.6, 548.4, | ,  2000,  1925,  6000,  5845, | , -3.4, 368.9, 7.475, |, 11.8
13442.1, 140.6, | , 27.4, 11.0, 547.2, | ,  2000,  1929,  6000,  5848, | , -3.4, 380.0, 7.709, |, 11.4
13443.1, 141.6, | , 27.4, 2.9, 542.6, | ,  2000,  1928,  6000,  5852, | , -3.4, 355.2, 7.207, |, 4.5
13444.1, 141.5, | , 27.4, 2.7, 542.7, | ,  2000,  1929,  6000,  5830, | , -3.4, 382.6, 7.743, |, 4.2
13445.1, 140.4, | , 27.4, 11.9, 548.4, | ,  2000,  1932,  6000,  5870, | , -3.4, 355.2, 7.228, |, 12.7
13446.1, 140.0, | , 27.4, 11.8, 548.2, | ,  2000,  1933,  6000,  5837, | , -3.4, 345.7, 7.007, |, 12.0
13447.2, 140.2, | , 27.4, 11.2, 547.9, | ,  2000,  1931,  6000,  5842, | , -3.4, 350.4, 7.105, |, 11.6
13448.2, 141.5, | , 27.4, 5.3, 543.3, | ,  2000,  1923,  6000,  5867, | , -3.4, 347.4, 7.060, |, 6.7
13449.2, 141.8, | , 27.4, 3.9, 542.1, | ,  2000,  1930,  6000,  5872, | , -3.4, 378.7, 7.707, |, 5.1
13450.2, 141.6, | , 27.4, 3.5, 541.5, | ,  2000,  1928,  6000,  5845, | , -3.4, 348.7, 7.070, |, 4.7
13451.2, 139.9, | , 27.4, 11.7, 547.9, | ,  2000,  1927,  6000,  5835, | , -3.4, 352.6, 7.139, |, 12.1
13452.2, 140.0, | , 27.4, 10.9, 546.8, | ,  2000,  1930,  6000,  5824, | , -3.4, 358.6, 7.253, |, 11.4
13453.2, 140.0, | , 27.4, 11.8, 547.8, | ,  2000,  1928,  6000,  5849, | , -3.4, 354.3, 7.188, |, 12.2
13454.2, 141.2, | , 27.4, 4.6, 541.8, | ,  2000,  1928,  6000,  5852, | , -3.4, 344.9, 6.998, |, 5.6
13455.2, 141.2, | , 27.4, 4.5, 542.6, | ,  2000,  1929,  6000,  5883, | , -3.4, 359.0, 7.315, |, 6.7
13456.3, 140.0, | , 27.4, 11.8, 547.3, | ,  2000,  1929,  6000,  5866, | , -3.4, 336.3, 6.838, |, 12.1
13457.3, 140.1, | , 27.4, 10.8, 546.7, | ,  2000,  1926,  6000,  5845, | , -3.4, 339.7, 6.886, |, 11.9
13458.3, 140.2, | , 27.4, 12.4, 547.6, | ,  2000,  1924,  6000,  5848, | , -3.4, 347.0, 7.036, |, 12.6
13459.3, 140.3, | , 27.4, 12.4, 547.6, | ,  2000,  1929,  6000,  5840, | , -3.4, 350.4, 7.102, |, 12.8
13460.3, 142.0, | , 27.4, 0.1, 538.0, | ,  2000,  1926,  6000,  5863, | , -3.4, 344.0, 6.990, |, 3.5
13461.3, 141.4, | , 27.4, 6.4, 542.1, | ,  2000,  1929,  6000,  5859, | , -3.4, 339.7, 6.902, |, 7.2
13462.3, 140.1, | , 27.4, 10.2, 546.0, | ,  2000,  1931,  6000,  5841, | , -3.4, 347.4, 7.044, |, 11.3
13463.3, 140.2, | , 27.4, 11.3, 546.6, | ,  2000,  1928,  6000,  5873, | , -3.4, 340.6, 6.930, |, 12.2
13464.3, 139.9, | , 27.4, 11.8, 547.1, | ,  2000,  1932,  6000,  5860, | , -3.4, 336.7, 6.845, |, 12.2
13465.3, 141.7, | , 27.4, 4.7, 540.4, | ,  2000,  1927,  6000,  5865, | , -3.4, 368.0, 7.480, |, 5.9
13466.4, 142.3, | , 27.4, 3.4, 539.4, | ,  2000,  1928,  6000,  5875, | , -3.4, 350.0, 7.123, |, 4.6
13467.4, 141.8, | , 27.4, 2.2, 538.5, | ,  2000,  1932,  6000,  5848, | , -3.4, 343.6, 6.973, |, 3.8
13468.4, 140.3, | , 27.4, 11.9, 546.6, | ,  2000,  1929,  6000,  5831, | , -3.4, 331.6, 6.712, |, 12.1
13469.4, 140.0, | , 27.4, 11.3, 545.9, | ,  2000,  1928,  6000,  5878, | , -3.4, 337.6, 6.874, |, 12.0
13470.4, 140.1, | , 27.4, 11.2, 545.7, | ,  2000,  1927,  6000,  5878, | , -3.4, 331.6, 6.750, |, 11.8
13471.4, 141.5, | , 27.3, 4.8, 541.0, | ,  2000,  1924,  6000,  5820, | , -3.4, 343.2, 6.932, |, 6.4
13472.4, 141.7, | , 27.4, 4.9, 541.0, | ,  2000,  1929,  6000,  5853, | , -3.4, 336.3, 6.827, |, 5.9
13473.5, 140.0, | , 27.4, 11.4, 545.7, | ,  2000,  1931,  6000,  5844, | , -3.4, 359.0, 7.281, |, 11.8
13474.5, 140.3, | , 27.4, 11.3, 545.9, | ,  2000,  1933,  6000,  5873, | , -3.4, 338.0, 6.883, |, 11.7
13475.5, 140.3, | , 27.4, 11.9, 545.4, | ,  2000,  1928,  6000,  5841, | , -3.4, 340.2, 6.893, |, 12.3
13476.5, 140.1, | , 27.4, 11.3, 545.4, | ,  2000,  1934,  6000,  5871, | , -3.4, 359.4, 7.318, |, 12.0
13477.5, 141.4, | , 27.4, 3.8, 538.3, | ,  2000,  1924,  6000,  5848, | , -3.4, 332.9, 6.748, |, 4.8
13478.5, 141.5, | , 27.3, 5.1, 540.7, | ,  2000,  1930,  6000,  5862, | , -3.4, 337.6, 6.861, |, 6.6
13479.5, 140.3, | , 27.4, 11.5, 545.7, | ,  2000,  1929,  6000,  5857, | , -3.4, 335.9, 6.822, |, 12.5
13480.5, 140.0, | , 27.4, 11.5, 545.4, | ,  2000,  1932,  6000,  5875, | , -3.4, 351.3, 7.154, |, 11.8
13481.5, 140.4, | , 27.4, 12.4, 546.0, | ,  2000,  1934,  6000,  5854, | , -3.4, 349.2, 7.093, |, 12.8
13482.5, 140.3, | , 27.4, 10.7, 544.7, | ,  2000,  1930,  6000,  5847, | , -3.4, 328.6, 6.666, |, 11.3
13483.6, 141.4, | , 27.4, 3.6, 538.8, | ,  2000,  1924,  6000,  5832, | , -3.4, 320.9, 6.492, |, 4.8
13484.6, 141.1, | , 27.4, 5.5, 540.2, | ,  2000,  1927,  6000,  5867, | , -3.4, 344.0, 6.994, |, 6.7
13485.6, 140.3, | , 27.4, 12.0, 545.6, | ,  2000,  1931,  6000,  5852, | , -3.4, 321.7, 6.532, |, 12.6
13486.6, 140.0, | , 27.3, 11.7, 545.0, | ,  2000,  1932,  6000,  5852, | , -3.4, 351.7, 7.142, |, 12.2
13487.6, 140.0, | , 27.4, 10.9, 544.3, | ,  2000,  1923,  6000,  5845, | , -3.4, 314.5, 6.372, |, 11.5
13488.6, 141.9, | , 27.4, 1.3, 539.3, | ,  2000,  1930,  6000,  5851, | , -3.4, 321.7, 6.530, |, 6.0
13489.6, 141.1, | , 27.4, 5.5, 539.9, | ,  2000,  1929,  6000,  5864, | , -3.4, 319.6, 6.497, |, 6.5
13490.6, 141.4, | , 27.3, 2.0, 540.9, | ,  2000,  1933,  6000,  5848, | , -3.4, 321.3, 6.522, |, 1.3
13491.7, 139.9, | , 27.4, 11.6, 545.2, | ,  2000,  1927,  6000,  5839, | , -3.4, 315.7, 6.396, |, 12.8
13492.7, 140.6, | , 27.4, 11.3, 544.5, | ,  2000,  1926,  6000,  5883, | , -3.4, 329.9, 6.720, |, 11.7
13493.7, 139.9, | , 27.4, 11.5, 544.8, | ,  2000,  1929,  6000,  5822, | , -3.4, 313.6, 6.340, |, 12.3
13494.7, 141.1, | , 27.3, 4.8, 539.5, | ,  2000,  1924,  6000,  5849, | , -3.4, 314.0, 6.367, |, 5.9
13495.7, 141.7, | , 27.3, 6.0, 539.5, | ,  2000,  1932,  6000,  5862, | , -3.4, 334.2, 6.794, |, 7.2
13496.7, 140.0, | , 27.4, 11.9, 544.3, | ,  2000,  1932,  6000,  5863, | , -3.4, 329.5, 6.699, |, 12.2
13497.7, 140.2, | , 27.4, 10.7, 543.5, | ,  2000,  1928,  6000,  5846, | , -3.4, 313.2, 6.351, |, 11.3
13498.7, 140.3, | , 27.4, 12.2, 545.0, | ,  2000,  1929,  6000,  5832, | , -3.4, 319.6, 6.470, |, 12.7
13499.7, 139.9, | , 27.4, 11.5, 544.3, | ,  2000,  1925,  6000,  5840, | , -3.4, 322.2, 6.525, |, 12.0
13500.7, 141.5, | , 27.3, 3.7, 537.9, | ,  2000,  1928,  6000,  5856, | , -3.4, 313.2, 6.359, |, 5.0
13501.8, 141.3, | , 27.3, 3.4, 537.3, | ,  2000,  1929,  6000,  5836, | , -3.4, 316.2, 6.404, |, 5.0
13502.8, 140.8, | , 27.3, 10.6, 543.3, | ,  2000,  1931,  6000,  5875, | , -3.4, 339.7, 6.918, |, 11.5
13503.8, 140.3, | , 27.4, 11.7, 544.4, | ,  2000,  1925,  6000,  5860, | , -3.4, 309.3, 6.282, |, 12.6
13504.8, 140.0, | , 27.4, 11.4, 543.8, | ,  2000,  1926,  6000,  5852, | , -3.4, 308.5, 6.259, |, 11.8
13505.8, 141.3, | , 27.3, 4.3, 537.8, | ,  2000,  1930,  6000,  5861, | , -3.4, 311.0, 6.321, |, 5.6
13506.8, 141.9, | , 27.3, 4.2, 538.7, | ,  2000,  1930,  6000,  5837, | , -3.4, 315.3, 6.389, |, 5.4
13507.8, 141.5, | , 27.3, 1.9, 537.9, | ,  2000,  1923,  6000,  5832, | , -3.4, 314.5, 6.362, |, 5.5
13508.8, 140.0, | , 27.3, 11.4, 544.0, | ,  2000,  1933,  6000,  5864, | , -3.4, 340.2, 6.919, |, 12.0
13509.8, 140.6, | , 27.3, 11.9, 543.9, | ,  2000,  1931,  6000,  5856, | , -3.4, 331.6, 6.736, |, 12.3
13510.9, 140.1, | , 27.4, 11.5, 543.7, | ,  2000,  1927,  6000,  5844, | , -3.4, 298.2, 6.044, |, 11.6
13511.9, 141.2, | , 27.3, 4.1, 537.8, | ,  2000,  1926,  6000,  5839, | , -3.4, 313.2, 6.344, |, 5.9
13512.9, 141.7, | , 27.3, 4.6, 538.8, | ,  2000,  1931,  6000,  5843, | , -3.4, 304.6, 6.177, |, 6.1
13513.9, 139.8, | , 27.3, 11.0, 543.3, | ,  2000,  1929,  6000,  5826, | , -3.4, 317.0, 6.413, |, 12.1
13514.9, 140.0, | , 27.3, 10.8, 543.3, | ,  2000,  1929,  6000,  5880, | , -3.4, 309.3, 6.301, |, 12.0
13515.9, 140.4, | , 27.3, 12.0, 543.7, | ,  2000,  1926,  6000,  5855, | , -3.4, 320.5, 6.504, |, 12.5
13516.9, 140.3, | , 27.3, 11.8, 543.9, | ,  2000,  1933,  6000,  5845, | , -3.4, 319.2, 6.475, |, 12.5
13517.9, 141.2, | , 27.3, 4.5, 535.8, | ,  2000,  1926,  6000,  5847, | , -3.4, 321.7, 6.524, |, 3.6
13518.9, 141.3, | , 27.3, 5.0, 536.1, | ,  2000,  1931,  6000,  5870, | , -3.4, 299.0, 6.085, |, 5.5
13520.0, 139.9, | , 27.3, 11.2, 542.9, | ,  2000,  1928,  6000,  5842, | , -3.4, 329.9, 6.686, |, 12.1
13521.0, 140.4, | , 27.3, 12.1, 543.4, | ,  2000,  1929,  6000,  5842, | , -3.4, 300.3, 6.088, |, 12.3
13522.0, 139.9, | , 27.3, 11.7, 543.2, | ,  2000,  1928,  6000,  5846, | , -3.4, 307.6, 6.238, |, 12.2
13523.0, 141.7, | , 27.3, 5.3, 538.1, | ,  2000,  1931,  6000,  5842, | , -3.4, 305.5, 6.194, |, 6.7
13524.0, 141.6, | , 27.3, 4.9, 536.0, | ,  2000,  1932,  6000,  5837, | , -3.4, 298.6, 6.052, |, 6.4
13525.0, 142.4, | , 27.3, -1.3, 532.4, | ,  2000,  1928,  6000,  5860, | , -3.4, 297.7, 6.049, |, 0.1
13526.0, 140.0, | , 27.3, 12.3, 543.2, | ,  2000,  1935,  6000,  5859, | , -3.4, 295.6, 6.009, |, 12.8
13527.0, 140.2, | , 27.3, 12.2, 543.0, | ,  2000,  1930,  6000,  5841, | , -3.4, 295.6, 5.992, |, 12.6
13528.0, 139.9, | , 27.3, 11.8, 542.4, | ,  2000,  1924,  6000,  5857, | , -3.4, 312.7, 6.348, |, 12.2
13529.1, 141.4, | , 27.3, 4.0, 536.7, | ,  2000,  1924,  6000,  5861, | , -3.4, 320.9, 6.516, |, 5.3
13530.1, 141.5, | , 27.3, 6.1, 538.4, | ,  2000,  1931,  6000,  5854, | , -3.4, 322.6, 6.551, |, 6.4
13531.1, 139.9, | , 27.3, 11.7, 542.5, | ,  2000,  1928,  6000,  5833, | , -3.4, 298.6, 6.046, |, 12.1
13532.1, 140.0, | , 27.3, 11.6, 542.4, | ,  2000,  1932,  6000,  5871, | , -3.4, 290.5, 5.913, |, 12.1
13533.1, 140.1, | , 27.3, 11.6, 542.0, | ,  2000,  1928,  6000,  5856, | , -3.4, 292.2, 5.933, |, 12.1
13534.1, 140.5, | , 27.3, 11.5, 542.0, | ,  2000,  1928,  6000,  5838, | , -3.4, 294.7, 5.971, |, 11.9
13535.1, 141.9, | , 27.3, 0.6, 532.9, | ,  2000,  1929,  6000,  5849, | , -3.4, 296.0, 6.006, |, 1.5
13536.1, 141.1, | , 27.3, 4.9, 537.4, | ,  2000,  1922,  6000,  5835, | , -3.4, 318.7, 6.449, |, 6.5
13537.1, 140.1, | , 27.3, 11.4, 542.0, | ,  2000,  1935,  6000,  5869, | , -3.4, 297.7, 6.061, |, 11.7
13538.2, 140.6, | , 27.3, 12.0, 542.0, | ,  2000,  1929,  6000,  5881, | , -3.4, 295.6, 6.023, |, 11.4
13539.2, 140.2, | , 27.3, 10.4, 540.9, | ,  2000,  1926,  6000,  5843, | , -3.4, 316.2, 6.407, |, 11.2
13540.2, 141.3, | , 27.3, 7.1, 535.1, | ,  2000,  1928,  6000,  5853, | , -3.4, 299.5, 6.078, |, 5.0
13541.2, 141.2, | , 27.3, 5.0, 536.1, | ,  2000,  1935,  6000,  5854, | , -3.4, 300.3, 6.102, |, 6.5
13542.2, 141.5, | , 27.3, 2.6, 533.4, | ,  2000,  1927,  6000,  5818, | , -3.4, 299.0, 6.042, |, 4.1
13543.2, 140.1, | , 27.3, 11.3, 541.5, | ,  2000,  1931,  6000,  5867, | , -3.4, 299.9, 6.100, |, 12.0
13544.2, 140.6, | , 27.3, 11.4, 541.1, | ,  2000,  1932,  6000,  5853, | , -3.4, 301.2, 6.116, |, 11.8
13545.2, 139.9, | , 27.3, 11.8, 541.0, | ,  2000,  1924,  6000,  5843, | , -3.4, 291.3, 5.902, |, 12.1
13546.2, 141.2, | , 27.3, 4.9, 536.1, | ,  2000,  1928,  6000,  5875, | , -3.4, 313.6, 6.383, |, 6.2
13547.3, 141.3, | , 27.3, 6.2, 535.6, | ,  2000,  1930,  6000,  5848, | , -3.4, 318.7, 6.467, |, 6.6
13548.3, 140.1, | , 27.3, 10.8, 540.3, | ,  2000,  1930,  6000,  5853, | , -3.4, 303.7, 6.167, |, 11.7
13549.3, 140.1, | , 27.3, 10.8, 540.1, | ,  2000,  1928,  6000,  5858, | , -3.4, 301.2, 6.117, |, 11.4
13550.3, 139.9, | , 27.3, 11.6, 541.2, | ,  2000,  1929,  6000,  5855, | , -3.4, 311.0, 6.315, |, 12.5
13551.3, 140.4, | , 27.3, 12.2, 541.1, | ,  2000,  1929,  6000,  5873, | , -3.4, 293.9, 5.981, |, 12.4
13552.3, 141.2, | , 27.3, 4.8, 535.0, | ,  2000,  1930,  6000,  5839, | , -3.4, 290.0, 5.878, |, 6.1
13553.3, 141.4, | , 27.3, 3.2, 534.1, | ,  2000,  1934,  6000,  5861, | , -3.4, 312.3, 6.351, |, 5.1
13554.3, 140.5, | , 27.3, 11.3, 539.9, | ,  2000,  1931,  6000,  5850, | , -3.4, 311.0, 6.313, |, 11.8
13555.3, 140.3, | , 27.3, 12.4, 540.8, | ,  2000,  1933,  6000,  5869, | , -3.4, 300.3, 6.112, |, 12.7
13556.4, 139.8, | , 27.3, 11.7, 540.3, | ,  2000,  1930,  6000,  5809, | , -3.4, 322.2, 6.504, |, 12.2
13557.4, 140.3, | , 27.3, 12.1, 540.6, | ,  2000,  1926,  6000,  5885, | , -3.4, 296.9, 6.049, |, 12.4
13558.4, 141.4, | , 27.3, 3.4, 534.0, | ,  2000,  1927,  6000,  5848, | , -3.4, 290.5, 5.891, |, 4.8
13559.4, 141.6, | , 27.3, 2.7, 532.7, | ,  2000,  1927,  6000,  5854, | , -3.4, 303.7, 6.165, |, 3.6
13560.4, 140.2, | , 27.3, 11.0, 539.6, | ,  2000,  1934,  6000,  5860, | , -3.4, -15.0, -0.305, |, 11.6
13561.4, 140.4, | , 27.3, 11.7, 540.1, | ,  2000,  1925,  6000,  5857, | , -3.4,  -9.0, -0.183, |, 12.2
13562.4, 140.3, | , 27.3, 11.7, 540.2, | ,  2000,  1926,  6000,  5860, | , -3.4,   5.1, 0.104, |, 12.5
13563.4, 141.2, | , 27.3, 4.2, 534.0, | ,  2000,  1925,  6000,  5838, | , -3.4,   9.8, 0.199, |, 5.8
13564.4, 141.6, | , 27.3, 2.5, 532.9, | ,  2000,  1927,  6000,  5828, | , -3.4,   2.5, 0.052, |, 4.0
13565.5, 141.3, | , 27.3, 2.6, 533.8, | ,  2000,  1931,  6000,  5865, | , -3.4,   3.0, 0.061, |, 4.3
13566.5, 140.1, | , 27.3, 11.2, 539.2, | ,  2000,  1931,  6000,  5879, | , -3.4,  15.4, 0.314, |, 12.0
13567.5, 140.0, | , 27.3, 11.0, 539.1, | ,  2000,  1925,  6000,  5840, | , -3.4,  43.7, 0.885, |, 11.8
13568.5, 140.7, | , 27.3, 11.3, 538.8, | ,  2000,  1932,  6000,  5891, | , -3.4,  15.0, 0.306, |, 11.6
13569.5, 141.4, | , 27.3, 3.8, 533.5, | ,  2000,  1929,  6000,  5846, | , -3.4,  43.2, 0.877, |, 4.9
13570.5, 141.1, | , 27.3, 4.5, 534.1, | ,  2000,  1924,  6000,  5848, | , -3.4,  21.4, 0.434, |, 6.3
13571.5, 139.9, | , 27.3, 11.4, 539.4, | ,  2000,  1929,  6000,  5854, | , -3.4,  21.4, 0.435, |, 11.6
13572.5, 140.3, | , 27.3, 11.8, 539.4, | ,  2000,  1929,  6000,  5871, | , -3.4,  28.7, 0.584, |, 12.5
13573.5, 139.9, | , 27.3, 11.7, 539.0, | ,  2000,  1932,  6000,  5850, | , -3.4,  29.1, 0.591, |, 11.9
13574.5, 140.5, | , 27.3, 11.3, 538.7, | ,  2000,  1931,  6000,  5849, | , -3.4,  27.0, 0.548, |, 12.0
13575.6, 141.8, | , 27.3, 3.8, 532.9, | ,  2000,  1927,  6000,  5863, | , -3.4,  35.1, 0.714, |, 5.0
13576.6, 141.4, | , 27.3, 3.2, 532.4, | ,  2000,  1923,  6000,  5827, | , -3.4,  53.1, 1.074, |, 5.5
13577.6, 140.0, | , 27.3, 11.8, 538.9, | ,  2000,  1933,  6000,  5845, | , -3.4,  35.1, 0.713, |, 12.0
13578.6, 140.0, | , 27.3, 11.4, 538.8, | ,  2000,  1932,  6000,  5839, | , -3.4,  55.7, 1.129, |, 12.0
13579.6, 140.5, | , 27.3, 11.3, 538.4, | ,  2000,  1927,  6000,  5851, | , -3.4,  42.0, 0.852, |, 11.7
13580.6, 141.2, | , 27.3, 4.8, 533.5, | ,  2000,  1925,  6000,  5856, | , -3.4,  43.2, 0.878, |, 6.1
13581.6, 141.8, | , 27.3, 3.5, 533.1, | ,  2000,  1935,  6000,  5852, | , -3.4,  50.5, 1.027, |, 5.4
13582.6, 141.9, | , 27.3, 3.5, 532.5, | ,  2000,  1927,  6000,  5871, | , -3.4,  53.1, 1.080, |, 4.8
13583.6, 140.0, | , 27.3, 11.5, 538.5, | ,  2000,  1932,  6000,  5829, | , -3.4,  62.1, 1.257, |, 11.9
13584.7, 140.3, | , 27.3, 10.8, 537.7, | ,  2000,  1927,  6000,  5867, | , -3.4,  60.8, 1.237, |, 11.2
13585.7, 140.3, | , 27.3, 12.3, 539.0, | ,  2000,  1924,  6000,  5832, | , -3.4,  67.2, 1.361, |, 12.7
13586.7, 141.0, | , 27.3, 4.7, 532.7, | ,  2000,  1920,  6000,  5841, | , -3.4,  64.2, 1.301, |, 5.9
13587.7, 141.1, | , 27.3, 5.2, 531.4, | ,  2000,  1933,  6000,  5858, | , -3.4,  73.2, 1.489, |, 4.8
13588.7, 140.3, | , 27.3, 12.2, 538.8, | ,  2000,  1933,  6000,  5844, | , -3.4,  78.4, 1.590, |, 12.5
13589.7, 141.7, | , 27.3, 5.0, 532.8, | ,  2000,  1931,  6000,  5865, | , -3.4,  76.7, 1.559, |, 6.5
13590.7, 139.9, | , 27.3, 11.8, 538.1, | ,  2000,  1926,  6000,  5838, | , -3.4,  92.5, 1.874, |, 12.1
13591.7, 139.9, | , 27.3, 11.8, 538.1, | ,  2000,  1927,  6000,  5885, | , -3.4,  81.0, 1.650, |, 12.2
13592.7, 142.2, | , 27.3, 0.9, 531.7, | ,  2000,  1929,  6000,  5825, | , -3.4,  93.8, 1.898, |, 4.5
13593.7, 141.2, | , 27.3, 5.3, 532.4, | ,  2000,  1928,  6000,  5838, | , -3.4,  94.7, 1.918, |, 6.5
13594.8, 140.2, | , 27.3, 10.4, 537.0, | ,  2000,  1931,  6000,  5867, | , -3.4,  87.8, 1.787, |, 11.3
13595.8, 140.0, | , 27.3, 11.6, 537.9, | ,  2000,  1931,  6000,  5845, | , -3.4,  96.4, 1.956, |, 11.7
13596.8, 140.5, | , 27.3, 12.0, 538.4, | ,  2000,  1930,  6000,  5875, | , -3.4,  89.9, 1.832, |, 12.2
13597.8, 141.3, | , 27.3, 4.2, 531.9, | ,  2000,  1928,  6000,  5839, | , -3.4,  95.1, 1.927, |, 5.6
13598.8, 141.4, | , 27.3, 2.6, 530.9, | ,  2000,  1927,  6000,  5845, | , -3.4,  98.1, 1.989, |, 4.5
13599.8, 142.1, | , 27.3, 2.6, 530.4, | ,  2000,  1931,  6000,  5827, | , -3.4, 104.9, 2.124, |, 4.0
13600.8, 140.1, | , 27.3, 11.2, 537.1, | ,  2000,  1929,  6000,  5869, | , -3.4, 107.9, 2.196, |, 12.0
13601.8, 139.9, | , 27.3, 10.8, 537.3, | ,  2000,  1926,  6000,  5852, | , -3.4, 104.5, 2.121, |, 12.0
13602.9, 140.1, | , 27.3, 11.2, 537.2, | ,  2000,  1930,  6000,  5878, | , -3.4, 119.5, 2.435, |, 11.7
13603.9, 141.2, | , 27.3, 4.1, 531.4, | ,  2000,  1930,  6000,  5826, | , -3.4, 125.5, 2.540, |, 5.8
13604.9, 141.3, | , 27.3, 4.8, 531.5, | ,  2000,  1930,  6000,  5863, | , -3.4, 116.1, 2.360, |, 5.4
13605.9, 140.3, | , 27.3, 12.1, 537.3, | ,  2000,  1929,  6000,  5843, | , -3.4, 130.2, 2.640, |, 12.3
13606.9, 140.4, | , 27.3, 11.9, 536.9, | ,  2000,  1926,  6000,  5848, | , -3.4, 119.9, 2.433, |, 12.4
13607.9, 140.1, | , 27.3, 11.6, 536.9, | ,  2000,  1932,  6000,  5856, | , -3.4, 121.2, 2.463, |, 12.1
13608.9, 139.9, | , 27.3, 11.7, 536.8, | ,  2000,  1925,  6000,  5856, | , -3.4, 130.2, 2.644, |, 12.0
13609.9, 141.8, | , 27.3, 3.5, 530.0, | ,  2000,  1926,  6000,  5835, | , -3.4, 128.9, 2.611, |, 4.8
13610.9, 141.1, | , 27.3, 5.1, 531.1, | ,  2000,  1929,  6000,  5870, | , -3.4, 137.9, 2.807, |, 6.4
13611.9, 140.0, | , 27.3, 11.7, 536.1, | ,  2000,  1932,  6000,  5834, | , -3.4, 140.1, 2.838, |, 12.0
13613.0, 139.9, | , 27.3, 12.1, 537.0, | ,  2000,  1926,  6000,  5854, | , -3.4, 136.2, 2.765, |, 12.7
13614.0, 140.2, | , 27.3, 12.2, 536.9, | ,  2000,  1926,  6000,  5844, | , -3.4, 143.1, 2.900, |, 12.8
13615.0, 140.2, | , 27.3, 10.1, 535.3, | ,  2000,  1928,  6000,  5846, | , -3.4, 161.9, 3.284, |, 11.4
13616.0, 141.5, | , 27.3, 3.3, 529.8, | ,  2000,  1931,  6000,  5838, | , -3.4, 170.9, 3.465, |, 5.4
13617.0, 141.7, | , 27.3, 3.8, 531.6, | ,  2000,  1926,  6000,  5850, | , -3.4, 144.8, 2.938, |, 7.1
13618.0, 139.9, | , 27.3, 11.5, 535.9, | ,  2000,  1931,  6000,  5852, | , -3.4, 167.5, 3.401, |, 12.1
13619.0, 139.9, | , 27.3, 11.8, 536.1, | ,  2000,  1934,  6000,  5857, | , -3.4, 152.9, 3.109, |, 12.2
13620.0, 140.6, | , 27.3, 10.4, 535.2, | ,  2000,  1932,  6000,  5858, | , -3.4, 157.2, 3.195, |, 11.8
13621.0, 141.6, | , 27.3, 5.4, 530.5, | ,  2000,  1930,  6000,  5865, | , -3.4, 164.1, 3.337, |, 6.7
13622.1, 141.1, | , 27.3, 5.3, 530.6, | ,  2000,  1929,  6000,  5853, | , -3.4, 161.5, 3.279, |, 6.6
13623.1, 141.9, | , 27.3, 3.8, 529.1, | ,  2000,  1927,  6000,  5837, | , -3.4, 180.8, 3.661, |, 6.6
13624.1, 140.4, | , 27.3, 12.0, 535.6, | ,  2000,  1929,  6000,  5861, | , -3.4, 162.8, 3.308, |, 12.1
13625.1, 140.2, | , 27.3, 9.6, 534.4, | ,  2000,  1928,  6000,  5870, | , -3.4, 170.5, 3.469, |, 11.2
13626.1, 140.0, | , 27.3, 11.4, 535.4, | ,  2000,  1930,  6000,  5849, | , -3.4, 171.4, 3.478, |, 11.8
13627.1, 141.6, | , 27.3, 5.2, 530.1, | ,  2000,  1927,  6000,  5864, | , -3.4, 191.1, 3.884, |, 6.2
13628.1, 141.0, | , 27.3, 5.3, 530.0, | ,  2000,  1930,  6000,  5847, | , -3.4, 173.9, 3.529, |, 6.4
13629.1, 140.1, | , 27.3, 11.4, 534.8, | ,  2000,  1931,  6000,  5882, | , -3.4, 187.2, 3.816, |, 11.8
13630.1, 140.2, | , 27.3, 10.3, 534.3, | ,  2000,  1924,  6000,  5826, | , -3.4, 175.2, 3.543, |, 11.0
13631.2, 141.3, | , 27.3, 12.0, 535.2, | ,  2000,  1925,  6000,  5858, | , -3.4, 176.9, 3.593, |, 12.2
13632.2, 140.1, | , 27.3, 11.6, 534.7, | ,  2000,  1927,  6000,  5867, | , -3.4, 205.6, 4.181, |, 11.7
13633.2, 141.3, | , 27.3, 3.7, 528.5, | ,  2000,  1926,  6000,  5831, | , -3.4, 213.3, 4.318, |, 5.4
13634.2, 142.1, | , 27.3, 3.5, 528.8, | ,  2000,  1929,  6000,  5863, | , -3.4, 181.6, 3.693, |, 4.8
13635.2, 140.2, | , 27.3, 10.1, 533.9, | ,  2000,  1926,  6000,  5833, | , -3.4, 184.2, 3.729, |, 11.0
13636.2, 140.1, | , 27.3, 11.2, 534.2, | ,  2000,  1932,  6000,  5867, | , -3.4, 202.6, 4.123, |, 12.1
13637.2, 140.3, | , 27.3, 12.2, 535.1, | ,  2000,  1923,  6000,  5848, | , -3.4, 213.8, 4.334, |, 12.7
13638.2, 141.4, | , 27.3, 5.4, 529.8, | ,  2000,  1928,  6000,  5847, | , -3.4, 210.3, 4.266, |, 6.5
13639.3, 141.4, | , 27.3, 3.6, 528.5, | ,  2000,  1924,  6000,  5833, | , -3.4, 198.3, 4.014, |, 4.7
13640.3, 141.7, | , 27.3, 4.9, 528.4, | ,  2000,  1934,  6000,  5846, | , -3.4, 226.2, 4.591, |, 4.5
13641.3, 140.1, | , 27.3, 11.8, 534.2, | ,  2000,  1933,  6000,  5852, | , -3.4, 201.3, 4.089, |, 12.1
13642.3, 139.9, | , 27.3, 11.2, 534.2, | ,  2000,  1933,  6000,  5840, | , -3.4, 194.5, 3.944, |, 11.8
13643.3, 140.1, | , 27.3, 11.4, 534.6, | ,  2000,  1933,  6000,  5871, | , -3.4, 200.9, 4.091, |, 12.5
13644.3, 141.6, | , 27.3, 5.1, 529.1, | ,  2000,  1924,  6000,  5841, | , -3.4, 207.8, 4.209, |, 6.1
13645.3, 141.1, | , 27.3, 4.4, 528.7, | ,  2000,  1930,  6000,  5842, | , -3.4, 198.3, 4.022, |, 5.9
13646.3, 140.0, | , 27.3, 11.7, 534.1, | ,  2000,  1932,  6000,  5855, | , -3.4, 237.3, 4.821, |, 12.2
13647.3, 140.4, | , 27.3, 12.3, 534.5, | ,  2000,  1931,  6000,  5852, | , -3.4, 220.6, 4.479, |, 12.8
13648.4, 139.9, | , 27.3, 11.6, 533.8, | ,  2000,  1927,  6000,  5839, | , -3.4, 215.9, 4.374, |, 12.1
13649.4, 139.9, | , 27.3, 11.7, 533.7, | ,  2000,  1935,  6000,  5856, | , -3.4, 209.9, 4.267, |, 12.2
13650.4, 141.5, | , 27.3, 3.0, 526.7, | ,  2000,  1931,  6000,  5847, | , -3.4, 207.3, 4.207, |, 4.7
13651.4, 141.4, | , 27.3, 6.2, 529.4, | ,  2000,  1930,  6000,  5869, | , -3.4, 207.3, 4.219, |, 7.3
13652.4, 140.0, | , 27.3, 11.5, 533.3, | ,  2000,  1929,  6000,  5853, | , -3.4, 209.1, 4.244, |, 12.0
13653.4, 140.1, | , 27.3, 11.0, 533.3, | ,  2000,  1928,  6000,  5856, | , -3.4, 220.2, 4.471, |, 11.6
13654.4, 139.7, | , 27.3, 11.7, 533.5, | ,  2000,  1930,  6000,  5838, | , -3.4, 213.8, 4.332, |, 12.2
13655.4, 141.3, | , 27.3, 4.1, 527.8, | ,  2000,  1929,  6000,  5862, | , -3.4, 222.3, 4.519, |, 5.4
13656.4, 141.4, | , 27.3, 3.5, 528.4, | ,  2000,  1929,  6000,  5842, | , -3.4, 214.2, 4.343, |, 6.1
13657.5, 141.8, | , 27.3, 3.0, 526.6, | ,  2000,  1920,  6000,  5844, | , -3.4, 224.5, 4.547, |, 4.4
13658.5, 140.1, | , 27.3, 11.2, 532.8, | ,  2000,  1930,  6000,  5876, | , -3.4, 219.3, 4.467, |, 11.7
13659.5, 140.1, | , 27.3, 11.0, 533.2, | ,  2000,  1933,  6000,  5872, | , -3.4, 215.5, 4.388, |, 11.9
13660.5, 140.6, | , 27.3, 11.0, 532.4, | ,  2000,  1925,  6000,  5822, | , -3.4, 218.5, 4.416, |, 11.5
13661.5, 141.3, | , 27.3, 4.3, 527.3, | ,  2000,  1930,  6000,  5853, | , -3.4, 215.1, 4.367, |, 5.8
13662.5, 141.2, | , 27.3, 4.7, 528.6, | ,  2000,  1927,  6000,  5883, | , -3.4, 213.3, 4.347, |, 6.9
13663.5, 140.5, | , 27.3, 11.8, 533.1, | ,  2000,  1930,  6000,  5867, | , -3.4, 213.8, 4.348, |, 12.5
13664.6, 140.0, | , 27.3, 10.7, 532.4, | ,  2000,  1927,  6000,  5836, | , -3.4, 231.3, 4.685, |, 11.6
13665.6, 140.1, | , 27.3, 10.0, 531.7, | ,  2000,  1924,  6000,  5860, | , -3.4, 227.5, 4.620, |, 10.6
13666.6, 140.6, | , 27.3, 10.3, 532.7, | ,  2000,  1924,  6000,  5855, | , -3.4, 233.1, 4.730, |, 12.0
13667.6, 142.4, | , 27.3, -0.2, 523.1, | ,  2000,  1922,  6000,  5823, | , -3.4, 247.6, 5.003, |, 1.7
13668.6, 141.1, | , 27.3, 4.7, 524.6, | ,  2000,  1932,  6000,  5859, | , -3.4, 247.2, 5.024, |, 6.3
13669.6, 140.1, | , 27.3, 11.2, 532.8, | ,  2000,  1929,  6000,  5859, | , -3.4, 251.0, 5.101, |, 11.7
13670.6, 140.7, | , 27.3, 11.0, 532.2, | ,  2000,  1927,  6000,  5866, | , -3.4, 224.5, 4.564, |, 11.2
13671.6, 140.2, | , 27.3, 12.3, 530.3, | ,  2000,  1926,  6000,  5861, | , -3.4, 225.3, 4.578, |, 12.7
13672.6, 139.8, | , 27.3, 11.7, 532.4, | ,  2000,  1925,  6000,  5840, | , -3.4, 224.9, 4.556, |, 12.3
13673.6, 141.2, | , 27.3, 2.4, 525.5, | ,  2000,  1929,  6000,  5884, | , -3.4, 235.6, 4.803, |, 3.9
13674.7, 141.8, | , 27.3, 3.7, 524.9, | ,  2000,  1929,  6000,  5830, | , -3.4, 220.2, 4.457, |, 4.5
13675.7, 140.2, | , 27.3, 10.7, 531.5, | ,  2000,  1931,  6000,  5874, | , -3.4, 222.8, 4.536, |, 11.3
13676.7, 140.0, | , 27.3, 11.7, 532.7, | ,  2000,  1931,  6000,  5856, | , -3.4, 223.2, 4.535, |, 12.8
13677.7, 140.3, | , 27.3, 12.0, 532.5, | ,  2000,  1929,  6000,  5852, | , -3.4, 215.9, 4.382, |, 12.8
13678.7, 141.2, | , 27.3, 4.7, 526.7, | ,  2000,  1931,  6000,  5849, | , -3.4, 234.3, 4.756, |, 6.1
13679.7, 141.6, | , 27.3, 0.8, 526.3, | ,  2000,  1931,  6000,  5866, | , -3.4, 224.1, 4.557, |, 5.9
13680.7, 140.7, | , 27.3, 10.3, 531.1, | ,  2000,  1930,  6000,  5846, | , -3.4, 224.9, 4.563, |, 11.2
13681.7, 140.0, | , 27.3, 11.3, 531.5, | ,  2000,  1927,  6000,  5847, | , -3.4, 226.2, 4.587, |, 11.9
13682.8, 139.9, | , 27.3, 11.6, 531.6, | ,  2000,  1924,  6000,  5826, | , -3.4, 222.3, 4.496, |, 12.0
13683.8, 140.2, | , 27.3, 12.3, 532.1, | ,  2000,  1927,  6000,  5848, | , -3.4, 221.9, 4.501, |, 12.8
13684.8, 141.5, | , 27.3, 5.3, 526.5, | ,  2000,  1932,  6000,  5866, | , -3.4, 221.9, 4.514, |, 6.7
13685.8, 141.5, | , 27.3, 4.0, 525.5, | ,  2000,  1926,  6000,  5859, | , -3.4, 238.6, 4.846, |, 5.4
13686.8, 140.1, | , 27.3, 11.6, 531.6, | ,  2000,  1932,  6000,  5875, | , -3.4, 229.2, 4.668, |, 12.5
13687.8, 140.3, | , 27.3, 12.2, 531.9, | ,  2000,  1929,  6000,  5829, | , -3.4, 222.8, 4.509, |, 12.7
13688.8, 139.8, | , 27.3, 11.6, 531.4, | ,  2000,  1924,  6000,  5840, | , -3.4, 226.2, 4.581, |, 12.2
13689.8, 139.9, | , 27.3, 11.8, 531.0, | ,  2000,  1925,  6000,  5871, | , -3.4, 224.5, 4.565, |, 12.2
13690.8, 141.9, | , 27.3, 2.9, 523.8, | ,  2000,  1927,  6000,  5823, | , -3.4, 224.1, 4.530, |, 3.9
13691.8, 141.6, | , 27.3, 3.7, 525.4, | ,  2000,  1928,  6000,  5851, | , -3.4, 245.0, 4.972, |, 5.7
13692.9, 140.1, | , 27.3, 11.4, 530.8, | ,  2000,  1928,  6000,  5878, | , -3.4, 222.3, 4.528, |, 11.6
13693.9, 140.1, | , 27.3, 12.0, 531.0, | ,  2000,  1931,  6000,  5852, | , -3.4, 223.2, 4.532, |, 12.2
13694.9, 140.4, | , 27.3, 12.1, 530.9, | ,  2000,  1924,  6000,  5837, | , -3.4, 220.6, 4.467, |, 12.0
13695.9, 141.3, | , 27.3, 4.5, 525.1, | ,  2000,  1924,  6000,  5857, | , -3.4, 222.8, 4.522, |, 5.6
13696.9, 141.3, | , 27.3, 4.2, 524.4, | ,  2000,  1929,  6000,  5834, | , -3.4, 220.6, 4.468, |, 4.5
13697.9, 141.8, | , 27.3, 3.2, 525.0, | ,  2000,  1930,  6000,  5875, | , -3.4, 224.5, 4.571, |, 5.8
13698.9, 140.0, | , 27.3, 11.2, 530.4, | ,  2000,  1929,  6000,  5866, | , -3.4, 223.2, 4.539, |, 12.0
13699.9, 140.2, | , 27.3, 11.1, 529.9, | ,  2000,  1933,  6000,  5867, | , -3.4, 221.9, 4.516, |, 12.0
13701.0, 140.2, | , 27.3, 11.7, 530.8, | ,  2000,  1924,  6000,  5833, | , -3.4, 222.3, 4.499, |, 12.4
13702.0, 141.7, | , 27.3, 4.2, 524.8, | ,  2000,  1923,  6000,  5852, | , -3.4, 227.9, 4.623, |, 5.5
13703.0, 141.2, | , 27.3, 4.3, 525.4, | ,  2000,  1924,  6000,  5873, | , -3.4, 227.1, 4.619, |, 4.9
13704.0, 140.0, | , 27.3, 11.1, 530.4, | ,  2000,  1929,  6000,  5851, | , -3.4, 224.9, 4.565, |, 12.6
13705.0, 140.3, | , 27.3, 11.8, 530.1, | ,  2000,  1926,  6000,  5869, | , -3.4, 243.3, 4.948, |, 12.6
13706.0, 140.1, | , 27.3, 11.4, 529.8, | ,  2000,  1929,  6000,  5872, | , -3.4, 246.3, 5.013, |, 12.0
13707.0, 140.2, | , 27.3, 10.5, 529.3, | ,  2000,  1924,  6000,  5845, | , -3.4, 214.2, 4.341, |, 11.3
13708.0, 141.5, | , 27.3, 6.0, 524.2, | ,  2000,  1927,  6000,  5848, | , -3.4, 214.6, 4.353, |, 7.1
13709.0, 141.4, | , 27.3, 5.5, 523.8, | ,  2000,  1931,  6000,  5838, | , -3.4, 239.5, 4.854, |, 5.0
13710.1, 139.9, | , 27.3, 11.6, 529.9, | ,  2000,  1932,  6000,  5865, | , -3.4, 233.1, 4.740, |, 12.3
13711.1, 139.8, | , 27.3, 11.6, 530.6, | ,  2000,  1928,  6000,  5837, | , -3.4, 231.3, 4.686, |, 12.4
13712.1, 140.5, | , 27.3, 11.3, 529.5, | ,  2000,  1933,  6000,  5863, | , -3.4, 223.2, 4.540, |, 11.7
13713.1, 141.2, | , 27.3, 4.8, 524.1, | ,  2000,  1926,  6000,  5863, | , -3.4, 214.6, 4.361, |, 6.1
13714.1, 141.1, | , 27.3, 5.5, 524.6, | ,  2000,  1933,  6000,  5866, | , -3.4, 252.3, 5.134, |, 6.7
13715.1, 141.8, | , 27.3, 3.7, 523.7, | ,  2000,  1931,  6000,  5864, | , -3.4, 237.8, 4.835, |, 5.1
13716.1, 139.9, | , 27.3, 11.6, 529.0, | ,  2000,  1928,  6000,  5851, | , -3.4, 221.9, 4.503, |, 12.1
13717.1, 140.1, | , 27.3, 10.6, 528.9, | ,  2000,  1925,  6000,  5836, | , -3.4, 245.0, 4.961, |, 11.3
13718.1, 140.1, | , 27.3, 11.7, 529.5, | ,  2000,  1928,  6000,  5879, | , -3.4, 239.9, 4.886, |, 12.6
13719.2, 141.5, | , 27.3, 5.4, 524.5, | ,  2000,  1925,  6000,  5833, | , -3.4, 212.5, 4.300, |, 6.7
13720.2, 141.1, | , 27.3, 5.3, 524.7, | ,  2000,  1932,  6000,  5852, | , -3.4, 216.3, 4.393, |, 6.7
13721.2, 140.1, | , 27.3, 11.1, 529.0, | ,  2000,  1935,  6000,  5859, | , -3.4, 213.8, 4.346, |, 12.0
13722.2, 140.5, | , 27.3, 10.5, 528.6, | ,  2000,  1923,  6000,  5839, | , -3.4, 215.9, 4.372, |, 11.7
13723.2, 140.1, | , 27.3, 11.2, 528.8, | ,  2000,  1929,  6000,  5874, | , -3.4, 242.5, 4.936, |, 12.0
13724.2, 140.1, | , 27.3, 11.4, 529.0, | ,  2000,  1928,  6000,  5837, | , -3.4, 212.5, 4.305, |, 11.8
13725.2, 141.9, | , 27.3, -0.6, 522.4, | ,  2000,  1927,  6000,  5852, | , -3.4, 215.9, 4.381, |, 1.1
13726.2, 141.7, | , 27.3, 5.4, 524.4, | ,  2000,  1924,  6000,  5838, | , -3.4, 228.3, 4.624, |, 6.7
13727.2, 140.4, | , 27.3, 10.2, 527.9, | ,  2000,  1933,  6000,  5872, | , -3.4, 230.5, 4.693, |, 11.1
13728.3, 139.9, | , 27.3, 11.2, 528.6, | ,  2000,  1925,  6000,  5827, | , -3.4, 206.9, 4.185, |, 11.8
13729.3, 140.3, | , 27.3, 12.0, 529.7, | ,  2000,  1927,  6000,  5867, | , -3.4, 205.6, 4.181, |, 12.7
13730.3, 139.9, | , 27.3, 11.7, 528.8, | ,  2000,  1927,  6000,  5861, | , -3.4, 205.6, 4.178, |, 12.2
13731.3, 141.4, | , 27.3, 3.8, 522.3, | ,  2000,  1931,  6000,  5866, | , -3.4, 206.5, 4.200, |, 5.4
13732.3, 142.0, | , 27.3, 3.6, 522.0, | ,  2000,  1931,  6000,  5845, | , -3.4, 224.5, 4.554, |, 4.2
13733.3, 140.0, | , 27.3, 11.5, 528.5, | ,  2000,  1931,  6000,  5860, | , -3.4, 206.9, 4.206, |, 11.9
13734.3, 139.9, | , 27.3, 11.7, 528.8, | ,  2000,  1932,  6000,  5830, | , -3.4, 208.2, 4.216, |, 12.2
13735.3, 140.2, | , 27.3, 12.4, 529.0, | ,  2000,  1930,  6000,  5847, | , -3.4, 230.1, 4.667, |, 12.8
13736.4, 141.1, | , 27.3, 4.8, 522.9, | ,  2000,  1931,  6000,  5859, | , -3.4, 234.3, 4.762, |, 6.0
13737.4, 141.2, | , 27.3, 4.7, 521.8, | ,  2000,  1928,  6000,  5852, | , -3.4, 204.8, 4.156, |, 6.1
13738.4, 140.3, | , 27.3, 12.0, 528.6, | ,  2000,  1929,  6000,  5826, | , -3.4, 227.9, 4.610, |, 12.7
13739.4, 140.0, | , 27.3, 11.5, 528.3, | ,  2000,  1934,  6000,  5881, | , -3.4, 236.9, 4.830, |, 12.1
13740.4, 139.9, | , 27.3, 11.4, 528.1, | ,  2000,  1933,  6000,  5849, | , -3.4, 237.8, 4.827, |, 12.0
13741.4, 140.3, | , 27.3, 12.2, 528.4, | ,  2000,  1933,  6000,  5838, | , -3.4, 217.6, 4.412, |, 12.7
13742.4, 141.3, | , 27.3, 4.2, 521.4, | ,  2000,  1929,  6000,  5825, | , -3.4, 198.8, 4.021, |, 5.4
13743.4, 141.2, | , 27.3, 4.7, 522.2, | ,  2000,  1931,  6000,  5860, | , -3.4, 200.5, 4.075, |, 6.0
13744.5, 140.1, | , 27.3, 11.5, 522.9, | ,  2000,  1931,  6000,  5855, | , -3.4, 215.5, 4.377, |, 12.2
13745.5, 140.4, | , 27.3, 11.5, 527.9, | ,  2000,  1929,  6000,  5860, | , -3.4, 200.5, 4.074, |, 12.5
13746.5, 140.0, | , 27.3, 11.1, 527.3, | ,  2000,  1933,  6000,  5871, | , -3.4, 199.6, 4.065, |, 12.0
13747.5, 140.2, | , 27.3, 9.8, 526.2, | ,  2000,  1924,  6000,  5840, | , -3.4, 200.9, 4.069, |, 10.9
13748.5, 141.9, | , 27.3, 3.8, 521.0, | ,  2000,  1932,  6000,  5875, | , -3.4, 201.8, 4.109, |, 5.0
13749.5, 141.5, | , 27.3, 2.8, 521.3, | ,  2000,  1925,  6000,  5847, | , -3.4, 199.6, 4.048, |, 3.2
13750.5, 140.1, | , 27.3, 11.5, 527.1, | ,  2000,  1933,  6000,  5868, | , -3.4, 200.5, 4.080, |, 11.9
13751.5, 140.0, | , 27.3, 12.0, 527.2, | ,  2000,  1930,  6000,  5843, | , -3.4, 220.2, 4.465, |, 12.6
13752.5, 140.6, | , 27.3, 10.1, 526.7, | ,  2000,  1923,  6000,  5837, | , -3.4, 191.5, 3.877, |, 11.5
13753.6, 141.1, | , 27.3, 4.2, 521.2, | ,  2000,  1923,  6000,  5849, | , -3.4, 188.9, 3.831, |, 5.8
13754.6, 141.2, | , 27.3, 4.7, 521.2, | ,  2000,  1931,  6000,  5838, | , -3.4, 191.9, 3.890, |, 4.9
13755.6, 141.8, | , 27.3, 4.6, 521.8, | ,  2000,  1930,  6000,  5858, | , -3.4, 211.2, 4.291, |, 5.8
13756.6, 140.1, | , 27.3, 11.3, 526.5, | ,  2000,  1933,  6000,  5869, | , -3.4, 200.5, 4.081, |, 11.7
13757.6, 140.3, | , 27.3, 9.8, 525.3, | ,  2000,  1927,  6000,  5856, | , -3.4, 189.8, 3.854, |, 10.8
13758.6, 140.2, | , 27.3, 12.4, 527.3, | ,  2000,  1927,  6000,  5833, | , -3.4, 193.6, 3.920, |, 12.7
13759.6, 141.5, | , 27.3, 5.3, 521.3, | ,  2000,  1925,  6000,  5860, | , -3.4, 194.5, 3.950, |, 6.5
13760.6, 141.2, | , 27.3, 4.9, 521.5, | ,  2000,  1927,  6000,  5849, | , -3.4, 188.1, 3.815, |, 6.6
13761.6, 139.9, | , 27.3, 11.4, 526.1, | ,  2000,  1927,  6000,  5832, | , -3.4, 197.1, 3.989, |, 11.9
13762.7, 140.5, | , 27.3, 11.2, 526.0, | ,  2000,  1925,  6000,  5863, | , -3.4, 210.8, 4.283, |, 11.6
13763.7, 140.1, | , 27.3, 11.5, 526.0, | ,  2000,  1934,  6000,  5860, | , -3.4, 215.9, 4.390, |, 11.9
13764.7, 139.9, | , 27.3, 11.2, 525.8, | ,  2000,  1931,  6000,  5840, | , -3.4, 207.3, 4.203, |, 12.0
13765.7, 142.1, | , 27.3, 3.6, 520.1, | ,  2000,  1932,  6000,  5852, | , -3.4, 203.1, 4.124, |, 4.7
13766.7, 141.0, | , 27.3, 5.3, 519.5, | ,  2000,  1927,  6000,  5838, | , -3.4, 191.1, 3.870, |, 6.1
13767.7, 139.9, | , 27.3, 10.8, 525.2, | ,  2000,  1928,  6000,  5841, | , -3.4, 190.6, 3.864, |, 11.2
13768.7, 140.4, | , 27.3, 12.3, 526.7, | ,  2000,  1930,  6000,  5878, | , -3.4, 193.2, 3.936, |, 12.6
