Repository: jdhuang-csm/Ru-BCA

## Methods
* (BaO)<sub>x</sub>-(CaO)<sub>y</sub>-(Al<sub>2</sub>O<sub>3</sub>)<sub>1-x-y</sub> (BCA) catalyst supports were synthesized via sol-gel and solid-state methods. 
* Ru/BCA catalysts were prepared via incipient wetness impregnation to achieve 1 wt. % Ru loading.
* Ammonia synthesis rates were measured for Ru/BCA catalysts in a packed-bed reactor at 480-600<sup>o</sup>C, 10 bar, and space velocities up to 1.3 x 10<sup>6</sup> ml g<sub>cat</sub><sup>-1</sup> h<sup>-1</sup>.
* A machine learning (ML) model was employed to improve understanding of the behavior of Ru/BCA catalysts.
* A microkinetic model was developed to describe the best-performing catalyst.

File: data/init_files_Cadigan/BCA311.txt (part 35 of 42)
********** Start test **********
Elapsed time, Pressure, | , LJtemp(C), Inner-Temp, Outer-Temp, | , N2-set, N2-flow, H2-set, H2-flow, | , pH, NH3_ppm, NH3_Prod_rate, |, In222Temp
13485.4, 139.4, | , 25.9, 0.0, 542.4, | ,  1000,   957,  3000,  2921, | , -3.4, 3047.1, 31.514, |, 0.0
13486.4, 139.0, | , 25.9, 0.0, 544.4, | ,  1000,   955,  3000,  2937, | , -3.4, 3054.4, 31.705, |, 0.0
13487.4, 138.8, | , 25.9, 0.0, 549.4, | ,  1000,   954,  3000,  2932, | , -3.4, 3039.8, 31.500, |, 0.0
13488.4, 138.6, | , 25.9, 0.0, 548.2, | ,  1000,   956,  3000,  2940, | , -3.4, 3040.7, 31.596, |, 0.0
13489.4, 138.4, | , 25.9, 0.0, 549.2, | ,  1000,   955,  3000,  2918, | , -3.4, 3030.8, 31.303, |, 0.0
13490.4, 139.5, | , 25.9, 0.0, 543.8, | ,  1000,   955,  3000,  2913, | , -3.4, 3030.8, 31.269, |, 0.0
13491.4, 139.8, | , 25.9, 0.0, 542.7, | ,  1000,   956,  3000,  2933, | , -3.4, 3060.8, 31.744, |, 0.0
13492.4, 139.3, | , 25.9, 0.0, 544.0, | ,  1000,   951,  3000,  2903, | , -3.4, 3030.8, 31.153, |, 0.0
13493.4, 138.6, | , 25.9, 0.0, 547.8, | ,  1000,   954,  3000,  2940, | , -3.4, 3029.9, 31.467, |, 0.0
13494.5, 139.0, | , 25.9, 0.0, 549.0, | ,  1000,   953,  3000,  2948, | , -3.4, 3035.1, 31.581, |, 0.0
13495.5, 138.4, | , 25.9, 0.0, 548.3, | ,  1000,   958,  3000,  2918, | , -3.4, 3026.9, 31.292, |, 0.0
13496.5, 139.3, | , 25.9, 0.0, 543.1, | ,  1000,   950,  3000,  2941, | , -3.4, 3038.1, 31.529, |, 0.0
13497.5, 139.7, | , 25.9, 0.0, 542.3, | ,  1000,   956,  3000,  2932, | , -3.4, 3029.5, 31.417, |, 0.0
13498.5, 139.6, | , 25.9, 0.0, 542.3, | ,  1000,   957,  3000,  2932, | , -3.4, 3047.5, 31.611, |, 0.0
13499.5, 138.5, | , 25.9, 0.0, 548.1, | ,  1000,   955,  3000,  2922, | , -3.4, 3039.8, 31.431, |, 0.0
13500.5, 138.4, | , 25.9, 0.0, 548.0, | ,  1000,   956,  3000,  2937, | , -3.4, 3030.8, 31.468, |, 0.0
13501.5, 138.3, | , 25.9, 0.0, 548.2, | ,  1000,   957,  3000,  2924, | , -3.4, 3052.7, 31.597, |, 0.0
13502.5, 139.2, | , 25.9, 0.0, 542.2, | ,  1000,   953,  3000,  2933, | , -3.4, 3026.1, 31.357, |, 0.0
13503.6, 139.2, | , 25.9, 0.0, 541.8, | ,  1000,   950,  3000,  2929, | , -3.4, 3038.5, 31.440, |, 0.0
13504.6, 138.5, | , 25.9, 0.0, 547.9, | ,  1000,   957,  3000,  2940, | , -3.4, 3041.9, 31.612, |, 0.0
13505.6, 138.6, | , 25.9, 0.0, 547.8, | ,  1000,   956,  3000,  2941, | , -3.4, 3024.4, 31.435, |, 0.0
13506.6, 138.5, | , 25.9, 0.0, 548.2, | ,  1000,   955,  3000,  2929, | , -3.4, 3008.1, 31.161, |, 0.0
13507.6, 139.5, | , 25.9, 0.0, 542.5, | ,  1000,   957,  3000,  2914, | , -3.4, 3026.5, 31.247, |, 0.0
13508.6, 139.8, | , 25.9, 0.0, 540.6, | ,  1000,   954,  3000,  2910, | , -3.4, 3020.1, 31.124, |, 0.0
13509.6, 139.2, | , 25.9, 0.0, 542.3, | ,  1000,   958,  3000,  2934, | , -3.4, 3030.8, 31.460, |, 0.0
13510.6, 138.6, | , 25.9, 0.0, 547.9, | ,  1000,   952,  3000,  2937, | , -3.4, 3023.1, 31.357, |, 0.0
13511.7, 138.5, | , 25.9, 0.0, 547.3, | ,  1000,   953,  3000,  2927, | , -3.4, 3026.5, 31.322, |, 0.0
13512.7, 138.4, | , 25.9, 0.0, 547.2, | ,  1000,   957,  3000,  2910, | , -3.4, 3007.7, 31.021, |, 0.0
13513.7, 139.4, | , 25.9, 0.0, 540.2, | ,  1000,   948,  3000,  2919, | , -3.4, 3033.4, 31.288, |, 0.0
13514.7, 139.8, | , 25.9, 0.0, 541.0, | ,  1000,   951,  3000,  2927, | , -3.4, 3038.1, 31.426, |, 0.0
13515.7, 139.1, | , 25.9, 0.0, 546.0, | ,  1000,   952,  3000,  2929, | , -3.4, 3017.1, 31.234, |, 0.0
13516.7, 138.5, | , 25.9, 0.0, 547.5, | ,  1000,   957,  3000,  2944, | , -3.4, 3006.8, 31.286, |, 0.0
13517.7, 138.9, | , 25.9, 0.0, 547.0, | ,  1000,   958,  3000,  2934, | , -3.4, 3003.8, 31.180, |, 0.0
13518.7, 138.7, | , 25.9, 0.0, 545.7, | ,  1000,   955,  3000,  2937, | , -3.4, 3038.9, 31.540, |, 0.0
13519.7, 139.4, | , 25.9, 0.0, 540.7, | ,  1000,   952,  3000,  2931, | , -3.4, 3027.4, 31.353, |, 0.0
13520.8, 139.6, | , 25.9, 0.0, 542.3, | ,  1000,   950,  3000,  2922, | , -3.4, 2997.8, 30.957, |, 0.0
13521.8, 138.9, | , 25.9, 0.0, 546.4, | ,  1000,   963,  3000,  2929, | , -3.4, 3006.8, 31.216, |, 0.0
13522.8, 138.4, | , 25.9, 0.0, 546.8, | ,  1000,   952,  3000,  2914, | , -3.4, 3003.0, 30.964, |, 0.0
13523.8, 138.7, | , 25.9, 0.0, 545.9, | ,  1000,   951,  3000,  2938, | , -3.4, 3027.4, 31.402, |, 0.0
13524.8, 139.5, | , 25.9, 0.0, 541.1, | ,  1000,   956,  3000,  2908, | , -3.4, 3002.1, 30.944, |, 0.0
13525.8, 139.3, | , 25.9, 0.0, 540.1, | ,  1000,   952,  3000,  2907, | , -3.4, 3009.0, 30.964, |, 0.0
13526.8, 139.4, | , 25.9, 0.0, 539.2, | ,  1000,   956,  3000,  2930, | , -3.4, 3020.9, 31.313, |, 0.0
13527.8, 138.8, | , 25.9, 0.0, 546.5, | ,  1000,   956,  3000,  2926, | , -3.4, 2996.5, 31.027, |, 0.0
13528.9, 138.7, | , 25.9, 0.0, 545.3, | ,  1000,   956,  3000,  2949, | , -3.4, 3030.8, 31.565, |, 0.0
13529.9, 138.5, | , 25.9, 0.0, 546.1, | ,  1000,   958,  3000,  2926, | , -3.4, 2989.2, 30.965, |, 0.0
13530.9, 139.4, | , 25.9, 0.0, 539.9, | ,  1000,   948,  3000,  2940, | , -3.4, 2990.5, 31.009, |, 0.0
13531.9, 139.7, | , 25.9, 0.0, 539.5, | ,  1000,   956,  3000,  2932, | , -3.4, 2992.7, 31.033, |, 0.0
13532.9, 139.4, | , 25.9, 0.0, 539.7, | ,  1000,   954,  3000,  2921, | , -3.4, 2997.4, 30.974, |, 0.0
13533.9, 138.7, | , 25.9, 0.0, 545.1, | ,  1000,   958,  3000,  2955, | , -3.4, 2994.4, 31.247, |, 0.0
13534.9, 138.5, | , 25.9, 0.0, 545.8, | ,  1000,   957,  3000,  2914, | , -3.4, 2980.2, 30.766, |, 0.0
13535.9, 138.4, | , 25.9, 0.0, 546.1, | ,  1000,   959,  3000,  2928, | , -3.4, 3015.8, 31.261, |, 0.0
13536.9, 139.4, | , 25.9, 0.0, 538.7, | ,  1000,   954,  3000,  2922, | , -3.4, 3003.4, 31.047, |, 0.0
13538.0, 139.3, | , 25.9, 0.0, 540.9, | ,  1000,   955,  3000,  2952, | , -3.4, 2992.7, 31.178, |, 0.0
13539.0, 139.0, | , 25.9, 0.0, 544.8, | ,  1000,   955,  3000,  2934, | , -3.4, 2985.8, 30.974, |, 0.0
13540.0, 138.4, | , 25.9, 0.0, 545.1, | ,  1000,   956,  3000,  2926, | , -3.4, 2994.0, 31.000, |, 0.0
13541.0, 139.0, | , 25.9, 0.0, 545.0, | ,  1000,   952,  3000,  2924, | , -3.4, 3008.1, 31.097, |, 0.0
13542.0, 139.1, | , 25.9, 0.0, 540.0, | ,  1000,   953,  3000,  2919, | , -3.4, 2988.0, 30.859, |, 0.0
13543.0, 139.2, | , 25.9, 0.0, 538.7, | ,  1000,   955,  3000,  2907, | , -3.4, 2988.0, 30.782, |, 0.0
13544.0, 139.6, | , 25.9, 0.0, 540.0, | ,  1000,   950,  3000,  2931, | , -3.4, 2976.4, 30.809, |, 0.0
13545.0, 138.9, | , 25.9, 0.0, 545.4, | ,  1000,   961,  3000,  2952, | , -3.4, 2980.2, 31.111, |, 0.0
13546.1, 138.5, | , 25.9, 0.0, 544.7, | ,  1000,   957,  3000,  2914, | , -3.4, 2972.5, 30.691, |, 0.0
13547.1, 138.5, | , 25.9, 0.0, 544.8, | ,  1000,   957,  3000,  2932, | , -3.4, 2988.4, 30.999, |, 0.0
13548.1, 139.2, | , 25.9, 0.0, 538.7, | ,  1000,   958,  3000,  2908, | , -3.4, 2979.8, 30.725, |, 0.0
13549.1, 139.4, | , 25.9, 0.0, 537.9, | ,  1000,   952,  3000,  2929, | , -3.4, 2989.7, 30.948, |, 0.0
13550.1, 139.0, | , 25.9, 0.0, 539.9, | ,  1000,   954,  3000,  2926, | , -3.4, 2969.1, 30.725, |, 0.0
13551.1, 138.8, | , 25.9, 0.0, 544.9, | ,  1000,   953,  3000,  2925, | , -3.4, 2981.5, 30.834, |, 0.0
13552.1, 138.7, | , 25.9, 0.0, 544.9, | ,  1000,   956,  3000,  2937, | , -3.4, 2973.0, 30.865, |, 0.0
13553.1, 138.4, | , 25.9, 0.0, 544.9, | ,  1000,   958,  3000,  2946, | , -3.4, 2970.4, 30.928, |, 0.0
13554.1, 139.6, | , 25.9, 0.0, 537.9, | ,  1000,   956,  3000,  2935, | , -3.4, 2955.0, 30.666, |, 0.0
13555.2, 139.6, | , 25.9, 0.0, 540.2, | ,  1000,   958,  3000,  2936, | , -3.4, 2952.4, 30.661, |, 0.0
13556.2, 138.4, | , 25.9, 0.0, 544.1, | ,  1000,   955,  3000,  2914, | , -3.4, 3000.8, 30.966, |, 0.0
13557.2, 138.5, | , 25.9, 0.0, 544.7, | ,  1000,   962,  3000,  2937, | , -3.4, 2972.5, 30.917, |, 0.0
13558.2, 139.0, | , 25.9, 0.0, 544.3, | ,  1000,   954,  3000,  2944, | , -3.4, 2962.3, 30.797, |, 0.0
13559.2, 139.6, | , 25.9, 0.0, 539.5, | ,  1000,   955,  3000,  2921, | , -3.4, 2960.5, 30.606, |, 0.0
13560.2, 139.5, | , 25.9, 0.0, 537.1, | ,  1000,   952,  3000,  2928, | , -3.4, 2978.1, 30.819, |, 0.0
13561.2, 139.5, | , 25.9, 0.0, 539.0, | ,  1000,   950,  3000,  2925, | , -3.4, 2960.5, 30.598, |, 0.0
13562.2, 138.3, | , 25.9, 0.0, 543.9, | ,  1000,   952,  3000,  2927, | , -3.4, 2964.4, 30.674, |, 0.0
13563.3, 138.5, | , 25.9, 0.0, 543.9, | ,  1000,   955,  3000,  2927, | , -3.4, 2960.5, 30.654, |, 0.0
13564.3, 138.9, | , 25.9, 0.0, 544.5, | ,  1000,   952,  3000,  2969, | , -3.4, 2963.1, 30.991, |, 0.0
13565.3, 139.3, | , 25.9, 0.0, 537.5, | ,  1000,   957,  3000,  2939, | , -3.4, 2951.1, 30.667, |, 0.0
13566.3, 139.2, | , 25.9, 0.0, 537.7, | ,  1000,   951,  3000,  2915, | , -3.4, 2968.7, 30.612, |, 0.0
13567.3, 139.2, | , 25.9, 0.0, 538.1, | ,  1000,   950,  3000,  2911, | , -3.4, 2962.3, 30.509, |, 0.0
13568.3, 138.8, | , 25.9, 0.0, 544.0, | ,  1000,   957,  3000,  2937, | , -3.4, 2966.5, 30.817, |, 0.0
13569.3, 138.5, | , 25.9, 0.0, 543.5, | ,  1000,   953,  3000,  2926, | , -3.4, 2960.1, 30.624, |, 0.0
13570.3, 138.5, | , 25.9, 0.0, 543.0, | ,  1000,   954,  3000,  2933, | , -3.4, 2929.7, 30.377, |, 0.0
13571.3, 139.3, | , 25.9, 0.0, 537.1, | ,  1000,   949,  3000,  2914, | , -3.4, 2969.5, 30.597, |, 0.0
13572.4, 139.4, | , 25.9, 0.0, 539.2, | ,  1000,   953,  3000,  2939, | , -3.4, 2946.8, 30.588, |, 0.0
13573.4, 138.4, | , 25.9, 0.0, 543.2, | ,  1000,   954,  3000,  2939, | , -3.4, 2947.3, 30.600, |, 0.0
13574.4, 138.7, | , 25.9, 0.0, 543.5, | ,  1000,   956,  3000,  2914, | , -3.4, 2946.4, 30.410, |, 0.0
13575.4, 138.7, | , 25.9, 0.0, 542.2, | ,  1000,   957,  3000,  2935, | , -3.4, 2948.1, 30.605, |, 0.0
13576.4, 139.2, | , 25.9, 0.0, 537.8, | ,  1000,   951,  3000,  2923, | , -3.4, 2939.1, 30.372, |, 0.0
13577.4, 139.4, | , 25.9, 0.0, 536.4, | ,  1000,   956,  3000,  2932, | , -3.4, 2939.1, 30.480, |, 0.0
13578.4, 139.6, | , 25.9, 0.0, 536.5, | ,  1000,   956,  3000,  2932, | , -3.4, 2925.0, 30.336, |, 0.0
13579.4, 138.4, | , 25.9, 0.0, 542.9, | ,  1000,   959,  3000,  2921, | , -3.4, 2940.4, 30.429, |, 0.0
13580.5, 138.7, | , 25.9, 0.0, 542.0, | ,  1000,   953,  3000,  2941, | , -3.4, 2963.1, 30.771, |, 0.0
13581.5, 138.9, | , 25.9, 0.0, 542.7, | ,  1000,   954,  3000,  2940, | , -3.4, 2939.1, 30.524, |, 0.0
13582.5, 139.9, | , 25.9, 0.0, 532.5, | ,  1000,   953,  3000,  2944, | , -3.4, 2963.5, 30.803, |, 0.0
13583.5, 139.3, | , 25.9, 0.0, 536.2, | ,  1000,   949,  3000,  2926, | , -3.4, 2930.5, 30.291, |, 0.0
13584.5, 139.1, | , 25.9, 0.0, 537.0, | ,  1000,   957,  3000,  2929, | , -3.4, 2936.5, 30.436, |, 0.0
13585.5, 139.0, | , 25.9, 0.0, 542.0, | ,  1000,   960,  3000,  2942, | , -3.4, 2949.0, 30.692, |, 0.0
13586.5, 138.4, | , 25.9, 0.0, 542.4, | ,  1000,   960,  3000,  2933, | , -3.4, 2937.8, 30.506, |, 0.0
13587.5, 138.4, | , 25.9, 0.0, 542.4, | ,  1000,   960,  3000,  2926, | , -3.4, 2928.4, 30.355, |, 0.0
13588.5, 139.7, | , 25.9, 0.0, 536.1, | ,  1000,   951,  3000,  2928, | , -3.4, 2931.8, 30.336, |, 0.0
13589.5, 139.6, | , 25.9, 0.0, 535.7, | ,  1000,   957,  3000,  2952, | , -3.4, 2932.7, 30.577, |, 0.0
13590.6, 138.7, | , 25.9, 0.0, 541.2, | ,  1000,   959,  3000,  2931, | , -3.4, 2930.5, 30.405, |, 0.0
13591.6, 138.9, | , 25.9, 0.0, 542.0, | ,  1000,   952,  3000,  2921, | , -3.4, 2927.5, 30.242, |, 0.0
13592.6, 138.9, | , 25.9, 0.0, 541.9, | ,  1000,   956,  3000,  2933, | , -3.4, 2926.3, 30.350, |, 0.0
13593.6, 139.3, | , 25.9, 0.0, 536.3, | ,  1000,   946,  3000,  2934, | , -3.4, 2942.5, 30.457, |, 0.0
13594.6, 139.8, | , 25.9, 0.0, 535.5, | ,  1000,   957,  3000,  2921, | , -3.4, 2912.6, 30.124, |, 0.0
13595.6, 139.2, | , 25.9, 0.0, 536.4, | ,  1000,   949,  3000,  2929, | , -3.4, 2919.8, 30.199, |, 0.0
13596.6, 138.5, | , 25.9, 0.0, 541.5, | ,  1000,   956,  3000,  2941, | , -3.4, 2930.1, 30.458, |, 0.0
13597.6, 138.4, | , 25.9, 0.0, 541.2, | ,  1000,   958,  3000,  2922, | , -3.4, 2917.3, 30.197, |, 0.0
13598.7, 138.8, | , 25.9, 0.0, 541.8, | ,  1000,   955,  3000,  2937, | , -3.4, 2937.8, 30.497, |, 0.0
13599.7, 139.3, | , 25.9, 0.0, 535.3, | ,  1000,   957,  3000,  2918, | , -3.4, 2913.4, 30.111, |, 0.0
13600.7, 139.8, | , 25.9, 0.0, 534.9, | ,  1000,   949,  3000,  2929, | , -3.4, 2907.4, 30.071, |, 0.0
13601.7, 139.7, | , 25.9, 0.0, 535.2, | ,  1000,   955,  3000,  2925, | , -3.4, 2928.4, 30.306, |, 0.0
13602.7, 138.4, | , 25.9, 0.0, 541.6, | ,  1000,   956,  3000,  2933, | , -3.4, 2925.4, 30.353, |, 0.0
13603.7, 138.4, | , 25.9, 0.0, 541.6, | ,  1000,   955,  3000,  2924, | , -3.4, 2928.0, 30.291, |, 0.0
13604.7, 138.8, | , 25.9, 0.0, 541.7, | ,  1000,   960,  3000,  2933, | , -3.4, 2913.8, 30.260, |, 0.0
13605.7, 139.5, | , 25.9, 0.0, 533.9, | ,  1000,   953,  3000,  2909, | , -3.4, 2906.6, 29.943, |, 0.0
13606.8, 139.1, | , 25.9, 0.0, 535.0, | ,  1000,   951,  3000,  2935, | , -3.4, 2937.0, 30.440, |, 0.0
13607.8, 139.0, | , 25.9, 0.0, 540.5, | ,  1000,   958,  3000,  2940, | , -3.4, 2908.7, 30.241, |, 0.0
13608.8, 138.4, | , 25.9, 0.0, 540.1, | ,  1000,   956,  3000,  2929, | , -3.4, 2903.1, 30.086, |, 0.0
13609.8, 138.4, | , 25.9, 0.0, 540.2, | ,  1000,   955,  3000,  2919, | , -3.4, 2909.1, 30.067, |, 0.0
13610.8, 139.7, | , 25.9, 0.0, 534.8, | ,  1000,   949,  3000,  2953, | , -3.4, 2927.1, 30.470, |, 0.0
13611.8, 139.4, | , 25.9, 0.0, 533.6, | ,  1000,   951,  3000,  2944, | , -3.4, 2935.3, 30.490, |, 0.0
13612.8, 139.3, | , 25.9, 0.0, 535.4, | ,  1000,   956,  3000,  2944, | , -3.4, 2904.0, 30.217, |, 0.0
13613.9, 138.5, | , 25.9, 0.0, 540.1, | ,  1000,   952,  3000,  2939, | , -3.4, 2895.0, 30.044, |, 0.0
13614.9, 138.8, | , 25.9, 0.0, 540.2, | ,  1000,   963,  3000,  2933, | , -3.4, 2895.4, 30.085, |, 0.0
13615.9, 138.8, | , 25.9, 0.0, 539.7, | ,  1000,   953,  3000,  2925, | , -3.4, 2904.8, 30.048, |, 0.0
13616.9, 139.6, | , 25.9, 0.0, 531.7, | ,  1000,   949,  3000,  2927, | , -3.4, 2902.7, 30.015, |, 0.0
13617.9, 139.4, | , 25.9, 0.0, 533.5, | ,  1000,   954,  3000,  2919, | , -3.4, 2898.4, 29.947, |, 0.0
13618.9, 139.4, | , 25.9, 0.0, 533.3, | ,  1000,   955,  3000,  2935, | , -3.4, 2889.8, 29.990, |, 0.0
13619.9, 138.5, | , 25.9, 0.0, 539.9, | ,  1000,   953,  3000,  2941, | , -3.4, 2884.3, 29.961, |, 0.0
13620.9, 138.9, | , 25.9, 0.0, 539.7, | ,  1000,   957,  3000,  2923, | , -3.4, 2884.3, 29.851, |, 0.0
13621.9, 138.3, | , 25.9, 0.0, 540.0, | ,  1000,   953,  3000,  2932, | , -3.4, 2900.1, 30.050, |, 0.0
13623.0, 139.3, | , 25.9, 0.0, 533.4, | ,  1000,   955,  3000,  2929, | , -3.4, 2903.1, 30.079, |, 0.0
13624.0, 139.4, | , 25.9, 0.0, 535.5, | ,  1000,   952,  3000,  2938, | , -3.4, 2892.0, 30.009, |, 0.0
13625.0, 138.8, | , 25.9, 0.0, 539.8, | ,  1000,   955,  3000,  2940, | , -3.4, 2895.4, 30.079, |, 0.0
13626.0, 138.5, | , 25.9, 0.0, 539.0, | ,  1000,   957,  3000,  2925, | , -3.4, 2915.6, 30.186, |, 0.0
13627.0, 138.4, | , 25.9, 0.0, 539.6, | ,  1000,   953,  3000,  2944, | , -3.4, 2908.3, 30.231, |, 0.0
13628.0, 139.1, | , 25.9, 0.0, 534.1, | ,  1000,   955,  3000,  2919, | , -3.4, 2885.6, 29.821, |, 0.0
13629.0, 139.3, | , 25.9, 0.0, 532.9, | ,  1000,   953,  3000,  2934, | , -3.4, 2900.1, 30.073, |, 0.0
13630.0, 139.5, | , 25.9, 0.0, 534.8, | ,  1000,   956,  3000,  2926, | , -3.4, 2892.4, 29.957, |, 0.0
13631.1, 139.0, | , 25.9, 0.0, 538.5, | ,  1000,   951,  3000,  2932, | , -3.4, 2873.1, 29.761, |, 0.0
13632.1, 138.5, | , 25.9, 0.0, 539.4, | ,  1000,   957,  3000,  2943, | , -3.4, 2898.8, 30.154, |, 0.0
13633.1, 138.5, | , 25.9, 0.0, 539.2, | ,  1000,   960,  3000,  2931, | , -3.4, 2885.1, 29.942, |, 0.0
13634.1, 139.6, | , 25.9, 0.0, 531.4, | ,  1000,   955,  3000,  2900, | , -3.4, 2861.6, 29.425, |, 0.0
13635.1, 139.7, | , 25.9, 0.0, 532.9, | ,  1000,   956,  3000,  2920, | , -3.4, 2895.8, 29.943, |, 0.0
13636.1, 138.4, | , 25.9, 0.0, 538.1, | ,  1000,   953,  3000,  2907, | , -3.4, 2875.3, 29.610, |, 0.0
13637.1, 138.4, | , 25.9, 0.0, 539.1, | ,  1000,   958,  3000,  2937, | , -3.4, 2908.3, 30.210, |, 0.0
13638.1, 138.7, | , 25.9, 0.0, 539.1, | ,  1000,   955,  3000,  2918, | , -3.4, 2901.4, 29.974, |, 0.0
13639.1, 139.0, | , 25.9, 0.0, 532.3, | ,  1000,   957,  3000,  2960, | , -3.4, 2877.8, 30.072, |, 0.0
13640.1, 139.4, | , 25.9, 0.0, 532.8, | ,  1000,   954,  3000,  2920, | , -3.4, 2868.9, 29.646, |, 0.0
13641.2, 139.2, | , 25.9, 0.0, 533.3, | ,  1000,   959,  3000,  2920, | , -3.4, 2862.9, 29.620, |, 0.0
13642.2, 138.4, | , 25.9, 0.0, 538.5, | ,  1000,   954,  3000,  2929, | , -3.4, 2869.7, 29.727, |, 0.0
13643.2, 138.9, | , 25.9, 0.0, 538.7, | ,  1000,   955,  3000,  2944, | , -3.4, 2876.6, 29.912, |, 0.0
13644.2, 138.9, | , 25.9, 0.0, 538.0, | ,  1000,   954,  3000,  2934, | , -3.4, 2878.3, 29.849, |, 0.0
13645.2, 139.1, | , 25.9, 0.0, 533.1, | ,  1000,   954,  3000,  2925, | , -3.4, 2861.6, 29.609, |, 0.0
13646.2, 139.9, | , 25.8, 0.0, 531.5, | ,  1000,   954,  3000,  2939, | , -3.4, 2860.3, 29.699, |, 0.0
13647.3, 139.5, | , 25.9, 0.0, 532.3, | ,  1000,   954,  3000,  2943, | , -3.4, 2845.3, 29.576, |, 0.0
13648.3, 138.5, | , 25.9, 0.0, 537.7, | ,  1000,   952,  3000,  2933, | , -3.4, 2854.3, 29.580, |, 0.0
13649.3, 138.4, | , 25.9, 0.0, 537.5, | ,  1000,   955,  3000,  2925, | , -3.4, 2860.3, 29.598, |, 0.0
13650.3, 138.5, | , 25.9, 0.0, 537.2, | ,  1000,   951,  3000,  2932, | , -3.4, 2876.6, 29.796, |, 0.0
13651.3, 140.1, | , 25.8, 0.0, 529.0, | ,  1000,   952,  3000,  2918, | , -3.4, 2858.6, 29.511, |, 0.0
13652.3, 139.3, | , 25.9, 0.0, 530.7, | ,  1000,   955,  3000,  2938, | , -3.4, 2850.9, 29.610, |, 0.0
13653.3, 138.9, | , 25.8, 0.0, 537.3, | ,  1000,   957,  3000,  2925, | , -3.4, 2853.4, 29.547, |, 0.0
13654.3, 138.5, | , 25.9, 0.0, 537.4, | ,  1000,   957,  3000,  2940, | , -3.4, 2863.7, 29.765, |, 0.0
13655.3, 138.6, | , 25.9, 0.0, 537.3, | ,  1000,   957,  3000,  2937, | , -3.4, 2848.3, 29.587, |, 0.0
13656.4, 139.4, | , 25.9, 0.0, 531.4, | ,  1000,   955,  3000,  2948, | , -3.4, 2829.9, 29.470, |, 0.0
13657.4, 139.8, | , 25.8, 0.0, 531.3, | ,  1000,   956,  3000,  2924, | , -3.4, 2866.3, 29.669, |, 0.0
13658.4, 139.1, | , 25.8, 0.0, 532.6, | ,  1000,   958,  3000,  2933, | , -3.4, 2864.1, 29.731, |, 0.0
13659.4, 138.6, | , 25.8, 0.0, 537.0, | ,  1000,   951,  3000,  2947, | , -3.4, 2855.6, 29.691, |, 0.0
13660.4, 138.9, | , 25.8, 0.0, 537.2, | ,  1000,   954,  3000,  2938, | , -3.4, 2846.1, 29.549, |, 0.0
13661.4, 138.7, | , 25.8, 0.0, 536.2, | ,  1000,   957,  3000,  2943, | , -3.4, 2839.3, 29.538, |, 0.0
13662.4, 139.1, | , 25.8, 0.0, 531.4, | ,  1000,   956,  3000,  2923, | , -3.4, 2838.4, 29.373, |, 0.0
13663.4, 139.7, | , 25.8, 0.0, 531.3, | ,  1000,   954,  3000,  2929, | , -3.4, 2837.1, 29.391, |, 0.0
13664.5, 139.8, | , 25.8, 0.0, 530.7, | ,  1000,   959,  3000,  2937, | , -3.4, 2869.3, 29.816, |, 0.0
13665.5, 138.5, | , 25.8, 0.0, 536.7, | ,  1000,   952,  3000,  2933, | , -3.4, 2869.7, 29.737, |, 0.0
13666.5, 139.0, | , 25.8, 0.0, 535.8, | ,  1000,   955,  3000,  2938, | , -3.4, 2830.3, 29.392, |, 0.0
13667.5, 138.9, | , 25.8, 0.0, 536.3, | ,  1000,   957,  3000,  2941, | , -3.4, 2829.4, 29.418, |, 0.0
13668.5, 139.2, | , 25.8, 0.0, 531.6, | ,  1000,   950,  3000,  2933, | , -3.4, 2826.0, 29.277, |, 0.0
13669.5, 139.3, | , 25.8, 0.0, 529.6, | ,  1000,   953,  3000,  2929, | , -3.4, 2829.9, 29.306, |, 0.0
13670.5, 138.8, | , 25.8, 0.0, 536.3, | ,  1000,   955,  3000,  2929, | , -3.4, 2844.4, 29.471, |, 0.0
13671.5, 138.6, | , 25.8, 0.0, 535.4, | ,  1000,   960,  3000,  2945, | , -3.4, 2840.1, 29.587, |, 0.0
13672.6, 138.5, | , 25.8, 0.0, 535.9, | ,  1000,   960,  3000,  2927, | , -3.4, 2848.7, 29.538, |, 0.0
13673.6, 139.7, | , 25.8, 0.0, 530.6, | ,  1000,   951,  3000,  2939, | , -3.4, 2832.4, 29.390, |, 0.0
13674.6, 139.5, | , 25.8, 0.0, 529.4, | ,  1000,   955,  3000,  2926, | , -3.4, 2820.0, 29.202, |, 0.0
13675.6, 139.0, | , 25.8, 0.0, 531.2, | ,  1000,   954,  3000,  2911, | , -3.4, 2842.3, 29.308, |, 0.0
13676.6, 138.9, | , 25.8, 0.0, 535.4, | ,  1000,   959,  3000,  2929, | , -3.4, 2841.0, 29.469, |, 0.0
13677.6, 138.4, | , 25.8, 0.0, 535.7, | ,  1000,   961,  3000,  2936, | , -3.4, 2833.3, 29.451, |, 0.0
13678.6, 138.5, | , 25.8, 0.0, 535.8, | ,  1000,   957,  3000,  2942, | , -3.4, 2854.3, 29.688, |, 0.0
13679.6, 139.6, | , 25.8, 0.0, 530.7, | ,  1000,   955,  3000,  2948, | , -3.4, 2829.0, 29.455, |, 0.0
13680.7, 139.6, | , 25.8, 0.0, 530.9, | ,  1000,   952,  3000,  2929, | , -3.4, 2849.6, 29.498, |, 0.0
13681.7, 139.4, | , 25.8, 0.0, 528.9, | ,  1000,   949,  3000,  2906, | , -3.4, 2834.6, 29.147, |, 0.0
13682.7, 138.6, | , 25.8, 0.0, 535.5, | ,  1000,   956,  3000,  2930, | , -3.4, 2824.7, 29.287, |, 0.0
13683.7, 138.9, | , 25.8, 0.0, 536.0, | ,  1000,   957,  3000,  2940, | , -3.4, 2825.1, 29.368, |, 0.0
13684.7, 138.4, | , 25.8, 0.0, 535.4, | ,  1000,   959,  3000,  2928, | , -3.4, 2838.0, 29.428, |, 0.0
13685.7, 139.3, | , 25.8, 0.0, 528.8, | ,  1000,   948,  3000,  2909, | , -3.4, 2822.6, 29.043, |, 0.0
13686.7, 139.7, | , 25.8, 0.0, 530.2, | ,  1000,   949,  3000,  2926, | , -3.4, 2843.1, 29.384, |, 0.0
13687.7, 138.4, | , 25.8, 0.0, 535.2, | ,  1000,   953,  3000,  2940, | , -3.4, 2838.9, 29.479, |, 0.0
13688.7, 138.4, | , 25.8, 0.0, 535.2, | ,  1000,   959,  3000,  2918, | , -3.4, 2828.1, 29.252, |, 0.0
13689.8, 138.2, | , 25.8, 0.0, 535.5, | ,  1000,   954,  3000,  2922, | , -3.4, 2827.7, 29.240, |, 0.0
13690.8, 139.4, | , 25.8, 0.0, 529.8, | ,  1000,   950,  3000,  2936, | , -3.4, 2842.7, 29.470, |, 0.0
13691.8, 139.6, | , 25.8, 0.0, 527.9, | ,  1000,   959,  3000,  2955, | , -3.4, 2822.2, 29.464, |, 0.0
13692.8, 139.6, | , 25.8, 0.0, 529.7, | ,  1000,   952,  3000,  2922, | , -3.4, 2834.1, 29.289, |, 0.0
13693.8, 138.7, | , 25.8, 0.0, 535.0, | ,  1000,   959,  3000,  2915, | , -3.4, 2823.4, 29.178, |, 0.0
13694.8, 138.5, | , 25.8, 0.0, 534.7, | ,  1000,   955,  3000,  2928, | , -3.4, 2851.3, 29.534, |, 0.0
13695.8, 138.4, | , 25.8, 0.0, 534.9, | ,  1000,   959,  3000,  2928, | , -3.4, 2821.3, 29.253, |, 0.0
13696.8, 139.7, | , 25.8, 0.0, 529.4, | ,  1000,   948,  3000,  2926, | , -3.4, 2823.0, 29.167, |, 0.0
13697.8, 139.6, | , 25.8, 0.0, 529.9, | ,  1000,   953,  3000,  2929, | , -3.4, 530.0, 5.500, |, 0.0
13698.9, 139.4, | , 25.8, 0.0, 527.9, | ,  1000,   953,  3000,  2931, | , -3.4, 600.7, 6.237, |, 0.0
13699.9, 138.6, | , 25.8, 0.0, 535.0, | ,  1000,   955,  3000,  2935, | , -3.4, 679.5, 7.065, |, 0.0
13700.9, 138.4, | , 25.8, 0.0, 534.5, | ,  1000,   958,  3000,  2931, | , -3.4, 747.2, 7.768, |, 0.0
13701.9, 138.6, | , 25.8, 0.0, 533.7, | ,  1000,   957,  3000,  2937, | , -3.4, 850.9, 8.857, |, 0.0
13702.9, 139.3, | , 25.8, 0.0, 528.2, | ,  1000,   951,  3000,  2941, | , -3.4, 904.9, 9.414, |, 0.0
13703.9, 139.9, | , 25.8, 0.0, 527.6, | ,  1000,   954,  3000,  2915, | , -3.4, 968.7, 10.018, |, 0.0
13704.9, 138.5, | , 25.8, 0.0, 534.2, | ,  1000,   956,  3000,  2922, | , -3.4, 1068.1, 11.068, |, 0.0
13706.0, 138.4, | , 25.8, 0.0, 534.2, | ,  1000,   955,  3000,  2936, | , -3.4, 1129.8, 11.746, |, 0.0
13707.0, 138.7, | , 25.8, 0.0, 533.3, | ,  1000,   954,  3000,  2935, | , -3.4, 1200.5, 12.473, |, 0.0
13708.0, 139.2, | , 25.8, 0.0, 528.3, | ,  1000,   954,  3000,  2931, | , -3.4, 1231.8, 12.786, |, 0.0
13709.0, 139.5, | , 25.8, 0.0, 526.9, | ,  1000,   952,  3000,  2933, | , -3.4, 1315.7, 13.654, |, 0.0
13710.0, 139.6, | , 25.8, 0.0, 529.2, | ,  1000,   955,  3000,  2930, | , -3.4, 1377.4, 14.297, |, 0.0
13711.0, 138.4, | , 25.8, 0.0, 533.2, | ,  1000,   952,  3000,  2914, | , -3.4, 1482.0, 15.302, |, 0.0
13712.0, 138.7, | , 25.8, 0.0, 532.7, | ,  1000,   953,  3000,  2948, | , -3.4, 1533.4, 15.980, |, 0.0
13713.0, 138.9, | , 25.8, 0.0, 533.7, | ,  1000,   954,  3000,  2926, | , -3.4, 1600.7, 16.584, |, 0.0
13714.0, 139.6, | , 25.8, 0.0, 528.0, | ,  1000,   955,  3000,  2927, | , -3.4, 1683.3, 17.450, |, 0.0
13715.1, 139.5, | , 25.8, 0.0, 527.3, | ,  1000,   957,  3000,  2922, | , -3.4, 1746.8, 18.091, |, 0.0
13716.1, 139.9, | , 25.8, 0.0, 527.2, | ,  1000,   958,  3000,  2934, | , -3.4, 1824.7, 18.963, |, 0.0
13717.1, 139.0, | , 25.8, 0.0, 532.5, | ,  1000,   956,  3000,  2940, | , -3.4, 1886.4, 19.622, |, 0.0
13718.1, 138.4, | , 25.8, 0.0, 533.0, | ,  1000,   953,  3000,  2910, | , -3.4, 1958.4, 20.197, |, 0.0
13719.1, 138.5, | , 25.8, 0.0, 533.2, | ,  1000,   957,  3000,  2950, | , -3.4, 2048.8, 21.372, |, 0.0
13720.1, 139.8, | , 25.8, 0.0, 526.5, | ,  1000,   949,  3000,  2934, | , -3.4, 2109.6, 21.872, |, 0.0
13721.1, 139.6, | , 25.8, 0.0, 526.9, | ,  1000,   950,  3000,  2921, | , -3.4, 2142.2, 22.134, |, 0.0
13722.2, 139.0, | , 25.8, 0.0, 532.1, | ,  1000,   957,  3000,  2924, | , -3.4, 2213.8, 22.931, |, 0.0
13723.2, 138.8, | , 25.8, 0.0, 533.1, | ,  1000,   952,  3000,  2940, | , -3.4, 2299.9, 23.889, |, 0.0
13724.2, 138.4, | , 25.8, 0.0, 532.8, | ,  1000,   951,  3000,  2935, | , -3.4, 2339.7, 24.266, |, 0.0
13725.2, 139.3, | , 25.8, 0.0, 527.4, | ,  1000,   952,  3000,  2939, | , -3.4, 2380.9, 24.725, |, 0.0
13726.2, 139.8, | , 25.8, 0.0, 526.4, | ,  1000,   953,  3000,  2935, | , -3.4, 2443.0, 25.345, |, 0.0
13727.2, 139.4, | , 25.8, 0.0, 525.6, | ,  1000,   960,  3000,  2920, | , -3.4, 2468.3, 25.556, |, 0.0
13728.2, 138.5, | , 25.8, 0.0, 532.7, | ,  1000,   952,  3000,  2923, | , -3.4, 2511.5, 25.973, |, 0.0
13729.2, 138.9, | , 25.8, 0.0, 532.6, | ,  1000,   954,  3000,  2949, | , -3.4, 2540.2, 26.458, |, 0.0
13730.3, 138.5, | , 25.8, 0.0, 532.7, | ,  1000,   955,  3000,  2933, | , -3.4, 2588.2, 26.852, |, 0.0
13731.3, 139.2, | , 25.8, 0.0, 527.1, | ,  1000,   955,  3000,  2922, | , -3.4, 2649.5, 27.406, |, 0.0
13732.3, 139.8, | , 25.8, 0.0, 525.1, | ,  1000,   949,  3000,  2905, | , -3.4, 2665.8, 27.410, |, 0.0
13733.3, 139.4, | , 25.8, 0.0, 525.0, | ,  1000,   954,  3000,  2929, | , -3.4, 2691.5, 27.888, |, 0.0
13734.3, 138.3, | , 25.8, 0.0, 531.7, | ,  1000,   958,  3000,  2914, | , -3.4, 2705.6, 27.945, |, 0.0
13735.3, 138.4, | , 25.8, 0.0, 532.4, | ,  1000,   958,  3000,  2936, | , -3.4, 2745.0, 28.513, |, 0.0
13736.3, 138.9, | , 25.8, 0.0, 532.3, | ,  1000,   955,  3000,  2942, | , -3.4, 2739.0, 28.481, |, 0.0
13737.3, 139.5, | , 25.8, 0.0, 524.3, | ,  1000,   956,  3000,  2912, | , -3.4, 2783.2, 28.718, |, 0.0
13738.4, 139.9, | , 25.8, 0.0, 525.3, | ,  1000,   960,  3000,  2939, | , -3.4, 2760.5, 28.710, |, 0.0
13739.4, 138.9, | , 25.8, 0.0, 531.5, | ,  1000,   955,  3000,  2926, | , -3.4, 2766.0, 28.638, |, 0.0
13740.4, 138.5, | , 25.8, 0.0, 531.5, | ,  1000,   954,  3000,  2924, | , -3.4, 2786.2, 28.825, |, 0.0
13741.4, 138.4, | , 25.8, 0.0, 531.4, | ,  1000,   954,  3000,  2925, | , -3.4, 2794.3, 28.910, |, 0.0
13742.4, 139.3, | , 25.8, 0.0, 525.8, | ,  1000,   951,  3000,  2918, | , -3.4, 2796.4, 28.864, |, 0.0
13743.4, 139.8, | , 25.8, 0.0, 524.4, | ,  1000,   946,  3000,  2915, | , -3.4, 2812.7, 28.975, |, 0.0
13744.4, 139.6, | , 25.8, 0.0, 524.6, | ,  1000,   957,  3000,  2919, | , -3.4, 2787.9, 28.829, |, 0.0
13745.4, 138.8, | , 25.8, 0.0, 530.9, | ,  1000,   951,  3000,  2918, | , -3.4, 2801.6, 28.913, |, 0.0
13746.5, 138.6, | , 25.8, 0.0, 530.7, | ,  1000,   957,  3000,  2933, | , -3.4, 2805.4, 29.114, |, 0.0
13747.5, 138.5, | , 25.8, 0.0, 530.7, | ,  1000,   956,  3000,  2937, | , -3.4, 2790.0, 28.971, |, 0.0
13748.5, 139.4, | , 25.8, 0.0, 524.5, | ,  1000,   950,  3000,  2931, | , -3.4, 2790.0, 28.890, |, 0.0
13749.5, 139.9, | , 25.8, 0.0, 523.8, | ,  1000,   949,  3000,  2920, | , -3.4, 2790.0, 28.798, |, 0.0
13750.5, 139.6, | , 25.8, 0.0, 523.9, | ,  1000,   956,  3000,  2935, | , -3.4, 2781.0, 28.866, |, 0.0
13751.5, 138.9, | , 25.8, 0.0, 530.5, | ,  1000,   953,  3000,  2914, | , -3.4, 2795.6, 28.842, |, 0.0
13752.5, 138.8, | , 25.8, 0.0, 530.7, | ,  1000,   955,  3000,  2934, | , -3.4, 2776.3, 28.806, |, 0.0
13753.5, 138.7, | , 25.8, 0.0, 529.6, | ,  1000,   953,  3000,  2927, | , -3.4, 2797.7, 28.959, |, 0.0
13754.5, 139.4, | , 25.8, 0.0, 523.4, | ,  1000,   949,  3000,  2937, | , -3.4, 2769.5, 28.712, |, 0.0
13755.6, 139.6, | , 25.8, 0.0, 524.4, | ,  1000,   953,  3000,  2933, | , -3.4, 2760.0, 28.616, |, 0.0
13756.6, 138.4, | , 25.8, 0.0, 530.4, | ,  1000,   951,  3000,  2932, | , -3.4, 2799.4, 28.998, |, 0.0
13757.6, 138.5, | , 25.8, 0.0, 530.1, | ,  1000,   953,  3000,  2951, | , -3.4, 2785.7, 29.011, |, 0.0
13758.6, 138.6, | , 25.8, 0.0, 529.4, | ,  1000,   951,  3000,  2918, | , -3.4, 2754.5, 28.434, |, 0.0
13759.6, 139.3, | , 25.8, 0.0, 524.7, | ,  1000,   954,  3000,  2926, | , -3.4, 2753.6, 28.498, |, 0.0
13760.6, 139.4, | , 25.8, 0.0, 523.2, | ,  1000,   949,  3000,  2926, | , -3.4, 2773.7, 28.679, |, 0.0
13761.6, 139.4, | , 25.8, 0.0, 523.6, | ,  1000,   950,  3000,  2924, | , -3.4, 2754.0, 28.466, |, 0.0
13762.6, 138.4, | , 25.8, 0.0, 530.0, | ,  1000,   957,  3000,  2949, | , -3.4, 2738.6, 28.537, |, 0.0
13763.7, 138.6, | , 25.8, 0.0, 529.3, | ,  1000,   957,  3000,  2917, | , -3.4, 2745.9, 28.378, |, 0.0
13764.7, 138.6, | , 25.8, 0.0, 530.0, | ,  1000,   955,  3000,  2940, | , -3.4, 2730.0, 28.366, |, 0.0
13765.7, 139.8, | , 25.8, 0.0, 524.6, | ,  1000,   950,  3000,  2933, | , -3.4, 2715.9, 28.139, |, 0.0
13766.7, 139.5, | , 25.8, 0.0, 522.4, | ,  1000,   953,  3000,  2930, | , -3.4, 2733.9, 28.325, |, 0.0
13767.7, 139.5, | , 25.8, 0.0, 522.6, | ,  1000,   955,  3000,  2943, | , -3.4, 2737.3, 28.464, |, 0.0
13768.7, 138.5, | , 25.8, 0.0, 528.6, | ,  1000,   956,  3000,  2925, | , -3.4, 2761.3, 28.589, |, 0.0
13769.7, 138.9, | , 25.8, 0.0, 529.4, | ,  1000,   951,  3000,  2925, | , -3.4, 2739.0, 28.324, |, 0.0
13770.7, 138.6, | , 25.8, 0.0, 529.2, | ,  1000,   952,  3000,  2942, | , -3.4, 2760.0, 28.673, |, 0.0
13771.7, 139.4, | , 25.8, 0.0, 522.7, | ,  1000,   955,  3000,  2927, | , -3.4, 2742.5, 28.400, |, 0.0
13772.8, 139.9, | , 25.8, 0.0, 523.5, | ,  1000,   949,  3000,  2915, | , -3.4, 2710.3, 27.946, |, 0.0
13773.8, 138.7, | , 25.8, 0.0, 528.1, | ,  1000,   955,  3000,  2935, | , -3.4, 2714.6, 28.176, |, 0.0
13774.8, 138.6, | , 25.8, 0.0, 529.2, | ,  1000,   953,  3000,  2918, | , -3.4, 2720.2, 28.092, |, 0.0
13775.8, 138.5, | , 25.8, 0.0, 529.3, | ,  1000,   958,  3000,  2940, | , -3.4, 2730.0, 28.391, |, 0.0
13776.8, 139.2, | , 25.8, 0.0, 523.3, | ,  1000,   956,  3000,  2915, | , -3.4, 2715.0, 28.040, |, 0.0
13777.8, 139.4, | , 25.8, 0.0, 522.2, | ,  1000,   950,  3000,  2913, | , -3.4, 2743.3, 28.274, |, 0.0
13778.8, 139.9, | , 25.8, 0.0, 521.5, | ,  1000,   954,  3000,  2943, | , -3.4, 2721.9, 28.300, |, 0.0
13779.8, 139.1, | , 25.8, 0.0, 528.7, | ,  1000,   963,  3000,  2941, | , -3.4, 2728.3, 28.416, |, 0.0
13780.8, 138.6, | , 25.8, 0.0, 528.5, | ,  1000,   950,  3000,  2939, | , -3.4, 2726.6, 28.292, |, 0.0
13781.9, 138.5, | , 25.8, 0.0, 528.7, | ,  1000,   956,  3000,  2927, | , -3.4, 2728.7, 28.272, |, 0.0
13782.9, 139.2, | , 25.8, 0.0, 523.3, | ,  1000,   955,  3000,  2929, | , -3.4, 2710.3, 28.085, |, 0.0
13783.9, 139.4, | , 25.8, 0.0, 521.4, | ,  1000,   955,  3000,  2929, | , -3.4, 2721.9, 28.211, |, 0.0
13784.9, 139.4, | , 25.8, 0.0, 522.0, | ,  1000,   953,  3000,  2937, | , -3.4, 2706.0, 28.086, |, 0.0
13785.9, 138.8, | , 25.8, 0.0, 528.8, | ,  1000,   955,  3000,  2924, | , -3.4, 2693.2, 27.868, |, 0.0
13786.9, 138.4, | , 25.8, 0.0, 528.5, | ,  1000,   959,  3000,  2921, | , -3.4, 2700.5, 27.950, |, 0.0
13787.9, 138.6, | , 25.8, 0.0, 527.2, | ,  1000,   959,  3000,  2918, | , -3.4, 2699.6, 27.924, |, 0.0
13788.9, 140.0, | , 25.8, 0.0, 521.5, | ,  1000,   950,  3000,  2935, | , -3.4, 2697.5, 27.958, |, 0.0
13790.0, 139.7, | , 25.8, 0.0, 522.0, | ,  1000,   951,  3000,  2933, | , -3.4, 2682.5, 27.798, |, 0.0
13791.0, 138.5, | , 25.8, 0.0, 528.0, | ,  1000,   954,  3000,  2924, | , -3.4, 2695.8, 27.890, |, 0.0
13792.0, 138.9, | , 25.8, 0.0, 528.4, | ,  1000,   953,  3000,  2928, | , -3.4, 2694.0, 27.896, |, 0.0
13793.0, 138.4, | , 25.8, 0.0, 528.1, | ,  1000,   953,  3000,  2932, | , -3.4, 2688.0, 27.858, |, 0.0
13794.0, 139.4, | , 25.8, 0.0, 522.1, | ,  1000,   951,  3000,  2925, | , -3.4, 2686.8, 27.780, |, 0.0
13795.0, 139.6, | , 25.8, 0.0, 521.5, | ,  1000,   953,  3000,  2914, | , -3.4, 2681.6, 27.662, |, 0.0
13796.0, 139.4, | , 25.8, 0.0, 520.9, | ,  1000,   952,  3000,  2939, | , -3.4, 2682.9, 27.851, |, 0.0
13797.1, 138.6, | , 25.8, 0.0, 527.4, | ,  1000,   962,  3000,  2944, | , -3.4, 2684.6, 27.975, |, 0.0
13798.1, 139.0, | , 25.8, 0.0, 527.8, | ,  1000,   957,  3000,  2935, | , -3.4, 2668.3, 27.711, |, 0.0
13799.1, 139.1, | , 25.8, 0.0, 526.7, | ,  1000,   953,  3000,  2935, | , -3.4, 2676.5, 27.761, |, 0.0
13800.1, 139.3, | , 25.8, 0.0, 521.8, | ,  1000,   954,  3000,  2927, | , -3.4, 2696.2, 27.915, |, 0.0
13801.1, 139.9, | , 25.8, 0.0, 521.1, | ,  1000,   954,  3000,  2911, | , -3.4, 2671.8, 27.547, |, 0.0
13802.1, 139.7, | , 25.8, 0.0, 520.7, | ,  1000,   955,  3000,  2921, | , -3.4, 2684.6, 27.762, |, 0.0
13803.1, 138.5, | , 25.8, 0.0, 527.3, | ,  1000,   954,  3000,  2941, | , -3.4, 2688.0, 27.933, |, 0.0
13804.1, 138.5, | , 25.8, 0.0, 526.5, | ,  1000,   958,  3000,  2918, | , -3.4, 2703.9, 27.958, |, 0.0
13805.1, 138.9, | , 25.8, 0.0, 526.8, | ,  1000,   956,  3000,  2922, | , -3.4, 2682.5, 27.750, |, 0.0
13806.2, 139.3, | , 25.8, 0.0, 520.1, | ,  1000,   953,  3000,  2930, | , -3.4, 2703.9, 28.013, |, 0.0
13807.2, 139.6, | , 25.8, 0.0, 520.4, | ,  1000,   951,  3000,  2933, | , -3.4, 2664.5, 27.609, |, 0.0
13808.2, 139.0, | , 25.8, 0.0, 526.9, | ,  1000,   962,  3000,  2931, | , -3.4, 2661.9, 27.652, |, 0.0
13809.2, 138.7, | , 25.8, 0.0, 526.0, | ,  1000,   952,  3000,  2918, | , -3.4, 2660.2, 27.467, |, 0.0
13810.2, 138.4, | , 25.8, 0.0, 526.8, | ,  1000,   956,  3000,  2936, | , -3.4, 2669.6, 27.723, |, 0.0
13811.2, 139.2, | , 25.8, 0.0, 521.6, | ,  1000,   952,  3000,  2926, | , -3.4, 2667.9, 27.604, |, 0.0
13812.2, 139.8, | , 25.8, 0.0, 520.5, | ,  1000,   956,  3000,  2940, | , -3.4, 2663.2, 27.684, |, 0.0
13813.2, 139.4, | , 25.8, 0.0, 519.9, | ,  1000,   952,  3000,  2939, | , -3.4, 2655.9, 27.572, |, 0.0
13814.3, 138.6, | , 25.8, 0.0, 525.6, | ,  1000,   959,  3000,  2940, | , -3.4, 2688.0, 27.962, |, 0.0
13815.3, 138.8, | , 25.8, 0.0, 526.8, | ,  1000,   954,  3000,  2931, | , -3.4, 2661.1, 27.585, |, 0.0
13816.3, 138.4, | , 25.8, 0.0, 526.5, | ,  1000,   960,  3000,  2911, | , -3.4, 2661.1, 27.477, |, 0.0
13817.3, 139.2, | , 25.8, 0.0, 521.0, | ,  1000,   954,  3000,  2956, | , -3.4, 2664.5, 27.792, |, 0.0
13818.3, 139.9, | , 25.8, 0.0, 520.5, | ,  1000,   954,  3000,  2935, | , -3.4, 2660.2, 27.604, |, 0.0
13819.3, 140.0, | , 25.8, 0.0, 518.8, | ,  1000,   953,  3000,  2938, | , -3.4, 2651.6, 27.526, |, 0.0
13820.3, 138.6, | , 25.8, 0.0, 525.9, | ,  1000,   955,  3000,  2949, | , -3.4, 2646.5, 27.567, |, 0.0
13821.3, 138.8, | , 25.8, 0.0, 526.4, | ,  1000,   957,  3000,  2908, | , -3.4, 2647.8, 27.306, |, 0.0
13822.3, 138.8, | , 25.8, 0.0, 526.4, | ,  1000,   956,  3000,  2934, | , -3.4, 2653.3, 27.538, |, 0.0
13823.4, 139.3, | , 25.8, 0.0, 519.3, | ,  1000,   954,  3000,  2929, | , -3.4, 2652.5, 27.477, |, 0.0
13824.4, 139.3, | , 25.8, 0.0, 520.6, | ,  1000,   953,  3000,  2945, | , -3.4, 2642.6, 27.483, |, 0.0
13825.4, 138.9, | , 25.8, 0.0, 526.3, | ,  1000,   953,  3000,  2922, | , -3.4, 2635.3, 27.243, |, 0.0
13826.4, 138.5, | , 25.8, 0.0, 525.7, | ,  1000,   959,  3000,  2936, | , -3.4, 2644.3, 27.477, |, 0.0
13827.4, 138.3, | , 25.8, 0.0, 525.7, | ,  1000,   953,  3000,  2928, | , -3.4, 2661.1, 27.551, |, 0.0
13828.4, 139.6, | , 25.8, 0.0, 521.0, | ,  1000,   955,  3000,  2936, | , -3.4, 2659.8, 27.607, |, 0.0
13829.4, 139.6, | , 25.8, 0.0, 518.5, | ,  1000,   955,  3000,  2938, | , -3.4, 2653.8, 27.564, |, 0.0
13830.4, 139.1, | , 25.8, 0.0, 519.0, | ,  1000,   950,  3000,  2939, | , -3.4, 2628.1, 27.272, |, 0.0
13831.5, 138.4, | , 25.8, 0.0, 526.0, | ,  1000,   956,  3000,  2917, | , -3.4, 2637.9, 27.261, |, 0.0
13832.5, 138.4, | , 25.8, 0.0, 525.9, | ,  1000,   953,  3000,  2922, | , -3.4, 2644.3, 27.336, |, 0.0
13833.5, 138.4, | , 25.8, 0.0, 525.4, | ,  1000,   954,  3000,  2946, | , -3.4, 2638.8, 27.455, |, 0.0
13834.5, 139.6, | , 25.8, 0.0, 520.1, | ,  1000,   954,  3000,  2905, | , -3.4, 2646.9, 27.255, |, 0.0
13835.5, 139.3, | , 25.8, 0.0, 519.4, | ,  1000,   950,  3000,  2925, | , -3.4, 2638.8, 27.279, |, 0.0
13836.5, 139.5, | , 25.8, 0.0, 518.6, | ,  1000,   960,  3000,  2945, | , -3.4, 2630.2, 27.405, |, 0.0
13837.5, 138.5, | , 25.8, 0.0, 525.1, | ,  1000,   957,  3000,  2922, | , -3.4, 2641.8, 27.346, |, 0.0
13838.6, 138.4, | , 25.8, 0.0, 524.8, | ,  1000,   957,  3000,  2918, | , -3.4, 2649.1, 27.389, |, 0.0
13839.6, 138.7, | , 25.8, 0.0, 524.4, | ,  1000,   954,  3000,  2941, | , -3.4, 2632.8, 27.364, |, 0.0
13840.6, 139.2, | , 25.8, 0.0, 518.9, | ,  1000,   952,  3000,  2919, | , -3.4, 2633.2, 27.198, |, 0.0
13841.6, 139.0, | , 25.8, 0.0, 520.4, | ,  1000,   958,  3000,  2910, | , -3.4, 2636.6, 27.209, |, 0.0
13842.6, 138.6, | , 25.8, 0.0, 525.2, | ,  1000,   960,  3000,  2955, | , -3.4, 2631.1, 27.479, |, 0.0
13843.6, 138.4, | , 25.8, 0.0, 525.1, | ,  1000,   954,  3000,  2936, | , -3.4, 2613.5, 27.124, |, 0.0
13844.6, 138.9, | , 25.8, 0.0, 524.8, | ,  1000,   953,  3000,  2922, | , -3.4, 2625.1, 27.141, |, 0.0
13845.6, 139.4, | , 25.8, 0.0, 519.9, | ,  1000,   954,  3000,  2937, | , -3.4, 2630.6, 27.307, |, 0.0
13846.6, 139.2, | , 25.8, 0.0, 518.4, | ,  1000,   949,  3000,  2905, | , -3.4, 2626.8, 27.015, |, 0.0
13847.6, 139.6, | , 25.8, 0.0, 520.2, | ,  1000,   953,  3000,  2951, | , -3.4, 2633.6, 27.433, |, 0.0
13848.7, 138.8, | , 25.8, 0.0, 524.8, | ,  1000,   955,  3000,  2926, | , -3.4, 2607.1, 26.996, |, 0.0
13849.7, 138.7, | , 25.8, 0.0, 523.9, | ,  1000,   951,  3000,  2939, | , -3.4, 2618.6, 27.177, |, 0.0
13850.7, 138.6, | , 25.8, 0.0, 524.6, | ,  1000,   953,  3000,  2934, | , -3.4, 2628.1, 27.259, |, 0.0
13851.7, 139.5, | , 25.8, 0.0, 519.4, | ,  1000,   955,  3000,  2909, | , -3.4, 2601.5, 26.824, |, 0.0
13852.7, 139.2, | , 25.8, 0.0, 518.2, | ,  1000,   949,  3000,  2920, | , -3.4, 2622.1, 27.071, |, 0.0
13853.7, 139.2, | , 25.8, 0.0, 517.2, | ,  1000,   954,  3000,  2940, | , -3.4, 2622.9, 27.251, |, 0.0
13854.7, 138.9, | , 25.8, 0.0, 523.2, | ,  1000,   957,  3000,  2926, | , -3.4, 2624.6, 27.195, |, 0.0
13855.8, 138.4, | , 25.8, 0.0, 523.9, | ,  1000,   960,  3000,  2937, | , -3.4, 2606.2, 27.093, |, 0.0
13856.8, 138.4, | , 25.8, 0.0, 523.7, | ,  1000,   959,  3000,  2945, | , -3.4, 2598.1, 27.065, |, 0.0
13857.8, 139.8, | , 25.8, 0.0, 517.5, | ,  1000,   953,  3000,  2925, | , -3.4, 2590.8, 26.808, |, 0.0
13858.8, 139.8, | , 25.8, 0.0, 517.4, | ,  1000,   957,  3000,  2921, | , -3.4, 2588.6, 26.783, |, 0.0
13859.8, 138.6, | , 25.8, 0.0, 522.7, | ,  1000,   954,  3000,  2929, | , -3.4, 2621.2, 27.157, |, 0.0
13860.8, 138.5, | , 25.8, 0.0, 523.2, | ,  1000,   953,  3000,  2933, | , -3.4, 2607.9, 27.035, |, 0.0
13861.8, 138.8, | , 25.8, 0.0, 523.9, | ,  1000,   960,  3000,  2911, | , -3.4, 2613.1, 26.985, |, 0.0
13862.8, 139.0, | , 25.8, 0.0, 518.6, | ,  1000,   954,  3000,  2922, | , -3.4, 2591.2, 26.798, |, 0.0
13863.8, 139.2, | , 25.8, 0.0, 517.2, | ,  1000,   953,  3000,  2925, | , -3.4, 2595.5, 26.852, |, 0.0
13864.9, 139.8, | , 25.7, 0.0, 516.6, | ,  1000,   950,  3000,  2945, | , -3.4, 2599.8, 27.023, |, 0.0
13865.9, 138.3, | , 25.8, 0.0, 523.2, | ,  1000,   959,  3000,  2937, | , -3.4, 2591.2, 26.934, |, 0.0
13866.9, 138.4, | , 25.8, 0.0, 523.5, | ,  1000,   955,  3000,  2940, | , -3.4, 2608.4, 27.102, |, 0.0
13867.9, 138.8, | , 25.8, 0.0, 523.3, | ,  1000,   956,  3000,  2929, | , -3.4, 2581.8, 26.762, |, 0.0
13868.9, 139.2, | , 25.8, 0.0, 517.8, | ,  1000,   949,  3000,  2924, | , -3.4, 2592.1, 26.787, |, 0.0
13869.9, 139.2, | , 25.7, 0.0, 517.7, | ,  1000,   954,  3000,  2926, | , -3.4, 2595.5, 26.869, |, 0.0
13870.9, 139.6, | , 25.7, 0.0, 516.7, | ,  1000,   952,  3000,  2914, | , -3.4, 2607.1, 26.888, |, 0.0
13872.0, 138.5, | , 25.8, 0.0, 523.0, | ,  1000,   955,  3000,  2954, | , -3.4, 2584.8, 26.961, |, 0.0
13873.0, 138.4, | , 25.8, 0.0, 523.1, | ,  1000,   956,  3000,  2944, | , -3.4, 2575.4, 26.796, |, 0.0
13874.0, 138.4, | , 25.7, 0.0, 523.2, | ,  1000,   960,  3000,  2939, | , -3.4, 2573.2, 26.772, |, 0.0
13875.0, 139.9, | , 25.7, 0.0, 516.3, | ,  1000,   949,  3000,  2935, | , -3.4, 2575.8, 26.696, |, 0.0
13876.0, 139.3, | , 25.7, 0.0, 516.1, | ,  1000,   951,  3000,  2940, | , -3.4, 2602.4, 27.016, |, 0.0
13877.0, 138.9, | , 25.7, 0.0, 521.5, | ,  1000,   958,  3000,  2928, | , -3.4, 2585.6, 26.812, |, 0.0
