Repository: jdhuang-csm/Ru-BCA

## Methods
* (BaO)<sub>x</sub>-(CaO)<sub>y</sub>-(Al<sub>2</sub>O<sub>3</sub>)<sub>1-x-y</sub> (BCA) catalyst supports were synthesized via sol-gel and solid-state methods. 
* Ru/BCA catalysts were prepared via incipient wetness impregnation to achieve 1 wt. % Ru loading.
* Ammonia synthesis rates were measured for Ru/BCA catalysts in a packed-bed reactor at 480-600<sup>o</sup>C, 10 bar, and space velocities up to 1.3 x 10<sup>6</sup> ml g<sub>cat</sub><sup>-1</sup> h<sup>-1</sup>.
* A machine learning (ML) model was employed to improve understanding of the behavior of Ru/BCA catalysts.
* A microkinetic model was developed to describe the best-performing catalyst.

File: data/init_files_Cadigan/BCA411.txt (part 35 of 53)
********** Start test **********
Elapsed time, Pressure, | , LJtemp(C), Inner-Temp, Outer-Temp, | , N2-set, N2-flow, H2-set, H2-flow, | , pH, NH3_ppm, NH3_Prod_rate, |, In222Temp
13506.3, 138.2, | , 24.2, 0.0, 606.9, | ,  1000,   956,  3000,  2933, | , -3.4, 3266.0, 31.663, |, 0.0
13507.3, 138.2, | , 24.2, 0.0, 607.0, | ,  1000,   957,  3000,  2914, | , -3.4, 3256.6, 31.423, |, 0.0
13508.3, 139.1, | , 24.2, 0.0, 602.1, | ,  1000,   950,  3000,  2924, | , -3.4, 3260.5, 31.483, |, 0.0
13509.4, 139.2, | , 24.2, 0.0, 600.3, | ,  1000,   957,  3000,  2941, | , -3.4, 3267.3, 31.743, |, 0.0
13510.4, 139.4, | , 24.2, 0.0, 600.2, | ,  1000,   955,  3000,  2933, | , -3.4, 3251.9, 31.521, |, 0.0
13511.4, 138.6, | , 24.2, 0.0, 607.0, | ,  1000,   954,  3000,  2924, | , -3.4, 638.4, 6.186, |, 0.0
13512.4, 138.3, | , 24.2, 0.0, 606.8, | ,  1000,   956,  3000,  2938, | , -3.4, 733.5, 7.137, |, 0.0
13513.4, 138.5, | , 24.2, 0.0, 607.3, | ,  1000,   955,  3000,  2926, | , -3.4, 833.7, 8.083, |, 0.0
13514.4, 139.2, | , 24.2, 0.0, 602.1, | ,  1000,   955,  3000,  2914, | , -3.4, 933.1, 9.019, |, 0.0
13515.4, 139.2, | , 24.2, 0.0, 600.7, | ,  1000,   954,  3000,  2916, | , -3.4, 1006.4, 9.729, |, 0.0
13516.4, 139.0, | , 24.2, 0.0, 601.2, | ,  1000,   954,  3000,  2926, | , -3.4, 1062.5, 10.298, |, 0.0
13517.4, 138.5, | , 24.2, 0.0, 607.7, | ,  1000,   958,  3000,  2945, | , -3.4, 1166.2, 11.371, |, 0.0
13518.5, 138.7, | , 24.2, 0.0, 607.2, | ,  1000,   956,  3000,  2936, | , -3.4, 1248.9, 12.138, |, 0.0
13519.5, 138.1, | , 24.2, 0.0, 607.2, | ,  1000,   957,  3000,  2923, | , -3.4, 1373.1, 13.305, |, 0.0
13520.5, 139.6, | , 24.2, 0.0, 600.9, | ,  1000,   956,  3000,  2920, | , -3.4, 1461.8, 14.150, |, 0.0
13521.5, 139.4, | , 24.2, 0.0, 602.5, | ,  1000,   953,  3000,  2926, | , -3.4, 1520.1, 14.722, |, 0.0
13522.5, 138.3, | , 24.2, 0.0, 607.5, | ,  1000,   951,  3000,  2936, | , -3.4, 1608.8, 15.613, |, 0.0
13523.5, 138.2, | , 24.2, 0.0, 607.8, | ,  1000,   960,  3000,  2919, | , -3.4, 1704.3, 16.503, |, 0.0
13524.5, 138.8, | , 24.2, 0.0, 607.7, | ,  1000,   951,  3000,  2956, | , -3.4, 1774.6, 17.307, |, 0.0
13525.5, 138.9, | , 24.2, 0.0, 602.0, | ,  1000,   957,  3000,  2921, | , -3.4, 1869.7, 18.097, |, 0.0
13526.5, 139.2, | , 24.2, 0.0, 600.8, | ,  1000,   957,  3000,  2926, | , -3.4, 1967.0, 19.062, |, 0.0
13527.6, 139.5, | , 24.2, 0.0, 601.9, | ,  1000,   959,  3000,  2944, | , -3.4, 2030.8, 19.783, |, 0.0
13528.6, 138.1, | , 24.2, 0.0, 607.4, | ,  1000,   958,  3000,  2932, | , -3.4, 2142.6, 20.799, |, 0.0
13529.6, 138.2, | , 24.2, 0.0, 607.4, | ,  1000,   953,  3000,  2921, | , -3.4, 2207.3, 21.337, |, 0.0
13530.6, 138.5, | , 24.2, 0.0, 607.7, | ,  1000,   953,  3000,  2906, | , -3.4, 2278.9, 21.938, |, 0.0
13531.6, 139.5, | , 24.2, 0.0, 602.1, | ,  1000,   955,  3000,  2948, | , -3.4, 2350.4, 22.886, |, 0.0
13532.6, 139.3, | , 24.2, 0.0, 601.7, | ,  1000,   957,  3000,  2923, | , -3.4, 2446.0, 23.677, |, 0.0
13533.6, 139.3, | , 24.2, 0.0, 601.0, | ,  1000,   955,  3000,  2930, | , -3.4, 2476.0, 23.993, |, 0.0
13534.6, 138.6, | , 24.2, 0.0, 607.5, | ,  1000,   954,  3000,  2924, | , -3.4, 2538.5, 24.554, |, 0.0
13535.7, 138.2, | , 24.2, 0.0, 607.0, | ,  1000,   955,  3000,  2926, | , -3.4, 2616.9, 25.331, |, 0.0
13536.7, 138.4, | , 24.2, 0.0, 606.3, | ,  1000,   953,  3000,  2937, | , -3.4, 2705.6, 26.252, |, 0.0
13537.7, 139.4, | , 24.2, 0.0, 601.4, | ,  1000,   959,  3000,  2948, | , -3.4, 2768.6, 26.971, |, 0.0
13538.7, 139.0, | , 24.2, 0.0, 601.8, | ,  1000,   952,  3000,  2906, | , -3.4, 2816.6, 27.097, |, 0.0
13539.7, 138.1, | , 24.2, 0.0, 607.2, | ,  1000,   959,  3000,  2938, | , -3.4, 2891.1, 28.091, |, 0.0
13540.7, 138.5, | , 24.2, 0.0, 607.6, | ,  1000,   962,  3000,  2929, | , -3.4, 2940.8, 28.534, |, 0.0
13541.7, 138.4, | , 24.2, 0.0, 606.4, | ,  1000,   954,  3000,  2922, | , -3.4, 3013.2, 29.122, |, 0.0
13542.7, 139.0, | , 24.2, 0.0, 601.8, | ,  1000,   957,  3000,  2914, | , -3.4, 3028.2, 29.229, |, 0.0
13543.8, 139.3, | , 24.2, 0.0, 601.4, | ,  1000,   957,  3000,  2963, | , -3.4, 3072.4, 30.024, |, 0.0
13544.8, 139.2, | , 24.2, 0.0, 602.9, | ,  1000,   953,  3000,  2930, | , -3.4, 3095.5, 29.966, |, 0.0
13545.8, 138.2, | , 24.2, 0.0, 607.2, | ,  1000,   960,  3000,  2928, | , -3.4, 3145.6, 30.483, |, 0.0
13546.8, 138.8, | , 24.2, 0.0, 606.7, | ,  1000,   958,  3000,  2958, | , -3.4, 3207.8, 31.310, |, 0.0
13547.8, 138.3, | , 24.2, 0.0, 607.0, | ,  1000,   960,  3000,  2922, | , -3.4, 3205.2, 31.014, |, 0.0
13548.8, 138.9, | , 24.2, 0.0, 602.3, | ,  1000,   949,  3000,  2936, | , -3.4, 3241.6, 31.387, |, 0.0
13549.8, 139.2, | , 24.2, 0.0, 600.6, | ,  1000,   947,  3000,  2919, | , -3.4, 3243.7, 31.258, |, 0.0
13550.8, 139.5, | , 24.2, 0.0, 601.1, | ,  1000,   954,  3000,  2915, | , -3.4, 3269.9, 31.531, |, 0.0
13551.8, 138.6, | , 24.2, 0.0, 606.8, | ,  1000,   951,  3000,  2914, | , -3.4, 3270.3, 31.511, |, 0.0
13552.9, 138.2, | , 24.2, 0.0, 606.8, | ,  1000,   955,  3000,  2935, | , -3.4, 3300.3, 31.994, |, 0.0
13553.9, 138.8, | , 24.2, 0.0, 607.5, | ,  1000,   958,  3000,  2951, | , -3.4, 3307.6, 32.226, |, 0.0
13554.9, 139.6, | , 24.2, 0.0, 601.2, | ,  1000,   952,  3000,  2938, | , -3.4, 3278.0, 31.786, |, 0.0
13555.9, 138.9, | , 24.2, 0.0, 600.5, | ,  1000,   947,  3000,  2937, | , -3.4, 3284.4, 31.792, |, 0.0
13556.9, 138.4, | , 24.2, 0.0, 606.4, | ,  1000,   950,  3000,  2946, | , -3.4, 3296.0, 32.010, |, 0.0
13557.9, 138.7, | , 24.2, 0.0, 607.3, | ,  1000,   957,  3000,  2937, | , -3.4, 3302.4, 32.048, |, 0.0
13558.9, 138.3, | , 24.2, 0.0, 607.2, | ,  1000,   960,  3000,  2919, | , -3.4, 3301.2, 31.914, |, 0.0
13559.9, 139.0, | , 24.2, 0.0, 602.0, | ,  1000,   957,  3000,  2956, | , -3.4, 3290.4, 32.094, |, 0.0
13560.9, 139.6, | , 24.2, 0.0, 600.6, | ,  1000,   950,  3000,  2931, | , -3.4, 3285.3, 31.780, |, 0.0
13562.0, 139.4, | , 24.2, 0.0, 603.0, | ,  1000,   955,  3000,  2948, | , -3.4, 3308.9, 32.190, |, 0.0
13563.0, 138.4, | , 24.2, 0.0, 606.0, | ,  1000,   953,  3000,  2917, | , -3.4, 3285.7, 31.694, |, 0.0
13564.0, 138.6, | , 24.2, 0.0, 606.8, | ,  1000,   953,  3000,  2920, | , -3.4, 3292.6, 31.781, |, 0.0
13565.0, 138.7, | , 24.2, 0.0, 607.1, | ,  1000,   958,  3000,  2941, | , -3.4, 3285.7, 31.927, |, 0.0
13566.0, 139.0, | , 24.2, 0.0, 601.6, | ,  1000,   955,  3000,  2919, | , -3.4, 3295.6, 31.824, |, 0.0
13567.0, 139.1, | , 24.2, 0.0, 600.3, | ,  1000,   956,  3000,  2937, | , -3.4, 3278.0, 31.802, |, 0.0
13568.0, 139.0, | , 24.2, 0.0, 601.6, | ,  1000,   953,  3000,  2936, | , -3.4, 3280.2, 31.793, |, 0.0
13569.0, 138.5, | , 24.2, 0.0, 607.4, | ,  1000,   954,  3000,  2926, | , -3.4, 3271.2, 31.634, |, 0.0
13570.0, 138.3, | , 24.2, 0.0, 607.0, | ,  1000,   957,  3000,  2944, | , -3.4, 3269.4, 31.785, |, 0.0
13571.1, 138.7, | , 24.2, 0.0, 607.3, | ,  1000,   957,  3000,  2943, | , -3.4, 3254.9, 31.640, |, 0.0
13572.1, 139.9, | , 24.2, 0.0, 599.0, | ,  1000,   955,  3000,  2918, | , -3.4, 3270.7, 31.567, |, 0.0
13573.1, 139.1, | , 24.2, 0.0, 600.3, | ,  1000,   949,  3000,  2904, | , -3.4, 3267.3, 31.376, |, 0.0
13574.1, 138.8, | , 24.2, 0.0, 602.3, | ,  1000,   950,  3000,  2925, | , -3.4, 3284.9, 31.725, |, 0.0
13575.1, 138.6, | , 24.2, 0.0, 607.6, | ,  1000,   958,  3000,  2923, | , -3.4, 3271.6, 31.648, |, 0.0
13576.1, 138.2, | , 24.2, 0.0, 606.8, | ,  1000,   955,  3000,  2945, | , -3.4, 3247.6, 31.568, |, 0.0
13577.1, 138.3, | , 24.2, 0.0, 607.3, | ,  1000,   954,  3000,  2938, | , -3.4, 3248.5, 31.511, |, 0.0
13578.1, 139.6, | , 24.2, 0.0, 600.7, | ,  1000,   955,  3000,  2951, | , -3.4, 3240.3, 31.549, |, 0.0
13579.1, 139.3, | , 24.2, 0.0, 601.1, | ,  1000,   955,  3000,  2927, | , -3.4, 3269.9, 31.638, |, 0.0
13580.2, 138.0, | , 24.2, 0.0, 607.2, | ,  1000,   958,  3000,  2926, | , -3.4, 3254.0, 31.502, |, 0.0
13581.2, 138.2, | , 24.2, 0.0, 607.5, | ,  1000,   960,  3000,  2929, | , -3.4, 3257.5, 31.572, |, 0.0
13582.2, 138.2, | , 24.2, 0.0, 607.7, | ,  1000,   953,  3000,  2961, | , -3.4, 3279.3, 31.988, |, 0.0
13583.2, 139.1, | , 24.2, 0.0, 602.1, | ,  1000,   952,  3000,  2952, | , -3.4, 3236.5, 31.493, |, 0.0
13584.2, 139.1, | , 24.2, 0.0, 601.5, | ,  1000,   949,  3000,  2909, | , -3.4, 3224.0, 31.007, |, 0.0
13585.2, 139.0, | , 24.2, 0.0, 601.7, | ,  1000,   959,  3000,  2922, | , -3.4, 3240.3, 31.344, |, 0.0
13586.2, 138.5, | , 24.2, 0.0, 607.6, | ,  1000,   955,  3000,  2937, | , -3.4, 3247.6, 31.505, |, 0.0
13587.2, 138.2, | , 24.2, 0.0, 607.6, | ,  1000,   961,  3000,  2950, | , -3.4, 3251.0, 31.690, |, 0.0
13588.2, 138.9, | , 24.2, 0.0, 607.0, | ,  1000,   956,  3000,  2934, | , -3.4, 3237.7, 31.398, |, 0.0
13589.2, 139.3, | , 24.2, 0.0, 602.9, | ,  1000,   951,  3000,  2934, | , -3.4, 3244.2, 31.415, |, 0.0
13590.3, 139.1, | , 24.2, 0.0, 601.4, | ,  1000,   949,  3000,  2942, | , -3.4, 3275.9, 31.767, |, 0.0
13591.3, 139.0, | , 24.2, 0.0, 601.1, | ,  1000,   950,  3000,  2933, | , -3.4, 3270.7, 31.657, |, 0.0
13592.3, 138.5, | , 24.2, 0.0, 607.8, | ,  1000,   958,  3000,  2929, | , -3.4, 3283.6, 31.818, |, 0.0
13593.3, 138.4, | , 24.2, 0.0, 607.0, | ,  1000,   961,  3000,  2933, | , -3.4, 3256.6, 31.615, |, 0.0
13594.3, 138.1, | , 24.2, 0.0, 607.6, | ,  1000,   956,  3000,  2929, | , -3.4, 3251.0, 31.488, |, 0.0
13595.3, 139.5, | , 24.2, 0.0, 601.1, | ,  1000,   949,  3000,  2922, | , -3.4, 3254.5, 31.398, |, 0.0
13596.3, 139.0, | , 24.2, 0.0, 601.8, | ,  1000,   949,  3000,  2919, | , -3.4, 3252.3, 31.359, |, 0.0
13597.3, 138.3, | , 24.2, 0.0, 607.3, | ,  1000,   958,  3000,  2932, | , -3.4, 3241.2, 31.423, |, 0.0
13598.4, 138.3, | , 24.2, 0.0, 606.4, | ,  1000,   956,  3000,  2918, | , -3.4, 3241.2, 31.301, |, 0.0
13599.4, 138.7, | , 24.2, 0.0, 606.8, | ,  1000,   952,  3000,  2919, | , -3.4, 3270.3, 31.557, |, 0.0
13600.4, 139.1, | , 24.2, 0.0, 602.2, | ,  1000,   957,  3000,  2937, | , -3.4, 3270.3, 31.738, |, 0.0
13601.4, 139.1, | , 24.2, 0.0, 600.6, | ,  1000,   951,  3000,  2918, | , -3.4, 3230.5, 31.151, |, 0.0
13602.4, 139.4, | , 24.2, 0.0, 602.9, | ,  1000,   953,  3000,  2934, | , -3.4, 3244.2, 31.435, |, 0.0
13603.4, 138.6, | , 24.2, 0.0, 605.8, | ,  1000,   955,  3000,  2946, | , -3.4, 3237.7, 31.486, |, 0.0
13604.4, 138.3, | , 24.2, 0.0, 606.9, | ,  1000,   955,  3000,  2931, | , -3.4, 3273.7, 31.710, |, 0.0
13605.4, 138.7, | , 24.2, 0.0, 607.5, | ,  1000,   955,  3000,  2935, | , -3.4, 3241.2, 31.428, |, 0.0
13606.4, 139.3, | , 24.2, 0.0, 602.2, | ,  1000,   952,  3000,  2922, | , -3.4, 3241.2, 31.303, |, 0.0
13607.4, 139.3, | , 24.2, 0.0, 600.8, | ,  1000,   960,  3000,  2933, | , -3.4, 3251.9, 31.548, |, 0.0
13608.5, 139.4, | , 24.2, 0.0, 600.4, | ,  1000,   955,  3000,  2947, | , -3.4, 3243.3, 31.544, |, 0.0
13609.5, 138.5, | , 24.2, 0.0, 607.4, | ,  1000,   956,  3000,  2908, | , -3.4, 3250.2, 31.307, |, 0.0
13610.5, 138.2, | , 24.2, 0.0, 607.2, | ,  1000,   954,  3000,  2943, | , -3.4, 3259.6, 31.660, |, 0.0
13611.5, 138.4, | , 24.2, 0.0, 607.2, | ,  1000,   960,  3000,  2937, | , -3.4, 3251.0, 31.583, |, 0.0
13612.5, 139.4, | , 24.2, 0.0, 601.4, | ,  1000,   955,  3000,  2941, | , -3.4, 3245.9, 31.527, |, 0.0
13613.5, 139.3, | , 24.2, 0.0, 601.1, | ,  1000,   954,  3000,  2940, | , -3.4, 3240.3, 31.447, |, 0.0
13614.5, 138.4, | , 24.2, 0.0, 607.2, | ,  1000,   955,  3000,  2929, | , -3.4, 3262.2, 31.577, |, 0.0
13615.5, 138.5, | , 24.2, 0.0, 607.3, | ,  1000,   962,  3000,  2915, | , -3.4, 3261.7, 31.522, |, 0.0
13616.6, 138.7, | , 24.2, 0.0, 607.7, | ,  1000,   959,  3000,  2953, | , -3.4, 3255.3, 31.745, |, 0.0
13617.6, 139.0, | , 24.2, 0.0, 602.5, | ,  1000,   955,  3000,  2944, | , -3.4, 3237.3, 31.464, |, 0.0
13618.6, 139.5, | , 24.2, 0.0, 600.4, | ,  1000,   955,  3000,  2926, | , -3.4, 3241.6, 31.353, |, 0.0
13619.6, 139.2, | , 24.2, 0.0, 602.1, | ,  1000,   953,  3000,  2916, | , -3.4, 3249.3, 31.338, |, 0.0
13620.6, 138.2, | , 24.2, 0.0, 607.7, | ,  1000,   959,  3000,  2940, | , -3.4, 3253.2, 31.610, |, 0.0
13621.6, 138.4, | , 24.2, 0.0, 607.9, | ,  1000,   966,  3000,  2969, | , -3.4, 3249.7, 31.875, |, 0.0
13622.6, 138.6, | , 24.2, 0.0, 607.6, | ,  1000,   955,  3000,  2930, | , -3.4, 3218.0, 31.164, |, 0.0
13623.6, 138.8, | , 24.2, 0.0, 601.9, | ,  1000,   953,  3000,  2920, | , -3.4, 3269.0, 31.559, |, 0.0
13624.6, 138.7, | , 24.2, 0.0, 601.2, | ,  1000,   956,  3000,  2936, | , -3.4, 3239.9, 31.432, |, 0.0
13625.7, 139.3, | , 24.2, 0.0, 601.1, | ,  1000,   948,  3000,  2926, | , -3.4, 3246.7, 31.349, |, 0.0
13626.7, 138.1, | , 24.2, 0.0, 607.1, | ,  1000,   955,  3000,  2936, | , -3.4, 3242.0, 31.437, |, 0.0
13627.7, 138.3, | , 24.2, 0.0, 607.5, | ,  1000,   959,  3000,  2929, | , -3.4, 3239.5, 31.391, |, 0.0
13628.7, 138.5, | , 24.2, 0.0, 606.7, | ,  1000,   959,  3000,  2930, | , -3.4, 3245.0, 31.460, |, 0.0
13629.7, 139.4, | , 24.2, 0.0, 601.4, | ,  1000,   950,  3000,  2919, | , -3.4, 3233.0, 31.184, |, 0.0
13630.7, 139.2, | , 24.2, 0.0, 601.2, | ,  1000,   959,  3000,  2944, | , -3.4, 3241.6, 31.530, |, 0.0
13631.7, 138.4, | , 24.2, 0.0, 607.5, | ,  1000,   963,  3000,  2941, | , -3.4, 3248.9, 31.613, |, 0.0
13632.7, 138.6, | , 24.2, 0.0, 608.3, | ,  1000,   960,  3000,  2911, | , -3.4, 3244.2, 31.306, |, 0.0
13633.7, 138.8, | , 24.2, 0.0, 607.4, | ,  1000,   954,  3000,  2932, | , -3.4, 3250.2, 31.481, |, 0.0
13634.8, 138.9, | , 24.2, 0.0, 602.4, | ,  1000,   960,  3000,  2941, | , -3.4, 3238.2, 31.484, |, 0.0
13635.8, 139.0, | , 24.2, 0.0, 600.8, | ,  1000,   951,  3000,  2907, | , -3.4, 3245.0, 31.202, |, 0.0
13636.8, 138.7, | , 24.2, 0.0, 602.9, | ,  1000,   959,  3000,  2938, | , -3.4, 3254.0, 31.611, |, 0.0
13637.8, 138.0, | , 24.2, 0.0, 607.2, | ,  1000,   962,  3000,  2914, | , -3.4, 3248.5, 31.386, |, 0.0
13638.8, 138.3, | , 24.2, 0.0, 606.8, | ,  1000,   958,  3000,  2925, | , -3.4, 3246.3, 31.420, |, 0.0
13639.8, 138.8, | , 24.2, 0.0, 607.7, | ,  1000,   963,  3000,  2967, | , -3.4, 3245.5, 31.786, |, 0.0
13640.8, 139.4, | , 24.2, 0.0, 603.0, | ,  1000,   951,  3000,  2943, | , -3.4, 3254.0, 31.583, |, 0.0
13641.8, 139.0, | , 24.2, 0.0, 602.1, | ,  1000,   949,  3000,  2927, | , -3.4, 3246.7, 31.364, |, 0.0
13642.8, 139.4, | , 24.2, 0.0, 601.3, | ,  1000,   958,  3000,  2916, | , -3.4, 3268.6, 31.559, |, 0.0
13643.9, 138.3, | , 24.2, 0.0, 606.4, | ,  1000,   963,  3000,  2942, | , -3.4, 3246.7, 31.600, |, 0.0
13644.9, 138.2, | , 24.2, 0.0, 607.2, | ,  1000,   955,  3000,  2933, | , -3.4, 3264.3, 31.641, |, 0.0
13645.9, 138.4, | , 24.2, 0.0, 607.6, | ,  1000,   957,  3000,  2945, | , -3.4, 3270.3, 31.806, |, 0.0
13646.9, 139.6, | , 24.2, 0.0, 601.4, | ,  1000,   955,  3000,  2933, | , -3.4, 3230.9, 31.309, |, 0.0
13647.9, 139.2, | , 24.2, 0.0, 600.9, | ,  1000,   955,  3000,  2915, | , -3.4, 3233.5, 31.192, |, 0.0
13648.9, 138.4, | , 24.2, 0.0, 606.5, | ,  1000,   955,  3000,  2916, | , -3.4, 3241.6, 31.279, |, 0.0
13649.9, 138.7, | , 24.2, 0.0, 607.5, | ,  1000,   951,  3000,  2929, | , -3.4, 3248.5, 31.411, |, 0.0
13650.9, 138.6, | , 24.2, 0.0, 608.1, | ,  1000,   960,  3000,  2941, | , -3.4, 3249.3, 31.598, |, 0.0
13651.9, 139.1, | , 24.2, 0.0, 602.1, | ,  1000,   955,  3000,  2927, | , -3.4, 3235.6, 31.313, |, 0.0
13652.9, 139.0, | , 24.2, 0.0, 601.4, | ,  1000,   949,  3000,  2937, | , -3.4, 3240.7, 31.397, |, 0.0
13654.0, 139.1, | , 24.2, 0.0, 602.8, | ,  1000,   953,  3000,  2911, | , -3.4, 3238.2, 31.190, |, 0.0
13655.0, 138.4, | , 24.2, 0.0, 607.9, | ,  1000,   963,  3000,  2943, | , -3.4, 3265.6, 31.795, |, 0.0
13656.0, 138.2, | , 24.2, 0.0, 607.5, | ,  1000,   957,  3000,  2928, | , -3.4, 3227.0, 31.247, |, 0.0
13657.0, 138.6, | , 24.2, 0.0, 607.3, | ,  1000,   957,  3000,  2910, | , -3.4, 3241.6, 31.243, |, 0.0
13658.0, 139.0, | , 24.2, 0.0, 602.8, | ,  1000,   956,  3000,  2922, | , -3.4, 3260.5, 31.515, |, 0.0
13659.0, 139.3, | , 24.2, 0.0, 600.6, | ,  1000,   953,  3000,  2933, | , -3.4, 3237.7, 31.366, |, 0.0
13660.0, 138.9, | , 24.2, 0.0, 602.5, | ,  1000,   952,  3000,  2927, | , -3.4, 3272.0, 31.636, |, 0.0
13661.0, 138.6, | , 24.2, 0.0, 608.0, | ,  1000,   955,  3000,  2927, | , -3.4, 3261.3, 31.556, |, 0.0
13662.1, 138.4, | , 24.2, 0.0, 607.3, | ,  1000,   955,  3000,  2926, | , -3.4, 3239.9, 31.341, |, 0.0
13663.1, 138.7, | , 24.2, 0.0, 608.1, | ,  1000,   960,  3000,  2937, | , -3.4, 3241.6, 31.485, |, 0.0
13664.1, 139.1, | , 24.2, 0.0, 600.6, | ,  1000,   954,  3000,  2932, | , -3.4, 3239.0, 31.369, |, 0.0
13665.1, 139.1, | , 24.2, 0.0, 601.3, | ,  1000,   955,  3000,  2937, | , -3.4, 3245.5, 31.483, |, 0.0
13666.1, 139.0, | , 24.2, 0.0, 602.3, | ,  1000,   956,  3000,  2940, | , -3.4, 3251.0, 31.569, |, 0.0
13667.1, 138.7, | , 24.2, 0.0, 607.5, | ,  1000,   949,  3000,  2952, | , -3.4, 3266.0, 31.763, |, 0.0
13668.1, 138.2, | , 24.2, 0.0, 607.7, | ,  1000,   956,  3000,  2926, | , -3.4, 3263.0, 31.567, |, 0.0
13669.1, 138.9, | , 24.2, 0.0, 602.3, | ,  1000,   957,  3000,  2915, | , -3.4, 3264.7, 31.513, |, 0.0
13670.2, 139.3, | , 24.2, 0.0, 602.0, | ,  1000,   954,  3000,  2930, | , -3.4, 3245.0, 31.419, |, 0.0
13671.2, 138.8, | , 24.2, 0.0, 602.5, | ,  1000,   957,  3000,  2941, | , -3.4, 3275.0, 31.813, |, 0.0
13672.2, 138.4, | , 24.2, 0.0, 607.0, | ,  1000,   964,  3000,  2941, | , -3.4, 3260.0, 31.727, |, 0.0
13673.2, 139.0, | , 24.2, 0.0, 607.8, | ,  1000,   961,  3000,  2945, | , -3.4, 3239.5, 31.540, |, 0.0
13674.2, 138.8, | , 24.2, 0.0, 607.1, | ,  1000,   955,  3000,  2933, | , -3.4, 3214.6, 31.161, |, 0.0
13675.2, 139.0, | , 24.2, 0.0, 602.6, | ,  1000,   952,  3000,  2906, | , -3.4, 3232.6, 31.087, |, 0.0
13676.2, 139.1, | , 24.2, 0.0, 601.1, | ,  1000,   959,  3000,  2930, | , -3.4, 3273.7, 31.735, |, 0.0
13677.2, 139.3, | , 24.2, 0.0, 602.8, | ,  1000,   949,  3000,  2914, | , -3.4, 3244.6, 31.249, |, 0.0
13678.2, 138.3, | , 24.2, 0.0, 607.6, | ,  1000,   962,  3000,  2943, | , -3.4, 3264.7, 31.776, |, 0.0
13679.3, 138.4, | , 24.2, 0.0, 606.6, | ,  1000,   959,  3000,  2947, | , -3.4, 3247.6, 31.614, |, 0.0
13680.3, 138.7, | , 24.2, 0.0, 608.0, | ,  1000,   955,  3000,  2942, | , -3.4, 3249.3, 31.561, |, 0.0
13681.3, 139.7, | , 24.2, 0.0, 599.4, | ,  1000,   948,  3000,  2938, | , -3.4, 3254.0, 31.519, |, 0.0
13682.3, 139.1, | , 24.2, 0.0, 600.9, | ,  1000,   959,  3000,  2904, | , -3.4, 3257.9, 31.367, |, 0.0
13683.3, 138.9, | , 24.2, 0.0, 602.9, | ,  1000,   952,  3000,  2922, | , -3.4, 3248.5, 31.373, |, 0.0
13684.3, 138.8, | , 24.2, 0.0, 606.9, | ,  1000,   952,  3000,  2938, | , -3.4, 3261.3, 31.625, |, 0.0
13685.3, 138.2, | , 24.2, 0.0, 608.0, | ,  1000,   957,  3000,  2948, | , -3.4, 3251.9, 31.653, |, 0.0
13686.3, 138.8, | , 24.2, 0.0, 602.7, | ,  1000,   954,  3000,  2913, | , -3.4, 3248.9, 31.316, |, 0.0
13687.3, 139.3, | , 24.2, 0.0, 601.0, | ,  1000,   956,  3000,  2936, | , -3.4, 3257.9, 31.606, |, 0.0
13688.4, 139.4, | , 24.2, 0.0, 602.4, | ,  1000,   953,  3000,  2938, | , -3.4, 3238.6, 31.408, |, 0.0
13689.4, 138.4, | , 24.2, 0.0, 606.7, | ,  1000,   962,  3000,  2948, | , -3.4, 3248.5, 31.663, |, 0.0
13690.4, 138.2, | , 24.2, 0.0, 607.8, | ,  1000,   956,  3000,  2908, | , -3.4, 3242.5, 31.231, |, 0.0
13691.4, 138.6, | , 24.2, 0.0, 608.1, | ,  1000,   958,  3000,  2929, | , -3.4, 3278.0, 31.753, |, 0.0
13692.4, 138.8, | , 24.2, 0.0, 602.9, | ,  1000,   959,  3000,  2927, | , -3.4, 3248.0, 31.463, |, 0.0
13693.4, 139.1, | , 24.2, 0.0, 602.0, | ,  1000,   951,  3000,  2948, | , -3.4, 3247.6, 31.565, |, 0.0
13694.4, 139.6, | , 24.2, 0.0, 602.9, | ,  1000,   953,  3000,  2947, | , -3.4, 3244.2, 31.537, |, 0.0
13695.4, 138.3, | , 24.2, 0.0, 607.8, | ,  1000,   953,  3000,  2941, | , -3.4, 3242.0, 31.467, |, 0.0
13696.4, 138.1, | , 24.2, 0.0, 607.7, | ,  1000,   953,  3000,  2922, | , -3.4, 3269.9, 31.582, |, 0.0
13697.5, 138.5, | , 24.2, 0.0, 608.1, | ,  1000,   956,  3000,  2923, | , -3.4, 3265.6, 31.575, |, 0.0
13698.5, 139.5, | , 24.2, 0.0, 599.7, | ,  1000,   949,  3000,  2933, | , -3.4, 3249.3, 31.445, |, 0.0
13699.5, 139.3, | , 24.2, 0.0, 601.4, | ,  1000,   949,  3000,  2930, | , -3.4, 3251.0, 31.436, |, 0.0
13700.5, 139.2, | , 24.2, 0.0, 602.6, | ,  1000,   958,  3000,  2934, | , -3.4, 3228.7, 31.324, |, 0.0
13701.5, 138.6, | , 24.2, 0.0, 608.2, | ,  1000,   961,  3000,  2918, | , -3.4, 3242.5, 31.346, |, 0.0
13702.5, 138.2, | , 24.2, 0.0, 607.9, | ,  1000,   958,  3000,  2926, | , -3.4, 3241.6, 31.387, |, 0.0
13703.5, 138.2, | , 24.2, 0.0, 607.8, | ,  1000,   953,  3000,  2936, | , -3.4, 3248.9, 31.488, |, 0.0
13704.5, 139.5, | , 24.2, 0.0, 601.1, | ,  1000,   957,  3000,  2935, | , -3.4, 3277.2, 31.794, |, 0.0
13705.5, 139.4, | , 24.2, 0.0, 602.4, | ,  1000,   950,  3000,  2933, | , -3.4, 3274.2, 31.695, |, 0.0
13706.6, 138.3, | , 24.2, 0.0, 608.1, | ,  1000,   962,  3000,  2915, | , -3.4, 3254.0, 31.448, |, 0.0
13707.6, 138.2, | , 24.2, 0.0, 607.6, | ,  1000,   958,  3000,  2921, | , -3.4, 3239.9, 31.321, |, 0.0
13708.6, 138.6, | , 24.2, 0.0, 608.0, | ,  1000,   955,  3000,  2922, | , -3.4, 3242.0, 31.334, |, 0.0
13709.6, 138.8, | , 24.2, 0.0, 603.0, | ,  1000,   956,  3000,  2916, | , -3.4, 3254.9, 31.412, |, 0.0
13710.6, 139.1, | , 24.2, 0.0, 601.2, | ,  1000,   956,  3000,  2936, | , -3.4, 3245.9, 31.485, |, 0.0
13711.6, 139.5, | , 24.2, 0.0, 602.4, | ,  1000,   946,  3000,  2923, | , -3.4, 3245.9, 31.303, |, 0.0
13712.6, 138.2, | , 24.2, 0.0, 608.1, | ,  1000,   949,  3000,  2922, | , -3.4, 3246.3, 31.323, |, 0.0
13713.6, 138.3, | , 24.2, 0.0, 608.0, | ,  1000,   951,  3000,  2945, | , -3.4, 3250.6, 31.571, |, 0.0
13714.6, 138.6, | , 24.2, 0.0, 608.2, | ,  1000,   957,  3000,  2922, | , -3.4, 3252.7, 31.446, |, 0.0
13715.7, 139.5, | , 24.2, 0.0, 602.9, | ,  1000,   957,  3000,  2938, | , -3.4, 3268.6, 31.731, |, 0.0
13716.7, 139.2, | , 24.2, 0.0, 601.3, | ,  1000,   958,  3000,  2935, | , -3.4, 3248.9, 31.528, |, 0.0
13717.7, 139.4, | , 24.2, 0.0, 601.6, | ,  1000,   955,  3000,  2920, | , -3.4, 3238.6, 31.279, |, 0.0
13718.7, 138.3, | , 24.2, 0.0, 607.8, | ,  1000,   955,  3000,  2949, | , -3.4, 3249.7, 31.626, |, 0.0
13719.7, 138.2, | , 24.2, 0.0, 607.5, | ,  1000,   955,  3000,  2918, | , -3.4, 3239.9, 31.270, |, 0.0
13720.7, 138.5, | , 24.2, 0.0, 606.9, | ,  1000,   955,  3000,  2929, | , -3.4, 3247.2, 31.436, |, 0.0
13721.7, 139.1, | , 24.2, 0.0, 601.5, | ,  1000,   957,  3000,  2937, | , -3.4, 3230.0, 31.357, |, 0.0
13722.7, 139.0, | , 24.2, 0.0, 601.8, | ,  1000,   955,  3000,  2925, | , -3.4, 3256.2, 31.487, |, 0.0
13723.8, 138.3, | , 24.2, 0.0, 607.4, | ,  1000,   955,  3000,  2952, | , -3.4, 3248.9, 31.631, |, 0.0
13724.8, 138.7, | , 24.2, 0.0, 607.9, | ,  1000,   951,  3000,  2945, | , -3.4, 3257.5, 31.635, |, 0.0
13725.8, 138.5, | , 24.2, 0.0, 606.9, | ,  1000,   957,  3000,  2933, | , -3.4, 3240.3, 31.422, |, 0.0
13726.8, 139.1, | , 24.2, 0.0, 602.4, | ,  1000,   954,  3000,  2944, | , -3.4, 3242.9, 31.504, |, 0.0
13727.8, 139.6, | , 24.2, 0.0, 601.6, | ,  1000,   954,  3000,  2914, | , -3.4, 3238.6, 31.221, |, 0.0
13728.8, 139.4, | , 24.2, 0.0, 601.7, | ,  1000,   953,  3000,  2915, | , -3.4, 3240.7, 31.249, |, 0.0
13729.8, 138.2, | , 24.2, 0.0, 607.3, | ,  1000,   960,  3000,  2911, | , -3.4, 3257.9, 31.431, |, 0.0
13730.8, 138.4, | , 24.2, 0.0, 606.9, | ,  1000,   958,  3000,  2928, | , -3.4, 3255.3, 31.532, |, 0.0
13731.8, 138.7, | , 24.2, 0.0, 608.3, | ,  1000,   952,  3000,  2941, | , -3.4, 3255.7, 31.590, |, 0.0
13732.9, 138.8, | , 24.2, 0.0, 603.2, | ,  1000,   951,  3000,  2926, | , -3.4, 3237.3, 31.287, |, 0.0
13733.9, 138.9, | , 24.2, 0.0, 601.5, | ,  1000,   958,  3000,  2908, | , -3.4, 3240.7, 31.230, |, 0.0
13734.9, 139.3, | , 24.2, 0.0, 601.6, | ,  1000,   950,  3000,  2936, | , -3.4, 3265.2, 31.622, |, 0.0
13735.9, 138.5, | , 24.2, 0.0, 607.3, | ,  1000,   957,  3000,  2959, | , -3.4, 3275.9, 31.981, |, 0.0
13736.9, 138.3, | , 24.2, 0.0, 607.7, | ,  1000,   954,  3000,  2948, | , -3.4, 3231.7, 31.426, |, 0.0
13737.9, 138.8, | , 24.2, 0.0, 608.3, | ,  1000,   956,  3000,  2925, | , -3.4, 3232.2, 31.263, |, 0.0
13738.9, 139.5, | , 24.2, 0.0, 601.8, | ,  1000,   956,  3000,  2950, | , -3.4, 3231.3, 31.458, |, 0.0
13739.9, 139.1, | , 24.2, 0.0, 602.2, | ,  1000,   955,  3000,  2929, | , -3.4, 3251.9, 31.486, |, 0.0
13740.9, 138.3, | , 24.2, 0.0, 607.0, | ,  1000,   959,  3000,  2924, | , -3.4, 3269.9, 31.648, |, 0.0
13742.0, 138.6, | , 24.2, 0.0, 608.2, | ,  1000,   955,  3000,  2950, | , -3.4, 3240.3, 31.535, |, 0.0
13743.0, 138.4, | , 24.2, 0.0, 607.6, | ,  1000,   955,  3000,  2948, | , -3.4, 3239.5, 31.522, |, 0.0
13744.0, 138.9, | , 24.2, 0.0, 602.8, | ,  1000,   955,  3000,  2921, | , -3.4, 3231.3, 31.221, |, 0.0
13745.0, 139.2, | , 24.2, 0.0, 601.5, | ,  1000,   954,  3000,  2943, | , -3.4, 3251.5, 31.583, |, 0.0
13746.0, 139.7, | , 24.2, 0.0, 600.6, | ,  1000,   956,  3000,  2920, | , -3.4, 3255.7, 31.457, |, 0.0
13747.0, 138.2, | , 24.2, 0.0, 608.0, | ,  1000,   956,  3000,  2919, | , -3.4, 3270.7, 31.590, |, 0.0
13748.0, 138.6, | , 24.2, 0.0, 608.2, | ,  1000,   961,  3000,  2953, | , -3.4, 3254.5, 31.747, |, 0.0
13749.0, 138.6, | , 24.2, 0.0, 607.9, | ,  1000,   961,  3000,  2920, | , -3.4, 3250.2, 31.439, |, 0.0
13750.1, 138.9, | , 24.2, 0.0, 602.4, | ,  1000,   954,  3000,  2931, | , -3.4, 3252.7, 31.495, |, 0.0
13751.1, 139.2, | , 24.2, 0.0, 601.1, | ,  1000,   953,  3000,  2920, | , -3.4, 3259.6, 31.463, |, 0.0
13752.1, 139.6, | , 24.2, 0.0, 601.4, | ,  1000,   957,  3000,  2947, | , -3.4, 3238.6, 31.516, |, 0.0
13753.1, 138.4, | , 24.2, 0.0, 607.5, | ,  1000,   961,  3000,  2911, | , -3.4, 3223.6, 31.112, |, 0.0
13754.1, 138.4, | , 24.2, 0.0, 607.8, | ,  1000,   957,  3000,  2923, | , -3.4, 3249.7, 31.427, |, 0.0
13755.1, 138.7, | , 24.2, 0.0, 608.4, | ,  1000,   955,  3000,  2935, | , -3.4, 3247.2, 31.488, |, 0.0
13756.1, 139.1, | , 24.2, 0.0, 601.2, | ,  1000,   957,  3000,  2906, | , -3.4, 3264.3, 31.429, |, 0.0
13757.1, 139.0, | , 24.2, 0.0, 601.9, | ,  1000,   949,  3000,  2924, | , -3.4, 3277.2, 31.636, |, 0.0
13758.1, 138.5, | , 24.2, 0.0, 608.2, | ,  1000,   958,  3000,  2941, | , -3.4, 3249.7, 31.587, |, 0.0
13759.2, 138.1, | , 24.2, 0.0, 608.0, | ,  1000,   954,  3000,  2933, | , -3.4, 3248.9, 31.470, |, 0.0
13760.2, 138.2, | , 24.2, 0.0, 608.2, | ,  1000,   956,  3000,  2952, | , -3.4, 3240.7, 31.571, |, 0.0
13761.2, 139.2, | , 24.2, 0.0, 603.1, | ,  1000,   959,  3000,  2936, | , -3.4, 3240.7, 31.463, |, 0.0
13762.2, 139.3, | , 24.2, 0.0, 601.3, | ,  1000,   953,  3000,  2928, | , -3.4, 3258.7, 31.524, |, 0.0
13763.2, 139.0, | , 24.2, 0.0, 603.4, | ,  1000,   952,  3000,  2951, | , -3.4, 3240.7, 31.526, |, 0.0
13764.2, 138.5, | , 24.2, 0.0, 607.9, | ,  1000,   960,  3000,  2933, | , -3.4, 3238.2, 31.427, |, 0.0
13765.2, 138.6, | , 24.2, 0.0, 608.3, | ,  1000,   956,  3000,  2925, | , -3.4, 3235.2, 31.292, |, 0.0
13766.2, 138.2, | , 24.2, 0.0, 607.5, | ,  1000,   953,  3000,  2923, | , -3.4, 3255.3, 31.453, |, 0.0
13767.2, 139.1, | , 24.2, 0.0, 602.2, | ,  1000,   955,  3000,  2930, | , -3.4, 3262.6, 31.599, |, 0.0
13768.3, 139.4, | , 24.2, 0.0, 603.6, | ,  1000,   951,  3000,  2945, | , -3.4, 3247.2, 31.535, |, 0.0
13769.3, 139.2, | , 24.2, 0.0, 601.1, | ,  1000,   949,  3000,  2911, | , -3.4, 3247.2, 31.245, |, 0.0
13770.3, 138.1, | , 24.2, 0.0, 607.9, | ,  1000,   953,  3000,  2927, | , -3.4, 3260.9, 31.539, |, 0.0
13771.3, 138.3, | , 24.2, 0.0, 607.8, | ,  1000,   958,  3000,  2948, | , -3.4, 3263.9, 31.773, |, 0.0
13772.3, 138.7, | , 24.2, 0.0, 607.9, | ,  1000,   956,  3000,  2944, | , -3.4, 3256.6, 31.655, |, 0.0
13773.3, 139.1, | , 24.2, 0.0, 602.3, | ,  1000,   954,  3000,  2914, | , -3.4, 3256.2, 31.392, |, 0.0
13774.3, 139.0, | , 24.2, 0.0, 601.9, | ,  1000,   956,  3000,  2917, | , -3.4, 3239.5, 31.275, |, 0.0
13775.3, 139.0, | , 24.2, 0.0, 608.1, | ,  1000,   952,  3000,  2911, | , -3.4, 3246.7, 31.258, |, 0.0
13776.4, 138.2, | , 24.2, 0.0, 608.4, | ,  1000,   955,  3000,  2924, | , -3.4, 3248.5, 31.406, |, 0.0
13777.4, 138.3, | , 24.2, 0.0, 607.5, | ,  1000,   950,  3000,  2948, | , -3.4, 3248.0, 31.558, |, 0.0
13778.4, 138.9, | , 24.2, 0.0, 603.2, | ,  1000,   955,  3000,  2930, | , -3.4, 3246.3, 31.434, |, 0.0
13779.4, 139.6, | , 24.2, 0.0, 601.5, | ,  1000,   949,  3000,  2934, | , -3.4, 3274.6, 31.695, |, 0.0
13780.4, 139.0, | , 24.2, 0.0, 603.6, | ,  1000,   956,  3000,  2941, | , -3.4, 3242.5, 31.490, |, 0.0
13781.4, 138.3, | , 24.2, 0.0, 607.9, | ,  1000,   957,  3000,  2937, | , -3.4, 3249.7, 31.536, |, 0.0
13782.4, 138.8, | , 24.2, 0.0, 607.6, | ,  1000,   957,  3000,  2933, | , -3.4, 3266.0, 31.664, |, 0.0
13783.4, 138.3, | , 24.2, 0.0, 607.5, | ,  1000,   952,  3000,  2917, | , -3.4, 3248.9, 31.327, |, 0.0
13784.4, 139.0, | , 24.2, 0.0, 602.9, | ,  1000,   951,  3000,  2929, | , -3.4, 3246.7, 31.401, |, 0.0
13785.5, 139.4, | , 24.2, 0.0, 602.1, | ,  1000,   953,  3000,  2914, | , -3.4, 3259.2, 31.413, |, 0.0
13786.5, 139.0, | , 24.2, 0.0, 602.9, | ,  1000,   954,  3000,  2944, | , -3.4, 3239.5, 31.474, |, 0.0
13787.5, 138.5, | , 24.3, 0.0, 607.5, | ,  1000,   950,  3000,  2925, | , -3.4, 3270.3, 31.584, |, 0.0
13788.5, 138.7, | , 24.2, 0.0, 608.4, | ,  1000,   952,  3000,  2949, | , -3.4, 3262.6, 31.727, |, 0.0
13789.5, 138.3, | , 24.3, 0.0, 608.6, | ,  1000,   952,  3000,  2931, | , -3.4, 3247.2, 31.426, |, 0.0
13790.5, 139.4, | , 24.2, 0.0, 599.7, | ,  1000,   959,  3000,  2911, | , -3.4, 3255.7, 31.398, |, 0.0
13791.5, 139.2, | , 24.2, 0.0, 602.0, | ,  1000,   955,  3000,  2945, | , -3.4, 3276.7, 31.855, |, 0.0
13792.5, 139.3, | , 24.2, 0.0, 603.7, | ,  1000,   960,  3000,  2921, | , -3.4, 3250.6, 31.442, |, 0.0
13793.6, 138.2, | , 24.2, 0.0, 607.9, | ,  1000,   958,  3000,  2937, | , -3.4, 3249.7, 31.546, |, 0.0
13794.6, 138.2, | , 24.2, 0.0, 608.3, | ,  1000,   952,  3000,  2946, | , -3.4, 3274.6, 31.815, |, 0.0
13795.6, 139.3, | , 24.2, 0.0, 602.8, | ,  1000,   956,  3000,  2924, | , -3.4, 3254.9, 31.476, |, 0.0
13796.6, 139.6, | , 24.2, 0.0, 602.7, | ,  1000,   947,  3000,  2933, | , -3.4, 3250.6, 31.439, |, 0.0
13797.6, 139.4, | , 24.2, 0.0, 601.8, | ,  1000,   952,  3000,  2918, | , -3.4, 3238.2, 31.236, |, 0.0
13798.6, 138.6, | , 24.2, 0.0, 608.6, | ,  1000,   960,  3000,  2939, | , -3.4, 3242.5, 31.513, |, 0.0
13799.6, 138.7, | , 24.3, 0.0, 608.5, | ,  1000,   958,  3000,  2920, | , -3.4, 3249.7, 31.415, |, 0.0
13800.6, 138.1, | , 24.3, 0.0, 608.5, | ,  1000,   954,  3000,  2929, | , -3.4, 3263.9, 31.583, |, 0.0
13801.6, 139.0, | , 24.3, 0.0, 603.9, | ,  1000,   958,  3000,  2941, | , -3.4, 3260.9, 31.693, |, 0.0
13802.6, 139.6, | , 24.2, 0.0, 602.0, | ,  1000,   954,  3000,  2921, | , -3.4, 3248.0, 31.371, |, 0.0
13803.7, 139.1, | , 24.2, 0.0, 601.7, | ,  1000,   951,  3000,  2927, | , -3.4, 3267.7, 31.587, |, 0.0
13804.7, 138.3, | , 24.3, 0.0, 604.1, | ,  1000,   958,  3000,  2943, | , -3.4, 3248.0, 31.578, |, 0.0
13805.7, 138.5, | , 24.3, 0.0, 609.0, | ,  1000,   953,  3000,  2909, | , -3.4, 3258.7, 31.368, |, 0.0
13806.7, 138.1, | , 24.3, 0.0, 608.4, | ,  1000,   958,  3000,  2927, | , -3.4, 3250.2, 31.476, |, 0.0
13807.7, 138.9, | , 24.2, 0.0, 602.0, | ,  1000,   959,  3000,  2912, | , -3.4, 3244.2, 31.300, |, 0.0
13808.7, 139.5, | , 24.2, 0.0, 602.2, | ,  1000,   955,  3000,  2936, | , -3.4, 3255.3, 31.568, |, 0.0
13809.7, 139.3, | , 24.2, 0.0, 603.3, | ,  1000,   953,  3000,  2935, | , -3.4, 3250.6, 31.498, |, 0.0
13810.8, 138.2, | , 24.2, 0.0, 608.7, | ,  1000,   959,  3000,  2935, | , -3.4, 3255.7, 31.597, |, 0.0
13811.8, 138.4, | , 24.3, 0.0, 608.0, | ,  1000,   960,  3000,  2938, | , -3.4, 3247.2, 31.550, |, 0.0
13812.8, 138.7, | , 24.2, 0.0, 608.0, | ,  1000,   961,  3000,  2918, | , -3.4, 3249.3, 31.409, |, 0.0
13813.8, 139.3, | , 24.3, 0.0, 601.6, | ,  1000,   954,  3000,  2933, | , -3.4, 3246.7, 31.456, |, 0.0
13814.8, 139.0, | , 24.2, 0.0, 603.0, | ,  1000,   953,  3000,  2942, | , -3.4, 3248.9, 31.544, |, 0.0
13815.8, 138.3, | , 24.2, 0.0, 607.7, | ,  1000,   957,  3000,  2912, | , -3.4, 3246.3, 31.305, |, 0.0
13816.8, 138.5, | , 24.2, 0.0, 608.1, | ,  1000,   961,  3000,  2923, | , -3.4, 3250.6, 31.469, |, 0.0
13817.8, 138.4, | , 24.2, 0.0, 607.4, | ,  1000,   958,  3000,  2926, | , -3.4, 3273.7, 31.688, |, 0.0
13818.8, 138.9, | , 24.3, 0.0, 602.9, | ,  1000,   955,  3000,  2934, | , -3.4, 3255.7, 31.565, |, 0.0
13819.8, 139.5, | , 24.2, 0.0, 601.8, | ,  1000,   955,  3000,  2936, | , -3.4, 595.9, 5.795, |, 0.0
13820.9, 139.1, | , 24.3, 0.0, 601.8, | ,  1000,   951,  3000,  2937, | , -3.4, 673.1, 6.541, |, 0.0
13821.9, 138.3, | , 24.3, 0.0, 608.3, | ,  1000,   960,  3000,  2932, | , -3.4, 793.5, 7.716, |, 0.0
13822.9, 138.9, | , 24.3, 0.0, 608.0, | ,  1000,   959,  3000,  2936, | , -3.4, 866.3, 8.430, |, 0.0
13823.9, 138.3, | , 24.3, 0.0, 608.5, | ,  1000,   954,  3000,  2926, | , -3.4, 956.3, 9.269, |, 0.0
13824.9, 138.9, | , 24.3, 0.0, 603.8, | ,  1000,   954,  3000,  2922, | , -3.4, 1045.0, 10.117, |, 0.0
13825.9, 139.7, | , 24.2, 0.0, 602.7, | ,  1000,   948,  3000,  2928, | , -3.4, 1140.1, 11.036, |, 0.0
13826.9, 139.2, | , 24.2, 0.0, 604.4, | ,  1000,   954,  3000,  2930, | , -3.4, 1226.2, 11.894, |, 0.0
13827.9, 138.3, | , 24.3, 0.0, 608.0, | ,  1000,   960,  3000,  2936, | , -3.4, 1329.4, 12.933, |, 0.0
13828.9, 138.1, | , 24.3, 0.0, 608.8, | ,  1000,   954,  3000,  2941, | , -3.4, 1413.4, 13.749, |, 0.0
13830.0, 138.3, | , 24.3, 0.0, 608.7, | ,  1000,   958,  3000,  2941, | , -3.4, 1500.8, 14.609, |, 0.0
13831.0, 139.1, | , 24.3, 0.0, 602.4, | ,  1000,   950,  3000,  2931, | , -3.4, 1574.1, 15.252, |, 0.0
13832.0, 139.1, | , 24.3, 0.0, 602.1, | ,  1000,   957,  3000,  2939, | , -3.4, 1665.8, 16.200, |, 0.0
13833.0, 139.4, | , 24.3, 0.0, 603.4, | ,  1000,   952,  3000,  2937, | , -3.4, 1770.3, 17.184, |, 0.0
13834.0, 138.6, | , 24.3, 0.0, 608.7, | ,  1000,   957,  3000,  2939, | , -3.4, 1847.4, 17.964, |, 0.0
13835.0, 138.5, | , 24.3, 0.0, 607.9, | ,  1000,   954,  3000,  2953, | , -3.4, 1917.7, 18.702, |, 0.0
13836.0, 138.9, | , 24.3, 0.0, 603.2, | ,  1000,   961,  3000,  2942, | , -3.4, 2002.1, 19.500, |, 0.0
13837.0, 139.6, | , 24.3, 0.0, 602.7, | ,  1000,   953,  3000,  2944, | , -3.4, 2090.8, 20.332, |, 0.0
13838.0, 138.9, | , 24.3, 0.0, 603.3, | ,  1000,   950,  3000,  2918, | , -3.4, 2182.9, 21.073, |, 0.0
13839.1, 138.2, | , 24.3, 0.0, 608.3, | ,  1000,   953,  3000,  2929, | , -3.4, 2251.5, 21.809, |, 0.0
13840.1, 138.3, | , 24.3, 0.0, 608.6, | ,  1000,   961,  3000,  2947, | , -3.4, 2290.0, 22.326, |, 0.0
13841.1, 138.7, | , 24.3, 0.0, 608.8, | ,  1000,   956,  3000,  2944, | , -3.4, 2367.6, 23.037, |, 0.0
13842.1, 139.0, | , 24.2, 0.0, 603.6, | ,  1000,   948,  3000,  2938, | , -3.4, 2447.7, 23.726, |, 0.0
13843.1, 139.2, | , 24.3, 0.0, 601.9, | ,  1000,   948,  3000,  2922, | , -3.4, 2523.1, 24.350, |, 0.0
13844.1, 139.3, | , 24.3, 0.0, 603.6, | ,  1000,   954,  3000,  2919, | , -3.4, 2600.6, 25.124, |, 0.0
13845.1, 138.2, | , 24.3, 0.0, 608.9, | ,  1000,   953,  3000,  2925, | , -3.4, 2670.1, 25.824, |, 0.0
13846.1, 138.1, | , 24.3, 0.0, 608.8, | ,  1000,   956,  3000,  2934, | , -3.4, 2764.3, 26.820, |, 0.0
13847.1, 138.8, | , 24.3, 0.0, 609.1, | ,  1000,   959,  3000,  2956, | , -3.4, 2807.6, 27.405, |, 0.0
13848.2, 139.2, | , 24.3, 0.0, 601.6, | ,  1000,   951,  3000,  2925, | , -3.4, 2877.8, 27.812, |, 0.0
13849.2, 139.1, | , 24.3, 0.0, 602.2, | ,  1000,   949,  3000,  2938, | , -3.4, 2919.4, 28.294, |, 0.0
13850.2, 139.4, | , 24.3, 0.0, 603.3, | ,  1000,   956,  3000,  2934, | , -3.4, 2978.5, 28.890, |, 0.0
13851.2, 138.3, | , 24.3, 0.0, 608.7, | ,  1000,   958,  3000,  2914, | , -3.4, 3027.4, 29.224, |, 0.0
13852.2, 138.2, | , 24.3, 0.0, 608.5, | ,  1000,   961,  3000,  2938, | , -3.4, 3063.8, 29.781, |, 0.0
13853.2, 139.4, | , 24.3, 0.0, 603.8, | ,  1000,   951,  3000,  2947, | , -3.4, 3101.1, 30.133, |, 0.0
13854.2, 139.6, | , 24.2, 0.0, 601.9, | ,  1000,   948,  3000,  2922, | , -3.4, 3129.8, 30.198, |, 0.0
13855.2, 138.9, | , 24.3, 0.0, 603.8, | ,  1000,   961,  3000,  2929, | , -3.4, 3153.8, 30.584, |, 0.0
13856.3, 138.8, | , 24.3, 0.0, 608.9, | ,  1000,   953,  3000,  2946, | , -3.4, 3188.5, 30.989, |, 0.0
13857.3, 138.4, | , 24.3, 0.0, 608.6, | ,  1000,   954,  3000,  2932, | , -3.4, 3208.2, 31.073, |, 0.0
13858.3, 138.2, | , 24.3, 0.0, 608.4, | ,  1000,   960,  3000,  2921, | , -3.4, 3231.7, 31.260, |, 0.0
13859.3, 139.0, | , 24.3, 0.0, 603.6, | ,  1000,   959,  3000,  2919, | , -3.4, 3238.2, 31.302, |, 0.0
13860.3, 139.5, | , 24.3, 0.0, 602.9, | ,  1000,   956,  3000,  2944, | , -3.4, 3262.6, 31.719, |, 0.0
13861.3, 138.9, | , 24.2, 0.0, 603.2, | ,  1000,   959,  3000,  2936, | , -3.4, 3266.4, 31.707, |, 0.0
13862.3, 138.2, | , 24.3, 0.0, 608.5, | ,  1000,   957,  3000,  2941, | , -3.4, 3276.3, 31.830, |, 0.0
13863.3, 138.7, | , 24.3, 0.0, 608.9, | ,  1000,   951,  3000,  2949, | , -3.4, 3286.2, 31.943, |, 0.0
13864.4, 138.4, | , 24.3, 0.0, 608.1, | ,  1000,   952,  3000,  2915, | , -3.4, 3286.6, 31.679, |, 0.0
13865.4, 139.3, | , 24.2, 0.0, 599.3, | ,  1000,   951,  3000,  2930, | , -3.4, 3316.6, 32.081, |, 0.0
13866.4, 139.1, | , 24.3, 0.0, 602.2, | ,  1000,   957,  3000,  2932, | , -3.4, 3293.0, 31.921, |, 0.0
13867.4, 139.6, | , 24.3, 0.0, 602.3, | ,  1000,   955,  3000,  2934, | , -3.4, 3327.7, 32.252, |, 0.0
13868.4, 138.2, | , 24.3, 0.0, 608.8, | ,  1000,   956,  3000,  2940, | , -3.4, 3292.6, 31.969, |, 0.0
13869.4, 138.7, | , 24.3, 0.0, 608.8, | ,  1000,   959,  3000,  2947, | , -3.4, 3295.2, 32.075, |, 0.0
13870.4, 138.8, | , 24.3, 0.0, 605.0, | ,  1000,   958,  3000,  2944, | , -3.4, 3319.1, 32.286, |, 0.0
13871.4, 139.1, | , 24.3, 0.0, 602.5, | ,  1000,   949,  3000,  2933, | , -3.4, 3283.6, 31.770, |, 0.0
13872.4, 139.1, | , 24.3, 0.0, 603.0, | ,  1000,   951,  3000,  2922, | , -3.4, 3280.2, 31.670, |, 0.0
13873.5, 138.4, | , 24.3, 0.0, 608.5, | ,  1000,   949,  3000,  2936, | , -3.4, 3278.0, 31.744, |, 0.0
13874.5, 138.4, | , 24.3, 0.0, 607.7, | ,  1000,   961,  3000,  2944, | , -3.4, 3275.9, 31.880, |, 0.0
13875.5, 138.4, | , 24.3, 0.0, 608.4, | ,  1000,   959,  3000,  2931, | , -3.4, 3298.2, 31.974, |, 0.0
13876.5, 139.0, | , 24.3, 0.0, 603.2, | ,  1000,   955,  3000,  2934, | , -3.4, 3302.0, 32.012, |, 0.0
13877.5, 139.6, | , 24.3, 0.0, 602.5, | ,  1000,   951,  3000,  2921, | , -3.4, 3270.7, 31.567, |, 0.0
13878.5, 139.2, | , 24.3, 0.0, 602.5, | ,  1000,   954,  3000,  2929, | , -3.4, 3305.4, 31.984, |, 0.0
13879.5, 138.4, | , 24.3, 0.0, 607.5, | ,  1000,   958,  3000,  2928, | , -3.4, 3281.4, 31.782, |, 0.0
13880.5, 138.4, | , 24.3, 0.0, 608.3, | ,  1000,   956,  3000,  2928, | , -3.4, 3270.7, 31.661, |, 0.0
13881.5, 138.2, | , 24.3, 0.0, 608.8, | ,  1000,   958,  3000,  2939, | , -3.4, 3268.2, 31.746, |, 0.0
13882.6, 138.9, | , 24.3, 0.0, 603.8, | ,  1000,   958,  3000,  2919, | , -3.4, 3274.2, 31.638, |, 0.0
13883.6, 139.4, | , 24.3, 0.0, 602.7, | ,  1000,   954,  3000,  2940, | , -3.4, 3260.0, 31.638, |, 0.0
13884.6, 139.1, | , 24.3, 0.0, 600.8, | ,  1000,   953,  3000,  2936, | , -3.4, 3280.6, 31.800, |, 0.0
13885.6, 138.2, | , 24.3, 0.0, 608.7, | ,  1000,   957,  3000,  2944, | , -3.4, 3254.9, 31.650, |, 0.0
13886.6, 138.7, | , 24.3, 0.0, 609.4, | ,  1000,   959,  3000,  2929, | , -3.4, 3251.9, 31.513, |, 0.0
13887.6, 138.6, | , 24.3, 0.0, 609.2, | ,  1000,   955,  3000,  2942, | , -3.4, 3241.2, 31.482, |, 0.0
13888.6, 139.0, | , 24.3, 0.0, 602.2, | ,  1000,   956,  3000,  2908, | , -3.4, 3248.0, 31.282, |, 0.0
13889.6, 139.2, | , 24.3, 0.0, 602.2, | ,  1000,   952,  3000,  2932, | , -3.4, 3265.2, 31.606, |, 0.0
13890.7, 139.2, | , 24.2, 0.0, 604.1, | ,  1000,   955,  3000,  2926, | , -3.4, 3254.0, 31.470, |, 0.0
13891.7, 138.4, | , 24.3, 0.0, 608.8, | ,  1000,   959,  3000,  2939, | , -3.4, 3245.9, 31.538, |, 0.0
13892.7, 138.3, | , 24.3, 0.0, 608.4, | ,  1000,   951,  3000,  2929, | , -3.4, 3259.2, 31.514, |, 0.0
13893.7, 138.9, | , 24.3, 0.0, 603.8, | ,  1000,   950,  3000,  2931, | , -3.4, 3246.3, 31.407, |, 0.0
13894.7, 139.3, | , 24.3, 0.0, 601.9, | ,  1000,   952,  3000,  2918, | , -3.4, 3252.3, 31.366, |, 0.0
13895.7, 139.0, | , 24.3, 0.0, 603.8, | ,  1000,   955,  3000,  2927, | , -3.4, 3245.5, 31.403, |, 0.0
13896.7, 138.8, | , 24.3, 0.0, 608.9, | ,  1000,   959,  3000,  2940, | , -3.4, 3256.6, 31.648, |, 0.0
13897.7, 138.7, | , 24.3, 0.0, 609.0, | ,  1000,   954,  3000,  2937, | , -3.4, 3242.5, 31.446, |, 0.0
