Repository: jdhuang-csm/Ru-BCA

## Methods
* (BaO)<sub>x</sub>-(CaO)<sub>y</sub>-(Al<sub>2</sub>O<sub>3</sub>)<sub>1-x-y</sub> (BCA) catalyst supports were synthesized via sol-gel and solid-state methods. 
* Ru/BCA catalysts were prepared via incipient wetness impregnation to achieve 1 wt. % Ru loading.
* Ammonia synthesis rates were measured for Ru/BCA catalysts in a packed-bed reactor at 480-600<sup>o</sup>C, 10 bar, and space velocities up to 1.3 x 10<sup>6</sup> ml g<sub>cat</sub><sup>-1</sup> h<sup>-1</sup>.
* A machine learning (ML) model was employed to improve understanding of the behavior of Ru/BCA catalysts.
* A microkinetic model was developed to describe the best-performing catalyst.

File: data/init_files_Cadigan/BCA512.txt (part 35 of 43)
********** Start test **********
Elapsed time, Pressure, | , LJtemp(C), Inner-Temp, Outer-Temp, | , N2-set, N2-flow, H2-set, H2-flow, | , pH, NH3_ppm, NH3_Prod_rate, |, In222Temp
13475.9, 140.6, | , 24.5, 0.0, 411.4, | ,  1000,   948,  3000,  2922, | , -3.4, 428.0, 3.361, |, 0.0
13476.9, 140.2, | , 24.5, 0.0, 414.5, | ,  1000,   950,  3000,  2935, | , -3.4, 408.3, 3.220, |, 0.0
13477.9, 139.9, | , 24.5, 0.0, 420.2, | ,  1000,   957,  3000,  2932, | , -3.4, 427.1, 3.372, |, 0.0
13478.9, 139.4, | , 24.5, 0.0, 420.2, | ,  1000,   955,  3000,  2948, | , -3.4, 416.9, 3.302, |, 0.0
13479.9, 139.4, | , 24.5, 0.0, 419.8, | ,  1000,   955,  3000,  2914, | , -3.4, 407.9, 3.203, |, 0.0
13481.0, 140.7, | , 24.5, 0.0, 413.8, | ,  1000,   957,  3000,  2934, | , -3.4, 439.1, 3.469, |, 0.0
13482.0, 140.7, | , 24.5, 0.0, 411.3, | ,  1000,   953,  3000,  2947, | , -3.4, 440.0, 3.483, |, 0.0
13483.0, 139.9, | , 24.5, 0.0, 419.3, | ,  1000,   950,  3000,  2920, | , -3.4, 409.1, 3.214, |, 0.0
13484.0, 140.0, | , 24.5, 0.0, 419.5, | ,  1000,   948,  3000,  2938, | , -3.4,  34.3, 0.270, |, 0.0
13485.0, 139.4, | , 24.5, 0.0, 419.1, | ,  1000,   957,  3000,  2915, | , -3.4,  37.3, 0.293, |, 0.0
13486.0, 139.4, | , 24.5, 0.0, 419.1, | ,  1000,   955,  3000,  2913, | , -3.4,  45.8, 0.360, |, 0.0
13487.0, 141.0, | , 24.5, 0.0, 408.4, | ,  1000,   950,  3000,  2915, | , -3.4,  50.1, 0.393, |, 0.0
13488.0, 140.2, | , 24.5, 0.0, 412.4, | ,  1000,   949,  3000,  2911, | , -3.4,  60.0, 0.470, |, 0.0
13489.0, 139.3, | , 24.5, 0.0, 419.0, | ,  1000,   953,  3000,  2927, | , -3.4,  84.0, 0.661, |, 0.0
13490.1, 139.9, | , 24.5, 0.0, 418.9, | ,  1000,   959,  3000,  2910, | , -3.4,  67.7, 0.532, |, 0.0
13491.1, 139.5, | , 24.5, 0.0, 418.7, | ,  1000,   959,  3000,  2931, | , -3.4,  75.8, 0.599, |, 0.0
13492.1, 140.5, | , 24.5, 0.0, 411.7, | ,  1000,   957,  3000,  2923, | , -3.4, 105.8, 0.834, |, 0.0
13493.1, 140.4, | , 24.5, 0.0, 411.0, | ,  1000,   947,  3000,  2922, | , -3.4, 104.5, 0.821, |, 0.0
13494.1, 140.7, | , 24.5, 0.0, 412.8, | ,  1000,   953,  3000,  2940, | , -3.4, 100.7, 0.796, |, 0.0
13495.1, 139.3, | , 24.5, 0.0, 419.3, | ,  1000,   950,  3000,  2922, | , -3.4, 109.2, 0.859, |, 0.0
13496.1, 139.8, | , 24.5, 0.0, 419.3, | ,  1000,   953,  3000,  2935, | , -3.4, 144.4, 1.140, |, 0.0
13497.2, 140.0, | , 24.5, 0.0, 418.3, | ,  1000,   958,  3000,  2951, | , -3.4, 122.9, 0.976, |, 0.0
13498.2, 140.3, | , 24.5, 0.0, 412.9, | ,  1000,   948,  3000,  2929, | , -3.4, 132.8, 1.045, |, 0.0
13499.2, 140.5, | , 24.5, 0.0, 410.9, | ,  1000,   955,  3000,  2937, | , -3.4, 136.7, 1.080, |, 0.0
13500.2, 140.4, | , 24.5, 0.0, 412.1, | ,  1000,   951,  3000,  2901, | , -3.4, 146.5, 1.146, |, 0.0
13501.2, 139.8, | , 24.5, 0.0, 419.0, | ,  1000,   958,  3000,  2941, | , -3.4, 164.5, 1.302, |, 0.0
13502.2, 139.5, | , 24.5, 0.0, 418.2, | ,  1000,   954,  3000,  2932, | , -3.4, 163.6, 1.291, |, 0.0
13503.2, 139.8, | , 24.5, 0.0, 418.8, | ,  1000,   958,  3000,  2933, | , -3.4, 170.5, 1.347, |, 0.0
13504.2, 141.3, | , 24.5, 0.0, 407.9, | ,  1000,   950,  3000,  2923, | , -3.4, 198.8, 1.563, |, 0.0
13505.2, 140.5, | , 24.5, 0.0, 410.7, | ,  1000,   955,  3000,  2933, | , -3.4, 176.9, 1.397, |, 0.0
13506.2, 139.5, | , 24.5, 0.0, 418.5, | ,  1000,   957,  3000,  2929, | , -3.4, 188.1, 1.484, |, 0.0
13507.3, 140.0, | , 24.5, 0.0, 417.8, | ,  1000,   957,  3000,  2921, | , -3.4, 194.1, 1.528, |, 0.0
13508.3, 139.3, | , 24.5, 0.0, 418.4, | ,  1000,   949,  3000,  2922, | , -3.4, 190.2, 1.495, |, 0.0
13509.3, 139.4, | , 24.5, 0.0, 418.1, | ,  1000,   960,  3000,  2926, | , -3.4, 200.1, 1.578, |, 0.0
13510.3, 140.4, | , 24.5, 0.0, 410.8, | ,  1000,   955,  3000,  2899, | , -3.4, 234.8, 1.837, |, 0.0
13511.3, 140.8, | , 24.5, 0.0, 410.7, | ,  1000,   951,  3000,  2919, | , -3.4, 213.8, 1.680, |, 0.0
13512.3, 139.6, | , 24.5, 0.0, 417.1, | ,  1000,   953,  3000,  2933, | , -3.4, 224.9, 1.774, |, 0.0
13513.3, 139.8, | , 24.5, 0.0, 418.0, | ,  1000,   952,  3000,  2929, | , -3.4, 260.5, 2.052, |, 0.0
13514.3, 140.0, | , 24.5, 0.0, 417.8, | ,  1000,   959,  3000,  2940, | , -3.4, 251.9, 1.994, |, 0.0
13515.4, 140.3, | , 24.5, 0.0, 411.3, | ,  1000,   948,  3000,  2912, | , -3.4, 236.9, 1.856, |, 0.0
13516.4, 140.5, | , 24.5, 0.0, 409.8, | ,  1000,   952,  3000,  2923, | , -3.4, 247.6, 1.948, |, 0.0
13517.4, 140.5, | , 24.5, 0.0, 410.6, | ,  1000,   954,  3000,  2919, | , -3.4, 256.2, 2.015, |, 0.0
13518.4, 139.8, | , 24.5, 0.0, 417.7, | ,  1000,   958,  3000,  2915, | , -3.4, 263.5, 2.072, |, 0.0
13519.4, 139.4, | , 24.5, 0.0, 416.9, | ,  1000,   959,  3000,  2918, | , -3.4, 271.2, 2.135, |, 0.0
13520.4, 139.8, | , 24.5, 0.0, 417.8, | ,  1000,   950,  3000,  2941, | , -3.4, 277.2, 2.190, |, 0.0
13521.4, 140.4, | , 24.5, 0.0, 411.2, | ,  1000,   954,  3000,  2939, | , -3.4, 284.0, 2.245, |, 0.0
13522.4, 140.4, | , 24.5, 0.0, 410.1, | ,  1000,   949,  3000,  2931, | , -3.4, 284.0, 2.237, |, 0.0
13523.4, 139.5, | , 24.5, 0.0, 417.3, | ,  1000,   960,  3000,  2931, | , -3.4, 300.3, 2.372, |, 0.0
13524.5, 139.9, | , 24.5, 0.0, 417.9, | ,  1000,   949,  3000,  2941, | , -3.4, 303.3, 2.395, |, 0.0
13525.5, 139.4, | , 24.5, 0.0, 417.3, | ,  1000,   959,  3000,  2926, | , -3.4, 311.9, 2.459, |, 0.0
13526.5, 139.4, | , 24.5, 0.0, 417.5, | ,  1000,   954,  3000,  2938, | , -3.4, 307.6, 2.430, |, 0.0
13527.5, 141.1, | , 24.5, 0.0, 409.7, | ,  1000,   956,  3000,  2922, | , -3.4, 341.9, 2.692, |, 0.0
13528.5, 140.5, | , 24.5, 0.0, 409.6, | ,  1000,   954,  3000,  2918, | , -3.4, 313.6, 2.465, |, 0.0
13529.5, 139.4, | , 24.5, 0.0, 417.1, | ,  1000,   954,  3000,  2921, | , -3.4, 342.7, 2.696, |, 0.0
13530.5, 139.3, | , 24.5, 0.0, 416.9, | ,  1000,   954,  3000,  2914, | , -3.4, 321.7, 2.526, |, 0.0
13531.5, 139.7, | , 24.5, 0.0, 417.1, | ,  1000,   960,  3000,  2921, | , -3.4, 329.0, 2.592, |, 0.0
13532.5, 140.3, | , 24.5, 0.0, 410.2, | ,  1000,   949,  3000,  2925, | , -3.4, 343.6, 2.702, |, 0.0
13533.6, 140.6, | , 24.5, 0.0, 408.8, | ,  1000,   944,  3000,  2941, | , -3.4, 338.9, 2.673, |, 0.0
13534.6, 140.9, | , 24.5, 0.0, 409.2, | ,  1000,   956,  3000,  2928, | , -3.4, 341.0, 2.689, |, 0.0
13535.6, 139.3, | , 24.5, 0.0, 416.5, | ,  1000,   950,  3000,  2899, | , -3.4, 339.3, 2.651, |, 0.0
13536.6, 139.5, | , 24.5, 0.0, 416.8, | ,  1000,   957,  3000,  2921, | , -3.4, 353.9, 2.786, |, 0.0
13537.6, 139.8, | , 24.5, 0.0, 417.1, | ,  1000,   959,  3000,  2926, | , -3.4, 352.6, 2.781, |, 0.0
13538.6, 140.9, | , 24.5, 0.0, 409.4, | ,  1000,   950,  3000,  2931, | , -3.4, 352.6, 2.778, |, 0.0
13539.6, 140.2, | , 24.5, 0.0, 410.9, | ,  1000,   954,  3000,  2929, | , -3.4, 373.2, 2.941, |, 0.0
13540.6, 139.9, | , 24.5, 0.0, 416.5, | ,  1000,   951,  3000,  2947, | , -3.4, 361.6, 2.861, |, 0.0
13541.7, 139.4, | , 24.5, 0.0, 416.3, | ,  1000,   958,  3000,  2916, | , -3.4, 385.1, 3.029, |, 0.0
13542.7, 139.4, | , 24.5, 0.0, 415.9, | ,  1000,   956,  3000,  2936, | , -3.4, 364.2, 2.877, |, 0.0
13543.7, 139.6, | , 24.5, 0.0, 415.4, | ,  1000,   956,  3000,  2947, | , -3.4, 360.7, 2.858, |, 0.0
13544.7, 141.5, | , 24.5, 0.0, 404.1, | ,  1000,   947,  3000,  2927, | , -3.4, 355.6, 2.796, |, 0.0
13545.7, 140.2, | , 24.5, 0.0, 410.6, | ,  1000,   958,  3000,  2929, | , -3.4, 389.9, 3.077, |, 0.0
13546.7, 139.9, | , 24.5, 0.0, 416.0, | ,  1000,   955,  3000,  2927, | , -3.4, 369.3, 2.910, |, 0.0
13547.7, 139.9, | , 24.5, 0.0, 416.0, | ,  1000,   956,  3000,  2926, | , -3.4, 361.6, 2.849, |, 0.0
13548.7, 139.5, | , 24.5, 0.0, 414.5, | ,  1000,   950,  3000,  2933, | , -3.4, 362.4, 2.858, |, 0.0
13549.7, 140.3, | , 24.5, 0.0, 409.5, | ,  1000,   950,  3000,  2938, | , -3.4, 364.2, 2.875, |, 0.0
13550.8, 140.6, | , 24.5, 0.0, 408.3, | ,  1000,   947,  3000,  2926, | , -3.4, 377.9, 2.971, |, 0.0
13551.8, 140.9, | , 24.5, 0.0, 408.6, | ,  1000,   955,  3000,  2933, | , -3.4, 366.7, 2.894, |, 0.0
13552.8, 139.3, | , 24.5, 0.0, 416.0, | ,  1000,   949,  3000,  2932, | , -3.4, 360.7, 2.842, |, 0.0
13553.8, 139.9, | , 24.5, 0.0, 415.4, | ,  1000,   959,  3000,  2918, | , -3.4, 363.7, 2.863, |, 0.0
13554.8, 139.4, | , 24.5, 0.0, 416.1, | ,  1000,   957,  3000,  2952, | , -3.4, 367.6, 2.917, |, 0.0
13555.8, 140.4, | , 24.5, 0.0, 409.6, | ,  1000,   943,  3000,  2941, | , -3.4, 362.9, 2.861, |, 0.0
13556.8, 140.4, | , 24.5, 0.0, 407.8, | ,  1000,   949,  3000,  2903, | , -3.4, 379.2, 2.965, |, 0.0
13557.8, 139.9, | , 24.5, 0.0, 416.2, | ,  1000,   963,  3000,  2941, | , -3.4, 364.2, 2.886, |, 0.0
13558.9, 139.6, | , 24.5, 0.0, 415.1, | ,  1000,   959,  3000,  2925, | , -3.4, 353.4, 2.786, |, 0.0
13559.9, 139.5, | , 24.5, 0.0, 415.4, | ,  1000,   956,  3000,  2949, | , -3.4, 354.3, 2.809, |, 0.0
13560.9, 139.7, | , 24.5, 0.0, 416.1, | ,  1000,   958,  3000,  2932, | , -3.4, 355.2, 2.805, |, 0.0
13561.9, 140.9, | , 24.5, 0.0, 408.3, | ,  1000,   955,  3000,  2908, | , -3.4, 355.6, 2.788, |, 0.0
13562.9, 140.1, | , 24.5, 0.0, 410.2, | ,  1000,   956,  3000,  2935, | , -3.4, 358.6, 2.832, |, 0.0
13563.9, 139.7, | , 24.5, 0.0, 413.2, | ,  1000,   950,  3000,  2933, | , -3.4, 376.2, 2.965, |, 0.0
13564.9, 139.8, | , 24.5, 0.0, 415.3, | ,  1000,   952,  3000,  2930, | , -3.4, 357.3, 2.816, |, 0.0
13565.9, 139.5, | , 24.5, 0.0, 414.8, | ,  1000,   952,  3000,  2922, | , -3.4, 354.7, 2.789, |, 0.0
13566.9, 140.4, | , 24.5, 0.0, 408.7, | ,  1000,   947,  3000,  2922, | , -3.4, 353.4, 2.776, |, 0.0
13567.9, 140.4, | , 24.5, 0.0, 406.9, | ,  1000,   948,  3000,  2906, | , -3.4, 353.9, 2.768, |, 0.0
13569.0, 140.3, | , 24.5, 0.0, 408.6, | ,  1000,   957,  3000,  2919, | , -3.4, 349.2, 2.747, |, 0.0
13570.0, 139.5, | , 24.5, 0.0, 414.7, | ,  1000,   958,  3000,  2941, | , -3.4, 356.0, 2.818, |, 0.0
13571.0, 139.9, | , 24.5, 0.0, 415.1, | ,  1000,   951,  3000,  2936, | , -3.4, 373.2, 2.944, |, 0.0
13572.0, 139.5, | , 24.5, 0.0, 414.4, | ,  1000,   954,  3000,  2933, | , -3.4, 375.3, 2.961, |, 0.0
13573.0, 140.3, | , 24.5, 0.0, 408.9, | ,  1000,   956,  3000,  2924, | , -3.4, 356.9, 2.811, |, 0.0
13574.0, 140.5, | , 24.5, 0.0, 406.5, | ,  1000,   954,  3000,  2907, | , -3.4, 343.2, 2.690, |, 0.0
13575.0, 139.7, | , 24.5, 0.0, 414.9, | ,  1000,   954,  3000,  2931, | , -3.4, 372.3, 2.936, |, 0.0
13576.0, 139.5, | , 24.5, 0.0, 414.9, | ,  1000,   960,  3000,  2933, | , -3.4, 351.7, 2.780, |, 0.0
13577.1, 139.4, | , 24.5, 0.0, 414.5, | ,  1000,   957,  3000,  2918, | , -3.4, 347.4, 2.733, |, 0.0
13578.1, 139.9, | , 24.5, 0.0, 414.3, | ,  1000,   952,  3000,  2918, | , -3.4, 343.6, 2.699, |, 0.0
13579.1, 140.8, | , 24.4, 0.0, 408.5, | ,  1000,   949,  3000,  2918, | , -3.4, 344.0, 2.701, |, 0.0
13580.1, 140.2, | , 24.5, 0.0, 408.7, | ,  1000,   953,  3000,  2944, | , -3.4, 347.4, 2.749, |, 0.0
13581.1, 139.3, | , 24.5, 0.0, 414.7, | ,  1000,   956,  3000,  2920, | , -3.4, 356.0, 2.801, |, 0.0
13582.1, 139.9, | , 24.5, 0.0, 414.7, | ,  1000,   958,  3000,  2929, | , -3.4, 338.0, 2.667, |, 0.0
13583.1, 139.5, | , 24.5, 0.0, 414.3, | ,  1000,   954,  3000,  2939, | , -3.4, 341.0, 2.695, |, 0.0
13584.1, 140.5, | , 24.4, 0.0, 407.4, | ,  1000,   956,  3000,  2912, | , -3.4, 339.7, 2.668, |, 0.0
13585.1, 140.9, | , 24.4, 0.0, 407.1, | ,  1000,   953,  3000,  2933, | , -3.4, 359.0, 2.832, |, 0.0
13586.2, 140.2, | , 24.4, 0.0, 408.2, | ,  1000,   953,  3000,  2908, | , -3.4, 365.4, 2.864, |, 0.0
13587.2, 139.3, | , 24.4, 0.0, 413.9, | ,  1000,   950,  3000,  2926, | , -3.4, 339.7, 2.673, |, 0.0
13588.2, 139.5, | , 24.4, 0.0, 414.2, | ,  1000,   956,  3000,  2943, | , -3.4, 335.9, 2.658, |, 0.0
13589.2, 140.0, | , 24.4, 0.0, 413.0, | ,  1000,   956,  3000,  2928, | , -3.4, 337.6, 2.662, |, 0.0
13590.2, 140.2, | , 24.5, 0.0, 407.5, | ,  1000,   940,  3000,  2911, | , -3.4, 366.7, 2.867, |, 0.0
13591.2, 140.8, | , 24.4, 0.0, 406.5, | ,  1000,   952,  3000,  2930, | , -3.4, 341.0, 2.687, |, 0.0
13592.2, 141.5, | , 24.4, 0.0, 408.6, | ,  1000,   955,  3000,  2926, | , -3.4, 332.0, 2.616, |, 0.0
13593.2, 139.4, | , 24.4, 0.0, 413.5, | ,  1000,   959,  3000,  2940, | , -3.4, 335.9, 2.658, |, 0.0
13594.2, 139.7, | , 24.5, 0.0, 412.6, | ,  1000,   953,  3000,  2930, | , -3.4, 329.9, 2.600, |, 0.0
13595.3, 139.9, | , 24.4, 0.0, 413.7, | ,  1000,   955,  3000,  2934, | , -3.4, 329.0, 2.598, |, 0.0
13596.3, 141.1, | , 24.4, 0.0, 401.4, | ,  1000,   951,  3000,  2944, | , -3.4, 329.5, 2.605, |, 0.0
13597.3, 140.2, | , 24.4, 0.0, 407.1, | ,  1000,   948,  3000,  2909, | , -3.4, 330.7, 2.589, |, 0.0
13598.3, 139.4, | , 24.4, 0.0, 412.8, | ,  1000,   956,  3000,  2924, | , -3.4, 329.0, 2.592, |, 0.0
13599.3, 139.9, | , 24.4, 0.0, 412.3, | ,  1000,   957,  3000,  2941, | , -3.4, 349.6, 2.766, |, 0.0
13600.3, 139.5, | , 24.4, 0.0, 412.9, | ,  1000,   953,  3000,  2939, | , -3.4, 333.7, 2.637, |, 0.0
13601.3, 139.4, | , 24.4, 0.0, 413.7, | ,  1000,   955,  3000,  2920, | , -3.4, 337.6, 2.656, |, 0.0
13602.3, 140.9, | , 24.4, 0.0, 405.3, | ,  1000,   949,  3000,  2919, | , -3.4, 341.0, 2.678, |, 0.0
13603.3, 140.4, | , 24.4, 0.0, 405.2, | ,  1000,   956,  3000,  2928, | , -3.4, 321.7, 2.537, |, 0.0
13604.4, 139.6, | , 24.4, 0.0, 411.8, | ,  1000,   960,  3000,  2931, | , -3.4, 321.3, 2.538, |, 0.0
13605.4, 139.7, | , 24.4, 0.0, 413.0, | ,  1000,   954,  3000,  2926, | , -3.4, 327.3, 2.578, |, 0.0
13606.4, 139.3, | , 24.4, 0.0, 413.0, | ,  1000,   958,  3000,  2926, | , -3.4, 321.3, 2.533, |, 0.0
13607.4, 140.2, | , 24.4, 0.0, 406.6, | ,  1000,   955,  3000,  2907, | , -3.4, 326.5, 2.559, |, 0.0
13608.4, 140.9, | , 24.4, 0.0, 405.3, | ,  1000,   950,  3000,  2938, | , -3.4, 321.3, 2.536, |, 0.0
13609.4, 140.5, | , 24.4, 0.0, 406.2, | ,  1000,   951,  3000,  2923, | , -3.4, 321.7, 2.530, |, 0.0
13610.4, 139.4, | , 24.4, 0.0, 412.8, | ,  1000,   952,  3000,  2940, | , -3.4, 327.3, 2.586, |, 0.0
13611.4, 139.9, | , 24.4, 0.0, 408.3, | ,  1000,   953,  3000,  2933, | , -3.4, 327.3, 2.582, |, 0.0
13612.5, 139.9, | , 24.4, 0.0, 412.8, | ,  1000,   951,  3000,  2931, | , -3.4, 325.6, 2.566, |, 0.0
13613.5, 140.4, | , 24.4, 0.0, 405.4, | ,  1000,   951,  3000,  2919, | , -3.4, 313.6, 2.464, |, 0.0
13614.5, 140.6, | , 24.4, 0.0, 404.1, | ,  1000,   952,  3000,  2949, | , -3.4, 338.0, 2.677, |, 0.0
13615.5, 139.8, | , 24.4, 0.0, 412.7, | ,  1000,   952,  3000,  2935, | , -3.4, 335.9, 2.650, |, 0.0
13616.5, 139.3, | , 24.4, 0.0, 412.6, | ,  1000,   955,  3000,  2912, | , -3.4, 318.3, 2.499, |, 0.0
13617.5, 139.4, | , 24.4, 0.0, 412.5, | ,  1000,   952,  3000,  2924, | , -3.4, 316.6, 2.491, |, 0.0
13618.5, 139.9, | , 24.4, 0.0, 412.8, | ,  1000,   955,  3000,  2951, | , -3.4, 314.0, 2.490, |, 0.0
13619.5, 141.0, | , 24.4, 0.0, 404.1, | ,  1000,   954,  3000,  2913, | , -3.4, 336.3, 2.640, |, 0.0
13620.6, 140.4, | , 24.4, 0.0, 404.8, | ,  1000,   946,  3000,  2910, | , -3.4, 345.3, 2.703, |, 0.0
13621.6, 139.9, | , 24.4, 0.0, 412.5, | ,  1000,   956,  3000,  2929, | , -3.4, 316.2, 2.494, |, 0.0
13622.6, 139.9, | , 24.4, 0.0, 412.1, | ,  1000,   949,  3000,  2936, | , -3.4, 340.6, 2.686, |, 0.0
13623.6, 139.4, | , 24.4, 0.0, 411.9, | ,  1000,   957,  3000,  2929, | , -3.4, 320.0, 2.525, |, 0.0
13624.6, 140.6, | , 24.4, 0.0, 405.7, | ,  1000,   952,  3000,  2932, | , -3.4, 338.4, 2.668, |, 0.0
13625.6, 141.1, | , 24.4, 0.0, 403.9, | ,  1000,   951,  3000,  2933, | , -3.4, 306.3, 2.415, |, 0.0
13626.6, 140.5, | , 24.4, 0.0, 403.6, | ,  1000,   946,  3000,  2914, | , -3.4, 308.0, 2.414, |, 0.0
13627.6, 139.4, | , 24.4, 0.0, 411.5, | ,  1000,   957,  3000,  2932, | , -3.4, 309.7, 2.446, |, 0.0
13628.6, 139.9, | , 24.4, 0.0, 412.2, | ,  1000,   959,  3000,  2941, | , -3.4, 310.2, 2.455, |, 0.0
13629.7, 139.5, | , 24.4, 0.0, 411.8, | ,  1000,   952,  3000,  2940, | , -3.4, 330.3, 2.610, |, 0.0
13630.7, 140.6, | , 24.4, 0.0, 405.0, | ,  1000,   947,  3000,  2942, | , -3.4, 308.5, 2.435, |, 0.0
13631.7, 140.5, | , 24.4, 0.0, 404.5, | ,  1000,   949,  3000,  2938, | , -3.4, 310.6, 2.451, |, 0.0
13632.7, 139.7, | , 24.4, 0.0, 412.3, | ,  1000,   958,  3000,  2926, | , -3.4, 310.2, 2.446, |, 0.0
13633.7, 139.3, | , 24.4, 0.0, 411.5, | ,  1000,   960,  3000,  2944, | , -3.4, 311.0, 2.465, |, 0.0
13634.7, 139.8, | , 24.4, 0.0, 411.8, | ,  1000,   952,  3000,  2952, | , -3.4, 312.3, 2.475, |, 0.0
13635.7, 139.8, | , 24.4, 0.0, 411.2, | ,  1000,   957,  3000,  2920, | , -3.4, 299.5, 2.357, |, 0.0
13636.7, 140.5, | , 24.4, 0.0, 403.4, | ,  1000,   954,  3000,  2898, | , -3.4, 305.0, 2.385, |, 0.0
13637.8, 140.3, | , 24.4, 0.0, 406.5, | ,  1000,   949,  3000,  2934, | , -3.4, 308.9, 2.435, |, 0.0
13638.8, 139.8, | , 24.4, 0.0, 411.5, | ,  1000,   958,  3000,  2927, | , -3.4, 307.2, 2.423, |, 0.0
13639.8, 139.4, | , 24.4, 0.0, 410.9, | ,  1000,   959,  3000,  2925, | , -3.4, 316.2, 2.493, |, 0.0
13640.8, 139.5, | , 24.4, 0.0, 410.2, | ,  1000,   956,  3000,  2937, | , -3.4, 335.9, 2.654, |, 0.0
13641.8, 140.7, | , 24.4, 0.0, 405.3, | ,  1000,   955,  3000,  2919, | , -3.4, 305.9, 2.406, |, 0.0
13642.8, 140.5, | , 24.4, 0.0, 403.9, | ,  1000,   952,  3000,  2923, | , -3.4, 300.7, 2.366, |, 0.0
13643.8, 140.4, | , 24.4, 0.0, 403.2, | ,  1000,   952,  3000,  2914, | , -3.4, 326.9, 2.565, |, 0.0
13644.8, 139.8, | , 24.4, 0.0, 411.1, | ,  1000,   952,  3000,  2929, | , -3.4, 300.3, 2.366, |, 0.0
13645.8, 140.0, | , 24.4, 0.0, 410.5, | ,  1000,   958,  3000,  2934, | , -3.4, 298.6, 2.359, |, 0.0
13646.9, 139.4, | , 24.4, 0.0, 410.4, | ,  1000,   954,  3000,  2939, | , -3.4, 301.2, 2.380, |, 0.0
13647.9, 140.3, | , 24.4, 0.0, 404.7, | ,  1000,   954,  3000,  2918, | , -3.4, 329.5, 2.590, |, 0.0
13648.9, 140.9, | , 24.4, 0.0, 403.4, | ,  1000,   954,  3000,  2931, | , -3.4, 293.5, 2.315, |, 0.0
13649.9, 139.3, | , 24.4, 0.0, 410.9, | ,  1000,   957,  3000,  2906, | , -3.4, 292.6, 2.295, |, 0.0
13650.9, 139.6, | , 24.4, 0.0, 409.9, | ,  1000,   951,  3000,  2937, | , -3.4, 291.3, 2.299, |, 0.0
13651.9, 139.4, | , 24.4, 0.0, 410.8, | ,  1000,   952,  3000,  2923, | , -3.4, 313.6, 2.467, |, 0.0
13652.9, 139.9, | , 24.4, 0.0, 410.7, | ,  1000,   955,  3000,  2926, | , -3.4, 315.7, 2.488, |, 0.0
13653.9, 140.6, | , 24.4, 0.0, 402.3, | ,  1000,   950,  3000,  2933, | , -3.4, 292.6, 2.307, |, 0.0
13654.9, 140.4, | , 24.4, 0.0, 405.5, | ,  1000,   953,  3000,  2915, | , -3.4, 294.3, 2.311, |, 0.0
13656.0, 139.5, | , 24.4, 0.0, 409.4, | ,  1000,   950,  3000,  2929, | , -3.4, 295.2, 2.324, |, 0.0
13657.0, 139.4, | , 24.4, 0.0, 410.5, | ,  1000,   955,  3000,  2935, | , -3.4, 294.3, 2.324, |, 0.0
13658.0, 139.4, | , 24.4, 0.0, 410.4, | ,  1000,   961,  3000,  2929, | , -3.4, 316.6, 2.500, |, 0.0
13659.0, 140.8, | , 24.4, 0.0, 404.2, | ,  1000,   953,  3000,  2923, | , -3.4, 294.3, 2.316, |, 0.0
13660.0, 140.5, | , 24.4, 0.0, 403.0, | ,  1000,   947,  3000,  2927, | , -3.4, 302.9, 2.382, |, 0.0
13661.0, 140.4, | , 24.4, 0.0, 404.0, | ,  1000,   952,  3000,  2923, | , -3.4, 308.0, 2.423, |, 0.0
13662.0, 139.8, | , 24.4, 0.0, 410.5, | ,  1000,   956,  3000,  2940, | , -3.4, 293.0, 2.318, |, 0.0
13663.0, 139.5, | , 24.4, 0.0, 410.4, | ,  1000,   955,  3000,  2945, | , -3.4, 302.9, 2.398, |, 0.0
13664.1, 139.3, | , 24.4, 0.0, 410.2, | ,  1000,   958,  3000,  2916, | , -3.4, 300.7, 2.365, |, 0.0
13665.1, 141.3, | , 24.4, 0.0, 399.6, | ,  1000,   949,  3000,  2934, | , -3.4, 311.0, 2.452, |, 0.0
13666.1, 141.0, | , 24.4, 0.0, 401.8, | ,  1000,   955,  3000,  2914, | , -3.4, 294.7, 2.315, |, 0.0
13667.1, 139.5, | , 24.4, 0.0, 409.2, | ,  1000,   960,  3000,  2935, | , -3.4, 293.0, 2.317, |, 0.0
13668.1, 139.8, | , 24.4, 0.0, 410.1, | ,  1000,   951,  3000,  2932, | , -3.4, 294.3, 2.320, |, 0.0
13669.1, 139.9, | , 24.4, 0.0, 409.8, | ,  1000,   958,  3000,  2930, | , -3.4, 287.0, 2.266, |, 0.0
13670.1, 139.5, | , 24.4, 0.0, 409.5, | ,  1000,   954,  3000,  2926, | , -3.4, 309.3, 2.436, |, 0.0
13671.1, 141.1, | , 24.4, 0.0, 398.8, | ,  1000,   949,  3000,  2933, | , -3.4, 292.2, 2.303, |, 0.0
13672.1, 140.1, | , 24.4, 0.0, 402.7, | ,  1000,   952,  3000,  2898, | , -3.4, 295.2, 2.307, |, 0.0
13673.2, 139.8, | , 24.4, 0.0, 409.8, | ,  1000,   956,  3000,  2926, | , -3.4, 287.9, 2.269, |, 0.0
13674.2, 139.5, | , 24.4, 0.0, 409.4, | ,  1000,   956,  3000,  2939, | , -3.4, 293.9, 2.324, |, 0.0
13675.2, 139.9, | , 24.4, 0.0, 410.0, | ,  1000,   957,  3000,  2918, | , -3.4, 291.7, 2.295, |, 0.0
13676.2, 140.5, | , 24.4, 0.0, 402.4, | ,  1000,   952,  3000,  2904, | , -3.4, 295.2, 2.311, |, 0.0
13677.2, 140.5, | , 24.4, 0.0, 401.6, | ,  1000,   953,  3000,  2933, | , -3.4, 283.2, 2.234, |, 0.0
13678.2, 141.0, | , 24.4, 0.0, 403.5, | ,  1000,   950,  3000,  2941, | , -3.4, 317.5, 2.508, |, 0.0
13679.2, 139.9, | , 24.4, 0.0, 409.6, | ,  1000,   953,  3000,  2948, | , -3.4, 289.2, 2.291, |, 0.0
13680.3, 139.5, | , 24.4, 0.0, 409.2, | ,  1000,   960,  3000,  2933, | , -3.4, 277.2, 2.190, |, 0.0
13681.3, 139.6, | , 24.4, 0.0, 408.2, | ,  1000,   952,  3000,  2910, | , -3.4, 280.2, 2.197, |, 0.0
13682.3, 140.6, | , 24.4, 0.0, 403.5, | ,  1000,   952,  3000,  2933, | , -3.4, 293.9, 2.318, |, 0.0
13683.3, 140.4, | , 24.4, 0.0, 401.8, | ,  1000,   953,  3000,  2925, | , -3.4, 297.3, 2.340, |, 0.0
13684.3, 140.3, | , 24.4, 0.0, 401.3, | ,  1000,   952,  3000,  2924, | , -3.4, 278.0, 2.188, |, 0.0
13685.3, 139.8, | , 24.4, 0.0, 409.5, | ,  1000,   957,  3000,  2922, | , -3.4, 278.0, 2.190, |, 0.0
13686.3, 139.9, | , 24.4, 0.0, 408.2, | ,  1000,   950,  3000,  2941, | , -3.4, 280.2, 2.213, |, 0.0
13687.3, 139.3, | , 24.4, 0.0, 409.2, | ,  1000,   955,  3000,  2936, | , -3.4, 296.0, 2.338, |, 0.0
13688.3, 141.2, | , 24.4, 0.0, 398.9, | ,  1000,   947,  3000,  2933, | , -3.4, 303.3, 2.389, |, 0.0
13689.4, 140.6, | , 24.4, 0.0, 401.4, | ,  1000,   952,  3000,  2941, | , -3.4, 280.6, 2.218, |, 0.0
13690.4, 139.4, | , 24.4, 0.0, 409.1, | ,  1000,   950,  3000,  2938, | , -3.4, 299.9, 2.367, |, 0.0
13691.4, 139.5, | , 24.4, 0.0, 408.5, | ,  1000,   950,  3000,  2929, | , -3.4, 284.0, 2.237, |, 0.0
13692.4, 139.8, | , 24.4, 0.0, 409.5, | ,  1000,   956,  3000,  2941, | , -3.4, 292.2, 2.312, |, 0.0
13693.4, 139.5, | , 24.4, 0.0, 408.7, | ,  1000,   953,  3000,  2941, | , -3.4, 289.2, 2.286, |, 0.0
13694.4, 140.6, | , 24.4, 0.0, 401.2, | ,  1000,   954,  3000,  2944, | , -3.4, 272.5, 2.156, |, 0.0
13695.4, 140.9, | , 24.4, 0.0, 401.3, | ,  1000,   948,  3000,  2921, | , -3.4, 266.9, 2.096, |, 0.0
13696.4, 139.5, | , 24.4, 0.0, 407.9, | ,  1000,   955,  3000,  2933, | , -3.4, 272.9, 2.154, |, 0.0
13697.4, 139.4, | , 24.4, 0.0, 408.9, | ,  1000,   956,  3000,  2951, | , -3.4, 288.3, 2.287, |, 0.0
13698.5, 139.4, | , 24.4, 0.0, 408.9, | ,  1000,   960,  3000,  2917, | , -3.4, 275.9, 2.172, |, 0.0
13699.5, 140.7, | , 24.4, 0.0, 402.6, | ,  1000,   953,  3000,  2924, | , -3.4, 271.2, 2.134, |, 0.0
13700.5, 140.4, | , 24.4, 0.0, 400.9, | ,  1000,   950,  3000,  2916, | , -3.4, 290.0, 2.277, |, 0.0
13701.5, 140.7, | , 24.4, 0.0, 402.6, | ,  1000,   947,  3000,  2932, | , -3.4, 270.3, 2.129, |, 0.0
13702.5, 139.8, | , 24.4, 0.0, 408.9, | ,  1000,   959,  3000,  2926, | , -3.4, 271.2, 2.139, |, 0.0
13703.5, 139.3, | , 24.4, 0.0, 408.2, | ,  1000,   950,  3000,  2916, | , -3.4, 274.6, 2.155, |, 0.0
13704.5, 139.5, | , 24.4, 0.0, 408.6, | ,  1000,   957,  3000,  2967, | , -3.4, 267.8, 2.133, |, 0.0
13705.5, 140.9, | , 24.4, 0.0, 401.1, | ,  1000,   952,  3000,  2915, | , -3.4, 284.0, 2.230, |, 0.0
13706.6, 140.4, | , 24.4, 0.0, 400.4, | ,  1000,   950,  3000,  2915, | , -3.4, 270.8, 2.125, |, 0.0
13707.6, 139.4, | , 24.4, 0.0, 408.3, | ,  1000,   955,  3000,  2926, | , -3.4, 270.8, 2.133, |, 0.0
13708.6, 139.8, | , 24.4, 0.0, 408.3, | ,  1000,   958,  3000,  2925, | , -3.4, 283.6, 2.235, |, 0.0
13709.6, 139.5, | , 24.4, 0.0, 407.8, | ,  1000,   959,  3000,  2941, | , -3.4, 270.8, 2.143, |, 0.0
13710.6, 139.3, | , 24.4, 0.0, 408.1, | ,  1000,   951,  3000,  2933, | , -3.4, 269.9, 2.129, |, 0.0
13711.6, 140.6, | , 24.4, 0.0, 400.3, | ,  1000,   948,  3000,  2932, | , -3.4, 284.9, 2.244, |, 0.0
13712.6, 140.6, | , 24.4, 0.0, 402.4, | ,  1000,   955,  3000,  2933, | , -3.4, 264.8, 2.090, |, 0.0
13713.6, 139.4, | , 24.4, 0.0, 408.1, | ,  1000,   957,  3000,  2937, | , -3.4, 264.3, 2.090, |, 0.0
13714.7, 139.9, | , 24.4, 0.0, 407.7, | ,  1000,   951,  3000,  2922, | , -3.4, 260.9, 2.051, |, 0.0
13715.7, 139.7, | , 24.4, 0.0, 408.3, | ,  1000,   956,  3000,  2930, | , -3.4, 291.7, 2.302, |, 0.0
13716.7, 140.2, | , 24.4, 0.0, 401.2, | ,  1000,   950,  3000,  2918, | , -3.4, 260.0, 2.043, |, 0.0
13717.7, 141.0, | , 24.4, 0.0, 399.1, | ,  1000,   949,  3000,  2935, | , -3.4, 273.3, 2.155, |, 0.0
13718.7, 140.5, | , 24.4, 0.0, 399.7, | ,  1000,   951,  3000,  2925, | , -3.4, 263.0, 2.070, |, 0.0
13719.7, 139.4, | , 24.4, 0.0, 407.6, | ,  1000,   952,  3000,  2942, | , -3.4, 263.9, 2.086, |, 0.0
13720.7, 139.4, | , 24.4, 0.0, 407.8, | ,  1000,   958,  3000,  2924, | , -3.4, 276.3, 2.178, |, 0.0
13721.7, 139.8, | , 24.4, 0.0, 407.8, | ,  1000,   949,  3000,  2943, | , -3.4, 261.8, 2.068, |, 0.0
13722.8, 140.5, | , 24.4, 0.0, 400.3, | ,  1000,   952,  3000,  2937, | , -3.4, 284.0, 2.242, |, 0.0
13723.8, 140.4, | , 24.4, 0.0, 400.0, | ,  1000,   949,  3000,  2918, | , -3.4, 267.3, 2.099, |, 0.0
13724.8, 139.8, | , 24.4, 0.0, 406.6, | ,  1000,   953,  3000,  2940, | , -3.4, 292.6, 2.312, |, 0.0
13725.8, 139.4, | , 24.4, 0.0, 407.4, | ,  1000,   959,  3000,  2944, | , -3.4, 266.5, 2.111, |, 0.0
13726.8, 139.3, | , 24.4, 0.0, 407.3, | ,  1000,   958,  3000,  2932, | , -3.4, 257.0, 2.030, |, 0.0
13727.8, 140.0, | , 24.4, 0.0, 406.8, | ,  1000,   954,  3000,  2930, | , -3.4, 254.5, 2.007, |, 0.0
13728.8, 140.9, | , 24.4, 0.0, 398.8, | ,  1000,   949,  3000,  2909, | , -3.4, 253.6, 1.987, |, 0.0
13729.8, 140.3, | , 24.4, 0.0, 400.8, | ,  1000,   958,  3000,  2942, | , -3.4, 254.0, 2.011, |, 0.0
13730.9, 139.9, | , 24.4, 0.0, 406.9, | ,  1000,   956,  3000,  2932, | , -3.4, 284.9, 2.248, |, 0.0
13731.9, 139.9, | , 24.4, 0.0, 407.0, | ,  1000,   951,  3000,  2918, | , -3.4, 252.3, 1.982, |, 0.0
13732.9, 139.6, | , 24.4, 0.0, 405.8, | ,  1000,   958,  3000,  2942, | , -3.4, 275.5, 2.181, |, 0.0
13733.9, 140.2, | , 24.4, 0.0, 400.1, | ,  1000,   943,  3000,  2899, | , -3.4, 280.6, 2.189, |, 0.0
13734.9, 140.9, | , 24.4, 0.0, 398.9, | ,  1000,   950,  3000,  2934, | , -3.4, 269.0, 2.122, |, 0.0
13735.9, 140.8, | , 24.4, 0.0, 398.9, | ,  1000,   956,  3000,  2912, | , -3.4, 263.9, 2.072, |, 0.0
13736.9, 139.4, | , 24.4, 0.0, 406.2, | ,  1000,   953,  3000,  2933, | , -3.4, 256.2, 2.021, |, 0.0
13737.9, 139.9, | , 24.4, 0.0, 405.6, | ,  1000,   949,  3000,  2941, | , -3.4, 266.5, 2.105, |, 0.0
13738.9, 139.4, | , 24.4, 0.0, 406.4, | ,  1000,   952,  3000,  2922, | , -3.4, 253.2, 1.991, |, 0.0
13740.0, 140.4, | , 24.4, 0.0, 399.7, | ,  1000,   953,  3000,  2924, | , -3.4, 254.5, 2.003, |, 0.0
13741.0, 140.6, | , 24.4, 0.0, 398.8, | ,  1000,   949,  3000,  2934, | , -3.4, 254.5, 2.006, |, 0.0
13742.0, 139.9, | , 24.4, 0.0, 406.7, | ,  1000,   951,  3000,  2937, | , -3.4, 245.9, 1.941, |, 0.0
13743.0, 139.6, | , 24.4, 0.0, 405.0, | ,  1000,   948,  3000,  2918, | , -3.4, 248.0, 1.947, |, 0.0
13744.0, 139.4, | , 24.4, 0.0, 406.1, | ,  1000,   957,  3000,  2917, | , -3.4, 248.5, 1.954, |, 0.0
13745.0, 139.8, | , 24.4, 0.0, 406.3, | ,  1000,   952,  3000,  2936, | , -3.4, 248.0, 1.958, |, 0.0
13746.0, 140.6, | , 24.4, 0.0, 398.0, | ,  1000,   952,  3000,  2918, | , -3.4, 245.9, 1.932, |, 0.0
13747.0, 140.3, | , 24.4, 0.0, 399.8, | ,  1000,   949,  3000,  2922, | , -3.4, 248.0, 1.949, |, 0.0
13748.0, 140.0, | , 24.4, 0.0, 405.3, | ,  1000,   948,  3000,  2925, | , -3.4, 263.9, 2.075, |, 0.0
13749.1, 140.0, | , 24.4, 0.0, 405.7, | ,  1000,   956,  3000,  2941, | , -3.4, 245.5, 1.942, |, 0.0
13750.1, 139.5, | , 24.4, 0.0, 405.4, | ,  1000,   961,  3000,  2926, | , -3.4, 246.3, 1.943, |, 0.0
13751.1, 140.3, | , 24.4, 0.0, 399.3, | ,  1000,   945,  3000,  2928, | , -3.4, 269.5, 2.119, |, 0.0
13752.1, 140.4, | , 24.4, 0.0, 398.0, | ,  1000,   954,  3000,  2923, | , -3.4, 260.5, 2.050, |, 0.0
13753.1, 140.3, | , 24.4, 0.0, 399.3, | ,  1000,   943,  3000,  2933, | , -3.4, 248.0, 1.952, |, 0.0
13754.1, 139.4, | , 24.4, 0.0, 405.7, | ,  1000,   959,  3000,  2934, | , -3.4, 245.5, 1.940, |, 0.0
13755.1, 139.7, | , 24.4, 0.0, 406.2, | ,  1000,   954,  3000,  2908, | , -3.4, 246.3, 1.931, |, 0.0
13756.1, 139.3, | , 24.4, 0.0, 405.3, | ,  1000,   959,  3000,  2934, | , -3.4, 278.0, 2.198, |, 0.0
13757.1, 140.2, | , 24.4, 0.0, 399.4, | ,  1000,   954,  3000,  2934, | , -3.4, 256.2, 2.022, |, 0.0
13758.2, 141.0, | , 24.3, 0.0, 397.6, | ,  1000,   945,  3000,  2933, | , -3.4, 248.0, 1.953, |, 0.0
13759.2, 140.7, | , 24.3, 0.0, 398.3, | ,  1000,   950,  3000,  2945, | , -3.4, 245.5, 1.941, |, 0.0
13760.2, 139.4, | , 24.4, 0.0, 405.6, | ,  1000,   957,  3000,  2944, | , -3.4, 240.3, 1.904, |, 0.0
13761.2, 139.4, | , 24.4, 0.0, 405.4, | ,  1000,   952,  3000,  2920, | , -3.4, 249.3, 1.960, |, 0.0
13762.2, 139.8, | , 24.4, 0.0, 405.4, | ,  1000,   956,  3000,  2912, | , -3.4, 240.8, 1.891, |, 0.0
13763.2, 141.2, | , 24.3, 0.0, 392.9, | ,  1000,   950,  3000,  2933, | , -3.4, 245.5, 1.935, |, 0.0
13764.2, 140.2, | , 24.4, 0.0, 399.1, | ,  1000,   955,  3000,  2937, | , -3.4, 248.0, 1.960, |, 0.0
13765.2, 139.7, | , 24.4, 0.0, 405.6, | ,  1000,   959,  3000,  2920, | , -3.4, 238.2, 1.876, |, 0.0
13766.3, 139.4, | , 24.4, 0.0, 405.1, | ,  1000,   958,  3000,  2942, | , -3.4, 260.0, 2.059, |, 0.0
13767.3, 139.4, | , 24.4, 0.0, 405.5, | ,  1000,   954,  3000,  2917, | , -3.4, 240.8, 1.892, |, 0.0
13768.3, 140.4, | , 24.4, 0.0, 398.4, | ,  1000,   956,  3000,  2936, | , -3.4, 268.2, 2.119, |, 0.0
13769.3, 140.9, | , 24.3, 0.0, 397.8, | ,  1000,   954,  3000,  2918, | , -3.4, 251.0, 1.973, |, 0.0
13770.3, 140.5, | , 24.4, 0.0, 397.0, | ,  1000,   950,  3000,  2928, | , -3.4, 239.0, 1.882, |, 0.0
13771.3, 139.8, | , 24.4, 0.0, 405.2, | ,  1000,   957,  3000,  2941, | , -3.4, 245.5, 1.942, |, 0.0
13772.3, 139.4, | , 24.4, 0.0, 404.7, | ,  1000,   957,  3000,  2922, | , -3.4, 240.8, 1.896, |, 0.0
13773.4, 139.6, | , 24.3, 0.0, 404.0, | ,  1000,   956,  3000,  2922, | , -3.4, 244.2, 1.922, |, 0.0
13774.4, 140.4, | , 24.4, 0.0, 398.1, | ,  1000,   954,  3000,  2917, | , -3.4, 249.3, 1.960, |, 0.0
13775.4, 140.9, | , 24.3, 0.0, 397.5, | ,  1000,   949,  3000,  2931, | , -3.4, 239.5, 1.886, |, 0.0
13776.4, 140.3, | , 24.3, 0.0, 399.0, | ,  1000,   952,  3000,  2929, | , -3.4, 240.8, 1.897, |, 0.0
13777.4, 139.8, | , 24.3, 0.0, 404.9, | ,  1000,   955,  3000,  2931, | , -3.4, 241.2, 1.903, |, 0.0
13778.4, 140.0, | , 24.3, 0.0, 404.1, | ,  1000,   948,  3000,  2924, | , -3.4, 236.9, 1.862, |, 0.0
13779.4, 139.4, | , 24.4, 0.0, 404.5, | ,  1000,   947,  3000,  2938, | , -3.4, 237.8, 1.876, |, 0.0
13780.4, 141.1, | , 24.3, 0.0, 394.7, | ,  1000,   955,  3000,  2907, | , -3.4, 245.5, 1.925, |, 0.0
13781.4, 140.9, | , 24.3, 0.0, 397.7, | ,  1000,   948,  3000,  2934, | , -3.4, 236.5, 1.864, |, 0.0
13782.5, 139.4, | , 24.3, 0.0, 404.3, | ,  1000,   953,  3000,  2925, | , -3.4, 238.2, 1.875, |, 0.0
13783.5, 139.6, | , 24.3, 0.0, 403.2, | ,  1000,   955,  3000,  2926, | , -3.4, 269.0, 2.120, |, 0.0
13784.5, 139.9, | , 24.3, 0.0, 404.2, | ,  1000,   950,  3000,  2921, | , -3.4, 241.2, 1.896, |, 0.0
13785.5, 139.4, | , 24.3, 0.0, 404.3, | ,  1000,   955,  3000,  2927, | , -3.4, 259.2, 2.043, |, 0.0
13786.5, 140.4, | , 24.3, 0.0, 396.4, | ,  1000,   948,  3000,  2910, | , -3.4, 263.9, 2.067, |, 0.0
13787.5, 140.5, | , 24.3, 0.0, 396.7, | ,  1000,   955,  3000,  2923, | , -3.4, 237.8, 1.872, |, 0.0
13788.5, 139.5, | , 24.3, 0.0, 402.6, | ,  1000,   959,  3000,  2920, | , -3.4, 243.8, 1.920, |, 0.0
13789.5, 139.4, | , 24.3, 0.0, 404.1, | ,  1000,   952,  3000,  2944, | , -3.4, 240.3, 1.901, |, 0.0
13790.6, 139.4, | , 24.3, 0.0, 404.0, | ,  1000,   956,  3000,  2933, | , -3.4, 269.0, 2.124, |, 0.0
13791.6, 140.8, | , 24.3, 0.0, 397.2, | ,  1000,   954,  3000,  2922, | , -3.4, 241.2, 1.898, |, 0.0
13792.6, 140.4, | , 24.3, 0.0, 396.2, | ,  1000,   953,  3000,  2918, | , -3.4,   6.8, 0.054, |, 0.0
13793.6, 140.7, | , 24.3, 0.0, 395.1, | ,  1000,   949,  3000,  2926, | , -3.4,   5.5, 0.044, |, 0.0
13794.6, 139.9, | , 24.3, 0.0, 403.4, | ,  1000,   958,  3000,  2937, | , -3.4,  27.8, 0.220, |, 0.0
13795.6, 139.5, | , 24.3, 0.0, 403.5, | ,  1000,   950,  3000,  2922, | , -3.4,  23.5, 0.185, |, 0.0
13796.6, 139.6, | , 24.3, 0.0, 403.2, | ,  1000,   956,  3000,  2907, | , -3.4,  22.7, 0.178, |, 0.0
13797.6, 140.3, | , 24.3, 0.0, 396.7, | ,  1000,   951,  3000,  2927, | , -3.4,  59.1, 0.465, |, 0.0
13798.7, 140.7, | , 24.3, 0.0, 396.8, | ,  1000,   947,  3000,  2929, | , -3.4,  27.0, 0.212, |, 0.0
13799.7, 139.4, | , 24.3, 0.0, 403.4, | ,  1000,   957,  3000,  2927, | , -3.4,  37.7, 0.297, |, 0.0
13800.7, 139.9, | , 24.3, 0.0, 403.6, | ,  1000,   954,  3000,  2936, | , -3.4,  39.8, 0.315, |, 0.0
13801.7, 139.4, | , 24.3, 0.0, 403.6, | ,  1000,   962,  3000,  2906, | , -3.4,  55.2, 0.434, |, 0.0
13802.7, 139.5, | , 24.3, 0.0, 402.7, | ,  1000,   955,  3000,  2914, | , -3.4,  45.0, 0.353, |, 0.0
13803.7, 140.6, | , 24.3, 0.0, 394.4, | ,  1000,   951,  3000,  2921, | , -3.4,  80.5, 0.633, |, 0.0
13804.7, 140.6, | , 24.3, 0.0, 397.6, | ,  1000,   950,  3000,  2922, | , -3.4,  64.2, 0.505, |, 0.0
13805.7, 139.4, | , 24.3, 0.0, 403.0, | ,  1000,   957,  3000,  2922, | , -3.4,  59.5, 0.469, |, 0.0
13806.7, 139.5, | , 24.3, 0.0, 403.2, | ,  1000,   949,  3000,  2928, | , -3.4,  68.5, 0.539, |, 0.0
13807.8, 139.9, | , 24.3, 0.0, 403.3, | ,  1000,   959,  3000,  2925, | , -3.4,  69.4, 0.547, |, 0.0
13808.8, 140.3, | , 24.3, 0.0, 396.6, | ,  1000,   953,  3000,  2925, | , -3.4,  92.1, 0.725, |, 0.0
13809.8, 140.5, | , 24.3, 0.0, 395.4, | ,  1000,   945,  3000,  2936, | , -3.4,  74.5, 0.587, |, 0.0
13810.8, 141.0, | , 24.3, 0.0, 397.1, | ,  1000,   951,  3000,  2945, | , -3.4,  80.5, 0.637, |, 0.0
13811.8, 139.9, | , 24.3, 0.0, 402.6, | ,  1000,   956,  3000,  2936, | , -3.4, 101.9, 0.806, |, 0.0
13812.8, 139.5, | , 24.3, 0.0, 402.7, | ,  1000,   958,  3000,  2933, | , -3.4,  99.4, 0.785, |, 0.0
13813.8, 139.5, | , 24.3, 0.0, 402.7, | ,  1000,   955,  3000,  2918, | , -3.4,  92.9, 0.731, |, 0.0
13814.8, 140.8, | , 24.3, 0.0, 396.2, | ,  1000,   947,  3000,  2906, | , -3.4, 129.4, 1.012, |, 0.0
13815.8, 140.5, | , 24.3, 0.0, 395.2, | ,  1000,   951,  3000,  2945, | , -3.4, 100.2, 0.793, |, 0.0
13816.9, 139.4, | , 24.3, 0.0, 402.6, | ,  1000,   949,  3000,  2922, | , -3.4, 104.1, 0.818, |, 0.0
13817.9, 139.4, | , 24.3, 0.0, 402.6, | ,  1000,   957,  3000,  2941, | , -3.4, 117.4, 0.929, |, 0.0
13818.9, 139.4, | , 24.3, 0.0, 402.6, | ,  1000,   958,  3000,  2939, | , -3.4, 125.5, 0.993, |, 0.0
13819.9, 139.4, | , 24.3, 0.0, 401.9, | ,  1000,   948,  3000,  2915, | , -3.4, 125.5, 0.984, |, 0.0
13820.9, 140.4, | , 24.3, 0.0, 394.9, | ,  1000,   947,  3000,  2924, | , -3.4, 122.9, 0.966, |, 0.0
13821.9, 140.5, | , 24.3, 0.0, 397.0, | ,  1000,   957,  3000,  2905, | , -3.4, 134.9, 1.058, |, 0.0
13822.9, 139.3, | , 24.3, 0.0, 402.5, | ,  1000,   958,  3000,  2918, | , -3.4, 130.2, 1.025, |, 0.0
13823.9, 139.4, | , 24.3, 0.0, 402.4, | ,  1000,   957,  3000,  2939, | , -3.4, 140.9, 1.115, |, 0.0
13825.0, 139.9, | , 24.3, 0.0, 402.1, | ,  1000,   955,  3000,  2923, | , -3.4, 170.1, 1.339, |, 0.0
13826.0, 140.3, | , 24.3, 0.0, 396.1, | ,  1000,   956,  3000,  2917, | , -3.4, 165.4, 1.300, |, 0.0
13827.0, 140.6, | , 24.3, 0.0, 394.7, | ,  1000,   953,  3000,  2945, | , -3.4, 147.4, 1.166, |, 0.0
13828.0, 140.6, | , 24.3, 0.0, 394.3, | ,  1000,   950,  3000,  2948, | , -3.4, 152.1, 1.203, |, 0.0
13829.0, 139.4, | , 24.3, 0.0, 402.1, | ,  1000,   959,  3000,  2936, | , -3.4, 154.2, 1.220, |, 0.0
13830.0, 139.6, | , 24.3, 0.0, 400.7, | ,  1000,   955,  3000,  2930, | , -3.4, 183.4, 1.446, |, 0.0
13831.0, 139.8, | , 24.3, 0.0, 402.2, | ,  1000,   952,  3000,  2933, | , -3.4, 176.5, 1.392, |, 0.0
13832.0, 140.2, | , 24.3, 0.0, 395.8, | ,  1000,   952,  3000,  2927, | , -3.4, 172.6, 1.360, |, 0.0
13833.1, 140.3, | , 24.3, 0.0, 394.3, | ,  1000,   952,  3000,  2903, | , -3.4, 159.4, 1.247, |, 0.0
13834.1, 140.7, | , 24.3, 0.0, 395.3, | ,  1000,   955,  3000,  2948, | , -3.4, 170.9, 1.355, |, 0.0
13835.1, 139.5, | , 24.3, 0.0, 400.9, | ,  1000,   957,  3000,  2922, | , -3.4, 194.1, 1.528, |, 0.0
13836.1, 139.3, | , 24.3, 0.0, 401.9, | ,  1000,   957,  3000,  2937, | , -3.4, 196.2, 1.551, |, 0.0
13837.1, 139.3, | , 24.3, 0.0, 401.8, | ,  1000,   963,  3000,  2913, | , -3.4, 206.5, 1.625, |, 0.0
13838.1, 141.2, | , 24.3, 0.0, 390.9, | ,  1000,   949,  3000,  2926, | , -3.4, 196.2, 1.544, |, 0.0
13839.1, 140.4, | , 24.3, 0.0, 393.9, | ,  1000,   951,  3000,  2924, | , -3.4, 185.9, 1.463, |, 0.0
13840.1, 139.5, | , 24.3, 0.0, 400.7, | ,  1000,   959,  3000,  2911, | , -3.4, 185.9, 1.461, |, 0.0
13841.2, 139.8, | , 24.3, 0.0, 401.9, | ,  1000,   954,  3000,  2925, | , -3.4, 198.8, 1.565, |, 0.0
13842.2, 139.4, | , 24.3, 0.0, 401.7, | ,  1000,   951,  3000,  2945, | , -3.4, 220.6, 1.745, |, 0.0
13843.2, 140.6, | , 24.3, 0.0, 394.6, | ,  1000,   957,  3000,  2950, | , -3.4, 191.1, 1.516, |, 0.0
13844.2, 141.0, | , 24.3, 0.0, 394.0, | ,  1000,   953,  3000,  2925, | , -3.4, 195.3, 1.538, |, 0.0
13845.2, 141.0, | , 24.3, 0.0, 393.1, | ,  1000,   957,  3000,  2911, | , -3.4, 212.5, 1.668, |, 0.0
13846.2, 139.3, | , 24.3, 0.0, 401.3, | ,  1000,   960,  3000,  2915, | , -3.4, 192.8, 1.517, |, 0.0
13847.2, 139.7, | , 24.3, 0.0, 401.6, | ,  1000,   955,  3000,  2910, | , -3.4, 229.2, 1.798, |, 0.0
13848.2, 139.7, | , 24.3, 0.0, 401.6, | ,  1000,   959,  3000,  2921, | , -3.4, 214.2, 1.687, |, 0.0
13849.2, 140.3, | , 24.3, 0.0, 394.7, | ,  1000,   954,  3000,  2950, | , -3.4, 197.1, 1.562, |, 0.0
13850.3, 140.6, | , 24.3, 0.0, 392.1, | ,  1000,   953,  3000,  2926, | , -3.4, 197.5, 1.556, |, 0.0
13851.3, 140.7, | , 24.3, 0.0, 392.7, | ,  1000,   944,  3000,  2911, | , -3.4, 202.2, 1.583, |, 0.0
13852.3, 139.4, | , 24.3, 0.0, 401.0, | ,  1000,   958,  3000,  2926, | , -3.4, 203.9, 1.608, |, 0.0
13853.3, 139.4, | , 24.3, 0.0, 399.3, | ,  1000,   955,  3000,  2929, | , -3.4, 197.9, 1.561, |, 0.0
13854.3, 139.9, | , 24.3, 0.0, 401.2, | ,  1000,   958,  3000,  2936, | , -3.4, 202.6, 1.602, |, 0.0
13855.3, 140.5, | , 24.3, 0.0, 392.5, | ,  1000,   951,  3000,  2919, | , -3.4, 220.2, 1.730, |, 0.0
13856.3, 140.4, | , 24.3, 0.0, 394.2, | ,  1000,   953,  3000,  2922, | , -3.4, 199.2, 1.567, |, 0.0
13857.3, 139.4, | , 24.3, 0.0, 400.7, | ,  1000,   955,  3000,  2921, | , -3.4, 198.8, 1.564, |, 0.0
13858.4, 139.8, | , 24.3, 0.0, 400.6, | ,  1000,   951,  3000,  2937, | , -3.4, 228.8, 1.806, |, 0.0
13859.4, 139.5, | , 24.3, 0.0, 400.6, | ,  1000,   957,  3000,  2930, | , -3.4, 199.2, 1.572, |, 0.0
13860.4, 140.0, | , 24.3, 0.0, 399.8, | ,  1000,   957,  3000,  2944, | , -3.4, 201.3, 1.595, |, 0.0
13861.4, 141.1, | , 24.3, 0.0, 392.3, | ,  1000,   955,  3000,  2903, | , -3.4, 196.6, 1.540, |, 0.0
13862.4, 140.3, | , 24.3, 0.0, 394.6, | ,  1000,   953,  3000,  2917, | , -3.4, 228.3, 1.794, |, 0.0
13863.4, 139.4, | , 24.3, 0.0, 400.0, | ,  1000,   954,  3000,  2911, | , -3.4, 203.1, 1.593, |, 0.0
13864.4, 139.8, | , 24.3, 0.0, 400.4, | ,  1000,   950,  3000,  2922, | , -3.4, 199.2, 1.566, |, 0.0
13865.4, 139.6, | , 24.3, 0.0, 399.7, | ,  1000,   951,  3000,  2954, | , -3.4, 205.6, 1.630, |, 0.0
13866.4, 140.3, | , 24.3, 0.0, 394.1, | ,  1000,   948,  3000,  2938, | , -3.4, 208.2, 1.643, |, 0.0
13867.4, 140.5, | , 24.3, 0.0, 393.1, | ,  1000,   955,  3000,  2926, | , -3.4, 209.5, 1.651, |, 0.0
13868.5, 140.9, | , 24.3, 0.0, 392.8, | ,  1000,   957,  3000,  2923, | , -3.4, 208.2, 1.640, |, 0.0
13869.5, 139.4, | , 24.3, 0.0, 399.7, | ,  1000,   950,  3000,  2923, | , -3.4, 206.9, 1.627, |, 0.0
13870.5, 139.6, | , 24.3, 0.0, 399.1, | ,  1000,   953,  3000,  2952, | , -3.4, 208.6, 1.654, |, 0.0
13871.5, 139.4, | , 24.3, 0.0, 400.1, | ,  1000,   963,  3000,  2923, | , -3.4, 200.5, 1.582, |, 0.0
13872.5, 140.2, | , 24.3, 0.0, 393.3, | ,  1000,   949,  3000,  2908, | , -3.4, 198.3, 1.553, |, 0.0
13873.5, 140.4, | , 24.3, 0.0, 391.7, | ,  1000,   953,  3000,  2928, | , -3.4, 200.1, 1.576, |, 0.0
13874.5, 139.4, | , 24.3, 0.0, 400.1, | ,  1000,   958,  3000,  2925, | , -3.4, 201.8, 1.591, |, 0.0
13875.5, 139.5, | , 24.3, 0.0, 399.1, | ,  1000,   956,  3000,  2935, | , -3.4, 199.2, 1.574, |, 0.0
