Repository: jdhuang-csm/Ru-BCA

## Methods
* (BaO)<sub>x</sub>-(CaO)<sub>y</sub>-(Al<sub>2</sub>O<sub>3</sub>)<sub>1-x-y</sub> (BCA) catalyst supports were synthesized via sol-gel and solid-state methods. 
* Ru/BCA catalysts were prepared via incipient wetness impregnation to achieve 1 wt. % Ru loading.
* Ammonia synthesis rates were measured for Ru/BCA catalysts in a packed-bed reactor at 480-600<sup>o</sup>C, 10 bar, and space velocities up to 1.3 x 10<sup>6</sup> ml g<sub>cat</sub><sup>-1</sup> h<sup>-1</sup>.
* A machine learning (ML) model was employed to improve understanding of the behavior of Ru/BCA catalysts.
* A microkinetic model was developed to describe the best-performing catalyst.

File: data/init_files_Cadigan/BCA532.txt (part 35 of 55)
********** Start test **********
Elapsed time, Pressure, | , LJtemp(C), Inner-Temp, Outer-Temp, | , N2-set, N2-flow, H2-set, H2-flow, | , pH, NH3_ppm, NH3_Prod_rate, |, In222Temp
13495.9, 138.3, | , 29.4, 0.0, 545.7, | ,  1000,   954,  3000,  2922, | , -3.4, 3254.0, 33.124, |, 0.0
13496.9, 139.6, | , 29.4, 0.0, 539.7, | ,  1000,   954,  3000,  2916, | , -3.4, 3252.3, 33.059, |, 0.0
13497.9, 139.8, | , 29.4, 0.0, 537.9, | ,  1000,   951,  3000,  2932, | , -3.4, 3251.9, 33.165, |, 0.0
13498.9, 139.2, | , 29.4, 0.0, 539.4, | ,  1000,   957,  3000,  2932, | , -3.4, 3249.7, 33.192, |, 0.0
13500.0, 138.3, | , 29.4, 0.0, 545.2, | ,  1000,   961,  3000,  2933, | , -3.4, 3254.5, 33.276, |, 0.0
13501.0, 138.8, | , 29.4, 0.0, 545.3, | ,  1000,   955,  3000,  2945, | , -3.4, 3254.0, 33.337, |, 0.0
13502.0, 138.3, | , 29.4, 0.0, 545.5, | ,  1000,   952,  3000,  2939, | , -3.4, 518.0, 5.308, |, 0.0
13503.0, 139.1, | , 29.4, 0.0, 539.7, | ,  1000,   950,  3000,  2916, | , -3.4, 603.7, 6.145, |, 0.0
13504.0, 139.8, | , 29.4, 0.0, 537.5, | ,  1000,   950,  3000,  2934, | , -3.4, 686.3, 7.020, |, 0.0
13505.0, 139.3, | , 29.4, 0.0, 537.8, | ,  1000,   955,  3000,  2936, | , -3.4, 777.2, 7.961, |, 0.0
13506.0, 138.2, | , 29.4, 0.0, 545.4, | ,  1000,   956,  3000,  2917, | , -3.4, 877.4, 8.947, |, 0.0
13507.0, 138.7, | , 29.4, 0.0, 545.7, | ,  1000,   959,  3000,  2941, | , -3.4, 938.3, 9.633, |, 0.0
13508.1, 138.6, | , 29.4, 0.0, 545.1, | ,  1000,   955,  3000,  2913, | , -3.4, 1021.8, 10.405, |, 0.0
13509.1, 139.3, | , 29.4, 0.0, 538.9, | ,  1000,   950,  3000,  2931, | , -3.4, 1096.4, 11.200, |, 0.0
13510.1, 139.8, | , 29.4, 0.0, 537.7, | ,  1000,   951,  3000,  2933, | , -3.4, 1185.5, 12.118, |, 0.0
13511.1, 139.3, | , 29.4, 0.0, 538.1, | ,  1000,   953,  3000,  2912, | , -3.4, 1281.0, 13.031, |, 0.0
13512.1, 138.4, | , 29.4, 0.0, 545.0, | ,  1000,   958,  3000,  2935, | , -3.4, 1364.1, 13.974, |, 0.0
13513.1, 138.7, | , 29.4, 0.0, 544.9, | ,  1000,   961,  3000,  2930, | , -3.4, 1437.8, 14.722, |, 0.0
13514.1, 139.7, | , 29.4, 0.0, 538.5, | ,  1000,   952,  3000,  2918, | , -3.4, 1531.2, 15.592, |, 0.0
13515.1, 139.4, | , 29.4, 0.0, 537.0, | ,  1000,   953,  3000,  2928, | , -3.4, 1619.1, 16.528, |, 0.0
13516.2, 139.1, | , 29.4, 0.0, 539.2, | ,  1000,   954,  3000,  2934, | , -3.4, 1682.1, 17.205, |, 0.0
13517.2, 138.7, | , 29.4, 0.0, 544.2, | ,  1000,   960,  3000,  2931, | , -3.4, 1766.0, 18.075, |, 0.0
13518.2, 138.2, | , 29.4, 0.0, 544.2, | ,  1000,   953,  3000,  2923, | , -3.4, 1810.6, 18.457, |, 0.0
13519.2, 138.9, | , 29.4, 0.0, 539.3, | ,  1000,   957,  3000,  2936, | , -3.4, 1883.0, 19.280, |, 0.0
13520.2, 139.5, | , 29.4, 0.0, 538.1, | ,  1000,   951,  3000,  2913, | , -3.4, 1967.0, 19.988, |, 0.0
13521.2, 139.4, | , 29.4, 0.0, 535.8, | ,  1000,   953,  3000,  2945, | , -3.4, 2042.0, 20.931, |, 0.0
13522.2, 139.5, | , 29.4, 0.0, 536.5, | ,  1000,   956,  3000,  2929, | , -3.4, 2120.4, 21.657, |, 0.0
13523.2, 138.8, | , 29.4, 0.0, 544.0, | ,  1000,   957,  3000,  2926, | , -3.4, 2207.3, 22.536, |, 0.0
13524.3, 138.4, | , 29.4, 0.0, 542.5, | ,  1000,   956,  3000,  2922, | , -3.4, 2263.9, 23.085, |, 0.0
13525.3, 138.2, | , 29.4, 0.0, 543.4, | ,  1000,   959,  3000,  2926, | , -3.4, 2352.1, 24.016, |, 0.0
13526.3, 139.8, | , 29.4, 0.0, 536.5, | ,  1000,   952,  3000,  2933, | , -3.4, 2421.1, 24.724, |, 0.0
13527.3, 139.1, | , 29.4, 0.0, 538.2, | ,  1000,   950,  3000,  2931, | , -3.4, 2518.0, 25.685, |, 0.0
13528.3, 138.4, | , 29.4, 0.0, 543.6, | ,  1000,   955,  3000,  2932, | , -3.4, 2572.4, 26.276, |, 0.0
13529.3, 139.0, | , 29.4, 0.0, 543.0, | ,  1000,   957,  3000,  2938, | , -3.4, 2620.4, 26.822, |, 0.0
13530.3, 138.8, | , 29.4, 0.0, 543.7, | ,  1000,   955,  3000,  2931, | , -3.4, 2689.3, 27.465, |, 0.0
13531.4, 139.1, | , 29.4, 0.0, 537.4, | ,  1000,   952,  3000,  2926, | , -3.4, 2764.3, 28.171, |, 0.0
13532.4, 139.7, | , 29.4, 0.0, 536.0, | ,  1000,   953,  3000,  2922, | , -3.4, 2806.3, 28.570, |, 0.0
13533.4, 139.8, | , 29.4, 0.0, 536.0, | ,  1000,   952,  3000,  2934, | , -3.4, 2850.9, 29.109, |, 0.0
13534.4, 138.6, | , 29.4, 0.0, 542.1, | ,  1000,   959,  3000,  2951, | , -3.4, 2907.8, 29.867, |, 0.0
13535.4, 138.3, | , 29.4, 0.0, 543.1, | ,  1000,   959,  3000,  2921, | , -3.4, 2939.5, 29.962, |, 0.0
13536.4, 138.7, | , 29.4, 0.0, 543.4, | ,  1000,   955,  3000,  2927, | , -3.4, 2986.2, 30.457, |, 0.0
13537.4, 139.2, | , 29.4, 0.0, 536.9, | ,  1000,   954,  3000,  2933, | , -3.4, 3023.1, 30.874, |, 0.0
13538.4, 139.0, | , 29.4, 0.0, 537.7, | ,  1000,   953,  3000,  2926, | , -3.4, 3053.1, 31.115, |, 0.0
13539.5, 139.8, | , 29.4, 0.0, 535.0, | ,  1000,   949,  3000,  2937, | , -3.4, 3091.2, 31.555, |, 0.0
13540.5, 138.2, | , 29.4, 0.0, 542.8, | ,  1000,   959,  3000,  2931, | , -3.4, 3115.2, 31.831, |, 0.0
13541.5, 138.2, | , 29.4, 0.0, 542.0, | ,  1000,   954,  3000,  2926, | , -3.4, 3139.2, 31.986, |, 0.0
13542.5, 138.6, | , 29.4, 0.0, 542.9, | ,  1000,   957,  3000,  2926, | , -3.4, 3175.2, 32.380, |, 0.0
13543.5, 139.2, | , 29.4, 0.0, 535.4, | ,  1000,   951,  3000,  2922, | , -3.4, 3179.9, 32.342, |, 0.0
13544.5, 139.3, | , 29.4, 0.0, 536.0, | ,  1000,   951,  3000,  2943, | , -3.4, 3181.2, 32.534, |, 0.0
13545.5, 138.9, | , 29.4, 0.0, 541.8, | ,  1000,   961,  3000,  2941, | , -3.4, 3192.3, 32.724, |, 0.0
13546.5, 138.9, | , 29.4, 0.0, 542.0, | ,  1000,   960,  3000,  2951, | , -3.4, 3207.3, 32.946, |, 0.0
13547.6, 138.4, | , 29.4, 0.0, 542.1, | ,  1000,   956,  3000,  2933, | , -3.4, 3207.8, 32.772, |, 0.0
13548.6, 139.6, | , 29.4, 0.0, 536.2, | ,  1000,   958,  3000,  2911, | , -3.4, 3230.0, 32.816, |, 0.0
13549.6, 139.6, | , 29.4, 0.0, 533.5, | ,  1000,   955,  3000,  2926, | , -3.4, 3236.5, 32.991, |, 0.0
13550.6, 139.0, | , 29.4, 0.0, 536.0, | ,  1000,   951,  3000,  2920, | , -3.4, 3245.5, 32.996, |, 0.0
13551.6, 138.7, | , 29.4, 0.0, 542.1, | ,  1000,   960,  3000,  2936, | , -3.4, 3236.0, 33.113, |, 0.0
13552.6, 138.8, | , 29.4, 0.0, 541.7, | ,  1000,   952,  3000,  2948, | , -3.4, 3221.0, 33.000, |, 0.0
13553.6, 138.4, | , 29.4, 0.0, 541.6, | ,  1000,   955,  3000,  2929, | , -3.4, 3221.9, 32.866, |, 0.0
13554.6, 139.3, | , 29.4, 0.0, 534.9, | ,  1000,   950,  3000,  2923, | , -3.4, 3235.6, 32.918, |, 0.0
13555.6, 139.7, | , 29.4, 0.0, 534.3, | ,  1000,   951,  3000,  2907, | , -3.4, 3245.5, 32.879, |, 0.0
13556.7, 139.5, | , 29.4, 0.0, 533.6, | ,  1000,   955,  3000,  2961, | , -3.4, 3248.5, 33.407, |, 0.0
13557.7, 138.3, | , 29.4, 0.0, 540.7, | ,  1000,   957,  3000,  2933, | , -3.4, 3222.3, 32.926, |, 0.0
13558.7, 138.7, | , 29.4, 0.0, 541.4, | ,  1000,   955,  3000,  2926, | , -3.4, 3232.2, 32.953, |, 0.0
13559.7, 138.8, | , 29.4, 0.0, 540.4, | ,  1000,   956,  3000,  2929, | , -3.4, 3215.5, 32.811, |, 0.0
13560.7, 139.3, | , 29.4, 0.0, 533.6, | ,  1000,   952,  3000,  2937, | , -3.4, 3216.3, 32.852, |, 0.0
13561.7, 139.6, | , 29.4, 0.0, 534.2, | ,  1000,   954,  3000,  2913, | , -3.4, 3198.3, 32.486, |, 0.0
13562.7, 138.7, | , 29.4, 0.0, 541.3, | ,  1000,   960,  3000,  2948, | , -3.4, 3209.0, 32.937, |, 0.0
13563.7, 138.3, | , 29.4, 0.0, 541.0, | ,  1000,   959,  3000,  2935, | , -3.4, 3197.0, 32.695, |, 0.0
13564.8, 138.4, | , 29.4, 0.0, 539.9, | ,  1000,   953,  3000,  2926, | , -3.4, 3197.0, 32.575, |, 0.0
13565.8, 139.6, | , 29.4, 0.0, 535.3, | ,  1000,   952,  3000,  2937, | , -3.4, 3196.6, 32.655, |, 0.0
13566.8, 139.8, | , 29.4, 0.0, 533.7, | ,  1000,   952,  3000,  2941, | , -3.4, 3188.5, 32.601, |, 0.0
13567.8, 139.2, | , 29.4, 0.0, 534.4, | ,  1000,   951,  3000,  2928, | , -3.4, 3182.0, 32.422, |, 0.0
13568.8, 138.7, | , 29.4, 0.0, 540.7, | ,  1000,   957,  3000,  2922, | , -3.4, 3183.3, 32.427, |, 0.0
13569.8, 138.5, | , 29.4, 0.0, 539.2, | ,  1000,   952,  3000,  2923, | , -3.4, 3211.6, 32.688, |, 0.0
13570.8, 138.2, | , 29.4, 0.0, 540.2, | ,  1000,   955,  3000,  2938, | , -3.4, 3184.2, 32.556, |, 0.0
13571.8, 139.6, | , 29.4, 0.0, 534.2, | ,  1000,   951,  3000,  2931, | , -3.4, 3167.9, 32.305, |, 0.0
13572.8, 139.8, | , 29.4, 0.0, 533.7, | ,  1000,   955,  3000,  2933, | , -3.4, 3168.3, 32.358, |, 0.0
13573.9, 140.1, | , 29.4, 0.0, 528.1, | ,  1000,   953,  3000,  2926, | , -3.4, 3170.5, 32.302, |, 0.0
13574.9, 138.5, | , 29.4, 0.0, 539.1, | ,  1000,   956,  3000,  2933, | , -3.4, 3171.3, 32.395, |, 0.0
13575.9, 138.8, | , 29.4, 0.0, 540.6, | ,  1000,   957,  3000,  2929, | , -3.4, 3163.2, 32.282, |, 0.0
13576.9, 138.2, | , 29.4, 0.0, 539.5, | ,  1000,   955,  3000,  2922, | , -3.4, 3150.3, 32.081, |, 0.0
13577.9, 139.6, | , 29.4, 0.0, 532.3, | ,  1000,   950,  3000,  2929, | , -3.4, 3144.3, 32.042, |, 0.0
13578.9, 139.3, | , 29.4, 0.0, 531.9, | ,  1000,   957,  3000,  2930, | , -3.4, 3130.6, 31.964, |, 0.0
13579.9, 138.9, | , 29.4, 0.0, 538.2, | ,  1000,   952,  3000,  2916, | , -3.4, 3135.8, 31.863, |, 0.0
13580.9, 138.4, | , 29.4, 0.0, 539.5, | ,  1000,   954,  3000,  2932, | , -3.4, 3136.6, 32.014, |, 0.0
13582.0, 138.6, | , 29.4, 0.0, 539.5, | ,  1000,   955,  3000,  2927, | , -3.4, 3136.2, 31.979, |, 0.0
13583.0, 139.1, | , 29.4, 0.0, 533.6, | ,  1000,   953,  3000,  2911, | , -3.4, 3142.6, 31.895, |, 0.0
13584.0, 139.3, | , 29.4, 0.0, 532.2, | ,  1000,   950,  3000,  2926, | , -3.4, 3136.6, 31.938, |, 0.0
13585.0, 139.5, | , 29.4, 0.0, 529.9, | ,  1000,   958,  3000,  2942, | , -3.4, 3163.2, 32.404, |, 0.0
13586.0, 138.7, | , 29.4, 0.0, 539.9, | ,  1000,   959,  3000,  2927, | , -3.4, 3133.2, 31.985, |, 0.0
13587.0, 138.1, | , 29.4, 0.0, 539.5, | ,  1000,   956,  3000,  2924, | , -3.4, 3127.6, 31.876, |, 0.0
13588.0, 138.4, | , 29.4, 0.0, 539.4, | ,  1000,   956,  3000,  2941, | , -3.4, 3135.3, 32.088, |, 0.0
13589.0, 139.6, | , 29.4, 0.0, 533.7, | ,  1000,   950,  3000,  2931, | , -3.4, 3142.2, 32.033, |, 0.0
13590.0, 139.5, | , 29.4, 0.0, 531.1, | ,  1000,   952,  3000,  2923, | , -3.4, 3154.6, 32.112, |, 0.0
13591.1, 139.3, | , 29.4, 0.0, 530.9, | ,  1000,   950,  3000,  2935, | , -3.4, 3120.8, 31.850, |, 0.0
13592.1, 138.3, | , 29.4, 0.0, 538.6, | ,  1000,   957,  3000,  2936, | , -3.4, 3122.5, 31.931, |, 0.0
13593.1, 138.3, | , 29.4, 0.0, 538.5, | ,  1000,   956,  3000,  2937, | , -3.4, 3137.5, 32.089, |, 0.0
13594.1, 138.4, | , 29.4, 0.0, 538.4, | ,  1000,   953,  3000,  2941, | , -3.4, 3115.6, 31.867, |, 0.0
13595.1, 140.0, | , 29.4, 0.0, 530.9, | ,  1000,   950,  3000,  2941, | , -3.4, 3110.9, 31.793, |, 0.0
13596.1, 139.5, | , 29.4, 0.0, 532.7, | ,  1000,   955,  3000,  2929, | , -3.4, 3105.4, 31.687, |, 0.0
13597.1, 138.3, | , 29.4, 0.0, 538.4, | ,  1000,   955,  3000,  2941, | , -3.4, 3119.5, 31.925, |, 0.0
13598.2, 138.7, | , 29.4, 0.0, 538.5, | ,  1000,   955,  3000,  2926, | , -3.4, 3142.6, 32.031, |, 0.0
13599.2, 138.9, | , 29.4, 0.0, 539.0, | ,  1000,   954,  3000,  2952, | , -3.4, 3138.3, 32.197, |, 0.0
13600.2, 139.3, | , 29.4, 0.0, 531.7, | ,  1000,   952,  3000,  2935, | , -3.4, 3111.4, 31.770, |, 0.0
13601.2, 139.6, | , 29.4, 0.0, 529.7, | ,  1000,   951,  3000,  2921, | , -3.4, 3116.5, 31.696, |, 0.0
13602.2, 139.9, | , 29.4, 0.0, 530.8, | ,  1000,   951,  3000,  2930, | , -3.4, 3113.1, 31.736, |, 0.0
13603.2, 138.3, | , 29.4, 0.0, 537.7, | ,  1000,   957,  3000,  2923, | , -3.4, 3105.8, 31.658, |, 0.0
13604.2, 138.4, | , 29.4, 0.0, 537.7, | ,  1000,   956,  3000,  2933, | , -3.4, 3112.6, 31.795, |, 0.0
13605.2, 139.4, | , 29.4, 0.0, 532.5, | ,  1000,   952,  3000,  2911, | , -3.4, 3130.6, 31.760, |, 0.0
13606.3, 139.3, | , 29.4, 0.0, 531.5, | ,  1000,   952,  3000,  2941, | , -3.4, 3111.8, 31.817, |, 0.0
13607.3, 139.4, | , 29.4, 0.0, 530.6, | ,  1000,   955,  3000,  2936, | , -3.4, 3099.8, 31.682, |, 0.0
13608.3, 139.8, | , 29.4, 0.0, 530.4, | ,  1000,   954,  3000,  2915, | , -3.4, 3092.1, 31.429, |, 0.0
13609.3, 138.2, | , 29.4, 0.0, 537.7, | ,  1000,   954,  3000,  2928, | , -3.4, 3100.2, 31.614, |, 0.0
13610.3, 138.3, | , 29.4, 0.0, 537.5, | ,  1000,   955,  3000,  2922, | , -3.4, 3089.5, 31.462, |, 0.0
13611.3, 138.6, | , 29.4, 0.0, 536.9, | ,  1000,   955,  3000,  2936, | , -3.4, 3093.4, 31.619, |, 0.0
13612.3, 139.8, | , 29.4, 0.0, 530.9, | ,  1000,   953,  3000,  2929, | , -3.4, 3089.1, 31.503, |, 0.0
13613.3, 139.1, | , 29.4, 0.0, 530.6, | ,  1000,   953,  3000,  2914, | , -3.4, 3092.9, 31.421, |, 0.0
13614.4, 138.5, | , 29.4, 0.0, 537.3, | ,  1000,   958,  3000,  2946, | , -3.4, 3091.2, 31.703, |, 0.0
13615.4, 138.5, | , 29.4, 0.0, 537.2, | ,  1000,   952,  3000,  2945, | , -3.4, 3097.6, 31.714, |, 0.0
13616.4, 138.4, | , 29.4, 0.0, 536.3, | ,  1000,   960,  3000,  2913, | , -3.4, 3079.6, 31.332, |, 0.0
13617.4, 139.2, | , 29.4, 0.0, 531.1, | ,  1000,   953,  3000,  2919, | , -3.4, 3099.8, 31.531, |, 0.0
13618.4, 139.8, | , 29.4, 0.0, 529.7, | ,  1000,   955,  3000,  2942, | , -3.4, 3083.9, 31.566, |, 0.0
13619.4, 139.4, | , 29.4, 0.0, 529.8, | ,  1000,   951,  3000,  2933, | , -3.4, 3085.6, 31.483, |, 0.0
13620.4, 138.7, | , 29.4, 0.0, 537.2, | ,  1000,   958,  3000,  2937, | , -3.4, 3074.1, 31.453, |, 0.0
13621.5, 138.9, | , 29.4, 0.0, 536.3, | ,  1000,   952,  3000,  2920, | , -3.4, 3068.9, 31.215, |, 0.0
13622.5, 138.3, | , 29.4, 0.0, 536.8, | ,  1000,   956,  3000,  2954, | , -3.4, 3082.2, 31.657, |, 0.0
13623.5, 139.1, | , 29.4, 0.0, 530.5, | ,  1000,   953,  3000,  2920, | , -3.4, 3074.9, 31.286, |, 0.0
13624.5, 139.8, | , 29.4, 0.0, 529.0, | ,  1000,   952,  3000,  2926, | , -3.4, 3072.8, 31.307, |, 0.0
13625.5, 139.8, | , 29.4, 0.0, 529.5, | ,  1000,   956,  3000,  2948, | , -3.4, 3090.4, 31.693, |, 0.0
13626.5, 138.5, | , 29.4, 0.0, 535.7, | ,  1000,   960,  3000,  2939, | , -3.4, 3081.4, 31.555, |, 0.0
13627.5, 138.7, | , 29.4, 0.0, 536.7, | ,  1000,   956,  3000,  2931, | , -3.4, 3070.6, 31.354, |, 0.0
13628.5, 138.3, | , 29.4, 0.0, 536.8, | ,  1000,   955,  3000,  2939, | , -3.4, 3068.9, 31.390, |, 0.0
13629.5, 139.4, | , 29.4, 0.0, 529.8, | ,  1000,   950,  3000,  2941, | , -3.4, 3085.2, 31.528, |, 0.0
13630.6, 139.2, | , 29.4, 0.0, 530.7, | ,  1000,   952,  3000,  2929, | , -3.4, 3070.2, 31.300, |, 0.0
13631.6, 138.8, | , 29.4, 0.0, 535.7, | ,  1000,   957,  3000,  2918, | , -3.4, 3078.4, 31.338, |, 0.0
13632.6, 138.3, | , 29.4, 0.0, 536.4, | ,  1000,   959,  3000,  2942, | , -3.4, 3067.2, 31.434, |, 0.0
13633.6, 138.2, | , 29.4, 0.0, 536.6, | ,  1000,   954,  3000,  2924, | , -3.4, 3088.2, 31.460, |, 0.0
13634.6, 139.5, | , 29.4, 0.0, 530.6, | ,  1000,   952,  3000,  2919, | , -3.4, 3069.4, 31.215, |, 0.0
13635.6, 139.3, | , 29.4, 0.0, 528.8, | ,  1000,   952,  3000,  2945, | , -3.4, 3056.5, 31.289, |, 0.0
13636.6, 139.4, | , 29.4, 0.0, 528.3, | ,  1000,   954,  3000,  2939, | , -3.4, 3050.9, 31.197, |, 0.0
13637.6, 139.4, | , 29.4, 0.0, 536.2, | ,  1000,   957,  3000,  2930, | , -3.4, 3050.9, 31.158, |, 0.0
13638.7, 138.4, | , 29.4, 0.0, 535.5, | ,  1000,   954,  3000,  2950, | , -3.4, 3082.2, 31.608, |, 0.0
13639.7, 138.3, | , 29.4, 0.0, 535.7, | ,  1000,   955,  3000,  2920, | , -3.4, 3054.8, 31.097, |, 0.0
13640.7, 139.6, | , 29.4, 0.0, 529.8, | ,  1000,   954,  3000,  2926, | , -3.4, 3051.8, 31.098, |, 0.0
13641.7, 139.9, | , 29.4, 0.0, 527.6, | ,  1000,   949,  3000,  2923, | , -3.4, 3051.8, 31.046, |, 0.0
13642.7, 139.4, | , 29.4, 0.0, 527.3, | ,  1000,   959,  3000,  2942, | , -3.4, 3083.1, 31.596, |, 0.0
13643.7, 138.4, | , 29.4, 0.0, 535.4, | ,  1000,   961,  3000,  2942, | , -3.4, 3047.5, 31.243, |, 0.0
13644.7, 138.7, | , 29.4, 0.0, 535.8, | ,  1000,   954,  3000,  2928, | , -3.4, 3040.7, 31.004, |, 0.0
13645.7, 138.3, | , 29.4, 0.0, 535.4, | ,  1000,   953,  3000,  2933, | , -3.4, 3048.8, 31.122, |, 0.0
13646.7, 139.5, | , 29.4, 0.0, 527.7, | ,  1000,   956,  3000,  2926, | , -3.4, 3044.5, 31.048, |, 0.0
13647.8, 140.0, | , 29.4, 0.0, 527.5, | ,  1000,   957,  3000,  2942, | , -3.4, 3066.4, 31.410, |, 0.0
13648.8, 138.4, | , 29.4, 0.0, 534.9, | ,  1000,   963,  3000,  2942, | , -3.4, 3043.7, 31.226, |, 0.0
13649.8, 138.3, | , 29.4, 0.0, 535.3, | ,  1000,   954,  3000,  2915, | , -3.4, 3044.9, 30.949, |, 0.0
13650.8, 138.7, | , 29.4, 0.0, 535.0, | ,  1000,   958,  3000,  2935, | , -3.4, 3047.1, 31.159, |, 0.0
13651.8, 139.5, | , 29.4, 0.0, 529.4, | ,  1000,   954,  3000,  2922, | , -3.4, 3046.7, 31.025, |, 0.0
13652.8, 139.5, | , 29.4, 0.0, 527.3, | ,  1000,   951,  3000,  2923, | , -3.4, 3073.6, 31.278, |, 0.0
13653.8, 139.8, | , 29.4, 0.0, 527.6, | ,  1000,   955,  3000,  2947, | , -3.4, 3026.9, 31.022, |, 0.0
13654.8, 138.7, | , 29.4, 0.0, 535.3, | ,  1000,   959,  3000,  2929, | , -3.4, 3029.5, 30.946, |, 0.0
13655.9, 138.2, | , 29.4, 0.0, 535.2, | ,  1000,   954,  3000,  2929, | , -3.4, 3028.2, 30.884, |, 0.0
13656.9, 138.2, | , 29.4, 0.0, 535.2, | ,  1000,   956,  3000,  2928, | , -3.4, 3036.4, 30.980, |, 0.0
13657.9, 139.8, | , 29.4, 0.0, 528.5, | ,  1000,   952,  3000,  2951, | , -3.4, 3019.7, 30.962, |, 0.0
13658.9, 139.5, | , 29.4, 0.0, 527.6, | ,  1000,   959,  3000,  2944, | , -3.4, 3023.5, 30.997, |, 0.0
13659.9, 139.3, | , 29.4, 0.0, 527.1, | ,  1000,   952,  3000,  2908, | , -3.4, 3024.8, 30.673, |, 0.0
13660.9, 138.4, | , 29.4, 0.0, 534.4, | ,  1000,   957,  3000,  2933, | , -3.4, 3042.4, 31.096, |, 0.0
13661.9, 138.4, | , 29.4, 0.0, 534.2, | ,  1000,   956,  3000,  2939, | , -3.4, 3022.7, 30.931, |, 0.0
13662.9, 138.5, | , 29.4, 0.0, 533.3, | ,  1000,   956,  3000,  2926, | , -3.4, 3019.2, 30.785, |, 0.0
13664.0, 139.7, | , 29.4, 0.0, 526.7, | ,  1000,   950,  3000,  2908, | , -3.4, 3012.4, 30.530, |, 0.0
13665.0, 139.6, | , 29.4, 0.0, 527.9, | ,  1000,   953,  3000,  2918, | , -3.4, 3022.7, 30.737, |, 0.0
13666.0, 138.3, | , 29.4, 0.0, 534.0, | ,  1000,   959,  3000,  2937, | , -3.4, 3042.4, 31.136, |, 0.0
13667.0, 138.4, | , 29.4, 0.0, 533.9, | ,  1000,   960,  3000,  2942, | , -3.4, 3030.4, 31.065, |, 0.0
13668.0, 138.6, | , 29.4, 0.0, 532.7, | ,  1000,   955,  3000,  2932, | , -3.4, 3009.4, 30.732, |, 0.0
13669.0, 139.2, | , 29.4, 0.0, 527.3, | ,  1000,   950,  3000,  2926, | , -3.4, 3004.7, 30.589, |, 0.0
13670.0, 139.3, | , 29.4, 0.0, 525.7, | ,  1000,   953,  3000,  2907, | , -3.4, 3013.2, 30.557, |, 0.0
13671.0, 139.9, | , 29.4, 0.0, 526.7, | ,  1000,   957,  3000,  2959, | , -3.4, 3004.7, 30.914, |, 0.0
13672.0, 138.7, | , 29.4, 0.0, 533.4, | ,  1000,   956,  3000,  2921, | , -3.4, 3001.7, 30.574, |, 0.0
13673.1, 138.4, | , 29.4, 0.0, 532.7, | ,  1000,   956,  3000,  2921, | , -3.4, 3013.2, 30.686, |, 0.0
13674.1, 138.7, | , 29.4, 0.0, 533.1, | ,  1000,   955,  3000,  2924, | , -3.4, 3015.4, 30.723, |, 0.0
13675.1, 139.1, | , 29.4, 0.0, 527.6, | ,  1000,   953,  3000,  2925, | , -3.4, 3024.8, 30.812, |, 0.0
13676.1, 139.3, | , 29.4, 0.0, 525.9, | ,  1000,   957,  3000,  2915, | , -3.4, 3006.0, 30.576, |, 0.0
13677.1, 139.5, | , 29.4, 0.0, 526.3, | ,  1000,   957,  3000,  2962, | , -3.4, 2988.4, 30.764, |, 0.0
13678.1, 138.5, | , 29.4, 0.0, 532.1, | ,  1000,   958,  3000,  2920, | , -3.4, 2988.8, 30.447, |, 0.0
13679.1, 138.4, | , 29.4, 0.0, 532.6, | ,  1000,   957,  3000,  2936, | , -3.4, 2991.4, 30.590, |, 0.0
13680.1, 138.3, | , 29.4, 0.0, 533.2, | ,  1000,   957,  3000,  2940, | , -3.4, 2994.0, 30.652, |, 0.0
13681.1, 139.7, | , 29.4, 0.0, 525.5, | ,  1000,   952,  3000,  2921, | , -3.4, 3020.9, 30.734, |, 0.0
13682.2, 139.2, | , 29.4, 0.0, 526.4, | ,  1000,   950,  3000,  2929, | , -3.4, 3013.7, 30.714, |, 0.0
13683.2, 138.5, | , 29.4, 0.0, 531.7, | ,  1000,   958,  3000,  2935, | , -3.4, 2993.1, 30.611, |, 0.0
13684.2, 138.3, | , 29.4, 0.0, 532.8, | ,  1000,   954,  3000,  2937, | , -3.4, 2985.4, 30.519, |, 0.0
13685.2, 138.7, | , 29.4, 0.0, 532.8, | ,  1000,   953,  3000,  2919, | , -3.4, 2983.7, 30.354, |, 0.0
13686.2, 139.0, | , 29.4, 0.0, 526.9, | ,  1000,   948,  3000,  2923, | , -3.4, 3005.5, 30.564, |, 0.0
13687.2, 139.2, | , 29.4, 0.0, 525.4, | ,  1000,   952,  3000,  2922, | , -3.4, 2990.1, 30.436, |, 0.0
13688.2, 140.0, | , 29.4, 0.0, 524.6, | ,  1000,   954,  3000,  2950, | , -3.4, 3000.8, 30.773, |, 0.0
13689.2, 138.3, | , 29.4, 0.0, 532.5, | ,  1000,   962,  3000,  2942, | , -3.4, 2991.0, 30.675, |, 0.0
13690.3, 138.2, | , 29.4, 0.0, 532.6, | ,  1000,   956,  3000,  2915, | , -3.4, 2984.5, 30.351, |, 0.0
13691.3, 138.7, | , 29.4, 0.0, 532.9, | ,  1000,   953,  3000,  2925, | , -3.4, 2981.1, 30.371, |, 0.0
13692.3, 139.1, | , 29.4, 0.0, 526.3, | ,  1000,   953,  3000,  2923, | , -3.4, 2976.8, 30.310, |, 0.0
13693.3, 139.4, | , 29.4, 0.0, 524.3, | ,  1000,   951,  3000,  2927, | , -3.4, 2992.2, 30.488, |, 0.0
13694.3, 139.3, | , 29.4, 0.0, 524.8, | ,  1000,   951,  3000,  2922, | , -3.4, 2977.2, 30.294, |, 0.0
13695.3, 138.3, | , 29.4, 0.0, 532.6, | ,  1000,   957,  3000,  2929, | , -3.4, 2977.2, 30.390, |, 0.0
13696.3, 138.4, | , 29.4, 0.0, 532.1, | ,  1000,   955,  3000,  2941, | , -3.4, 2971.7, 30.422, |, 0.0
13697.3, 138.7, | , 29.4, 0.0, 532.6, | ,  1000,   958,  3000,  2929, | , -3.4, 2974.2, 30.373, |, 0.0
13698.4, 139.9, | , 29.4, 0.0, 524.4, | ,  1000,   952,  3000,  2937, | , -3.4, 2968.7, 30.336, |, 0.0
13699.4, 139.2, | , 29.4, 0.0, 525.1, | ,  1000,   954,  3000,  2928, | , -3.4, 2973.4, 30.320, |, 0.0
13700.4, 138.1, | , 29.4, 0.0, 532.0, | ,  1000,   955,  3000,  2928, | , -3.4, 3000.0, 30.597, |, 0.0
13701.4, 138.7, | , 29.4, 0.0, 532.2, | ,  1000,   955,  3000,  2924, | , -3.4, 3000.4, 30.571, |, 0.0
13702.4, 138.2, | , 29.4, 0.0, 532.0, | ,  1000,   955,  3000,  2924, | , -3.4, 2987.1, 30.438, |, 0.0
13703.4, 139.1, | , 29.4, 0.0, 525.5, | ,  1000,   953,  3000,  2911, | , -3.4, 2967.4, 30.125, |, 0.0
13704.4, 139.4, | , 29.4, 0.0, 524.1, | ,  1000,   949,  3000,  2937, | , -3.4, 2961.4, 30.229, |, 0.0
13705.4, 139.3, | , 29.4, 0.0, 524.0, | ,  1000,   954,  3000,  2931, | , -3.4, 2960.5, 30.219, |, 0.0
13706.5, 138.4, | , 29.4, 0.0, 531.5, | ,  1000,   961,  3000,  2943, | , -3.4, 2952.4, 30.277, |, 0.0
13707.5, 138.7, | , 29.4, 0.0, 531.7, | ,  1000,   957,  3000,  2919, | , -3.4, 2976.4, 30.310, |, 0.0
13708.5, 138.4, | , 29.4, 0.0, 530.4, | ,  1000,   955,  3000,  2927, | , -3.4, 2979.8, 30.386, |, 0.0
13709.5, 139.1, | , 29.4, 0.0, 524.9, | ,  1000,   953,  3000,  2927, | , -3.4, 2953.3, 30.102, |, 0.0
13710.5, 139.8, | , 29.4, 0.0, 524.1, | ,  1000,   951,  3000,  2933, | , -3.4, 2966.1, 30.267, |, 0.0
13711.5, 139.3, | , 29.4, 0.0, 524.0, | ,  1000,   954,  3000,  2920, | , -3.4, 2968.3, 30.211, |, 0.0
13712.5, 138.4, | , 29.4, 0.0, 530.8, | ,  1000,   957,  3000,  2919, | , -3.4, 2937.8, 29.918, |, 0.0
13713.5, 138.4, | , 29.4, 0.0, 530.2, | ,  1000,   955,  3000,  2928, | , -3.4, 2940.4, 29.999, |, 0.0
13714.5, 138.7, | , 29.4, 0.0, 530.8, | ,  1000,   953,  3000,  2932, | , -3.4, 2938.3, 29.988, |, 0.0
13715.6, 139.4, | , 29.4, 0.0, 523.2, | ,  1000,   952,  3000,  2923, | , -3.4, 2936.5, 29.899, |, 0.0
13716.6, 139.2, | , 29.4, 0.0, 524.5, | ,  1000,   956,  3000,  2940, | , -3.4, 2953.3, 30.229, |, 0.0
13717.6, 138.3, | , 29.4, 0.0, 530.5, | ,  1000,   954,  3000,  2944, | , -3.4, 2936.1, 30.065, |, 0.0
13718.6, 138.4, | , 29.4, 0.0, 529.2, | ,  1000,   957,  3000,  2927, | , -3.4, 2931.4, 29.916, |, 0.0
13719.6, 138.4, | , 29.4, 0.0, 530.4, | ,  1000,   959,  3000,  2944, | , -3.4, 2926.7, 30.010, |, 0.0
13720.6, 139.6, | , 29.4, 0.0, 524.3, | ,  1000,   955,  3000,  2916, | , -3.4, 2942.5, 29.929, |, 0.0
13721.6, 139.4, | , 29.4, 0.0, 522.2, | ,  1000,   952,  3000,  2933, | , -3.4, 2930.1, 29.904, |, 0.0
13722.7, 139.4, | , 29.4, 0.0, 522.5, | ,  1000,   959,  3000,  2947, | , -3.4, 2921.1, 29.977, |, 0.0
13723.7, 139.0, | , 29.4, 0.0, 529.2, | ,  1000,   959,  3000,  2926, | , -3.4, 2922.4, 29.831, |, 0.0
13724.7, 140.1, | , 29.4, 0.0, 521.6, | ,  1000,   955,  3000,  2923, | , -3.4, 2922.0, 29.775, |, 0.0
13725.7, 138.2, | , 29.4, 0.0, 530.3, | ,  1000,   954,  3000,  2915, | , -3.4, 2930.5, 29.792, |, 0.0
13726.7, 139.2, | , 29.4, 0.0, 524.1, | ,  1000,   950,  3000,  2939, | , -3.4, 2938.7, 30.023, |, 0.0
13727.7, 139.8, | , 29.4, 0.0, 522.8, | ,  1000,   950,  3000,  2922, | , -3.4, 2923.3, 29.743, |, 0.0
13728.7, 139.5, | , 29.4, 0.0, 521.8, | ,  1000,   953,  3000,  2932, | , -3.4, 2914.7, 29.748, |, 0.0
13729.7, 138.4, | , 29.4, 0.0, 529.6, | ,  1000,   961,  3000,  2940, | , -3.4, 2913.8, 29.861, |, 0.0
13730.7, 138.3, | , 29.4, 0.0, 530.1, | ,  1000,   954,  3000,  2926, | , -3.4, 2906.6, 29.622, |, 0.0
13731.8, 138.1, | , 29.4, 0.0, 529.8, | ,  1000,   959,  3000,  2910, | , -3.4, 2908.3, 29.560, |, 0.0
13732.8, 139.4, | , 29.4, 0.0, 521.9, | ,  1000,   952,  3000,  2932, | , -3.4, 2930.5, 29.900, |, 0.0
13733.8, 139.4, | , 29.4, 0.0, 521.5, | ,  1000,   958,  3000,  2941, | , -3.4, 2915.1, 29.862, |, 0.0
13734.8, 138.4, | , 29.4, 0.0, 528.9, | ,  1000,   958,  3000,  2931, | , -3.4, 2905.7, 29.687, |, 0.0
13735.8, 138.3, | , 29.4, 0.0, 528.9, | ,  1000,   953,  3000,  2927, | , -3.4, 2918.6, 29.754, |, 0.0
13736.8, 138.8, | , 29.4, 0.0, 529.5, | ,  1000,   952,  3000,  2927, | , -3.4, 2901.0, 29.566, |, 0.0
13737.8, 139.1, | , 29.4, 0.0, 523.4, | ,  1000,   949,  3000,  2931, | , -3.4, 2928.8, 29.857, |, 0.0
13738.8, 139.6, | , 29.4, 0.0, 520.9, | ,  1000,   953,  3000,  2922, | , -3.4, 2919.0, 29.722, |, 0.0
13739.9, 139.1, | , 29.4, 0.0, 522.5, | ,  1000,   953,  3000,  2928, | , -3.4, 2896.3, 29.529, |, 0.0
13740.9, 138.7, | , 29.4, 0.0, 529.0, | ,  1000,   959,  3000,  2933, | , -3.4, 2892.4, 29.576, |, 0.0
13741.9, 138.4, | , 29.4, 0.0, 528.9, | ,  1000,   957,  3000,  2944, | , -3.4, 2892.4, 29.651, |, 0.0
13742.9, 138.3, | , 29.4, 0.0, 528.8, | ,  1000,   955,  3000,  2941, | , -3.4, 2882.1, 29.501, |, 0.0
13743.9, 139.3, | , 29.4, 0.0, 522.1, | ,  1000,   953,  3000,  2926, | , -3.4, 2893.7, 29.489, |, 0.0
13744.9, 139.1, | , 29.4, 0.0, 521.4, | ,  1000,   949,  3000,  2926, | , -3.4, 2907.8, 29.604, |, 0.0
13745.9, 139.8, | , 29.4, 0.0, 521.1, | ,  1000,   955,  3000,  2921, | , -3.4, 2904.0, 29.574, |, 0.0
13747.0, 138.7, | , 29.4, 0.0, 528.6, | ,  1000,   955,  3000,  2923, | , -3.4, 2890.7, 29.450, |, 0.0
13748.0, 138.2, | , 29.4, 0.0, 528.5, | ,  1000,   956,  3000,  2929, | , -3.4, 2882.6, 29.424, |, 0.0
13749.0, 138.4, | , 29.4, 0.0, 527.6, | ,  1000,   956,  3000,  2933, | , -3.4, 2885.1, 29.480, |, 0.0
13750.0, 139.8, | , 29.4, 0.0, 521.2, | ,  1000,   954,  3000,  2936, | , -3.4, 2888.1, 29.515, |, 0.0
13751.0, 139.1, | , 29.4, 0.0, 522.9, | ,  1000,   955,  3000,  2922, | , -3.4, 2874.8, 29.284, |, 0.0
13752.0, 138.5, | , 29.4, 0.0, 527.4, | ,  1000,   953,  3000,  2937, | , -3.4, 2883.4, 29.474, |, 0.0
13753.0, 138.7, | , 29.4, 0.0, 528.5, | ,  1000,   955,  3000,  2942, | , -3.4, 2882.1, 29.507, |, 0.0
13754.0, 138.5, | , 29.4, 0.0, 527.1, | ,  1000,   955,  3000,  2937, | , -3.4, 2869.3, 29.342, |, 0.0
13755.0, 139.2, | , 29.4, 0.0, 522.0, | ,  1000,   951,  3000,  2921, | , -3.4, 2877.4, 29.274, |, 0.0
13756.0, 139.4, | , 29.4, 0.0, 520.8, | ,  1000,   953,  3000,  2933, | , -3.4, 2875.3, 29.359, |, 0.0
13757.1, 139.4, | , 29.4, 0.0, 522.9, | ,  1000,   957,  3000,  2931, | , -3.4, 2900.1, 29.625, |, 0.0
13758.1, 138.4, | , 29.4, 0.0, 528.0, | ,  1000,   960,  3000,  2935, | , -3.4, 2872.7, 29.397, |, 0.0
13759.1, 138.5, | , 29.4, 0.0, 527.3, | ,  1000,   955,  3000,  2938, | , -3.4, 2863.3, 29.287, |, 0.0
13760.1, 138.7, | , 29.4, 0.0, 528.3, | ,  1000,   952,  3000,  2944, | , -3.4, 2892.0, 29.604, |, 0.0
13761.1, 139.1, | , 29.4, 0.0, 521.5, | ,  1000,   950,  3000,  2933, | , -3.4, 2857.3, 29.149, |, 0.0
13762.1, 139.4, | , 29.4, 0.0, 519.8, | ,  1000,   960,  3000,  2926, | , -3.4, 2859.0, 29.190, |, 0.0
13763.1, 139.1, | , 29.4, 0.0, 522.3, | ,  1000,   952,  3000,  2925, | , -3.4, 2876.6, 29.302, |, 0.0
13764.2, 138.8, | , 29.4, 0.0, 527.2, | ,  1000,   955,  3000,  2922, | , -3.4, 2872.3, 29.264, |, 0.0
13765.2, 138.2, | , 29.4, 0.0, 527.0, | ,  1000,   957,  3000,  2934, | , -3.4, 2862.9, 29.270, |, 0.0
13766.2, 138.6, | , 29.4, 0.0, 527.8, | ,  1000,   955,  3000,  2920, | , -3.4, 2861.6, 29.138, |, 0.0
13767.2, 139.7, | , 29.4, 0.0, 520.3, | ,  1000,   953,  3000,  2929, | , -3.4, 2853.4, 29.099, |, 0.0
13768.2, 139.3, | , 29.4, 0.0, 520.0, | ,  1000,   954,  3000,  2918, | , -3.4, 2845.3, 28.941, |, 0.0
13769.2, 139.2, | , 29.4, 0.0, 521.1, | ,  1000,   958,  3000,  2939, | , -3.4, 2844.0, 29.120, |, 0.0
13770.2, 138.3, | , 29.4, 0.0, 527.2, | ,  1000,   961,  3000,  2947, | , -3.4, 2844.0, 29.200, |, 0.0
13771.2, 138.3, | , 29.4, 0.0, 527.1, | ,  1000,   956,  3000,  2942, | , -3.4, 2838.9, 29.079, |, 0.0
13772.2, 139.2, | , 29.4, 0.0, 520.9, | ,  1000,   953,  3000,  2943, | , -3.4, 2835.0, 29.020, |, 0.0
13773.2, 139.6, | , 29.4, 0.0, 520.2, | ,  1000,   953,  3000,  2927, | , -3.4, 2837.6, 28.926, |, 0.0
13774.3, 139.5, | , 29.4, 0.0, 521.3, | ,  1000,   953,  3000,  2936, | , -3.4, 2862.0, 29.244, |, 0.0
13775.3, 138.3, | , 29.4, 0.0, 527.0, | ,  1000,   960,  3000,  2929, | , -3.4, 2859.9, 29.221, |, 0.0
13776.3, 138.4, | , 29.4, 0.0, 526.8, | ,  1000,   958,  3000,  2943, | , -3.4, 2845.7, 29.167, |, 0.0
13777.3, 138.7, | , 29.4, 0.0, 527.2, | ,  1000,   955,  3000,  2933, | , -3.4, 2839.7, 29.016, |, 0.0
13778.3, 139.0, | , 29.4, 0.0, 520.4, | ,  1000,   950,  3000,  2923, | , -3.4, 2847.4, 28.978, |, 0.0
13779.3, 139.3, | , 29.4, 0.0, 518.8, | ,  1000,   953,  3000,  2918, | , -3.4, 2864.6, 29.134, |, 0.0
13780.3, 139.2, | , 29.4, 0.0, 521.3, | ,  1000,   959,  3000,  2935, | , -3.4, 2845.3, 29.113, |, 0.0
13781.3, 138.6, | , 29.4, 0.0, 526.7, | ,  1000,   957,  3000,  2944, | , -3.4, 2824.3, 28.950, |, 0.0
13782.3, 138.2, | , 29.4, 0.0, 526.4, | ,  1000,   954,  3000,  2918, | , -3.4, 2829.4, 28.788, |, 0.0
13783.4, 138.6, | , 29.4, 0.0, 526.7, | ,  1000,   954,  3000,  2935, | , -3.4, 2830.7, 28.927, |, 0.0
13784.4, 139.9, | , 29.4, 0.0, 518.4, | ,  1000,   951,  3000,  2935, | , -3.4, 2830.3, 28.901, |, 0.0
13785.4, 139.4, | , 29.4, 0.0, 518.2, | ,  1000,   958,  3000,  2936, | , -3.4, 2841.9, 29.074, |, 0.0
13786.4, 139.1, | , 29.4, 0.0, 520.4, | ,  1000,   956,  3000,  2930, | , -3.4, 2839.7, 28.995, |, 0.0
13787.4, 138.8, | , 29.4, 0.0, 526.4, | ,  1000,   959,  3000,  2929, | , -3.4, 2828.1, 28.895, |, 0.0
13788.4, 138.3, | , 29.4, 0.0, 526.3, | ,  1000,   955,  3000,  2929, | , -3.4, 2805.4, 28.629, |, 0.0
13789.4, 139.1, | , 29.4, 0.0, 520.5, | ,  1000,   955,  3000,  2905, | , -3.4, 2803.3, 28.431, |, 0.0
13790.4, 139.9, | , 29.4, 0.0, 518.6, | ,  1000,   949,  3000,  2919, | , -3.4, 2820.0, 28.663, |, 0.0
13791.5, 139.1, | , 29.4, 0.0, 520.4, | ,  1000,   959,  3000,  2928, | , -3.4, 2811.9, 28.717, |, 0.0
13792.5, 138.4, | , 29.4, 0.0, 525.6, | ,  1000,   961,  3000,  2934, | , -3.4, 2816.2, 28.824, |, 0.0
13793.5, 138.7, | , 29.4, 0.0, 526.0, | ,  1000,   956,  3000,  2927, | , -3.4, 2814.9, 28.718, |, 0.0
13794.5, 138.8, | , 29.4, 0.0, 525.8, | ,  1000,   955,  3000,  2943, | , -3.4, 2818.3, 28.865, |, 0.0
13795.5, 139.2, | , 29.4, 0.0, 518.4, | ,  1000,   954,  3000,  2922, | , -3.4, 2820.9, 28.728, |, 0.0
13796.5, 139.4, | , 29.4, 0.0, 517.7, | ,  1000,   954,  3000,  2940, | , -3.4, 2813.6, 28.787, |, 0.0
13797.5, 139.6, | , 29.4, 0.0, 520.2, | ,  1000,   955,  3000,  2917, | , -3.4, 2811.4, 28.601, |, 0.0
13798.5, 138.2, | , 29.4, 0.0, 525.1, | ,  1000,   956,  3000,  2917, | , -3.4, 2810.2, 28.597, |, 0.0
13799.6, 138.3, | , 29.4, 0.0, 524.9, | ,  1000,   955,  3000,  2926, | , -3.4, 2813.2, 28.693, |, 0.0
13800.6, 138.8, | , 29.4, 0.0, 524.2, | ,  1000,   954,  3000,  2927, | , -3.4, 2815.3, 28.711, |, 0.0
13801.6, 139.8, | , 29.4, 0.0, 517.7, | ,  1000,   954,  3000,  2914, | , -3.4, 2820.9, 28.672, |, 0.0
13802.6, 139.3, | , 29.4, 0.0, 517.4, | ,  1000,   954,  3000,  2933, | , -3.4, 2820.4, 28.802, |, 0.0
13803.6, 139.4, | , 29.4, 0.0, 518.3, | ,  1000,   951,  3000,  2924, | , -3.4, 2820.4, 28.717, |, 0.0
13804.6, 138.4, | , 29.4, 0.0, 524.6, | ,  1000,   957,  3000,  2957, | , -3.4, 2821.3, 29.018, |, 0.0
13805.6, 138.4, | , 29.4, 0.0, 523.2, | ,  1000,   953,  3000,  2937, | , -3.4, 2820.9, 28.832, |, 0.0
13806.6, 139.2, | , 29.4, 0.0, 518.4, | ,  1000,   951,  3000,  2924, | , -3.4, 2842.3, 28.938, |, 0.0
13807.6, 139.8, | , 29.4, 0.0, 517.1, | ,  1000,   951,  3000,  2930, | , -3.4, 2818.7, 28.744, |, 0.0
13808.7, 139.1, | , 29.4, 0.0, 518.7, | ,  1000,   954,  3000,  2924, | , -3.4, 2842.7, 28.964, |, 0.0
13809.7, 138.4, | , 29.4, 0.0, 524.5, | ,  1000,   962,  3000,  2967, | , -3.4, 2832.9, 29.246, |, 0.0
13810.7, 138.9, | , 29.4, 0.0, 523.7, | ,  1000,   955,  3000,  2926, | , -3.4, 2818.7, 28.745, |, 0.0
13811.7, 138.2, | , 29.4, 0.0, 524.1, | ,  1000,   955,  3000,  2922, | , -3.4, 2820.4, 28.738, |, 0.0
13812.7, 139.1, | , 29.4, 0.0, 518.0, | ,  1000,   951,  3000,  2918, | , -3.4, 2814.0, 28.613, |, 0.0
13813.7, 139.3, | , 29.4, 0.0, 516.7, | ,  1000,   951,  3000,  2938, | , -3.4, 2812.7, 28.743, |, 0.0
13814.7, 139.6, | , 29.4, 0.0, 518.3, | ,  1000,   953,  3000,  2944, | , -3.4, 2813.6, 28.809, |, 0.0
13815.7, 138.5, | , 29.4, 0.0, 522.7, | ,  1000,   960,  3000,  2929, | , -3.4, 2813.2, 28.749, |, 0.0
13816.8, 138.8, | , 29.4, 0.0, 523.9, | ,  1000,   955,  3000,  2938, | , -3.4, 2817.0, 28.815, |, 0.0
13817.8, 138.7, | , 29.4, 0.0, 524.2, | ,  1000,   955,  3000,  2919, | , -3.4, 2812.7, 28.629, |, 0.0
13818.8, 139.5, | , 29.4, 0.0, 515.7, | ,  1000,   956,  3000,  2914, | , -3.4, 2810.2, 28.571, |, 0.0
13819.8, 139.5, | , 29.4, 0.0, 515.9, | ,  1000,   956,  3000,  2948, | , -3.4, 2813.2, 28.857, |, 0.0
13820.8, 139.9, | , 29.4, 0.0, 516.0, | ,  1000,   957,  3000,  2929, | , -3.4, 2811.9, 28.707, |, 0.0
13821.8, 138.3, | , 29.4, 0.0, 523.3, | ,  1000,   955,  3000,  2924, | , -3.4, 485.4, 4.958, |, 0.0
13822.8, 138.3, | , 29.4, 0.0, 523.7, | ,  1000,   959,  3000,  2924, | , -3.4, 553.5, 5.661, |, 0.0
13823.8, 139.6, | , 29.4, 0.0, 517.7, | ,  1000,   950,  3000,  2937, | , -3.4, 648.2, 6.635, |, 0.0
13824.8, 139.3, | , 29.4, 0.0, 515.6, | ,  1000,   949,  3000,  2906, | , -3.4, 702.2, 7.128, |, 0.0
13825.9, 139.1, | , 29.4, 0.0, 517.2, | ,  1000,   952,  3000,  2912, | , -3.4, 804.6, 8.186, |, 0.0
13826.9, 138.7, | , 29.4, 0.0, 523.5, | ,  1000,   959,  3000,  2935, | , -3.4, 855.2, 8.767, |, 0.0
13827.9, 138.2, | , 29.4, 0.0, 523.6, | ,  1000,   957,  3000,  2933, | , -3.4, 913.9, 9.358, |, 0.0
13828.9, 138.4, | , 29.4, 0.0, 523.4, | ,  1000,   956,  3000,  2947, | , -3.4, 1003.4, 10.309, |, 0.0
13829.9, 139.6, | , 29.4, 0.0, 517.2, | ,  1000,   951,  3000,  2937, | , -3.4, 1037.2, 10.615, |, 0.0
13830.9, 139.8, | , 29.4, 0.0, 515.3, | ,  1000,   952,  3000,  2915, | , -3.4, 1111.4, 11.312, |, 0.0
13831.9, 139.4, | , 29.4, 0.0, 515.2, | ,  1000,   957,  3000,  2926, | , -3.4, 1186.3, 12.123, |, 0.0
13832.9, 138.2, | , 29.4, 0.0, 522.5, | ,  1000,   955,  3000,  2936, | , -3.4, 1248.0, 12.780, |, 0.0
13834.0, 138.7, | , 29.4, 0.0, 523.1, | ,  1000,   954,  3000,  2933, | , -3.4, 1331.2, 13.618, |, 0.0
13835.0, 138.3, | , 29.4, 0.0, 522.3, | ,  1000,   957,  3000,  2911, | , -3.4, 1401.4, 14.263, |, 0.0
13836.0, 139.7, | , 29.4, 0.0, 512.8, | ,  1000,   949,  3000,  2916, | , -3.4, 1471.3, 14.962, |, 0.0
13837.0, 139.7, | , 29.4, 0.0, 515.7, | ,  1000,   954,  3000,  2923, | , -3.4, 1561.2, 15.924, |, 0.0
13838.0, 139.3, | , 29.4, 0.0, 516.3, | ,  1000,   954,  3000,  2943, | , -3.4, 1605.8, 16.460, |, 0.0
13839.0, 138.2, | , 29.4, 0.0, 522.9, | ,  1000,   957,  3000,  2937, | , -3.4, 1667.5, 17.080, |, 0.0
13840.0, 138.6, | , 29.4, 0.0, 522.7, | ,  1000,   952,  3000,  2926, | , -3.4, 1739.5, 17.741, |, 0.0
13841.0, 139.2, | , 29.4, 0.0, 515.9, | ,  1000,   951,  3000,  2919, | , -3.4, 1819.6, 18.524, |, 0.0
13842.1, 139.3, | , 29.4, 0.0, 514.7, | ,  1000,   952,  3000,  2940, | , -3.4, 1882.1, 19.266, |, 0.0
13843.1, 139.4, | , 29.4, 0.0, 514.3, | ,  1000,   954,  3000,  2940, | , -3.4, 1922.0, 19.681, |, 0.0
13844.1, 138.7, | , 29.4, 0.0, 522.4, | ,  1000,   956,  3000,  2932, | , -3.4, 2010.7, 20.557, |, 0.0
13845.1, 138.2, | , 29.4, 0.0, 521.5, | ,  1000,   956,  3000,  2908, | , -3.4, 2059.1, 20.924, |, 0.0
13846.1, 138.9, | , 29.4, 0.0, 521.9, | ,  1000,   956,  3000,  2936, | , -3.4, 2115.6, 21.652, |, 0.0
13847.1, 139.6, | , 29.4, 0.0, 516.4, | ,  1000,   951,  3000,  2931, | , -3.4, 2176.5, 22.217, |, 0.0
13848.1, 139.4, | , 29.4, 0.0, 514.2, | ,  1000,   950,  3000,  2920, | , -3.4, 2226.6, 22.657, |, 0.0
13849.1, 139.5, | , 29.4, 0.0, 514.1, | ,  1000,   954,  3000,  2926, | , -3.4, 2263.0, 23.082, |, 0.0
13850.1, 138.7, | , 29.4, 0.0, 522.2, | ,  1000,   955,  3000,  2934, | , -3.4, 2320.0, 23.723, |, 0.0
13851.2, 138.4, | , 29.4, 0.0, 520.1, | ,  1000,   952,  3000,  2925, | , -3.4, 2371.0, 24.162, |, 0.0
13852.2, 138.4, | , 29.4, 0.0, 521.6, | ,  1000,   953,  3000,  2937, | , -3.4, 2393.7, 24.478, |, 0.0
13853.2, 139.6, | , 29.4, 0.0, 511.8, | ,  1000,   952,  3000,  2933, | , -3.4, 2433.5, 24.847, |, 0.0
13854.2, 139.2, | , 29.4, 0.0, 514.6, | ,  1000,   949,  3000,  2916, | , -3.4, 2488.8, 25.285, |, 0.0
13855.2, 139.3, | , 29.4, 0.0, 514.3, | ,  1000,   955,  3000,  2929, | , -3.4, 2534.7, 25.874, |, 0.0
13856.2, 138.5, | , 29.4, 0.0, 520.4, | ,  1000,   960,  3000,  2933, | , -3.4, 2555.2, 26.139, |, 0.0
13857.2, 138.7, | , 29.4, 0.0, 521.9, | ,  1000,   956,  3000,  2925, | , -3.4, 2577.5, 26.289, |, 0.0
13858.2, 138.3, | , 29.4, 0.0, 521.6, | ,  1000,   957,  3000,  2938, | , -3.4, 2598.1, 26.594, |, 0.0
13859.3, 139.4, | , 29.4, 0.0, 514.3, | ,  1000,   954,  3000,  2920, | , -3.4, 2649.1, 26.969, |, 0.0
13860.3, 140.0, | , 29.4, 0.0, 514.9, | ,  1000,   954,  3000,  2929, | , -3.4, 2635.8, 26.902, |, 0.0
13861.3, 138.5, | , 29.4, 0.0, 519.5, | ,  1000,   955,  3000,  2927, | , -3.4, 2657.2, 27.107, |, 0.0
13862.3, 138.3, | , 29.4, 0.0, 521.3, | ,  1000,   962,  3000,  2931, | , -3.4, 2680.8, 27.424, |, 0.0
13863.3, 138.7, | , 29.4, 0.0, 521.5, | ,  1000,   960,  3000,  2926, | , -3.4, 2688.9, 27.458, |, 0.0
13864.3, 139.4, | , 29.4, 0.0, 515.3, | ,  1000,   951,  3000,  2922, | , -3.4, 2712.0, 27.597, |, 0.0
13865.3, 139.2, | , 29.4, 0.0, 513.9, | ,  1000,   952,  3000,  2922, | , -3.4, 2719.8, 27.690, |, 0.0
13866.3, 139.3, | , 29.4, 0.0, 515.0, | ,  1000,   954,  3000,  2948, | , -3.4, 2713.3, 27.824, |, 0.0
13867.3, 138.8, | , 29.4, 0.0, 521.1, | ,  1000,   957,  3000,  2937, | , -3.4, 2706.5, 27.694, |, 0.0
13868.4, 138.4, | , 29.4, 0.0, 520.8, | ,  1000,   956,  3000,  2934, | , -3.4, 2715.0, 27.756, |, 0.0
13869.4, 138.2, | , 29.4, 0.0, 521.2, | ,  1000,   954,  3000,  2915, | , -3.4, 2740.3, 27.861, |, 0.0
13870.4, 139.6, | , 29.4, 0.0, 515.1, | ,  1000,   954,  3000,  2915, | , -3.4, 2728.3, 27.742, |, 0.0
13871.4, 139.1, | , 29.4, 0.0, 514.1, | ,  1000,   953,  3000,  2933, | , -3.4, 2725.8, 27.829, |, 0.0
13872.4, 139.4, | , 29.4, 0.0, 513.4, | ,  1000,   955,  3000,  2927, | , -3.4, 2758.3, 28.141, |, 0.0
13873.4, 138.7, | , 29.4, 0.0, 521.2, | ,  1000,   957,  3000,  2933, | , -3.4, 2750.6, 28.114, |, 0.0
13874.4, 138.3, | , 29.4, 0.0, 520.7, | ,  1000,   955,  3000,  2929, | , -3.4, 2722.3, 27.781, |, 0.0
13875.5, 138.2, | , 29.4, 0.0, 520.6, | ,  1000,   954,  3000,  2922, | , -3.4, 2719.3, 27.691, |, 0.0
13876.5, 139.8, | , 29.4, 0.0, 512.8, | ,  1000,   951,  3000,  2914, | , -3.4, 2721.5, 27.646, |, 0.0
13877.5, 139.0, | , 29.4, 0.0, 514.9, | ,  1000,   953,  3000,  2929, | , -3.4, 2712.9, 27.674, |, 0.0
13878.5, 138.4, | , 29.4, 0.0, 516.2, | ,  1000,   955,  3000,  2932, | , -3.4, 2713.8, 27.717, |, 0.0
13879.5, 138.7, | , 29.4, 0.0, 520.8, | ,  1000,   959,  3000,  2948, | , -3.4, 2706.9, 27.792, |, 0.0
13880.5, 138.1, | , 29.4, 0.0, 520.3, | ,  1000,   954,  3000,  2929, | , -3.4, 2716.3, 27.721, |, 0.0
13881.5, 139.1, | , 29.4, 0.0, 514.2, | ,  1000,   952,  3000,  2924, | , -3.4, 2704.3, 27.544, |, 0.0
13882.5, 139.5, | , 29.4, 0.0, 512.3, | ,  1000,   954,  3000,  2942, | , -3.4, 2687.6, 27.514, |, 0.0
13883.6, 139.5, | , 29.4, 0.0, 514.6, | ,  1000,   958,  3000,  2922, | , -3.4, 2682.9, 27.356, |, 0.0
13884.6, 138.4, | , 29.4, 0.0, 519.1, | ,  1000,   956,  3000,  2939, | , -3.4, 2673.9, 27.372, |, 0.0
13885.6, 138.2, | , 29.4, 0.0, 519.4, | ,  1000,   951,  3000,  2926, | , -3.4, 2672.2, 27.230, |, 0.0
13886.6, 138.8, | , 29.4, 0.0, 520.0, | ,  1000,   955,  3000,  2940, | , -3.4, 2691.9, 27.552, |, 0.0
13887.6, 139.3, | , 29.4, 0.0, 512.6, | ,  1000,   952,  3000,  2933, | , -3.4, 2665.8, 27.216, |, 0.0
