Repository: jdhuang-csm/Ru-BCA

## Methods
* (BaO)<sub>x</sub>-(CaO)<sub>y</sub>-(Al<sub>2</sub>O<sub>3</sub>)<sub>1-x-y</sub> (BCA) catalyst supports were synthesized via sol-gel and solid-state methods. 
* Ru/BCA catalysts were prepared via incipient wetness impregnation to achieve 1 wt. % Ru loading.
* Ammonia synthesis rates were measured for Ru/BCA catalysts in a packed-bed reactor at 480-600<sup>o</sup>C, 10 bar, and space velocities up to 1.3 x 10<sup>6</sup> ml g<sub>cat</sub><sup>-1</sup> h<sup>-1</sup>.
* A machine learning (ML) model was employed to improve understanding of the behavior of Ru/BCA catalysts.
* A microkinetic model was developed to describe the best-performing catalyst.

File: data/init_files_Cadigan/BCA723.txt (part 35 of 46)
********** Start test **********
Elapsed time, Pressure, | , LJtemp(C), Inner-Temp, Outer-Temp, | , N2-set, N2-flow, H2-set, H2-flow, | , pH, NH3_ppm, NH3_Prod_rate, |, In222Temp
13480.7, 139.5, | , 26.7, 0.0, 557.6, | ,  1000,   953,  3000,  2929, | , -3.4, 4475.1, 42.644, |, 0.0
13481.7, 138.6, | , 26.7, 0.0, 562.6, | ,  1000,   959,  3000,  2915, | , -3.4, 4482.0, 42.619, |, 0.0
13482.7, 139.2, | , 26.7, 0.0, 563.0, | ,  1000,   953,  3000,  2922, | , -3.4, 4507.2, 42.858, |, 0.0
13483.8, 138.7, | , 26.7, 0.0, 562.5, | ,  1000,   959,  3000,  2937, | , -3.4, 4470.8, 42.759, |, 0.0
13484.8, 139.9, | , 26.7, 0.0, 556.7, | ,  1000,   944,  3000,  2920, | , -3.4, 4462.7, 42.326, |, 0.0
13485.8, 139.3, | , 26.7, 0.0, 557.5, | ,  1000,   955,  3000,  2920, | , -3.4, 4468.2, 42.500, |, 0.0
13486.8, 139.6, | , 26.7, 0.0, 555.3, | ,  1000,   956,  3000,  2944, | , -3.4, 4470.4, 42.799, |, 0.0
13487.8, 139.0, | , 26.7, 0.0, 562.7, | ,  1000,   957,  3000,  2927, | , -3.4, 4490.5, 42.813, |, 0.0
13488.8, 139.0, | , 26.7, 0.0, 562.8, | ,  1000,   957,  3000,  2918, | , -3.4, 4498.2, 42.783, |, 0.0
13489.8, 138.8, | , 26.7, 0.0, 561.3, | ,  1000,   954,  3000,  2933, | , -3.4, 4500.4, 42.926, |, 0.0
13490.8, 140.0, | , 26.7, 0.0, 552.1, | ,  1000,   953,  3000,  2914, | , -3.4, 4470.8, 42.427, |, 0.0
13491.9, 140.1, | , 26.7, 0.0, 555.1, | ,  1000,   947,  3000,  2938, | , -3.4, 4460.5, 42.539, |, 0.0
13492.9, 139.0, | , 26.7, 0.0, 560.8, | ,  1000,   947,  3000,  2936, | , -3.4, 4475.1, 42.648, |, 0.0
13493.9, 138.6, | , 26.7, 0.0, 561.8, | ,  1000,   957,  3000,  2917, | , -3.4, 4484.9, 42.644, |, 0.0
13494.9, 138.7, | , 26.7, 0.0, 560.7, | ,  1000,   957,  3000,  2928, | , -3.4, 4468.7, 42.614, |, 0.0
13495.9, 140.0, | , 26.7, 0.0, 555.8, | ,  1000,   959,  3000,  2952, | , -3.4, 4463.5, 42.846, |, 0.0
13496.9, 139.6, | , 26.7, 0.0, 555.0, | ,  1000,   952,  3000,  2937, | , -3.4, 4480.2, 42.769, |, 0.0
13497.9, 139.4, | , 26.7, 0.0, 556.6, | ,  1000,   951,  3000,  2915, | , -3.4, 4452.0, 42.249, |, 0.0
13498.9, 138.9, | , 26.7, 0.0, 562.3, | ,  1000,   953,  3000,  2916, | , -3.4, 4455.8, 42.311, |, 0.0
13499.9, 138.7, | , 26.7, 0.0, 560.9, | ,  1000,   959,  3000,  2940, | , -3.4, 4464.8, 42.725, |, 0.0
13500.9, 138.6, | , 26.7, 0.0, 562.0, | ,  1000,   958,  3000,  2931, | , -3.4, 4457.1, 42.549, |, 0.0
13502.0, 139.3, | , 26.7, 0.0, 556.2, | ,  1000,   948,  3000,  2928, | , -3.4, 4453.7, 42.368, |, 0.0
13503.0, 139.8, | , 26.7, 0.0, 556.6, | ,  1000,   955,  3000,  2940, | , -3.4, 4446.0, 42.504, |, 0.0
13504.0, 139.6, | , 26.7, 0.0, 554.6, | ,  1000,   954,  3000,  2927, | , -3.4, 4461.8, 42.506, |, 0.0
13505.0, 138.9, | , 26.7, 0.0, 561.0, | ,  1000,   954,  3000,  2928, | , -3.4, 4456.7, 42.459, |, 0.0
13506.0, 139.0, | , 26.7, 0.0, 561.9, | ,  1000,   954,  3000,  2929, | , -3.4, 4462.2, 42.521, |, 0.0
13507.0, 138.7, | , 26.7, 0.0, 561.4, | ,  1000,   957,  3000,  2913, | , -3.4, 4456.7, 42.336, |, 0.0
13508.0, 139.9, | , 26.7, 0.0, 551.4, | ,  1000,   946,  3000,  2930, | , -3.4, 4452.0, 42.357, |, 0.0
13509.0, 140.2, | , 26.7, 0.0, 554.5, | ,  1000,   958,  3000,  2944, | , -3.4, 4446.4, 42.587, |, 0.0
13510.1, 139.0, | , 26.7, 0.0, 553.4, | ,  1000,   950,  3000,  2911, | , -3.4, 4456.7, 42.236, |, 0.0
13511.1, 138.6, | , 26.7, 0.0, 561.3, | ,  1000,   957,  3000,  2936, | , -3.4, 4452.4, 42.539, |, 0.0
13512.1, 138.5, | , 26.7, 0.0, 561.2, | ,  1000,   955,  3000,  2931, | , -3.4, 4487.1, 42.800, |, 0.0
13513.1, 139.9, | , 26.7, 0.0, 555.8, | ,  1000,   954,  3000,  2935, | , -3.4, 4456.7, 42.544, |, 0.0
13514.1, 139.4, | , 26.7, 0.0, 554.2, | ,  1000,   955,  3000,  2907, | , -3.4, 4461.0, 42.277, |, 0.0
13515.1, 139.4, | , 26.7, 0.0, 555.6, | ,  1000,   955,  3000,  2915, | , -3.4, 4443.0, 42.212, |, 0.0
13516.1, 138.6, | , 26.7, 0.0, 560.6, | ,  1000,   962,  3000,  2938, | , -3.4, 4446.0, 42.559, |, 0.0
13517.1, 138.6, | , 26.7, 0.0, 561.0, | ,  1000,   956,  3000,  2930, | , -3.4, 4446.8, 42.416, |, 0.0
13518.1, 138.6, | , 26.7, 0.0, 560.8, | ,  1000,   957,  3000,  2936, | , -3.4, 4441.7, 42.437, |, 0.0
13519.2, 139.7, | , 26.7, 0.0, 555.3, | ,  1000,   946,  3000,  2915, | , -3.4, 4437.0, 42.055, |, 0.0
13520.2, 139.8, | , 26.7, 0.0, 553.2, | ,  1000,   951,  3000,  2930, | , -3.4, 4462.7, 42.511, |, 0.0
13521.2, 139.6, | , 26.7, 0.0, 553.2, | ,  1000,   955,  3000,  2928, | , -3.4, 4458.8, 42.497, |, 0.0
13522.2, 139.0, | , 26.7, 0.0, 560.9, | ,  1000,   956,  3000,  2923, | , -3.4, 4482.0, 42.678, |, 0.0
13523.2, 138.7, | , 26.7, 0.0, 560.0, | ,  1000,   960,  3000,  2942, | , -3.4, 4463.1, 42.748, |, 0.0
13524.2, 138.6, | , 26.7, 0.0, 560.3, | ,  1000,   957,  3000,  2924, | , -3.4, 4444.2, 42.336, |, 0.0
13525.2, 140.1, | , 26.7, 0.0, 552.7, | ,  1000,   952,  3000,  2909, | , -3.4, 4447.7, 42.150, |, 0.0
13526.2, 139.6, | , 26.7, 0.0, 553.5, | ,  1000,   953,  3000,  2933, | , -3.4, 4437.8, 42.322, |, 0.0
13527.3, 138.6, | , 26.7, 0.0, 559.7, | ,  1000,   958,  3000,  2928, | , -3.4, 4457.1, 42.511, |, 0.0
13528.3, 138.8, | , 26.7, 0.0, 560.3, | ,  1000,   956,  3000,  2918, | , -3.4, 4466.1, 42.460, |, 0.0
13529.3, 139.0, | , 26.7, 0.0, 560.2, | ,  1000,   953,  3000,  2922, | , -3.4, 4440.8, 42.236, |, 0.0
13530.3, 139.5, | , 26.7, 0.0, 553.6, | ,  1000,   955,  3000,  2929, | , -3.4, 4438.7, 42.311, |, 0.0
13531.3, 139.7, | , 26.7, 0.0, 551.9, | ,  1000,   952,  3000,  2922, | , -3.4, 4437.8, 42.199, |, 0.0
13532.3, 140.0, | , 26.7, 0.0, 554.0, | ,  1000,   956,  3000,  2952, | , -3.4, 4420.7, 42.405, |, 0.0
13533.3, 138.7, | , 26.7, 0.0, 559.1, | ,  1000,   956,  3000,  2923, | , -3.4, 4429.3, 42.178, |, 0.0
13534.4, 138.5, | , 26.7, 0.0, 559.3, | ,  1000,   949,  3000,  2907, | , -3.4, 4439.5, 42.009, |, 0.0
13535.4, 139.1, | , 26.7, 0.0, 558.6, | ,  1000,   954,  3000,  2920, | , -3.4, 4463.1, 42.434, |, 0.0
13536.4, 139.3, | , 26.7, 0.0, 553.5, | ,  1000,   952,  3000,  2930, | , -3.4, 4443.8, 42.349, |, 0.0
13537.4, 139.4, | , 26.7, 0.0, 551.9, | ,  1000,   960,  3000,  2909, | , -3.4, 4457.5, 42.329, |, 0.0
13538.4, 140.0, | , 26.7, 0.0, 551.9, | ,  1000,   953,  3000,  2933, | , -3.4, 4447.2, 42.420, |, 0.0
13539.4, 138.6, | , 26.7, 0.0, 559.1, | ,  1000,   956,  3000,  2932, | , -3.4, 4447.2, 42.444, |, 0.0
13540.4, 138.8, | , 26.7, 0.0, 558.3, | ,  1000,   954,  3000,  2935, | , -3.4, 4450.2, 42.476, |, 0.0
13541.4, 138.7, | , 26.7, 0.0, 558.8, | ,  1000,   958,  3000,  2926, | , -3.4, 4423.3, 42.161, |, 0.0
13542.4, 139.6, | , 26.7, 0.0, 552.1, | ,  1000,   952,  3000,  2910, | , -3.4, 4443.4, 42.118, |, 0.0
13543.5, 139.6, | , 26.7, 0.0, 552.0, | ,  1000,   952,  3000,  2939, | , -3.4, 4426.7, 42.281, |, 0.0
13544.5, 138.9, | , 26.7, 0.0, 558.7, | ,  1000,   952,  3000,  2922, | , -3.4, 4428.0, 42.113, |, 0.0
13545.5, 139.1, | , 26.7, 0.0, 558.2, | ,  1000,   955,  3000,  2936, | , -3.4, 4430.5, 42.314, |, 0.0
13546.5, 138.7, | , 26.7, 0.0, 558.2, | ,  1000,   954,  3000,  2937, | , -3.4, 4422.4, 42.237, |, 0.0
13547.5, 139.3, | , 26.7, 0.0, 552.7, | ,  1000,   951,  3000,  2930, | , -3.4, 4426.3, 42.165, |, 0.0
13548.5, 140.2, | , 26.7, 0.0, 551.4, | ,  1000,   958,  3000,  2958, | , -3.4, 4420.7, 42.495, |, 0.0
13549.5, 139.2, | , 26.7, 0.0, 552.7, | ,  1000,   957,  3000,  2919, | , -3.4, 4439.5, 42.240, |, 0.0
13550.5, 138.8, | , 26.7, 0.0, 556.7, | ,  1000,   954,  3000,  2943, | , -3.4, 4424.1, 42.313, |, 0.0
13551.6, 138.7, | , 26.7, 0.0, 557.8, | ,  1000,   960,  3000,  2921, | , -3.4, 4423.7, 42.141, |, 0.0
13552.6, 139.0, | , 26.7, 0.0, 558.3, | ,  1000,   951,  3000,  2917, | , -3.4, 4437.4, 42.125, |, 0.0
13553.6, 139.4, | , 26.7, 0.0, 551.9, | ,  1000,   947,  3000,  2935, | , -3.4, 4427.5, 42.191, |, 0.0
13554.6, 139.6, | , 26.7, 0.0, 550.9, | ,  1000,   950,  3000,  2918, | , -3.4, 4410.8, 41.881, |, 0.0
13555.6, 140.2, | , 26.7, 0.0, 550.4, | ,  1000,   952,  3000,  2932, | , -3.4, 4437.4, 42.299, |, 0.0
13556.6, 138.6, | , 26.7, 0.0, 557.6, | ,  1000,   955,  3000,  2904, | , -3.4, 4424.1, 41.903, |, 0.0
13557.6, 138.6, | , 26.7, 0.0, 558.1, | ,  1000,   955,  3000,  2932, | , -3.4, 4416.0, 42.129, |, 0.0
13558.6, 139.1, | , 26.7, 0.0, 557.7, | ,  1000,   960,  3000,  2940, | , -3.4, 4407.0, 42.181, |, 0.0
13559.6, 139.5, | , 26.7, 0.0, 550.8, | ,  1000,   955,  3000,  2907, | , -3.4, 4423.7, 41.932, |, 0.0
13560.7, 139.6, | , 26.7, 0.0, 549.7, | ,  1000,   951,  3000,  2916, | , -3.4, 4408.7, 41.852, |, 0.0
13561.7, 139.1, | , 26.7, 0.0, 557.7, | ,  1000,   959,  3000,  2920, | , -3.4, 4404.4, 41.939, |, 0.0
13562.7, 138.7, | , 26.7, 0.0, 557.6, | ,  1000,   959,  3000,  2936, | , -3.4, 4428.8, 42.342, |, 0.0
13563.7, 138.8, | , 26.7, 0.0, 556.7, | ,  1000,   956,  3000,  2933, | , -3.4, 4431.4, 42.303, |, 0.0
13564.7, 139.5, | , 26.7, 0.0, 551.8, | ,  1000,   951,  3000,  2914, | , -3.4, 4419.8, 41.931, |, 0.0
13565.7, 140.2, | , 26.7, 0.0, 549.6, | ,  1000,   951,  3000,  2929, | , -3.4, 4401.8, 41.924, |, 0.0
13566.7, 139.4, | , 26.7, 0.0, 552.0, | ,  1000,   953,  3000,  2920, | , -3.4, 4427.1, 42.083, |, 0.0
13567.7, 139.0, | , 26.7, 0.0, 557.2, | ,  1000,   956,  3000,  2941, | , -3.4, 4409.1, 42.169, |, 0.0
13568.8, 138.7, | , 26.7, 0.0, 557.1, | ,  1000,   956,  3000,  2940, | , -3.4, 4413.4, 42.201, |, 0.0
13569.8, 138.7, | , 26.7, 0.0, 556.9, | ,  1000,   952,  3000,  2916, | , -3.4, 4413.0, 41.903, |, 0.0
13570.8, 139.5, | , 26.7, 0.0, 550.6, | ,  1000,   945,  3000,  2937, | , -3.4, 4405.7, 41.981, |, 0.0
13571.8, 140.0, | , 26.7, 0.0, 550.3, | ,  1000,   954,  3000,  2926, | , -3.4, 4434.0, 42.233, |, 0.0
13572.8, 139.6, | , 26.7, 0.0, 549.3, | ,  1000,   952,  3000,  2929, | , -3.4, 4419.0, 42.093, |, 0.0
13573.8, 138.8, | , 26.7, 0.0, 556.7, | ,  1000,   956,  3000,  2948, | , -3.4, 4408.3, 42.237, |, 0.0
13574.8, 138.5, | , 26.7, 0.0, 556.9, | ,  1000,   955,  3000,  2929, | , -3.4, 4403.5, 41.989, |, 0.0
13575.9, 138.8, | , 26.7, 0.0, 555.7, | ,  1000,   957,  3000,  2936, | , -3.4, 4416.0, 42.200, |, 0.0
13576.9, 139.6, | , 26.7, 0.0, 550.3, | ,  1000,   956,  3000,  2930, | , -3.4, 4420.3, 42.167, |, 0.0
13577.9, 139.8, | , 26.7, 0.0, 549.6, | ,  1000,   954,  3000,  2919, | , -3.4, 4416.4, 41.986, |, 0.0
13578.9, 138.5, | , 26.7, 0.0, 556.4, | ,  1000,   954,  3000,  2929, | , -3.4, 4424.1, 42.171, |, 0.0
13579.9, 138.7, | , 26.7, 0.0, 556.3, | ,  1000,   958,  3000,  2943, | , -3.4, 4409.5, 42.219, |, 0.0
13580.9, 139.2, | , 26.7, 0.0, 556.1, | ,  1000,   957,  3000,  2912, | , -3.4, 4399.3, 41.785, |, 0.0
13581.9, 139.9, | , 26.7, 0.0, 551.1, | ,  1000,   950,  3000,  2933, | , -3.4, 4392.0, 41.856, |, 0.0
13582.9, 139.6, | , 26.7, 0.0, 549.2, | ,  1000,   956,  3000,  2932, | , -3.4, 4380.8, 41.813, |, 0.0
13584.0, 139.7, | , 26.7, 0.0, 551.6, | ,  1000,   955,  3000,  2918, | , -3.4, 4386.8, 41.715, |, 0.0
13585.0, 138.6, | , 26.7, 0.0, 555.9, | ,  1000,   957,  3000,  2929, | , -3.4, 4413.0, 42.099, |, 0.0
13586.0, 138.7, | , 26.7, 0.0, 555.4, | ,  1000,   955,  3000,  2917, | , -3.4, 4390.3, 41.724, |, 0.0
13587.0, 138.5, | , 26.7, 0.0, 556.0, | ,  1000,   957,  3000,  2935, | , -3.4, 4412.5, 42.155, |, 0.0
13588.0, 139.9, | , 26.7, 0.0, 550.5, | ,  1000,   947,  3000,  2944, | , -3.4, 4389.0, 41.927, |, 0.0
13589.0, 139.7, | , 26.7, 0.0, 548.3, | ,  1000,   950,  3000,  2938, | , -3.4, 4390.7, 41.910, |, 0.0
13590.0, 139.6, | , 26.7, 0.0, 548.6, | ,  1000,   955,  3000,  2939, | , -3.4, 4411.7, 42.169, |, 0.0
13591.0, 139.1, | , 26.7, 0.0, 554.7, | ,  1000,   953,  3000,  2909, | , -3.4, 4399.3, 41.703, |, 0.0
13592.0, 138.6, | , 26.7, 0.0, 555.6, | ,  1000,   961,  3000,  2925, | , -3.4, 4399.3, 41.959, |, 0.0
13593.1, 138.6, | , 26.7, 0.0, 555.5, | ,  1000,   958,  3000,  2938, | , -3.4, 4383.4, 41.925, |, 0.0
13594.1, 139.7, | , 26.7, 0.0, 548.4, | ,  1000,   949,  3000,  2923, | , -3.4, 4410.8, 41.928, |, 0.0
13595.1, 140.0, | , 26.7, 0.0, 548.6, | ,  1000,   953,  3000,  2925, | , -3.4, 4373.1, 41.629, |, 0.0
13596.1, 138.7, | , 26.7, 0.0, 553.6, | ,  1000,   955,  3000,  2918, | , -3.4, 4375.3, 41.599, |, 0.0
13597.1, 139.0, | , 26.7, 0.0, 555.2, | ,  1000,   955,  3000,  2926, | , -3.4, 4372.3, 41.650, |, 0.0
13598.1, 139.1, | , 26.7, 0.0, 554.9, | ,  1000,   953,  3000,  2934, | , -3.4, 4392.8, 41.918, |, 0.0
13599.1, 139.3, | , 26.7, 0.0, 549.0, | ,  1000,   945,  3000,  2934, | , -3.4, 4382.6, 41.732, |, 0.0
13600.1, 139.6, | , 26.7, 0.0, 548.2, | ,  1000,   951,  3000,  2940, | , -3.4, 4372.3, 41.762, |, 0.0
13601.2, 140.3, | , 26.7, 0.0, 547.1, | ,  1000,   950,  3000,  2935, | , -3.4, 4372.3, 41.694, |, 0.0
13602.2, 138.7, | , 26.7, 0.0, 554.7, | ,  1000,   954,  3000,  2928, | , -3.4, 4398.0, 41.909, |, 0.0
13603.2, 138.7, | , 26.7, 0.0, 554.4, | ,  1000,   957,  3000,  2935, | , -3.4, 4382.1, 41.869, |, 0.0
13604.2, 139.0, | , 26.7, 0.0, 554.8, | ,  1000,   953,  3000,  2933, | , -3.4, 4377.8, 41.759, |, 0.0
13605.2, 139.3, | , 26.7, 0.0, 548.9, | ,  1000,   947,  3000,  2908, | , -3.4, 4374.0, 41.392, |, 0.0
13606.2, 139.7, | , 26.7, 0.0, 546.7, | ,  1000,   950,  3000,  2936, | , -3.4, 4373.6, 41.715, |, 0.0
13607.2, 139.6, | , 26.7, 0.0, 547.5, | ,  1000,   955,  3000,  2920, | , -3.4, 4367.1, 41.539, |, 0.0
13608.2, 139.1, | , 26.7, 0.0, 554.3, | ,  1000,   958,  3000,  2928, | , -3.4, 4369.3, 41.677, |, 0.0
13609.2, 138.7, | , 26.7, 0.0, 554.1, | ,  1000,   953,  3000,  2933, | , -3.4, 4368.0, 41.665, |, 0.0
13610.3, 138.6, | , 26.7, 0.0, 554.3, | ,  1000,   953,  3000,  2927, | , -3.4, 4367.1, 41.598, |, 0.0
13611.3, 140.1, | , 26.7, 0.0, 546.9, | ,  1000,   955,  3000,  2919, | , -3.4, 4365.0, 41.510, |, 0.0
13612.3, 139.6, | , 26.7, 0.0, 548.0, | ,  1000,   952,  3000,  2933, | , -3.4, 4389.0, 41.863, |, 0.0
13613.3, 138.6, | , 26.7, 0.0, 554.0, | ,  1000,   955,  3000,  2920, | , -3.4, 4358.1, 41.453, |, 0.0
13614.3, 139.0, | , 26.7, 0.0, 554.0, | ,  1000,   954,  3000,  2916, | , -3.4, 4356.8, 41.385, |, 0.0
13615.3, 139.0, | , 26.7, 0.0, 554.8, | ,  1000,   961,  3000,  2932, | , -3.4, 4362.8, 41.696, |, 0.0
13616.3, 139.7, | , 26.7, 0.0, 547.7, | ,  1000,   951,  3000,  2941, | , -3.4, 4356.4, 41.619, |, 0.0
13617.3, 139.7, | , 26.7, 0.0, 547.5, | ,  1000,   957,  3000,  2934, | , -3.4, 4355.6, 41.605, |, 0.0
13618.4, 139.7, | , 26.7, 0.0, 548.9, | ,  1000,   951,  3000,  2916, | , -3.4, 4351.7, 41.306, |, 0.0
13619.4, 138.5, | , 26.7, 0.0, 554.0, | ,  1000,   959,  3000,  2926, | , -3.4, 4364.6, 41.622, |, 0.0
13620.4, 138.5, | , 26.7, 0.0, 553.9, | ,  1000,   951,  3000,  2933, | , -3.4, 4365.4, 41.629, |, 0.0
13621.4, 139.2, | , 26.7, 0.0, 553.2, | ,  1000,   954,  3000,  2936, | , -3.4, 4368.8, 41.717, |, 0.0
13622.4, 139.3, | , 26.7, 0.0, 548.3, | ,  1000,   943,  3000,  2922, | , -3.4, 4358.6, 41.353, |, 0.0
13623.4, 139.5, | , 26.7, 0.0, 546.1, | ,  1000,   957,  3000,  2928, | , -3.4, 4355.6, 41.534, |, 0.0
13624.4, 140.1, | , 26.7, 0.0, 546.1, | ,  1000,   955,  3000,  2933, | , -3.4, 4356.4, 41.569, |, 0.0
13625.4, 138.4, | , 26.7, 0.0, 553.6, | ,  1000,   959,  3000,  2922, | , -3.4, 4351.3, 41.453, |, 0.0
13626.5, 138.7, | , 26.7, 0.0, 552.8, | ,  1000,   958,  3000,  2945, | , -3.4, 4377.0, 41.941, |, 0.0
13627.5, 139.1, | , 26.7, 0.0, 553.7, | ,  1000,   951,  3000,  2929, | , -3.4, 4362.8, 41.550, |, 0.0
13628.5, 140.1, | , 26.7, 0.0, 546.5, | ,  1000,   954,  3000,  2922, | , -3.4, 4350.4, 41.399, |, 0.0
13629.5, 139.6, | , 26.7, 0.0, 545.9, | ,  1000,   954,  3000,  2941, | , -3.4, 4350.0, 41.585, |, 0.0
13630.5, 139.0, | , 26.7, 0.0, 553.2, | ,  1000,   961,  3000,  2922, | , -3.4, 4364.1, 41.600, |, 0.0
13631.5, 138.7, | , 26.7, 0.0, 551.7, | ,  1000,   955,  3000,  2910, | , -3.4, 4356.8, 41.338, |, 0.0
13632.5, 138.7, | , 26.7, 0.0, 552.4, | ,  1000,   957,  3000,  2923, | , -3.4, 4355.6, 41.483, |, 0.0
13633.5, 139.4, | , 26.7, 0.0, 546.7, | ,  1000,   953,  3000,  2927, | , -3.4, 4362.0, 41.549, |, 0.0
13634.5, 140.2, | , 26.7, 0.0, 546.1, | ,  1000,   953,  3000,  2933, | , -3.4, 4363.7, 41.626, |, 0.0
13635.6, 139.9, | , 26.7, 0.0, 545.1, | ,  1000,   955,  3000,  2926, | , -3.4, 4350.8, 41.455, |, 0.0
13636.6, 138.9, | , 26.7, 0.0, 551.7, | ,  1000,   960,  3000,  2941, | , -3.4, 4373.6, 41.879, |, 0.0
13637.6, 138.9, | , 26.7, 0.0, 552.6, | ,  1000,   954,  3000,  2903, | , -3.4, 4351.7, 41.193, |, 0.0
13638.6, 139.2, | , 26.7, 0.0, 552.6, | ,  1000,   960,  3000,  2937, | , -3.4, 4351.7, 41.632, |, 0.0
13639.6, 139.4, | , 26.7, 0.0, 545.9, | ,  1000,   952,  3000,  2911, | , -3.4, 4352.1, 41.277, |, 0.0
13640.6, 139.8, | , 26.6, 0.0, 545.1, | ,  1000,   949,  3000,  2945, | , -3.4, 4349.1, 41.581, |, 0.0
13641.6, 140.1, | , 26.6, 0.0, 544.5, | ,  1000,   957,  3000,  2919, | , -3.4, 4347.0, 41.363, |, 0.0
13642.6, 138.6, | , 26.7, 0.0, 552.0, | ,  1000,   957,  3000,  2917, | , -3.4, 4348.7, 41.357, |, 0.0
13643.7, 139.0, | , 26.7, 0.0, 552.5, | ,  1000,   957,  3000,  2923, | , -3.4, 4351.7, 41.453, |, 0.0
13644.7, 138.6, | , 26.7, 0.0, 551.8, | ,  1000,   953,  3000,  2926, | , -3.4, 4381.3, 41.708, |, 0.0
13645.7, 139.5, | , 26.6, 0.0, 544.9, | ,  1000,   945,  3000,  2928, | , -3.4, 4373.6, 41.579, |, 0.0
13646.7, 139.4, | , 26.7, 0.0, 545.1, | ,  1000,   957,  3000,  2927, | , -3.4, 415.6, 3.978, |, 0.0
13647.7, 139.1, | , 26.7, 0.0, 552.2, | ,  1000,   953,  3000,  2940, | , -3.4, 500.4, 4.800, |, 0.0
13648.7, 138.6, | , 26.7, 0.0, 551.6, | ,  1000,   955,  3000,  2924, | , -3.4, 589.5, 5.635, |, 0.0
13649.7, 138.7, | , 26.7, 0.0, 552.2, | ,  1000,   954,  3000,  2936, | , -3.4, 626.8, 6.007, |, 0.0
13650.7, 140.0, | , 26.6, 0.0, 546.4, | ,  1000,   956,  3000,  2941, | , -3.4, 680.3, 6.533, |, 0.0
13651.7, 140.1, | , 26.6, 0.0, 544.4, | ,  1000,   954,  3000,  2920, | , -3.4, 756.6, 7.220, |, 0.0
13652.8, 139.6, | , 26.6, 0.0, 542.8, | ,  1000,   951,  3000,  2915, | , -3.4, 834.6, 7.948, |, 0.0
13653.8, 138.5, | , 26.6, 0.0, 551.0, | ,  1000,   955,  3000,  2936, | , -3.4, 920.7, 8.823, |, 0.0
13654.8, 139.0, | , 26.6, 0.0, 551.5, | ,  1000,   960,  3000,  2931, | , -3.4, 976.0, 9.353, |, 0.0
13655.8, 138.6, | , 26.7, 0.0, 551.2, | ,  1000,   958,  3000,  2909, | , -3.4, 1034.2, 9.849, |, 0.0
13656.8, 139.5, | , 26.7, 0.0, 544.8, | ,  1000,   957,  3000,  2922, | , -3.4, 1104.9, 10.556, |, 0.0
13657.8, 140.0, | , 26.6, 0.0, 543.6, | ,  1000,   955,  3000,  2925, | , -3.4, 1171.3, 11.191, |, 0.0
13658.8, 139.7, | , 26.6, 0.0, 543.6, | ,  1000,   952,  3000,  2930, | , -3.4, 1256.6, 12.013, |, 0.0
13659.8, 138.6, | , 26.7, 0.0, 550.8, | ,  1000,   959,  3000,  2930, | , -3.4, 1323.0, 12.670, |, 0.0
13660.8, 139.1, | , 26.6, 0.0, 551.3, | ,  1000,   955,  3000,  2929, | , -3.4, 1400.1, 13.390, |, 0.0
13661.9, 139.2, | , 26.6, 0.0, 550.1, | ,  1000,   960,  3000,  2914, | , -3.4, 1464.4, 13.964, |, 0.0
13662.9, 139.5, | , 26.6, 0.0, 543.7, | ,  1000,   954,  3000,  2915, | , -3.4, 1529.1, 14.563, |, 0.0
13663.9, 139.5, | , 26.6, 0.0, 545.1, | ,  1000,   949,  3000,  2950, | , -3.4, 1615.2, 15.501, |, 0.0
13664.9, 138.7, | , 26.6, 0.0, 550.6, | ,  1000,   960,  3000,  2948, | , -3.4, 1665.8, 16.021, |, 0.0
13665.9, 138.8, | , 26.6, 0.0, 550.4, | ,  1000,   961,  3000,  2930, | , -3.4, 1738.6, 16.649, |, 0.0
13666.9, 138.8, | , 26.6, 0.0, 549.5, | ,  1000,   951,  3000,  2920, | , -3.4, 1792.6, 17.078, |, 0.0
13667.9, 139.3, | , 26.6, 0.0, 544.8, | ,  1000,   948,  3000,  2922, | , -3.4, 1862.4, 17.740, |, 0.0
13668.9, 139.5, | , 26.6, 0.0, 543.3, | ,  1000,   952,  3000,  2924, | , -3.4, 1941.3, 18.513, |, 0.0
13670.0, 139.5, | , 26.6, 0.0, 543.7, | ,  1000,   952,  3000,  2934, | , -3.4, 1998.7, 19.113, |, 0.0
13671.0, 139.0, | , 26.6, 0.0, 550.3, | ,  1000,   959,  3000,  2914, | , -3.4, 2056.9, 19.601, |, 0.0
13672.0, 138.8, | , 26.6, 0.0, 549.1, | ,  1000,   954,  3000,  2944, | , -3.4, 2124.6, 20.373, |, 0.0
13673.0, 138.6, | , 26.6, 0.0, 549.4, | ,  1000,   952,  3000,  2907, | , -3.4, 2187.6, 20.770, |, 0.0
13674.0, 139.9, | , 26.6, 0.0, 544.5, | ,  1000,   955,  3000,  2939, | , -3.4, 2284.0, 21.875, |, 0.0
13675.0, 140.0, | , 26.6, 0.0, 542.3, | ,  1000,   949,  3000,  2932, | , -3.4, 2326.9, 22.214, |, 0.0
13676.0, 139.6, | , 26.6, 0.0, 542.2, | ,  1000,   956,  3000,  2914, | , -3.4, 2385.1, 22.706, |, 0.0
13677.0, 139.2, | , 26.6, 0.0, 549.1, | ,  1000,   959,  3000,  2944, | , -3.4, 2472.5, 23.738, |, 0.0
13678.1, 139.2, | , 26.6, 0.0, 549.3, | ,  1000,   957,  3000,  2949, | , -3.4, 2528.2, 24.289, |, 0.0
13679.1, 138.7, | , 26.6, 0.0, 549.6, | ,  1000,   955,  3000,  2922, | , -3.4, 2579.2, 24.591, |, 0.0
13680.1, 139.6, | , 26.6, 0.0, 542.4, | ,  1000,   954,  3000,  2928, | , -3.4, 2656.3, 25.357, |, 0.0
13681.1, 139.4, | , 26.6, 0.0, 543.7, | ,  1000,   952,  3000,  2921, | , -3.4, 2707.3, 25.782, |, 0.0
13682.1, 139.1, | , 26.6, 0.0, 548.8, | ,  1000,   955,  3000,  2930, | , -3.4, 2775.0, 26.507, |, 0.0
13683.1, 138.6, | , 26.6, 0.0, 549.2, | ,  1000,   952,  3000,  2926, | , -3.4, 2832.9, 27.013, |, 0.0
13684.1, 138.5, | , 26.6, 0.0, 549.0, | ,  1000,   954,  3000,  2933, | , -3.4, 2865.4, 27.381, |, 0.0
13685.1, 139.7, | , 26.6, 0.0, 544.0, | ,  1000,   947,  3000,  2917, | , -3.4, 2934.4, 27.871, |, 0.0
13686.1, 139.5, | , 26.6, 0.0, 542.5, | ,  1000,   952,  3000,  2922, | , -3.4, 2993.1, 28.505, |, 0.0
13687.2, 139.7, | , 26.6, 0.0, 542.7, | ,  1000,   956,  3000,  2933, | , -3.4, 3068.1, 29.333, |, 0.0
13688.2, 138.9, | , 26.6, 0.0, 549.2, | ,  1000,   956,  3000,  2915, | , -3.4, 3118.2, 29.672, |, 0.0
13689.2, 138.7, | , 26.6, 0.0, 549.2, | ,  1000,   958,  3000,  2933, | , -3.4, 3162.3, 30.246, |, 0.0
13690.2, 138.8, | , 26.6, 0.0, 548.5, | ,  1000,   956,  3000,  2949, | , -3.4, 3231.3, 31.009, |, 0.0
13691.2, 139.9, | , 26.6, 0.0, 543.6, | ,  1000,   950,  3000,  2927, | , -3.4, 3260.9, 31.072, |, 0.0
13692.2, 140.2, | , 26.6, 0.0, 541.7, | ,  1000,   952,  3000,  2934, | , -3.4, 3316.1, 31.665, |, 0.0
13693.2, 139.6, | , 26.6, 0.0, 541.7, | ,  1000,   950,  3000,  2921, | , -3.4, 3363.7, 31.996, |, 0.0
13694.2, 139.1, | , 26.6, 0.0, 548.6, | ,  1000,   955,  3000,  2947, | , -3.4, 3411.7, 32.704, |, 0.0
13695.2, 139.0, | , 26.6, 0.0, 548.5, | ,  1000,   955,  3000,  2914, | , -3.4, 3468.2, 32.962, |, 0.0
13696.3, 138.6, | , 26.6, 0.0, 547.9, | ,  1000,   952,  3000,  2930, | , -3.4, 3518.4, 33.558, |, 0.0
13697.3, 139.7, | , 26.6, 0.0, 540.3, | ,  1000,   952,  3000,  2917, | , -3.4, 3560.4, 33.837, |, 0.0
13698.3, 139.9, | , 26.6, 0.0, 541.6, | ,  1000,   949,  3000,  2914, | , -3.4, 3617.3, 34.336, |, 0.0
13699.3, 138.7, | , 26.6, 0.0, 548.0, | ,  1000,   958,  3000,  2947, | , -3.4, 3647.3, 34.986, |, 0.0
13700.3, 138.7, | , 26.6, 0.0, 547.8, | ,  1000,   954,  3000,  2929, | , -3.4, 3686.3, 35.154, |, 0.0
13701.3, 139.2, | , 26.6, 0.0, 548.2, | ,  1000,   955,  3000,  2932, | , -3.4, 3747.2, 35.770, |, 0.0
13702.3, 139.5, | , 26.6, 0.0, 542.4, | ,  1000,   951,  3000,  2931, | , -3.4, 3757.4, 35.831, |, 0.0
13703.3, 139.7, | , 26.6, 0.0, 540.3, | ,  1000,   955,  3000,  2910, | , -3.4, 3797.7, 36.044, |, 0.0
13704.4, 140.1, | , 26.6, 0.0, 541.1, | ,  1000,   956,  3000,  2925, | , -3.4, 3850.4, 36.699, |, 0.0
13705.4, 138.6, | , 26.6, 0.0, 547.2, | ,  1000,   958,  3000,  2912, | , -3.4, 3880.8, 36.883, |, 0.0
13706.4, 138.7, | , 26.6, 0.0, 548.1, | ,  1000,   952,  3000,  2939, | , -3.4, 3937.0, 37.622, |, 0.0
13707.4, 138.6, | , 26.6, 0.0, 547.9, | ,  1000,   953,  3000,  2922, | , -3.4, 3936.5, 37.464, |, 0.0
13708.4, 139.9, | , 26.6, 0.0, 542.2, | ,  1000,   952,  3000,  2903, | , -3.4, 3967.8, 37.563, |, 0.0
13709.4, 139.5, | , 26.6, 0.0, 540.7, | ,  1000,   950,  3000,  2908, | , -3.4, 3999.9, 37.897, |, 0.0
13710.4, 140.1, | , 26.6, 0.0, 540.8, | ,  1000,   957,  3000,  2941, | , -3.4, 4054.4, 38.813, |, 0.0
13711.4, 138.5, | , 26.6, 0.0, 547.8, | ,  1000,   954,  3000,  2911, | , -3.4, 4053.9, 38.468, |, 0.0
13712.5, 138.6, | , 26.6, 0.0, 547.9, | ,  1000,   960,  3000,  2929, | , -3.4, 4080.5, 38.958, |, 0.0
13713.5, 138.7, | , 26.6, 0.0, 546.3, | ,  1000,   949,  3000,  2924, | , -3.4, 4096.3, 38.953, |, 0.0
13714.5, 140.1, | , 26.6, 0.0, 541.0, | ,  1000,   949,  3000,  2940, | , -3.4, 4134.1, 39.470, |, 0.0
13715.5, 139.7, | , 26.6, 0.0, 542.3, | ,  1000,   949,  3000,  2930, | , -3.4, 4129.3, 39.333, |, 0.0
13716.5, 138.7, | , 26.6, 0.0, 547.3, | ,  1000,   954,  3000,  2933, | , -3.4, 4133.6, 39.448, |, 0.0
13717.5, 139.0, | , 26.6, 0.0, 547.6, | ,  1000,   956,  3000,  2926, | , -3.4, 4151.2, 39.567, |, 0.0
13718.5, 139.1, | , 26.6, 0.0, 547.0, | ,  1000,   954,  3000,  2926, | , -3.4, 4187.2, 39.881, |, 0.0
13719.5, 139.4, | , 26.6, 0.0, 541.8, | ,  1000,   951,  3000,  2944, | , -3.4, 4202.6, 40.189, |, 0.0
13720.5, 139.5, | , 26.6, 0.0, 540.0, | ,  1000,   952,  3000,  2925, | , -3.4, 4205.2, 40.027, |, 0.0
13721.5, 140.1, | , 26.6, 0.0, 540.6, | ,  1000,   956,  3000,  2939, | , -3.4, 4222.3, 40.373, |, 0.0
13722.6, 138.6, | , 26.6, 0.0, 546.7, | ,  1000,   958,  3000,  2924, | , -3.4, 4199.2, 40.024, |, 0.0
13723.6, 138.8, | , 26.6, 0.0, 545.9, | ,  1000,   954,  3000,  2952, | , -3.4, 4261.3, 40.857, |, 0.0
13724.6, 138.6, | , 26.6, 0.0, 547.1, | ,  1000,   957,  3000,  2932, | , -3.4, 4248.4, 40.558, |, 0.0
13725.6, 139.7, | , 26.6, 0.0, 540.6, | ,  1000,   948,  3000,  2906, | , -3.4, 4246.3, 40.174, |, 0.0
13726.6, 139.7, | , 26.6, 0.0, 539.5, | ,  1000,   950,  3000,  2937, | , -3.4, 4290.0, 40.938, |, 0.0
13727.6, 139.7, | , 26.6, 0.0, 539.5, | ,  1000,   947,  3000,  2943, | , -3.4, 4263.9, 40.721, |, 0.0
13728.6, 139.2, | , 26.6, 0.0, 545.7, | ,  1000,   953,  3000,  2932, | , -3.4, 4261.7, 40.641, |, 0.0
13729.6, 138.7, | , 26.6, 0.0, 546.3, | ,  1000,   955,  3000,  2905, | , -3.4, 4269.0, 40.459, |, 0.0
13730.6, 138.8, | , 26.6, 0.0, 546.1, | ,  1000,   952,  3000,  2926, | , -3.4, 4290.0, 40.848, |, 0.0
13731.7, 140.0, | , 26.6, 0.0, 539.7, | ,  1000,   949,  3000,  2923, | , -3.4, 4302.4, 40.896, |, 0.0
13732.7, 140.2, | , 26.6, 0.0, 539.3, | ,  1000,   950,  3000,  2918, | , -3.4, 4293.9, 40.775, |, 0.0
13733.7, 138.9, | , 26.6, 0.0, 545.1, | ,  1000,   964,  3000,  2939, | , -3.4, 4295.1, 41.153, |, 0.0
13734.7, 139.1, | , 26.6, 0.0, 546.1, | ,  1000,   955,  3000,  2936, | , -3.4, 4312.3, 41.186, |, 0.0
13735.7, 138.9, | , 26.6, 0.0, 545.1, | ,  1000,   959,  3000,  2929, | , -3.4, 4292.6, 40.971, |, 0.0
13736.7, 139.3, | , 26.6, 0.0, 540.2, | ,  1000,   949,  3000,  2918, | , -3.4, 4281.4, 40.654, |, 0.0
13737.7, 139.5, | , 26.6, 0.0, 538.6, | ,  1000,   957,  3000,  2918, | , -3.4, 4306.3, 40.972, |, 0.0
13738.7, 139.8, | , 26.6, 0.0, 540.0, | ,  1000,   955,  3000,  2914, | , -3.4, 4322.6, 41.056, |, 0.0
13739.8, 138.4, | , 26.6, 0.0, 545.5, | ,  1000,   959,  3000,  2921, | , -3.4, 4302.9, 40.985, |, 0.0
13740.8, 138.5, | , 26.6, 0.0, 545.5, | ,  1000,   955,  3000,  2919, | , -3.4, 4304.1, 40.940, |, 0.0
13741.8, 138.9, | , 26.6, 0.0, 545.7, | ,  1000,   956,  3000,  2918, | , -3.4, 4292.1, 40.820, |, 0.0
13742.8, 139.5, | , 26.6, 0.0, 539.7, | ,  1000,   955,  3000,  2944, | , -3.4, 4284.0, 41.004, |, 0.0
13743.8, 139.8, | , 26.6, 0.0, 537.3, | ,  1000,   956,  3000,  2940, | , -3.4, 4291.3, 41.038, |, 0.0
13744.8, 140.3, | , 26.6, 0.0, 538.1, | ,  1000,   955,  3000,  2966, | , -3.4, 4280.6, 41.203, |, 0.0
13745.8, 139.2, | , 26.6, 0.0, 545.2, | ,  1000,   959,  3000,  2939, | , -3.4, 4266.9, 40.827, |, 0.0
13746.8, 138.6, | , 26.6, 0.0, 544.4, | ,  1000,   955,  3000,  2912, | , -3.4, 4291.3, 40.741, |, 0.0
13747.9, 138.9, | , 26.6, 0.0, 544.6, | ,  1000,   950,  3000,  2926, | , -3.4, 4301.6, 40.931, |, 0.0
13748.9, 139.7, | , 26.6, 0.0, 536.7, | ,  1000,   955,  3000,  2931, | , -3.4, 4284.0, 40.864, |, 0.0
13749.9, 139.6, | , 26.6, 0.0, 538.2, | ,  1000,   954,  3000,  2921, | , -3.4, 4270.3, 40.623, |, 0.0
13750.9, 138.7, | , 26.6, 0.0, 544.6, | ,  1000,   957,  3000,  2935, | , -3.4, 4260.4, 40.711, |, 0.0
13751.9, 139.0, | , 26.6, 0.0, 544.6, | ,  1000,   959,  3000,  2919, | , -3.4, 4255.7, 40.521, |, 0.0
13752.9, 138.6, | , 26.6, 0.0, 544.4, | ,  1000,   956,  3000,  2917, | , -3.4, 4254.4, 40.452, |, 0.0
13753.9, 139.5, | , 26.6, 0.0, 538.1, | ,  1000,   955,  3000,  2933, | , -3.4, 4258.3, 40.648, |, 0.0
13754.9, 140.0, | , 26.6, 0.0, 537.7, | ,  1000,   949,  3000,  2922, | , -3.4, 4253.2, 40.416, |, 0.0
13755.9, 140.0, | , 26.6, 0.0, 537.1, | ,  1000,   949,  3000,  2924, | , -3.4, 4251.4, 40.418, |, 0.0
13757.0, 138.7, | , 26.6, 0.0, 544.4, | ,  1000,   960,  3000,  2940, | , -3.4, 4249.7, 40.685, |, 0.0
13758.0, 138.6, | , 26.6, 0.0, 544.2, | ,  1000,   960,  3000,  2922, | , -3.4, 4244.2, 40.455, |, 0.0
13759.0, 139.4, | , 26.6, 0.0, 543.6, | ,  1000,   952,  3000,  2947, | , -3.4, 4233.0, 40.515, |, 0.0
13760.0, 139.6, | , 26.6, 0.0, 537.8, | ,  1000,   953,  3000,  2913, | , -3.4, 4222.7, 40.078, |, 0.0
13761.0, 139.5, | , 26.6, 0.0, 536.8, | ,  1000,   952,  3000,  2899, | , -3.4, 4242.9, 40.118, |, 0.0
13762.0, 139.9, | , 26.6, 0.0, 537.5, | ,  1000,   955,  3000,  2938, | , -3.4, 4223.2, 40.360, |, 0.0
13763.0, 138.5, | , 26.6, 0.0, 544.0, | ,  1000,   956,  3000,  2931, | , -3.4, 4221.5, 40.290, |, 0.0
13764.0, 138.7, | , 26.6, 0.0, 542.7, | ,  1000,   957,  3000,  2922, | , -3.4, 4214.2, 40.137, |, 0.0
13765.0, 139.1, | , 26.6, 0.0, 544.0, | ,  1000,   953,  3000,  2944, | , -3.4, 4237.7, 40.551, |, 0.0
13766.1, 140.3, | , 26.6, 0.0, 536.3, | ,  1000,   949,  3000,  2912, | , -3.4, 4201.7, 39.832, |, 0.0
13767.1, 139.6, | , 26.6, 0.0, 536.6, | ,  1000,   951,  3000,  2918, | , -3.4, 4199.2, 39.884, |, 0.0
13768.1, 138.7, | , 26.6, 0.0, 543.8, | ,  1000,   952,  3000,  2942, | , -3.4, 4198.7, 40.146, |, 0.0
13769.1, 139.1, | , 26.6, 0.0, 542.9, | ,  1000,   959,  3000,  2930, | , -3.4, 4204.3, 40.148, |, 0.0
13770.1, 138.6, | , 26.6, 0.0, 543.1, | ,  1000,   957,  3000,  2937, | , -3.4, 4193.6, 40.088, |, 0.0
13771.1, 139.3, | , 26.6, 0.0, 537.5, | ,  1000,   943,  3000,  2907, | , -3.4, 4191.0, 39.617, |, 0.0
13772.1, 139.9, | , 26.6, 0.0, 536.4, | ,  1000,   952,  3000,  2918, | , -3.4, 4187.2, 39.789, |, 0.0
13773.1, 139.3, | , 26.6, 0.0, 538.2, | ,  1000,   955,  3000,  2926, | , -3.4, 4182.9, 39.857, |, 0.0
13774.1, 138.8, | , 26.6, 0.0, 541.9, | ,  1000,   958,  3000,  2929, | , -3.4, 4183.3, 39.927, |, 0.0
13775.2, 138.7, | , 26.6, 0.0, 542.8, | ,  1000,   961,  3000,  2930, | , -3.4, 4175.6, 39.891, |, 0.0
13776.2, 139.0, | , 26.6, 0.0, 543.0, | ,  1000,   956,  3000,  2926, | , -3.4, 4178.6, 39.831, |, 0.0
13777.2, 139.5, | , 26.6, 0.0, 537.2, | ,  1000,   956,  3000,  2930, | , -3.4, 4161.9, 39.709, |, 0.0
13778.2, 139.7, | , 26.6, 0.0, 535.2, | ,  1000,   952,  3000,  2932, | , -3.4, 4155.9, 39.633, |, 0.0
13779.2, 140.2, | , 26.6, 0.0, 534.7, | ,  1000,   952,  3000,  2914, | , -3.4, 4162.8, 39.509, |, 0.0
13780.2, 138.8, | , 26.6, 0.0, 542.2, | ,  1000,   958,  3000,  2928, | , -3.4, 4145.2, 39.552, |, 0.0
13781.2, 138.6, | , 26.6, 0.0, 542.5, | ,  1000,   950,  3000,  2907, | , -3.4, 4146.5, 39.275, |, 0.0
13782.2, 139.0, | , 26.6, 0.0, 542.2, | ,  1000,   955,  3000,  2931, | , -3.4, 4144.3, 39.547, |, 0.0
13783.2, 140.0, | , 26.6, 0.0, 535.3, | ,  1000,   955,  3000,  2918, | , -3.4, 4163.6, 39.591, |, 0.0
13784.3, 139.8, | , 26.6, 0.0, 532.5, | ,  1000,   955,  3000,  2926, | , -3.4, 4133.2, 39.379, |, 0.0
13785.3, 139.1, | , 26.6, 0.0, 542.5, | ,  1000,   960,  3000,  2919, | , -3.4, 4128.1, 39.314, |, 0.0
13786.3, 138.6, | , 26.6, 0.0, 541.7, | ,  1000,   957,  3000,  2924, | , -3.4, 4131.9, 39.373, |, 0.0
13787.3, 138.7, | , 26.6, 0.0, 542.0, | ,  1000,   956,  3000,  2930, | , -3.4, 4118.6, 39.304, |, 0.0
13788.3, 139.4, | , 26.6, 0.0, 536.8, | ,  1000,   948,  3000,  2932, | , -3.4, 4128.1, 39.324, |, 0.0
13789.3, 140.2, | , 26.6, 0.0, 534.9, | ,  1000,   953,  3000,  2922, | , -3.4, 4110.5, 39.101, |, 0.0
13790.3, 139.4, | , 26.6, 0.0, 536.5, | ,  1000,   957,  3000,  2916, | , -3.4, 4108.3, 39.070, |, 0.0
13791.3, 138.7, | , 26.6, 0.0, 542.1, | ,  1000,   955,  3000,  2949, | , -3.4, 4113.9, 39.432, |, 0.0
13792.4, 139.0, | , 26.6, 0.0, 542.3, | ,  1000,   957,  3000,  2949, | , -3.4, 4104.5, 39.364, |, 0.0
13793.4, 138.5, | , 26.6, 0.0, 541.9, | ,  1000,   957,  3000,  2919, | , -3.4, 4092.9, 38.955, |, 0.0
13794.4, 139.4, | , 26.6, 0.0, 535.4, | ,  1000,   946,  3000,  2907, | , -3.4, 4110.5, 38.894, |, 0.0
13795.4, 139.9, | , 26.6, 0.0, 535.1, | ,  1000,   951,  3000,  2944, | , -3.4, 4104.9, 39.255, |, 0.0
13796.4, 139.5, | , 26.6, 0.0, 534.8, | ,  1000,   955,  3000,  2937, | , -3.4, 4102.8, 39.205, |, 0.0
13797.4, 138.7, | , 26.6, 0.0, 541.5, | ,  1000,   954,  3000,  2939, | , -3.4, 4102.3, 39.215, |, 0.0
13798.4, 139.1, | , 26.6, 0.0, 541.3, | ,  1000,   952,  3000,  2935, | , -3.4, 4090.8, 39.043, |, 0.0
13799.4, 138.7, | , 26.6, 0.0, 540.5, | ,  1000,   946,  3000,  2923, | , -3.4, 4110.9, 39.057, |, 0.0
13800.4, 139.6, | , 26.6, 0.0, 534.2, | ,  1000,   951,  3000,  2921, | , -3.4, 4110.9, 39.084, |, 0.0
13801.5, 139.7, | , 26.6, 0.0, 532.8, | ,  1000,   951,  3000,  2926, | , -3.4, 4078.4, 38.825, |, 0.0
13802.5, 138.6, | , 26.6, 0.0, 541.1, | ,  1000,   953,  3000,  2926, | , -3.4, 4078.4, 38.843, |, 0.0
13803.5, 138.7, | , 26.6, 0.0, 540.9, | ,  1000,   959,  3000,  2948, | , -3.4, 4077.5, 39.124, |, 0.0
13804.5, 138.8, | , 26.6, 0.0, 539.5, | ,  1000,   955,  3000,  2937, | , -3.4, 4073.2, 38.917, |, 0.0
13805.5, 139.9, | , 26.6, 0.0, 536.0, | ,  1000,   949,  3000,  2929, | , -3.4, 4087.8, 38.922, |, 0.0
13806.5, 139.6, | , 26.6, 0.0, 534.1, | ,  1000,   955,  3000,  2926, | , -3.4, 4065.5, 38.751, |, 0.0
13807.5, 139.7, | , 26.6, 0.0, 534.0, | ,  1000,   950,  3000,  2931, | , -3.4, 4061.6, 38.705, |, 0.0
13808.5, 138.6, | , 26.6, 0.0, 540.8, | ,  1000,   952,  3000,  2923, | , -3.4, 4057.4, 38.607, |, 0.0
13809.6, 139.0, | , 26.6, 0.0, 540.5, | ,  1000,   949,  3000,  2929, | , -3.4, 4086.5, 38.918, |, 0.0
13810.6, 138.6, | , 26.6, 0.0, 540.9, | ,  1000,   945,  3000,  2931, | , -3.4, 4067.6, 38.714, |, 0.0
13811.6, 139.3, | , 26.6, 0.0, 535.1, | ,  1000,   949,  3000,  2912, | , -3.4, 4045.4, 38.359, |, 0.0
13812.6, 140.0, | , 26.6, 0.0, 533.9, | ,  1000,   953,  3000,  2929, | , -3.4, 4054.8, 38.647, |, 0.0
13813.6, 139.4, | , 26.6, 0.0, 533.7, | ,  1000,   958,  3000,  2902, | , -3.4, 4047.9, 38.363, |, 0.0
13814.6, 138.8, | , 26.6, 0.0, 539.1, | ,  1000,   955,  3000,  2950, | , -3.4, 4038.5, 38.729, |, 0.0
13815.6, 139.1, | , 26.6, 0.0, 540.4, | ,  1000,   953,  3000,  2948, | , -3.4, 4045.4, 38.751, |, 0.0
13816.6, 139.0, | , 26.6, 0.0, 540.2, | ,  1000,   957,  3000,  2908, | , -3.4, 4036.8, 38.314, |, 0.0
13817.6, 139.6, | , 26.6, 0.0, 533.0, | ,  1000,   952,  3000,  2937, | , -3.4, 4028.7, 38.468, |, 0.0
13818.7, 140.1, | , 26.6, 0.0, 532.6, | ,  1000,   954,  3000,  2918, | , -3.4, 4047.9, 38.487, |, 0.0
13819.7, 139.2, | , 26.6, 0.0, 539.6, | ,  1000,   958,  3000,  2939, | , -3.4, 4037.7, 38.636, |, 0.0
13820.7, 140.3, | , 26.6, 0.0, 533.9, | ,  1000,   948,  3000,  2942, | , -3.4, 4029.9, 38.497, |, 0.0
13821.7, 138.7, | , 26.6, 0.0, 539.9, | ,  1000,   961,  3000,  2917, | , -3.4, 4015.4, 38.231, |, 0.0
13822.7, 139.8, | , 26.6, 0.0, 534.9, | ,  1000,   950,  3000,  2918, | , -3.4, 4021.8, 38.194, |, 0.0
13823.7, 139.6, | , 26.6, 0.0, 532.8, | ,  1000,   950,  3000,  2927, | , -3.4, 4023.1, 38.300, |, 0.0
13824.7, 139.4, | , 26.6, 0.0, 532.8, | ,  1000,   949,  3000,  2908, | , -3.4, 4025.2, 38.129, |, 0.0
13825.7, 139.0, | , 26.6, 0.0, 540.1, | ,  1000,   960,  3000,  2939, | , -3.4, 4014.5, 38.432, |, 0.0
13826.8, 138.5, | , 26.6, 0.0, 539.9, | ,  1000,   959,  3000,  2917, | , -3.4, 4011.9, 38.186, |, 0.0
13827.8, 138.7, | , 26.6, 0.0, 539.9, | ,  1000,   956,  3000,  2938, | , -3.4, 4010.7, 38.353, |, 0.0
13828.8, 139.8, | , 26.6, 0.0, 534.4, | ,  1000,   956,  3000,  2928, | , -3.4, 4000.4, 38.157, |, 0.0
13829.8, 140.0, | , 26.6, 0.0, 532.1, | ,  1000,   953,  3000,  2917, | , -3.4, 3997.4, 37.989, |, 0.0
13830.8, 139.5, | , 26.6, 0.0, 532.5, | ,  1000,   949,  3000,  2926, | , -3.4, 4001.2, 38.075, |, 0.0
13831.8, 138.7, | , 26.6, 0.0, 538.9, | ,  1000,   952,  3000,  2937, | , -3.4, 4023.5, 38.422, |, 0.0
13832.8, 138.7, | , 26.6, 0.0, 539.4, | ,  1000,   956,  3000,  2939, | , -3.4, 3999.5, 38.254, |, 0.0
13833.8, 138.7, | , 26.6, 0.0, 539.1, | ,  1000,   953,  3000,  2940, | , -3.4, 4007.2, 38.308, |, 0.0
13834.8, 139.8, | , 26.6, 0.0, 531.5, | ,  1000,   950,  3000,  2931, | , -3.4, 3987.5, 38.001, |, 0.0
13835.9, 139.8, | , 26.6, 0.0, 534.1, | ,  1000,   953,  3000,  2937, | , -3.4, 4010.2, 38.307, |, 0.0
13836.9, 138.7, | , 26.6, 0.0, 539.5, | ,  1000,   959,  3000,  2939, | , -3.4, 4000.4, 38.294, |, 0.0
13837.9, 138.7, | , 26.6, 0.0, 538.7, | ,  1000,   958,  3000,  2937, | , -3.4, 3989.2, 38.156, |, 0.0
13838.9, 139.2, | , 26.6, 0.0, 539.2, | ,  1000,   955,  3000,  2915, | , -3.4, 3980.2, 37.833, |, 0.0
13839.9, 139.9, | , 26.6, 0.0, 533.6, | ,  1000,   948,  3000,  2916, | , -3.4, 3978.1, 37.750, |, 0.0
13840.9, 139.7, | , 26.6, 0.0, 531.1, | ,  1000,   955,  3000,  2930, | , -3.4, 3984.5, 38.017, |, 0.0
13841.9, 139.4, | , 26.6, 0.0, 533.9, | ,  1000,   956,  3000,  2925, | , -3.4, 3988.0, 38.008, |, 0.0
13842.9, 138.9, | , 26.6, 0.0, 539.1, | ,  1000,   958,  3000,  2912, | , -3.4, 3977.7, 37.803, |, 0.0
13844.0, 138.6, | , 26.6, 0.0, 538.6, | ,  1000,   961,  3000,  2937, | , -3.4, 3991.8, 38.215, |, 0.0
13845.0, 138.7, | , 26.6, 0.0, 538.5, | ,  1000,   959,  3000,  2937, | , -3.4, 3999.1, 38.263, |, 0.0
13846.0, 140.0, | , 26.6, 0.0, 532.6, | ,  1000,   952,  3000,  2929, | , -3.4, 3961.8, 37.766, |, 0.0
13847.0, 140.2, | , 26.6, 0.0, 531.2, | ,  1000,   955,  3000,  2929, | , -3.4, 3959.2, 37.769, |, 0.0
13848.0, 139.5, | , 26.6, 0.0, 531.0, | ,  1000,   950,  3000,  2929, | , -3.4, 3968.7, 37.805, |, 0.0
13849.0, 139.0, | , 26.6, 0.0, 538.5, | ,  1000,   957,  3000,  2924, | , -3.4, 3969.5, 37.829, |, 0.0
13850.0, 139.2, | , 26.6, 0.0, 538.6, | ,  1000,   952,  3000,  2944, | , -3.4, 3977.2, 38.051, |, 0.0
13851.0, 138.9, | , 26.6, 0.0, 537.8, | ,  1000,   959,  3000,  2941, | , -3.4, 3952.4, 37.845, |, 0.0
13852.0, 139.6, | , 26.6, 0.0, 531.3, | ,  1000,   953,  3000,  2914, | , -3.4, 3947.3, 37.478, |, 0.0
13853.1, 139.9, | , 26.6, 0.0, 530.6, | ,  1000,   956,  3000,  2911, | , -3.4, 3969.1, 37.691, |, 0.0
13854.1, 138.6, | , 26.6, 0.0, 537.7, | ,  1000,   955,  3000,  2933, | , -3.4, 3954.1, 37.762, |, 0.0
13855.1, 138.7, | , 26.6, 0.0, 537.8, | ,  1000,   954,  3000,  2915, | , -3.4, 3944.7, 37.481, |, 0.0
13856.1, 139.2, | , 26.6, 0.0, 537.4, | ,  1000,   957,  3000,  2938, | , -3.4, 3946.0, 37.749, |, 0.0
13857.1, 139.4, | , 26.6, 0.0, 532.1, | ,  1000,   946,  3000,  2921, | , -3.4, 3936.1, 37.380, |, 0.0
13858.1, 139.5, | , 26.6, 0.0, 530.2, | ,  1000,   949,  3000,  2909, | , -3.4, 3934.8, 37.281, |, 0.0
13859.1, 139.4, | , 26.6, 0.0, 532.7, | ,  1000,   949,  3000,  2962, | , -3.4, 3937.8, 37.815, |, 0.0
13860.1, 138.7, | , 26.6, 0.0, 537.8, | ,  1000,   960,  3000,  2919, | , -3.4, 3945.5, 37.586, |, 0.0
13861.1, 138.8, | , 26.6, 0.0, 536.5, | ,  1000,   957,  3000,  2926, | , -3.4, 3933.5, 37.516, |, 0.0
13862.2, 139.1, | , 26.6, 0.0, 537.8, | ,  1000,   951,  3000,  2936, | , -3.4, 3925.4, 37.472, |, 0.0
13863.2, 139.9, | , 26.6, 0.0, 531.9, | ,  1000,   948,  3000,  2915, | , -3.4, 3923.3, 37.221, |, 0.0
13864.2, 139.6, | , 26.6, 0.0, 530.7, | ,  1000,   949,  3000,  2921, | , -3.4, 3922.4, 37.272, |, 0.0
13865.2, 139.6, | , 26.6, 0.0, 529.9, | ,  1000,   947,  3000,  2924, | , -3.4, 3919.4, 37.256, |, 0.0
13866.2, 139.1, | , 26.6, 0.0, 536.2, | ,  1000,   955,  3000,  2926, | , -3.4, 3922.4, 37.381, |, 0.0
13867.2, 138.6, | , 26.6, 0.0, 537.4, | ,  1000,   957,  3000,  2928, | , -3.4, 3915.1, 37.353, |, 0.0
13868.2, 138.7, | , 26.6, 0.0, 536.8, | ,  1000,   953,  3000,  2948, | , -3.4, 3944.3, 37.784, |, 0.0
13869.2, 140.0, | , 26.6, 0.0, 530.2, | ,  1000,   951,  3000,  2926, | , -3.4, 3928.0, 37.402, |, 0.0
13870.3, 139.5, | , 26.6, 0.0, 530.3, | ,  1000,   957,  3000,  2933, | , -3.4, 3902.3, 37.287, |, 0.0
13871.3, 138.7, | , 26.6, 0.0, 536.3, | ,  1000,   955,  3000,  2929, | , -3.4, 3913.8, 37.333, |, 0.0
13872.3, 138.9, | , 26.6, 0.0, 537.1, | ,  1000,   962,  3000,  2921, | , -3.4, 3931.4, 37.485, |, 0.0
