Repository: jdhuang-csm/Ru-BCA

## Methods
* (BaO)<sub>x</sub>-(CaO)<sub>y</sub>-(Al<sub>2</sub>O<sub>3</sub>)<sub>1-x-y</sub> (BCA) catalyst supports were synthesized via sol-gel and solid-state methods. 
* Ru/BCA catalysts were prepared via incipient wetness impregnation to achieve 1 wt. % Ru loading.
* Ammonia synthesis rates were measured for Ru/BCA catalysts in a packed-bed reactor at 480-600<sup>o</sup>C, 10 bar, and space velocities up to 1.3 x 10<sup>6</sup> ml g<sub>cat</sub><sup>-1</sup> h<sup>-1</sup>.
* A machine learning (ML) model was employed to improve understanding of the behavior of Ru/BCA catalysts.
* A microkinetic model was developed to describe the best-performing catalyst.

File: data/init_files_Cadigan/B2CA_RubyDry_2017-07-05-01.txt (part 36 of 47)
********** Start test **********
Elapsed time, Pressure, | , LJtemp(C), Inner-Temp, Outer-Temp, | , N2-set, N2-flow, H2-set, H2-flow, | , pH, NH3_ppm, NH3_Prod_rate, |, In222Temp
13694.6, 139.6, | , 30.5, 12.0, 542.9, | ,  4000,  3881, 12000, 11752, | , -3.4, 2580.5, 122.136, |, 13.4
13695.6, 139.8, | , 30.5, 10.7, 542.2, | ,  4000,  3877, 12000, 11709, | , -3.4, 2568.5, 121.202, |, 12.7
13696.6, 139.9, | , 30.5, 12.5, 543.0, | ,  4000,  3881, 12000, 11700, | , -3.4, 2564.7, 120.988, |, 14.0
13697.6, 139.7, | , 30.5, 12.5, 543.1, | ,  4000,  3872, 12000, 11658, | , -3.4, 2577.1, 121.177, |, 13.8
13698.7, 140.7, | , 30.5, 1.6, 533.8, | ,  4000,  3878, 12000, 11681, | , -3.4, 2576.2, 121.360, |, 4.1
13699.7, 141.1, | , 30.5, 3.9, 536.0, | ,  4000,  3876, 12000, 11694, | , -3.4, 2597.2, 122.432, |, 6.1
13700.7, 140.2, | , 30.5, 11.3, 541.5, | ,  4000,  3884, 12000, 11718, | , -3.4, 2554.4, 120.666, |, 12.7
13701.7, 139.5, | , 30.5, 12.0, 542.2, | ,  4000,  3877, 12000, 11709, | , -3.4, 2548.4, 120.258, |, 13.6
13702.7, 139.6, | , 30.5, 12.0, 542.4, | ,  4000,  3878, 12000, 11731, | , -3.4, 2540.2, 120.051, |, 13.3
13703.7, 140.9, | , 30.5, 3.4, 535.2, | ,  4000,  3874, 12000, 11698, | , -3.4, 2577.9, 121.540, |, 6.0
13704.7, 141.2, | , 30.5, 0.3, 532.8, | ,  4000,  3872, 12000, 11668, | , -3.4, 2563.4, 120.602, |, 2.7
13705.7, 141.0, | , 30.5, -2.4, 532.0, | ,  4000,  3879, 12000, 11700, | , -3.4, 2563.4, 120.908, |, 1.4
13706.7, 139.6, | , 30.5, 11.1, 541.9, | ,  4000,  3880, 12000, 11702, | , -3.4, 2543.7, 120.011, |, 13.2
13707.7, 139.6, | , 30.5, 11.8, 540.9, | ,  4000,  3880, 12000, 11705, | , -3.4, 2529.5, 119.365, |, 13.1
13708.7, 140.1, | , 30.5, 12.3, 541.9, | ,  4000,  3882, 12000, 11741, | , -3.4, 2568.1, 121.473, |, 13.3
13709.8, 140.6, | , 30.5, 1.9, 533.8, | ,  4000,  3872, 12000, 11690, | , -3.4, 2538.5, 119.615, |, 4.9
13710.8, 140.8, | , 30.5, -0.3, 531.2, | ,  4000,  3875, 12000, 11683, | , -3.4, 2521.0, 118.753, |, 2.4
13711.8, 140.2, | , 30.5, 10.3, 540.4, | ,  4000,  3882, 12000, 11685, | , -3.4, 2547.1, 120.048, |, 12.5
13712.8, 139.6, | , 30.5, 11.5, 541.3, | ,  4000,  3885, 12000, 11718, | , -3.4, 2544.9, 120.229, |, 13.0
13713.8, 139.6, | , 30.5, 11.6, 541.1, | ,  4000,  3877, 12000, 11681, | , -3.4, 2547.9, 120.026, |, 13.3
13714.8, 139.9, | , 30.5, 12.1, 541.4, | ,  4000,  3883, 12000, 11715, | , -3.4, 2507.7, 118.432, |, 13.4
13715.8, 140.9, | , 30.5, -0.3, 531.5, | ,  4000,  3874, 12000, 11686, | , -3.4, 2527.4, 119.069, |, 2.5
13716.8, 140.6, | , 30.5, 2.8, 532.9, | ,  4000,  3874, 12000, 11665, | , -3.4, 2516.7, 118.410, |, 4.8
13717.8, 139.7, | , 30.5, 11.4, 541.0, | ,  4000,  3884, 12000, 11713, | , -3.4, 2535.1, 119.719, |, 13.2
13718.9, 139.9, | , 30.5, 12.3, 540.3, | ,  4000,  3877, 12000, 11690, | , -3.4, 2538.9, 119.663, |, 13.4
13719.9, 139.6, | , 30.5, 11.5, 540.6, | ,  4000,  3877, 12000, 11712, | , -3.4, 2527.8, 119.311, |, 13.0
13720.9, 140.2, | , 30.5, 10.7, 539.4, | ,  4000,  3881, 12000, 11735, | , -3.4, 2517.5, 119.041, |, 12.5
13721.9, 140.9, | , 30.5, 1.9, 533.0, | ,  4000,  3874, 12000, 11696, | , -3.4, 2515.0, 118.566, |, 4.2
13722.9, 140.4, | , 30.5, 3.1, 531.9, | ,  4000,  3875, 12000, 11691, | , -3.4, 2512.8, 118.432, |, 4.6
13723.9, 139.7, | , 30.5, 11.7, 540.8, | ,  4000,  3881, 12000, 11717, | , -3.4, 2527.0, 119.346, |, 12.7
13724.9, 139.7, | , 30.5, 11.1, 540.5, | ,  4000,  3883, 12000, 11720, | , -3.4, 2500.8, 118.145, |, 13.0
13725.9, 140.1, | , 30.5, 11.0, 539.8, | ,  4000,  3878, 12000, 11713, | , -3.4, 2500.0, 118.015, |, 11.9
13726.9, 140.6, | , 30.5, 2.2, 533.2, | ,  4000,  3874, 12000, 11694, | , -3.4, 2512.8, 118.448, |, 4.6
13727.9, 140.8, | , 30.5, -0.2, 531.0, | ,  4000,  3878, 12000, 11695, | , -3.4, 2520.5, 118.848, |, 3.5
13729.0, 141.2, | , 30.5, 0.4, 533.2, | ,  4000,  3878, 12000, 11700, | , -3.4, 2466.5, 116.347, |, 5.7
13730.0, 139.5, | , 30.5, 11.2, 539.7, | ,  4000,  3877, 12000, 11693, | , -3.4, 2518.4, 118.727, |, 13.2
13731.0, 139.7, | , 30.5, 9.4, 539.2, | ,  4000,  3880, 12000, 11709, | , -3.4, 2522.2, 119.048, |, 12.2
13732.0, 139.9, | , 30.5, 12.2, 540.7, | ,  4000,  3874, 12000, 11716, | , -3.4, 2499.5, 117.991, |, 13.5
13733.0, 141.0, | , 30.5, 2.6, 532.8, | ,  4000,  3874, 12000, 11713, | , -3.4, 2491.0, 117.558, |, 5.1
13734.0, 140.6, | , 30.5, 3.2, 533.1, | ,  4000,  3874, 12000, 11698, | , -3.4, 2501.7, 117.949, |, 5.3
13735.0, 139.6, | , 30.5, 11.5, 540.2, | ,  4000,  3879, 12000, 11710, | , -3.4, 2463.5, 116.289, |, 13.1
13736.0, 140.2, | , 30.5, 10.7, 538.9, | ,  4000,  3878, 12000, 11712, | , -3.4, 2481.1, 117.124, |, 11.2
13737.0, 139.5, | , 30.5, 12.1, 540.2, | ,  4000,  3877, 12000, 11713, | , -3.4, 2500.8, 118.046, |, 13.6
13738.0, 139.5, | , 30.5, 12.1, 540.0, | ,  4000,  3879, 12000, 11682, | , -3.4, 2500.0, 117.787, |, 13.4
13739.1, 140.9, | , 30.5, 4.4, 533.9, | ,  4000,  3875, 12000, 11705, | , -3.4, 2491.0, 117.514, |, 6.2
13740.1, 141.0, | , 30.5, 4.2, 533.5, | ,  4000,  3880, 12000, 11710, | , -3.4, 2491.0, 117.590, |, 6.5
13741.1, 139.7, | , 30.5, 10.8, 538.6, | ,  4000,  3881, 12000, 11702, | , -3.4, 2477.7, 116.908, |, 12.3
13742.1, 139.6, | , 30.5, 12.0, 540.0, | ,  4000,  3877, 12000, 11702, | , -3.4, 2478.1, 116.902, |, 13.5
13743.1, 139.9, | , 30.5, 12.6, 540.3, | ,  4000,  3879, 12000, 11713, | , -3.4, 2493.5, 117.726, |, 14.0
13744.1, 140.9, | , 30.5, 3.4, 532.4, | ,  4000,  3875, 12000, 11694, | , -3.4, 2482.0, 117.010, |, 5.7
13745.1, 140.8, | , 30.5, 0.7, 530.4, | ,  4000,  3876, 12000, 11720, | , -3.4, 2487.1, 117.453, |, 4.1
13746.1, 140.8, | , 30.5, 0.6, 531.1, | ,  4000,  3874, 12000, 11677, | , -3.4, 2498.7, 117.657, |, 2.7
13747.1, 139.9, | , 30.5, 12.5, 539.4, | ,  4000,  3877, 12000, 11679, | , -3.4, 2482.8, 116.952, |, 13.7
13748.2, 139.7, | , 30.5, 11.8, 539.1, | ,  4000,  3886, 12000, 11746, | , -3.4, 2471.3, 116.976, |, 13.5
13749.2, 139.9, | , 30.5, 12.3, 539.3, | ,  4000,  3876, 12000, 11719, | , -3.4, 2420.3, 114.295, |, 14.0
13750.2, 140.8, | , 30.5, 3.4, 532.0, | ,  4000,  3874, 12000, 11705, | , -3.4, 2476.0, 116.799, |, 5.7
13751.2, 141.1, | , 30.5, 0.8, 530.2, | ,  4000,  3871, 12000, 11695, | , -3.4, 2494.8, 117.589, |, 4.4
13752.2, 140.0, | , 30.5, 12.5, 539.2, | ,  4000,  3884, 12000, 11746, | , -3.4, 2473.4, 117.066, |, 13.8
13753.3, 139.6, | , 30.5, 11.8, 538.9, | ,  4000,  3881, 12000, 11735, | , -3.4, 2466.5, 116.636, |, 13.3
13754.3, 139.5, | , 30.5, 11.8, 538.4, | ,  4000,  3876, 12000, 11671, | , -3.4, 2448.1, 115.249, |, 13.2
13755.3, 139.9, | , 30.5, 12.6, 539.1, | ,  4000,  3880, 12000, 11696, | , -3.4, 2488.4, 117.362, |, 14.0
13756.3, 141.0, | , 30.5, 2.2, 530.6, | ,  4000,  3877, 12000, 11725, | , -3.4, 2474.7, 116.910, |, 4.6
13757.3, 140.7, | , 30.5, -0.3, 530.7, | ,  4000,  3876, 12000, 11694, | , -3.4, 2434.4, 114.770, |, 3.1
13758.3, 139.9, | , 30.5, 12.4, 538.7, | ,  4000,  3878, 12000, 11688, | , -3.4, 2466.5, 116.261, |, 13.2
13759.3, 139.9, | , 30.5, 11.6, 538.3, | ,  4000,  3879, 12000, 11703, | , -3.4, 2452.8, 115.735, |, 13.5
13760.3, 139.6, | , 30.5, 11.4, 538.0, | ,  4000,  3878, 12000, 11703, | , -3.4, 2438.3, 115.037, |, 13.3
13761.3, 139.8, | , 30.5, 10.4, 537.2, | ,  4000,  3878, 12000, 11731, | , -3.4, 2462.7, 116.398, |, 12.0
13762.3, 141.2, | , 30.5, 0.6, 528.9, | ,  4000,  3878, 12000, 11715, | , -3.4, 2442.5, 115.331, |, 3.7
13763.4, 140.9, | , 30.5, 4.0, 531.8, | ,  4000,  3878, 12000, 11705, | , -3.4, 2420.3, 114.210, |, 5.1
13764.4, 139.6, | , 30.5, 11.4, 537.9, | ,  4000,  3879, 12000, 11684, | , -3.4, 2427.6, 114.401, |, 12.4
13765.4, 139.6, | , 30.5, 11.7, 537.4, | ,  4000,  3884, 12000, 11697, | , -3.4, 2439.5, 115.096, |, 13.0
13766.4, 140.1, | , 30.5, 10.8, 537.2, | ,  4000,  3877, 12000, 11708, | , -3.4, 2451.5, 115.695, |, 12.3
13767.4, 140.7, | , 30.5, 2.6, 530.4, | ,  4000,  3876, 12000, 11745, | , -3.4, 2455.8, 116.164, |, 4.6
13768.4, 141.0, | , 30.5, -1.2, 527.4, | ,  4000,  3871, 12000, 11711, | , -3.4, 2406.1, 113.536, |, 1.7
13769.4, 141.2, | , 30.5, 1.2, 530.0, | ,  4000,  3876, 12000, 11713, | , -3.4, 2458.4, 116.042, |, 4.5
13770.4, 139.6, | , 30.5, 11.8, 537.8, | ,  4000,  3879, 12000, 11725, | , -3.4, 2425.8, 114.624, |, 12.8
13771.4, 139.8, | , 30.5, 10.5, 536.5, | ,  4000,  3876, 12000, 11693, | , -3.4, 2440.0, 115.028, |, 11.5
13772.4, 139.6, | , 30.5, 11.8, 537.4, | ,  4000,  3877, 12000, 11688, | , -3.4, 2431.8, 114.615, |, 12.7
13773.4, 141.1, | , 30.5, 1.8, 529.3, | ,  4000,  3878, 12000, 11719, | , -3.4, 2440.0, 115.237, |, 4.7
13774.5, 140.9, | , 30.5, -6.6, 526.5, | ,  4000,  3877, 12000, 11704, | , -3.4, 2421.6, 114.250, |, -3.4
13775.5, 139.6, | , 30.5, 11.0, 536.7, | ,  4000,  3876, 12000, 11701, | , -3.4, 2423.7, 114.329, |, 12.8
13776.5, 141.3, | , 30.5, -2.7, 529.5, | ,  4000,  3876, 12000, 11702, | , -3.4, 2422.4, 114.274, |, -0.7
13777.6, 139.6, | , 30.5, 11.5, 536.7, | ,  4000,  3880, 12000, 11724, | , -3.4, 2422.0, 114.436, |, 13.3
13778.6, 139.6, | , 30.5, 11.7, 536.8, | ,  4000,  3874, 12000, 11700, | , -3.4, 2409.6, 113.636, |, 13.2
13779.6, 140.9, | , 30.5, 0.1, 527.7, | ,  4000,  3874, 12000, 11678, | , -3.4, 2416.0, 113.774, |, 2.8
13780.6, 141.2, | , 30.5, -1.1, 529.8, | ,  4000,  3877, 12000, 11703, | , -3.4, 2440.8, 115.151, |, 3.2
13781.6, 139.8, | , 30.5, 10.0, 535.7, | ,  4000,  3879, 12000, 11709, | , -3.4, 2449.8, 115.632, |, 11.8
13782.6, 139.6, | , 30.5, 12.8, 537.6, | ,  4000,  3878, 12000, 11717, | , -3.4, 2412.6, 113.931, |, 13.9
13783.6, 139.9, | , 30.5, 12.6, 537.6, | ,  4000,  3876, 12000, 11705, | , -3.4, 2393.3, 112.918, |, 13.8
13784.7, 140.6, | , 30.5, 2.8, 529.5, | ,  4000,  3873, 12000, 11685, | , -3.4, 2416.4, 113.839, |, 5.3
13785.7, 140.7, | , 30.5, 1.1, 527.7, | ,  4000,  3875, 12000, 11694, | , -3.4, 2394.6, 112.899, |, 3.6
13786.7, 141.0, | , 30.5, -0.2, 527.5, | ,  4000,  3877, 12000, 11697, | , -3.4, 2423.3, 114.283, |, 3.0
13787.7, 139.6, | , 30.5, 12.1, 536.9, | ,  4000,  3880, 12000, 11712, | , -3.4, 2410.8, 113.824, |, 13.5
13788.7, 139.6, | , 30.5, 12.1, 536.4, | ,  4000,  3882, 12000, 11736, | , -3.4, 2401.4, 113.574, |, 13.5
13789.7, 139.6, | , 30.5, 11.8, 536.5, | ,  4000,  3874, 12000, 11681, | , -3.4, 2386.0, 112.390, |, 13.2
13790.7, 140.7, | , 30.5, 3.2, 529.2, | ,  4000,  3869, 12000, 11668, | , -3.4, 2423.7, 114.024, |, 5.9
13791.7, 140.8, | , 30.5, 0.2, 526.1, | ,  4000,  3875, 12000, 11729, | , -3.4, 2415.1, 114.120, |, 3.0
13792.7, 139.7, | , 30.5, 10.2, 534.7, | ,  4000,  3879, 12000, 11689, | , -3.4, 2389.4, 112.645, |, 12.2
13793.7, 139.5, | , 30.5, 11.9, 536.2, | ,  4000,  3878, 12000, 11676, | , -3.4, 2390.3, 112.587, |, 13.4
13794.8, 139.9, | , 30.5, 12.7, 536.5, | ,  4000,  3876, 12000, 11677, | , -3.4, 2377.0, 111.955, |, 14.1
13795.8, 139.6, | , 30.5, 11.5, 535.6, | ,  4000,  3877, 12000, 11715, | , -3.4, 2363.7, 111.609, |, 13.0
13796.8, 140.7, | , 30.5, 2.2, 527.5, | ,  4000,  3871, 12000, 11728, | , -3.4, 2416.4, 114.143, |, 4.6
13797.8, 140.8, | , 30.5, 1.5, 527.5, | ,  4000,  3874, 12000, 11683, | , -3.4, 2390.3, 112.603, |, 4.5
13798.8, 139.8, | , 30.5, 12.5, 536.0, | ,  4000,  3877, 12000, 11697, | , -3.4, 2415.1, 113.895, |, 14.0
13799.8, 139.5, | , 30.5, 12.1, 535.6, | ,  4000,  3877, 12000, 11717, | , -3.4, 2418.6, 114.209, |, 13.6
13800.8, 139.6, | , 30.5, 11.9, 535.7, | ,  4000,  3881, 12000, 11720, | , -3.4, 2396.7, 113.225, |, 13.3
13801.8, 140.1, | , 30.5, 11.1, 535.1, | ,  4000,  3877, 12000, 11707, | , -3.4, 2362.0, 111.469, |, 12.8
13802.8, 140.8, | , 30.5, 1.1, 526.7, | ,  4000,  3877, 12000, 11707, | , -3.4, 2361.1, 111.433, |, 4.0
13803.8, 140.4, | , 30.5, 3.4, 527.3, | ,  4000,  3873, 12000, 11664, | , -3.4, 2381.3, 112.036, |, 5.6
13804.9, 139.7, | , 30.5, 11.5, 535.3, | ,  4000,  3881, 12000, 11739, | , -3.4, 2368.0, 112.013, |, 12.8
13805.9, 139.9, | , 30.5, 11.8, 535.2, | ,  4000,  3874, 12000, 11716, | , -3.4, 2377.9, 112.258, |, 13.7
13806.9, 139.7, | , 30.5, 9.8, 531.2, | ,  4000,  3876, 12000, 11685, | , -3.4, 2378.3, 112.072, |, 10.9
13807.9, 140.9, | , 30.5, 3.0, 527.6, | ,  4000,  3873, 12000, 11687, | , -3.4, 2384.3, 112.351, |, 5.1
13808.9, 141.1, | , 30.5, 0.9, 525.8, | ,  4000,  3872, 12000, 11686, | , -3.4, 2358.6, 111.127, |, 3.7
13809.9, 140.8, | , 30.5, 0.8, 525.1, | ,  4000,  3874, 12000, 11676, | , -3.4, 2368.0, 111.510, |, 2.8
13810.9, 139.6, | , 30.5, 11.7, 534.1, | ,  4000,  3882, 12000, 11734, | , -3.4, 2388.1, 112.928, |, 13.1
13811.9, 140.1, | , 30.5, 10.5, 533.5, | ,  4000,  3876, 12000, 11702, | , -3.4, 2377.0, 112.134, |, 12.6
13812.9, 139.9, | , 30.5, 11.9, 534.7, | ,  4000,  3879, 12000, 11672, | , -3.4, 2357.7, 111.033, |, 13.9
13813.9, 140.6, | , 30.5, 2.2, 526.7, | ,  4000,  3873, 12000, 11709, | , -3.4, 2352.6, 111.010, |, 5.1
13814.9, 140.8, | , 30.5, 0.2, 524.6, | ,  4000,  3882, 12000, 11711, | , -3.4, 2354.3, 111.173, |, 3.0
13816.0, 140.0, | , 30.5, 12.2, 534.5, | ,  4000,  3877, 12000, 11698, | , -3.4, 2355.1, 111.081, |, 13.3
13817.0, 139.7, | , 30.5, 9.9, 533.1, | ,  4000,  3876, 12000, 11690, | , -3.4, 2359.4, 111.223, |, 11.6
13818.0, 139.6, | , 30.5, 10.9, 533.7, | ,  4000,  3881, 12000, 11728, | , -3.4, 2356.0, 111.368, |, 13.1
13819.0, 139.6, | , 30.5, 11.8, 534.2, | ,  4000,  3876, 12000, 11698, | , -3.4, 2363.7, 111.479, |, 12.9
13820.0, 141.1, | , 30.5, 1.5, 525.7, | ,  4000,  3875, 12000, 11692, | , -3.4, 2353.4, 110.943, |, 3.4
13821.0, 140.5, | , 30.5, 2.1, 525.9, | ,  4000,  3872, 12000, 11664, | , -3.4, 2353.9, 110.751, |, 4.8
13822.0, 139.8, | , 30.5, 10.1, 532.3, | ,  4000,  3881, 12000, 11689, | , -3.4, 2359.9, 111.266, |, 11.9
13823.0, 140.0, | , 30.5, 11.7, 533.6, | ,  4000,  3881, 12000, 11718, | , -3.4, 2383.9, 112.605, |, 13.4
13824.0, 139.8, | , 30.5, 11.8, 533.8, | ,  4000,  3882, 12000, 11708, | , -3.4, 2374.9, 112.116, |, 13.7
13825.0, 139.6, | , 30.5, 10.9, 533.0, | ,  4000,  3882, 12000, 11705, | , -3.4, 2362.0, 111.491, |, 12.8
13826.1, 140.9, | , 30.5, 1.3, 524.7, | ,  4000,  3877, 12000, 11713, | , -3.4, 2352.6, 111.073, |, 3.7
13827.1, 140.8, | , 30.5, -0.8, 523.5, | ,  4000,  3877, 12000, 11716, | , -3.4, 2365.4, 111.703, |, 2.6
13828.1, 139.6, | , 30.5, 11.8, 533.6, | ,  4000,  3875, 12000, 11693, | , -3.4, 2355.1, 111.029, |, 12.8
13829.1, 139.5, | , 30.5, 12.1, 533.3, | ,  4000,  3878, 12000, 11687, | , -3.4, 2353.9, 110.952, |, 13.4
13830.1, 139.9, | , 30.5, 12.6, 533.5, | ,  4000,  3881, 12000, 11711, | , -3.4, 2355.1, 111.204, |, 13.9
13831.1, 140.8, | , 30.5, 3.3, 526.5, | ,  4000,  3876, 12000, 11687, | , -3.4, 2353.4, 110.916, |, 5.8
13832.1, 140.9, | , 30.5, -2.2, 523.1, | ,  4000,  3876, 12000, 11717, | , -3.4, 168.4, 7.967, |, 3.2
13833.1, 140.7, | , 30.5, 1.0, 524.4, | ,  4000,  3885, 12000, 11709, | , -3.4, 165.8, 7.846, |, 3.8
13834.1, 139.9, | , 30.5, 12.5, 533.3, | ,  4000,  3884, 12000, 11739, | , -3.4, 200.5, 9.506, |, 13.9
13835.1, 139.9, | , 30.5, 12.6, 532.6, | ,  4000,  3877, 12000, 11686, | , -3.4, 231.8, 10.946, |, 13.8
13836.2, 139.6, | , 30.5, 11.8, 532.8, | ,  4000,  3882, 12000, 11714, | , -3.4, 280.6, 13.281, |, 13.2
13837.2, 141.0, | , 30.5, 2.5, 525.5, | ,  4000,  3876, 12000, 11690, | , -3.4, 299.5, 14.146, |, 4.6
13838.2, 141.1, | , 30.5, 1.4, 524.2, | ,  4000,  3873, 12000, 11675, | , -3.4, 321.7, 15.180, |, 4.2
13839.2, 139.6, | , 30.5, 11.8, 532.3, | ,  4000,  3883, 12000, 11721, | , -3.4, 355.6, 16.837, |, 13.4
13840.2, 139.6, | , 30.5, 12.1, 532.6, | ,  4000,  3887, 12000, 11721, | , -3.4, 385.6, 18.261, |, 13.5
13841.2, 139.6, | , 30.5, 11.9, 532.4, | ,  4000,  3879, 12000, 11690, | , -3.4, 410.4, 19.389, |, 13.5
13842.2, 139.9, | , 30.5, 10.3, 530.8, | ,  4000,  3877, 12000, 11714, | , -3.4, 475.1, 22.475, |, 10.6
13843.2, 141.0, | , 30.5, -2.6, 519.4, | ,  4000,  3871, 12000, 11698, | , -3.4, 486.7, 22.989, |, -0.1
13844.2, 140.5, | , 30.5, 2.5, 524.8, | ,  4000,  3874, 12000, 11675, | , -3.4, 494.8, 23.345, |, 5.2
13845.2, 140.0, | , 30.5, 12.1, 532.0, | ,  4000,  3880, 12000, 11716, | , -3.4, 515.4, 24.387, |, 13.6
13846.3, 139.7, | , 30.5, 11.9, 531.6, | ,  4000,  3879, 12000, 11724, | , -3.4, 540.2, 25.573, |, 13.0
13847.3, 139.7, | , 30.5, 9.9, 530.5, | ,  4000,  3870, 12000, 11703, | , -3.4, 586.9, 27.730, |, 11.8
13848.3, 140.8, | , 30.5, 2.6, 523.7, | ,  4000,  3880, 12000, 11731, | , -3.4, 631.5, 29.907, |, 4.9
13849.3, 140.8, | , 30.5, 0.2, 522.8, | ,  4000,  3874, 12000, 11696, | , -3.4, 667.5, 31.527, |, 2.8
13850.3, 141.2, | , 30.5, -2.8, 517.3, | ,  4000,  3872, 12000, 11677, | , -3.4, 679.5, 32.050, |, -1.9
13851.3, 139.6, | , 30.5, 11.4, 531.6, | ,  4000,  3883, 12000, 11724, | , -3.4, 700.5, 33.161, |, 13.2
13852.3, 139.8, | , 30.5, 10.3, 530.1, | ,  4000,  3879, 12000, 11709, | , -3.4, 716.3, 33.871, |, 11.6
13853.3, 139.6, | , 30.5, 11.6, 531.3, | ,  4000,  3877, 12000, 11686, | , -3.4, 754.9, 35.634, |, 12.8
13854.3, 140.5, | , 30.5, 1.8, 523.4, | ,  4000,  3871, 12000, 11696, | , -3.4, 808.0, 38.151, |, 4.2
13855.3, 140.8, | , 30.5, 0.1, 521.8, | ,  4000,  3875, 12000, 11720, | , -3.4, 829.4, 39.232, |, 3.5
13856.4, 141.4, | , 30.5, 1.1, 523.5, | ,  4000,  3877, 12000, 11735, | , -3.4, 875.3, 41.443, |, 3.4
13857.4, 139.7, | , 30.5, 10.3, 529.7, | ,  4000,  3875, 12000, 11717, | , -3.4, 900.6, 42.585, |, 11.8
13858.4, 139.6, | , 30.5, 11.7, 530.9, | ,  4000,  3878, 12000, 11705, | , -3.4, 931.8, 44.037, |, 12.9
13859.4, 139.6, | , 30.5, 11.7, 530.9, | ,  4000,  3876, 12000, 11705, | , -3.4, 944.7, 44.636, |, 12.8
13860.4, 140.6, | , 30.5, 2.5, 522.8, | ,  4000,  3882, 12000, 11718, | , -3.4, 962.7, 45.542, |, 4.9
13861.4, 140.6, | , 30.5, 1.0, 522.5, | ,  4000,  3873, 12000, 11690, | , -3.4, 987.5, 46.606, |, 3.7
13862.4, 140.2, | , 30.5, 10.7, 529.6, | ,  4000,  3882, 12000, 11705, | , -3.4, 1020.1, 48.217, |, 12.4
13863.4, 140.0, | , 30.5, 12.3, 530.6, | ,  4000,  3877, 12000, 11693, | , -3.4, 1042.4, 49.212, |, 13.6
13864.4, 139.6, | , 30.5, 12.2, 530.6, | ,  4000,  3875, 12000, 11675, | , -3.4, 1096.8, 51.714, |, 13.6
13865.4, 139.6, | , 30.5, 11.9, 530.3, | ,  4000,  3878, 12000, 11681, | , -3.4, 1112.2, 52.470, |, 13.2
13866.5, 141.1, | , 30.5, 1.1, 521.8, | ,  4000,  3877, 12000, 11675, | , -3.4, 1139.6, 53.739, |, 3.7
13867.5, 140.8, | , 30.5, -0.1, 522.2, | ,  4000,  3880, 12000, 11704, | , -3.4, 1176.9, 55.609, |, 3.7
13868.5, 139.5, | , 30.5, 11.8, 530.0, | ,  4000,  3877, 12000, 11694, | , -3.4, 1213.8, 57.300, |, 13.4
13869.5, 139.5, | , 30.5, 12.2, 530.9, | ,  4000,  3874, 12000, 11700, | , -3.4, 1249.3, 58.988, |, 13.4
13870.5, 139.4, | , 30.5, 12.1, 530.3, | ,  4000,  3874, 12000, 11693, | , -3.4, 1269.5, 59.910, |, 13.6
13871.5, 140.5, | , 30.5, 2.4, 522.8, | ,  4000,  3873, 12000, 11671, | , -3.4, 1279.7, 60.304, |, 5.1
13872.5, 140.9, | , 30.5, -0.1, 520.9, | ,  4000,  3875, 12000, 11706, | , -3.4, 1304.2, 61.602, |, 2.5
13873.5, 140.5, | , 30.5, 1.9, 521.8, | ,  4000,  3875, 12000, 11687, | , -3.4, 1325.2, 62.514, |, 5.7
13874.5, 139.9, | , 30.5, 12.2, 530.4, | ,  4000,  3877, 12000, 11702, | , -3.4, 1347.9, 63.657, |, 13.7
13875.5, 139.5, | , 30.5, 11.8, 529.7, | ,  4000,  3882, 12000, 11733, | , -3.4, 1380.9, 65.360, |, 13.3
13876.5, 139.6, | , 30.5, 12.1, 529.9, | ,  4000,  3877, 12000, 11709, | , -3.4, 1405.7, 66.413, |, 13.1
13877.6, 141.0, | , 30.5, 2.3, 522.1, | ,  4000,  3871, 12000, 11697, | , -3.4, 1432.7, 67.605, |, 4.6
13878.6, 141.1, | , 30.5, 2.7, 521.5, | ,  4000,  3874, 12000, 11689, | , -3.4, 1476.4, 69.642, |, 4.1
13879.6, 139.7, | , 30.5, 10.5, 528.3, | ,  4000,  3873, 12000, 11697, | , -3.4, 1463.5, 69.067, |, 12.0
13880.6, 139.7, | , 30.5, 11.7, 529.6, | ,  4000,  3881, 12000, 11735, | , -3.4, 1503.8, 71.180, |, 13.4
13881.6, 139.8, | , 30.5, 12.6, 529.8, | ,  4000,  3876, 12000, 11686, | , -3.4, 1503.4, 70.910, |, 13.9
13882.6, 139.6, | , 30.5, 10.4, 528.2, | ,  4000,  3873, 12000, 11679, | , -3.4, 1571.9, 74.091, |, 12.2
13883.6, 140.5, | , 30.5, 2.9, 522.0, | ,  4000,  3877, 12000, 11701, | , -3.4, 1594.7, 75.290, |, 5.2
13884.6, 140.6, | , 30.5, 1.8, 521.1, | ,  4000,  3876, 12000, 11710, | , -3.4, 1600.7, 75.609, |, 5.0
13885.6, 140.0, | , 30.5, 12.0, 529.3, | ,  4000,  3879, 12000, 11707, | , -3.4, 1610.1, 76.053, |, 13.5
13886.6, 139.6, | , 30.5, 11.5, 528.7, | ,  4000,  3877, 12000, 11728, | , -3.4, 1637.9, 77.461, |, 12.7
13887.7, 139.8, | , 30.5, 10.2, 527.5, | ,  4000,  3875, 12000, 11704, | , -3.4, 1658.5, 78.300, |, 11.4
13888.7, 140.0, | , 30.5, 12.0, 528.6, | ,  4000,  3877, 12000, 11681, | , -3.4, 1689.3, 79.645, |, 13.6
13889.7, 140.8, | , 30.5, 0.7, 520.1, | ,  4000,  3876, 12000, 11739, | , -3.4, 1713.8, 81.094, |, 4.0
13890.7, 140.5, | , 30.5, 1.2, 521.8, | ,  4000,  3872, 12000, 11692, | , -3.4, 1726.2, 81.410, |, 5.3
13891.7, 139.9, | , 30.5, 11.8, 528.5, | ,  4000,  3878, 12000, 11707, | , -3.4, 1749.3, 82.614, |, 13.5
13892.7, 139.7, | , 30.5, 10.2, 526.6, | ,  4000,  3877, 12000, 11694, | , -3.4, 1780.6, 84.012, |, 11.5
13893.7, 139.4, | , 30.5, 11.0, 528.4, | ,  4000,  3874, 12000, 11684, | , -3.4, 1820.0, 85.798, |, 13.1
13894.7, 140.6, | , 30.5, 3.1, 520.9, | ,  4000,  3877, 12000, 11704, | , -3.4, 1826.9, 86.245, |, 5.2
13895.7, 141.3, | , 30.5, 2.5, 520.6, | ,  4000,  3879, 12000, 11724, | , -3.4, 1825.6, 86.307, |, 3.1
13896.8, 140.6, | , 30.5, 0.3, 520.4, | ,  4000,  3877, 12000, 11694, | , -3.4, 1831.2, 86.396, |, 3.9
13897.8, 139.9, | , 30.5, 9.9, 527.1, | ,  4000,  3876, 12000, 11685, | , -3.4, 1849.6, 87.204, |, 12.0
13898.8, 140.0, | , 30.5, 12.2, 528.2, | ,  4000,  3879, 12000, 11720, | , -3.4, 1882.6, 88.975, |, 13.3
13899.8, 139.6, | , 30.5, 11.8, 527.6, | ,  4000,  3876, 12000, 11716, | , -3.4, 1916.4, 90.532, |, 13.0
13900.8, 140.6, | , 30.5, 1.9, 519.7, | ,  4000,  3872, 12000, 11706, | , -3.4, 1926.3, 90.915, |, 5.2
13901.8, 140.9, | , 30.5, 0.2, 518.9, | ,  4000,  3876, 12000, 11731, | , -3.4, 1930.1, 91.263, |, 2.9
13902.8, 140.1, | , 30.5, 10.7, 526.9, | ,  4000,  3878, 12000, 11699, | , -3.4, 1951.1, 92.075, |, 11.5
13903.8, 139.6, | , 30.5, 11.6, 527.7, | ,  4000,  3875, 12000, 11690, | , -3.4, 1957.5, 92.305, |, 13.0
13904.8, 139.6, | , 30.5, 11.5, 527.5, | ,  4000,  3875, 12000, 11709, | , -3.4, 1964.8, 92.762, |, 12.5
13905.8, 139.9, | , 30.5, 12.2, 527.7, | ,  4000,  3876, 12000, 11705, | , -3.4, 1988.4, 93.851, |, 13.0
13906.9, 141.4, | , 30.5, -2.9, 513.8, | ,  4000,  3877, 12000, 11714, | , -3.4, 2001.2, 94.525, |, -2.0
13907.9, 140.6, | , 30.5, 1.3, 519.0, | ,  4000,  3875, 12000, 11682, | , -3.4, 2001.2, 94.312, |, 3.7
13908.9, 139.9, | , 30.5, 12.1, 527.3, | ,  4000,  3879, 12000, 11685, | , -3.4, 2047.1, 96.515, |, 13.4
13909.9, 139.9, | , 30.5, 12.6, 527.7, | ,  4000,  3880, 12000, 11700, | , -3.4, 2036.0, 96.091, |, 14.0
13910.9, 139.5, | , 30.5, 12.2, 527.4, | ,  4000,  3877, 12000, 11710, | , -3.4, 2032.1, 95.949, |, 13.5
13911.9, 139.6, | , 30.5, 11.1, 526.2, | ,  4000,  3873, 12000, 11685, | , -3.4, 2052.7, 96.742, |, 12.5
13912.9, 141.2, | , 30.5, 1.4, 518.5, | ,  4000,  3874, 12000, 11716, | , -3.4, 2072.4, 97.868, |, 3.9
13913.9, 141.1, | , 30.5, 0.7, 519.9, | ,  4000,  3871, 12000, 11674, | , -3.4, 2071.9, 97.563, |, 3.7
13914.9, 139.6, | , 30.5, 12.1, 527.0, | ,  4000,  3882, 12000, 11702, | , -3.4, 2073.7, 97.894, |, 13.5
13915.9, 139.5, | , 30.5, 12.1, 527.7, | ,  4000,  3884, 12000, 11720, | , -3.4, 2100.6, 99.295, |, 13.5
13917.0, 140.2, | , 30.5, 8.3, 525.2, | ,  4000,  3878, 12000, 11686, | , -3.4, 2116.5, 99.777, |, 11.8
13918.0, 140.7, | , 30.5, 2.1, 518.7, | ,  4000,  3872, 12000, 11697, | , -3.4, 2105.8, 99.306, |, 4.9
13919.0, 140.9, | , 30.5, 0.4, 517.5, | ,  4000,  3878, 12000, 11748, | , -3.4, 2107.5, 99.754, |, 3.1
13920.0, 141.0, | , 30.5, 2.3, 519.1, | ,  4000,  3873, 12000, 11690, | , -3.4, 2122.9, 100.080, |, 5.4
13921.0, 139.9, | , 30.5, 12.4, 527.0, | ,  4000,  3879, 12000, 11698, | , -3.4, 2141.3, 101.033, |, 13.6
13922.0, 139.5, | , 30.5, 12.2, 526.6, | ,  4000,  3876, 12000, 11683, | , -3.4, 2128.1, 100.289, |, 13.3
13923.0, 139.8, | , 30.5, 10.6, 525.3, | ,  4000,  3877, 12000, 11703, | , -3.4, 2134.1, 100.712, |, 12.3
13924.0, 140.9, | , 30.5, 3.2, 519.2, | ,  4000,  3874, 12000, 11672, | , -3.4, 2107.1, 99.224, |, 5.6
13925.0, 140.5, | , 30.5, 3.6, 519.5, | ,  4000,  3879, 12000, 11693, | , -3.4, 2140.9, 100.980, |, 5.9
13926.0, 139.5, | , 30.5, 11.9, 526.2, | ,  4000,  3883, 12000, 11696, | , -3.4, 2149.1, 101.407, |, 13.6
13927.1, 139.8, | , 30.5, 12.4, 526.4, | ,  4000,  3876, 12000, 11681, | , -3.4, 2161.9, 101.872, |, 13.9
13928.1, 140.1, | , 30.5, 11.1, 524.8, | ,  4000,  3878, 12000, 11692, | , -3.4, 2182.5, 102.923, |, 12.6
13929.1, 139.6, | , 30.5, 12.0, 526.2, | ,  4000,  3878, 12000, 11699, | , -3.4, 2125.1, 100.267, |, 13.5
13930.1, 140.6, | , 30.5, 3.0, 519.0, | ,  4000,  3871, 12000, 11698, | , -3.4, 2158.1, 101.768, |, 5.5
13931.1, 141.1, | , 30.5, 3.2, 518.8, | ,  4000,  3878, 12000, 11750, | , -3.4, 2173.9, 102.906, |, 6.1
13932.1, 139.6, | , 30.5, 11.1, 525.4, | ,  4000,  3880, 12000, 11720, | , -3.4, 2192.3, 103.590, |, 12.8
13933.1, 139.7, | , 30.5, 10.2, 524.3, | ,  4000,  3871, 12000, 11716, | , -3.4, 2173.5, 102.612, |, 12.0
13934.1, 139.6, | , 30.5, 11.8, 525.0, | ,  4000,  3875, 12000, 11683, | , -3.4, 2179.1, 102.687, |, 13.0
13935.1, 140.9, | , 30.5, 2.9, 517.8, | ,  4000,  3872, 12000, 11683, | , -3.4, 2159.8, 101.755, |, 5.1
13936.1, 140.8, | , 30.5, -0.3, 515.9, | ,  4000,  3883, 12000, 11709, | , -3.4, 2185.1, 103.190, |, 3.2
13937.2, 140.9, | , 30.5, 3.0, 517.9, | ,  4000,  3875, 12000, 11678, | , -3.4, 2167.9, 102.125, |, 2.5
13938.2, 139.7, | , 30.5, 10.2, 523.9, | ,  4000,  3875, 12000, 11691, | , -3.4, 2147.8, 101.264, |, 11.7
13939.2, 140.0, | , 30.5, 11.5, 525.1, | ,  4000,  3877, 12000, 11693, | , -3.4, 2200.0, 103.746, |, 13.7
13940.2, 139.6, | , 30.5, 11.5, 524.5, | ,  4000,  3880, 12000, 11720, | , -3.4, 2152.5, 101.709, |, 13.3
13941.2, 140.5, | , 30.5, 2.2, 517.6, | ,  4000,  3879, 12000, 11681, | , -3.4, 2153.3, 101.486, |, 4.8
13942.2, 141.2, | , 30.5, 1.4, 516.3, | ,  4000,  3876, 12000, 11698, | , -3.4, 2169.2, 102.322, |, 3.8
13943.2, 140.8, | , 30.5, 0.5, 514.0, | ,  4000,  3875, 12000, 11706, | , -3.4, 2175.6, 102.675, |, 2.5
13944.2, 139.6, | , 30.5, 11.5, 524.3, | ,  4000,  3875, 12000, 11716, | , -3.4, 2181.6, 103.020, |, 13.3
13945.2, 140.0, | , 30.5, 11.7, 524.9, | ,  4000,  3878, 12000, 11706, | , -3.4, 2164.5, 102.173, |, 13.8
13946.2, 139.9, | , 30.5, 12.3, 525.1, | ,  4000,  3876, 12000, 11668, | , -3.4, 2154.6, 101.438, |, 13.2
13947.3, 140.6, | , 30.5, 2.5, 517.1, | ,  4000,  3874, 12000, 11690, | , -3.4, 2168.8, 102.244, |, 4.9
13948.3, 140.7, | , 30.5, 1.0, 515.5, | ,  4000,  3874, 12000, 11692, | , -3.4, 2163.6, 102.013, |, 2.8
13949.3, 139.9, | , 30.5, 12.1, 524.0, | ,  4000,  3880, 12000, 11714, | , -3.4, 2171.8, 102.581, |, 13.7
13950.3, 139.5, | , 30.5, 11.5, 524.2, | ,  4000,  3877, 12000, 11712, | , -3.4, 2168.3, 102.383, |, 12.9
13951.3, 139.7, | , 30.5, 11.7, 524.5, | ,  4000,  3880, 12000, 11735, | , -3.4, 2155.9, 101.964, |, 13.0
13952.3, 139.6, | , 30.5, 11.9, 524.5, | ,  4000,  3881, 12000, 11701, | , -3.4, 2124.2, 100.255, |, 12.8
13953.3, 141.2, | , 30.5, 0.6, 515.2, | ,  4000,  3870, 12000, 11698, | , -3.4, 2152.1, 101.476, |, 3.0
13954.3, 140.6, | , 30.5, 2.3, 517.1, | ,  4000,  3879, 12000, 11709, | , -3.4, 2158.9, 101.936, |, 5.3
13955.3, 140.0, | , 30.5, 12.2, 524.3, | ,  4000,  3880, 12000, 11694, | , -3.4, 2149.1, 101.382, |, 13.3
13956.3, 139.9, | , 30.5, 12.2, 523.9, | ,  4000,  3874, 12000, 11680, | , -3.4, 2152.5, 101.407, |, 13.1
13957.4, 139.5, | , 30.5, 11.5, 523.4, | ,  4000,  3875, 12000, 11686, | , -3.4, 2161.1, 101.858, |, 12.8
13958.4, 140.6, | , 30.5, 1.2, 515.6, | ,  4000,  3872, 12000, 11706, | , -3.4, 2159.3, 101.890, |, 3.7
13959.4, 141.4, | , 30.5, 0.7, 514.9, | ,  4000,  3881, 12000, 11724, | , -3.4, 2139.2, 101.119, |, 3.1
13960.4, 140.9, | , 30.5, 3.4, 517.2, | ,  4000,  3880, 12000, 11709, | , -3.4, 2108.8, 99.573, |, 6.0
13961.4, 139.5, | , 30.5, 11.5, 523.3, | ,  4000,  3881, 12000, 11718, | , -3.4, 2150.8, 101.623, |, 13.1
13962.4, 140.0, | , 30.5, 12.3, 523.6, | ,  4000,  3879, 12000, 11704, | , -3.4, 2170.5, 102.444, |, 13.3
13963.4, 140.1, | , 30.5, 10.1, 522.1, | ,  4000,  3876, 12000, 11679, | , -3.4, 2129.4, 100.329, |, 11.5
13964.4, 140.7, | , 30.5, 2.0, 515.5, | ,  4000,  3877, 12000, 11716, | , -3.4, 2143.1, 101.218, |, 4.8
13965.4, 140.8, | , 30.5, -0.8, 513.8, | ,  4000,  3879, 12000, 11732, | , -3.4, 2108.8, 99.722, |, 3.3
13966.5, 140.2, | , 30.5, 10.2, 521.4, | ,  4000,  3870, 12000, 11693, | , -3.4, 2129.8, 100.397, |, 11.8
13967.5, 139.7, | , 30.5, 11.4, 522.6, | ,  4000,  3877, 12000, 11710, | , -3.4, 2130.6, 100.592, |, 12.6
13968.5, 139.7, | , 30.5, 10.4, 521.3, | ,  4000,  3873, 12000, 11705, | , -3.4, 2119.1, 99.991, |, 12.1
13969.5, 139.6, | , 30.5, 12.4, 523.0, | ,  4000,  3878, 12000, 11715, | , -3.4, 2146.5, 101.382, |, 13.7
13970.5, 140.9, | , 30.5, 3.3, 515.9, | ,  4000,  3874, 12000, 11689, | , -3.4, 2088.7, 98.463, |, 5.7
13971.5, 140.5, | , 30.5, 0.7, 514.5, | ,  4000,  3876, 12000, 11699, | , -3.4, 2119.5, 99.994, |, 4.7
13972.5, 139.9, | , 30.5, 12.4, 522.7, | ,  4000,  3876, 12000, 11683, | , -3.4, 2130.2, 100.393, |, 13.6
13973.5, 139.9, | , 30.5, 10.5, 522.0, | ,  4000,  3877, 12000, 11699, | , -3.4, 2110.9, 99.597, |, 12.7
13974.5, 139.5, | , 30.5, 12.2, 522.8, | ,  4000,  3881, 12000, 11702, | , -3.4, 2119.1, 100.023, |, 13.4
13975.6, 139.5, | , 30.5, 12.2, 522.5, | ,  4000,  3876, 12000, 11688, | , -3.4, 2111.4, 99.540, |, 13.5
13976.6, 141.0, | , 30.5, 2.2, 514.1, | ,  4000,  3874, 12000, 11704, | , -3.4, 2092.9, 98.760, |, 4.4
13977.6, 141.1, | , 30.5, 4.3, 516.0, | ,  4000,  3878, 12000, 11728, | , -3.4, 2096.8, 99.116, |, 6.6
13978.6, 139.7, | , 30.5, 10.8, 521.1, | ,  4000,  3877, 12000, 11702, | , -3.4, 2069.4, 97.658, |, 12.4
13979.6, 139.6, | , 30.5, 11.5, 522.1, | ,  4000,  3880, 12000, 11721, | , -3.4, 2099.4, 99.213, |, 13.3
13980.6, 139.4, | , 30.5, 11.7, 522.3, | ,  4000,  3877, 12000, 11694, | , -3.4, 2091.6, 98.655, |, 13.5
13981.6, 140.8, | , 30.5, 3.3, 514.7, | ,  4000,  3872, 12000, 11693, | , -3.4, 2087.4, 98.418, |, 5.8
13982.6, 140.9, | , 30.5, 0.4, 512.7, | ,  4000,  3877, 12000, 11708, | , -3.4, 2100.2, 99.148, |, 3.3
13983.6, 140.8, | , 30.5, -0.3, 509.5, | ,  4000,  3871, 12000, 11690, | , -3.4, 2056.5, 96.941, |, 2.4
13984.6, 139.8, | , 30.5, 12.5, 521.7, | ,  4000,  3878, 12000, 11691, | , -3.4, 2069.4, 97.595, |, 13.8
13985.6, 139.4, | , 30.5, 12.0, 521.7, | ,  4000,  3876, 12000, 11699, | , -3.4, 2056.5, 97.025, |, 13.4
13986.7, 139.6, | , 30.5, 12.1, 521.6, | ,  4000,  3881, 12000, 11734, | , -3.4, 2072.8, 98.044, |, 13.5
13987.7, 141.0, | , 30.5, 3.1, 514.6, | ,  4000,  3878, 12000, 11695, | , -3.4, 2057.4, 97.055, |, 5.9
13988.7, 141.2, | , 30.5, 0.1, 512.5, | ,  4000,  3874, 12000, 11701, | , -3.4, 2056.1, 97.005, |, 3.2
13989.7, 139.6, | , 30.5, 11.5, 521.3, | ,  4000,  3881, 12000, 11728, | , -3.4, 2096.4, 99.123, |, 13.0
13990.7, 139.5, | , 30.5, 11.9, 521.0, | ,  4000,  3878, 12000, 11694, | , -3.4, 2069.4, 97.612, |, 13.5
13991.7, 139.9, | , 30.5, 12.4, 521.7, | ,  4000,  3877, 12000, 11698, | , -3.4, 2070.2, 97.676, |, 13.8
13992.7, 139.5, | , 30.5, 11.6, 520.9, | ,  4000,  3877, 12000, 11700, | , -3.4, 2061.2, 97.258, |, 13.2
13993.7, 140.7, | , 30.5, 1.0, 512.2, | ,  4000,  3872, 12000, 11703, | , -3.4, 2061.7, 97.270, |, 3.7
13994.7, 140.6, | , 30.5, 2.4, 514.3, | ,  4000,  3871, 12000, 11703, | , -3.4, 2056.9, 97.040, |, 5.2
13995.7, 140.0, | , 30.5, 11.9, 521.0, | ,  4000,  3879, 12000, 11713, | , -3.4, 2032.1, 95.984, |, 13.3
13996.8, 139.5, | , 30.5, 11.7, 520.6, | ,  4000,  3876, 12000, 11698, | , -3.4, 2023.5, 95.469, |, 13.1
13997.8, 139.6, | , 30.5, 11.3, 520.4, | ,  4000,  3878, 12000, 11704, | , -3.4, 2043.7, 96.465, |, 13.3
13998.8, 140.2, | , 30.5, 10.7, 519.6, | ,  4000,  3877, 12000, 11733, | , -3.4, 2056.5, 97.248, |, 12.5
13999.8, 140.8, | , 30.5, 0.4, 511.3, | ,  4000,  3870, 12000, 11699, | , -3.4, 2027.0, 95.600, |, 3.4
14000.8, 140.5, | , 30.5, 2.9, 513.7, | ,  4000,  3878, 12000, 11701, | , -3.4, 2025.7, 95.596, |, 5.2
14001.8, 139.9, | , 30.5, 12.2, 520.8, | ,  4000,  3874, 12000, 11698, | , -3.4, 2018.8, 95.234, |, 13.0
14002.8, 140.0, | , 30.5, 12.0, 520.4, | ,  4000,  3881, 12000, 11697, | , -3.4, 2026.1, 95.609, |, 13.1
14003.8, 139.8, | , 30.5, 10.5, 519.4, | ,  4000,  3877, 12000, 11697, | , -3.4, 2012.4, 94.941, |, 11.7
14004.8, 140.5, | , 30.5, 2.2, 512.5, | ,  4000,  3875, 12000, 11681, | , -3.4, 2022.2, 95.296, |, 4.8
14005.8, 141.2, | , 30.5, 0.7, 513.7, | ,  4000,  3874, 12000, 11675, | , -3.4, 2034.2, 95.821, |, 3.6
14006.9, 141.2, | , 30.5, 1.3, 511.6, | ,  4000,  3878, 12000, 11709, | , -3.4, 2007.2, 94.780, |, 3.4
14007.9, 139.6, | , 30.5, 11.7, 519.5, | ,  4000,  3880, 12000, 11703, | , -3.4, 2012.8, 95.017, |, 12.9
14008.9, 140.1, | , 30.5, 10.3, 519.0, | ,  4000,  3881, 12000, 11712, | , -3.4, 2006.8, 94.793, |, 12.0
14009.9, 140.0, | , 30.5, 11.8, 520.2, | ,  4000,  3879, 12000, 11694, | , -3.4, 2002.5, 94.469, |, 13.2
14010.9, 140.6, | , 30.5, 2.4, 512.1, | ,  4000,  3874, 12000, 11671, | , -3.4, 2000.4, 94.205, |, 4.6
14011.9, 140.9, | , 30.5, 0.6, 510.5, | ,  4000,  3877, 12000, 11702, | , -3.4, 1975.1, 93.219, |, 2.8
14012.9, 139.9, | , 30.5, 12.2, 520.0, | ,  4000,  3875, 12000, 11706, | , -3.4, 1987.1, 93.798, |, 13.1
14013.9, 139.7, | , 30.5, 10.3, 518.3, | ,  4000,  3883, 12000, 11719, | , -3.4, 2019.2, 95.435, |, 11.3
14014.9, 139.6, | , 30.5, 11.3, 518.9, | ,  4000,  3875, 12000, 11688, | , -3.4, 2033.8, 95.884, |, 13.1
14015.9, 139.5, | , 30.5, 11.2, 519.0, | ,  4000,  3878, 12000, 11705, | , -3.4, 2004.2, 94.618, |, 13.0
14016.9, 141.3, | , 30.5, -0.1, 509.0, | ,  4000,  3878, 12000, 11726, | , -3.4, 2020.5, 95.510, |, 2.7
14018.0, 140.7, | , 30.5, 2.5, 511.4, | ,  4000,  3877, 12000, 11711, | , -3.4, 1964.0, 92.744, |, 4.7
14019.0, 139.8, | , 30.5, 10.0, 517.5, | ,  4000,  3882, 12000, 11747, | , -3.4, 1970.8, 93.318, |, 11.8
14020.0, 139.6, | , 30.5, 11.8, 519.2, | ,  4000,  3877, 12000, 11709, | , -3.4, 1971.7, 93.098, |, 13.3
14021.0, 140.0, | , 30.5, 12.1, 519.3, | ,  4000,  3871, 12000, 11697, | , -3.4, 1979.4, 93.351, |, 13.5
14022.0, 139.7, | , 30.5, 11.3, 518.2, | ,  4000,  3877, 12000, 11680, | , -3.4, 1971.7, 92.927, |, 12.4
14023.0, 140.8, | , 30.5, 0.6, 509.3, | ,  4000,  3872, 12000, 11687, | , -3.4, 1981.1, 93.381, |, 3.5
14024.0, 141.0, | , 30.5, 2.8, 512.1, | ,  4000,  3881, 12000, 11717, | , -3.4, 1980.7, 93.597, |, 4.9
14025.0, 140.0, | , 30.5, 12.4, 519.0, | ,  4000,  3880, 12000, 11720, | , -3.4, 1966.1, 92.922, |, 13.2
14026.0, 139.6, | , 30.5, 11.6, 514.3, | ,  4000,  3883, 12000, 11717, | , -3.4, 1958.8, 92.578, |, 8.3
14027.0, 139.6, | , 30.5, 11.5, 518.3, | ,  4000,  3875, 12000, 11679, | , -3.4, 1963.5, 92.520, |, 13.2
14028.1, 141.0, | , 30.5, 2.7, 511.8, | ,  4000,  3875, 12000, 11716, | , -3.4, 1938.3, 91.552, |, 4.8
14029.1, 140.8, | , 30.5, 0.9, 509.5, | ,  4000,  3873, 12000, 11679, | , -3.4, 1964.8, 92.571, |, 3.0
14030.1, 140.6, | , 30.5, 0.0, 509.6, | ,  4000,  3873, 12000, 11683, | , -3.4, 1964.0, 92.552, |, 3.1
14031.1, 139.9, | , 30.5, 12.0, 518.6, | ,  4000,  3884, 12000, 11712, | , -3.4, 1966.5, 92.913, |, 13.6
14032.1, 140.0, | , 30.5, 12.6, 518.7, | ,  4000,  3883, 12000, 11712, | , -3.4, 1958.0, 92.507, |, 14.0
14033.1, 139.4, | , 30.5, 11.8, 517.7, | ,  4000,  3874, 12000, 11677, | , -3.4, 1918.6, 90.389, |, 13.3
14034.1, 141.0, | , 30.5, 2.4, 510.3, | ,  4000,  3871, 12000, 11705, | , -3.4, 1938.7, 91.485, |, 4.9
14035.1, 140.8, | , 30.5, 0.7, 509.0, | ,  4000,  3876, 12000, 11710, | , -3.4, 1965.7, 92.816, |, 3.6
14036.2, 139.6, | , 30.5, 11.4, 517.6, | ,  4000,  3881, 12000, 11689, | , -3.4, 1949.4, 91.951, |, 13.1
14037.2, 139.6, | , 30.5, 12.1, 517.8, | ,  4000,  3883, 12000, 11698, | , -3.4, 1953.7, 92.217, |, 13.6
14038.2, 139.9, | , 30.5, 12.7, 518.0, | ,  4000,  3883, 12000, 11720, | , -3.4, 1923.7, 90.931, |, 14.0
14039.2, 139.6, | , 30.5, 10.9, 516.6, | ,  4000,  3877, 12000, 11679, | , -3.4, 1945.5, 91.685, |, 12.2
14040.2, 141.2, | , 30.5, -3.0, 503.9, | ,  4000,  3872, 12000, 11703, | , -3.4, 1940.0, 91.540, |, -1.3
14041.2, 140.9, | , 30.5, 2.2, 510.7, | ,  4000,  3877, 12000, 11701, | , -3.4, 1934.8, 91.315, |, 5.5
14042.2, 139.5, | , 30.5, 11.9, 517.0, | ,  4000,  3880, 12000, 11711, | , -3.4, 1938.3, 91.552, |, 13.3
14043.2, 139.6, | , 30.5, 12.0, 517.2, | ,  4000,  3875, 12000, 11702, | , -3.4, 1930.1, 91.088, |, 13.6
14044.2, 139.8, | , 30.5, 10.9, 516.1, | ,  4000,  3884, 12000, 11721, | , -3.4, 1913.8, 90.486, |, 12.4
14045.2, 139.5, | , 30.5, 11.8, 516.9, | ,  4000,  3876, 12000, 11686, | , -3.4, 1938.7, 91.402, |, 13.4
14046.3, 140.6, | , 30.5, 0.6, 508.2, | ,  4000,  3873, 12000, 11684, | , -3.4, 1960.5, 92.404, |, 4.3
14047.3, 140.7, | , 30.5, 3.8, 510.7, | ,  4000,  3880, 12000, 11731, | , -3.4, 1922.4, 90.927, |, 6.4
14048.3, 139.9, | , 30.5, 12.0, 517.2, | ,  4000,  3877, 12000, 11696, | , -3.4, 1898.4, 89.571, |, 13.5
14049.3, 139.6, | , 30.5, 10.5, 515.7, | ,  4000,  3868, 12000, 11700, | , -3.4, 1930.1, 91.032, |, 12.4
14050.3, 139.5, | , 30.5, 12.1, 517.0, | ,  4000,  3873, 12000, 11715, | , -3.4, 1922.0, 90.766, |, 13.3
14051.3, 140.8, | , 30.5, 3.5, 509.9, | ,  4000,  3879, 12000, 11683, | , -3.4, 1915.1, 90.298, |, 5.8
14052.3, 140.9, | , 30.5, 0.3, 507.1, | ,  4000,  3879, 12000, 11730, | , -3.4, 1916.4, 90.627, |, 2.9
14053.3, 140.7, | , 30.5, 1.4, 509.1, | ,  4000,  3879, 12000, 11683, | , -3.4, 1902.3, 89.688, |, 3.0
14054.3, 139.8, | , 30.5, 10.8, 515.4, | ,  4000,  3877, 12000, 11738, | , -3.4, 1909.1, 90.314, |, 12.3
14055.4, 139.6, | , 30.5, 11.8, 516.0, | ,  4000,  3880, 12000, 11719, | , -3.4, 1896.7, 89.640, |, 13.3
14056.4, 139.4, | , 30.5, 11.6, 515.7, | ,  4000,  3881, 12000, 11686, | , -3.4, 1923.3, 90.710, |, 13.3
14057.4, 140.4, | , 30.5, 2.8, 509.0, | ,  4000,  3873, 12000, 11684, | , -3.4, 1931.8, 91.050, |, 5.2
14058.4, 140.8, | , 30.5, 1.1, 509.4, | ,  4000,  3879, 12000, 11708, | , -3.4, 1912.1, 90.298, |, 3.7
14059.4, 140.1, | , 30.5, 11.1, 515.5, | ,  4000,  3886, 12000, 11705, | , -3.4, 1896.7, 89.594, |, 12.1
14060.4, 139.4, | , 30.5, 12.0, 516.1, | ,  4000,  3878, 12000, 11678, | , -3.4, 1915.6, 90.279, |, 13.5
14061.4, 139.6, | , 30.5, 11.9, 516.3, | ,  4000,  3883, 12000, 11683, | , -3.4, 1901.0, 89.646, |, 13.4
14062.4, 139.7, | , 30.5, 12.1, 516.7, | ,  4000,  3879, 12000, 11684, | , -3.4, 1866.7, 88.020, |, 13.6
14063.4, 141.2, | , 30.5, -4.9, 503.2, | ,  4000,  3871, 12000, 11691, | , -3.4, 1901.0, 89.631, |, -0.6
14064.4, 140.7, | , 30.5, 1.8, 507.4, | ,  4000,  3878, 12000, 11705, | , -3.4, 1889.9, 89.221, |, 4.4
14065.5, 139.4, | , 30.5, 12.2, 516.4, | ,  4000,  3877, 12000, 11711, | , -3.4, 1881.7, 88.872, |, 13.9
14066.5, 139.9, | , 30.5, 12.2, 515.8, | ,  4000,  3881, 12000, 11692, | , -3.4, 1898.4, 89.570, |, 13.7
14067.5, 139.5, | , 30.5, 12.1, 515.6, | ,  4000,  3885, 12000, 11733, | , -3.4, 1890.3, 89.444, |, 13.6
14068.5, 140.5, | , 30.5, 2.9, 508.8, | ,  4000,  3877, 12000, 11704, | , -3.4, 1901.8, 89.780, |, 5.7
14069.5, 141.2, | , 30.5, 0.5, 506.3, | ,  4000,  3874, 12000, 11713, | , -3.4, 1884.7, 89.005, |, 3.2
14070.5, 141.1, | , 30.5, 1.7, 506.8, | ,  4000,  3880, 12000, 11709, | , -3.4, 1878.3, 88.711, |, 4.7
14071.5, 139.6, | , 30.5, 12.2, 515.5, | ,  4000,  3880, 12000, 11709, | , -3.4, 1882.6, 88.911, |, 13.3
14072.5, 139.9, | , 30.5, 12.4, 515.9, | ,  4000,  3876, 12000, 11692, | , -3.4, 1868.4, 88.131, |, 14.1
14073.5, 139.8, | , 30.5, 12.3, 515.5, | ,  4000,  3878, 12000, 11703, | , -3.4, 1904.0, 89.878, |, 13.8
14074.5, 140.8, | , 30.5, 1.9, 507.3, | ,  4000,  3881, 12000, 11740, | , -3.4, 1900.1, 89.928, |, 4.4
14075.6, 140.7, | , 30.5, 0.3, 506.4, | ,  4000,  3871, 12000, 11701, | , -3.4, 1841.9, 86.903, |, 3.8
14076.6, 141.1, | , 30.5, 2.3, 507.8, | ,  4000,  3881, 12000, 11718, | , -3.4, 1892.0, 89.417, |, 5.3
14077.6, 140.0, | , 30.5, 11.6, 514.3, | ,  4000,  3880, 12000, 11709, | , -3.4, 1869.3, 88.290, |, 13.1
14078.6, 139.6, | , 30.5, 10.8, 514.4, | ,  4000,  3880, 12000, 11687, | , -3.4, 1862.9, 87.865, |, 12.8
14079.6, 140.0, | , 30.5, 10.6, 513.5, | ,  4000,  3877, 12000, 11702, | , -3.4, 1857.7, 87.688, |, 12.3
