Repository: jdhuang-csm/Ru-BCA

## Methods
* (BaO)<sub>x</sub>-(CaO)<sub>y</sub>-(Al<sub>2</sub>O<sub>3</sub>)<sub>1-x-y</sub> (BCA) catalyst supports were synthesized via sol-gel and solid-state methods. 
* Ru/BCA catalysts were prepared via incipient wetness impregnation to achieve 1 wt. % Ru loading.
* Ammonia synthesis rates were measured for Ru/BCA catalysts in a packed-bed reactor at 480-600<sup>o</sup>C, 10 bar, and space velocities up to 1.3 x 10<sup>6</sup> ml g<sub>cat</sub><sup>-1</sup> h<sup>-1</sup>.
* A machine learning (ML) model was employed to improve understanding of the behavior of Ru/BCA catalysts.
* A microkinetic model was developed to describe the best-performing catalyst.

File: data/init_files_Cadigan/BAdC_doubann_2017-06-16-01.txt (part 36 of 43)
********** Start test **********
Elapsed time, Pressure, | , LJtemp(C), Inner-Temp, Outer-Temp, | , N2-set, N2-flow, H2-set, H2-flow, | , pH, NH3_ppm, NH3_Prod_rate, |, In222Temp
13769.7, 140.3, | , 27.3, 12.4, 526.7, | ,  2000,  1927,  6000,  5853, | , -3.4, 207.8, 4.217, |, 12.6
13770.7, 141.3, | , 27.3, 4.7, 519.8, | ,  2000,  1928,  6000,  5872, | , -3.4, 202.6, 4.123, |, 6.0
13771.8, 141.5, | , 27.3, 5.5, 521.0, | ,  2000,  1926,  6000,  5838, | , -3.4, 182.1, 3.688, |, 6.8
13772.8, 142.0, | , 27.3, 2.1, 518.5, | ,  2000,  1927,  6000,  5845, | , -3.4, 199.2, 4.039, |, 3.9
13773.8, 139.9, | , 27.3, 11.1, 525.5, | ,  2000,  1927,  6000,  5830, | , -3.4, 206.9, 4.187, |, 11.6
13774.8, 140.1, | , 27.3, 10.4, 525.1, | ,  2000,  1928,  6000,  5842, | , -3.4, 192.3, 3.899, |, 11.7
13775.8, 140.3, | , 27.3, 12.0, 525.7, | ,  2000,  1925,  6000,  5855, | , -3.4, 182.9, 3.713, |, 12.2
13776.8, 141.3, | , 27.3, 4.6, 520.0, | ,  2000,  1929,  6000,  5873, | , -3.4, 182.5, 3.715, |, 5.8
13777.8, 141.3, | , 27.3, 4.5, 519.4, | ,  2000,  1931,  6000,  5860, | , -3.4, 185.9, 3.779, |, 4.9
13778.8, 140.4, | , 27.3, 11.7, 525.5, | ,  2000,  1929,  6000,  5842, | , -3.4, 189.8, 3.848, |, 12.2
13779.9, 140.2, | , 27.3, 10.6, 524.2, | ,  2000,  1931,  6000,  5871, | , -3.4, 203.5, 4.142, |, 11.3
13780.9, 140.0, | , 27.3, 11.3, 525.2, | ,  2000,  1929,  6000,  5841, | , -3.4, 191.9, 3.890, |, 11.7
13781.9, 139.9, | , 27.3, 11.8, 525.7, | ,  2000,  1929,  6000,  5878, | , -3.4, 191.9, 3.909, |, 12.7
13782.9, 141.8, | , 27.3, 0.9, 517.0, | ,  2000,  1929,  6000,  5871, | , -3.4, 189.3, 3.854, |, 2.5
13783.9, 141.1, | , 27.3, 5.5, 520.5, | ,  2000,  1928,  6000,  5842, | , -3.4, 202.2, 4.099, |, 6.1
13784.9, 139.8, | , 27.3, 11.5, 525.1, | ,  2000,  1926,  6000,  5824, | , -3.4, 185.1, 3.742, |, 12.2
13785.9, 140.3, | , 27.3, 12.2, 525.2, | ,  2000,  1930,  6000,  5850, | , -3.4, 213.3, 4.330, |, 12.6
13786.9, 139.9, | , 27.3, 11.7, 525.1, | ,  2000,  1924,  6000,  5837, | , -3.4, 196.6, 3.982, |, 12.2
13787.9, 140.1, | , 27.3, 10.3, 524.0, | ,  2000,  1930,  6000,  5863, | , -3.4, 211.6, 4.303, |, 11.3
13788.9, 141.5, | , 27.3, 3.3, 517.9, | ,  2000,  1930,  6000,  5850, | , -3.4, 203.1, 4.121, |, 4.6
13790.0, 141.7, | , 27.3, 4.4, 519.8, | ,  2000,  1927,  6000,  5863, | , -3.4, 175.2, 3.561, |, 5.5
13791.0, 140.0, | , 27.3, 11.7, 524.5, | ,  2000,  1929,  6000,  5863, | , -3.4, 184.6, 3.754, |, 12.1
13792.0, 139.9, | , 27.3, 11.7, 525.0, | ,  2000,  1927,  6000,  5823, | , -3.4, 187.6, 3.794, |, 12.6
13793.0, 140.5, | , 27.3, 11.2, 524.0, | ,  2000,  1923,  6000,  5852, | , -3.4, 177.4, 3.597, |, 11.8
13794.0, 141.1, | , 27.3, 4.9, 518.7, | ,  2000,  1923,  6000,  5841, | , -3.4, 206.1, 4.173, |, 6.1
13795.0, 141.5, | , 27.3, 3.2, 517.8, | ,  2000,  1931,  6000,  5870, | , -3.4, 185.9, 3.784, |, 5.1
13796.0, 141.9, | , 27.3, 4.5, 517.0, | ,  2000,  1922,  6000,  5836, | , -3.4, 173.9, 3.520, |, 4.3
13797.0, 140.4, | , 27.3, 11.3, 524.4, | ,  2000,  1925,  6000,  5823, | , -3.4, 175.2, 3.542, |, 12.2
13798.1, 140.3, | , 27.3, 10.3, 522.5, | ,  2000,  1935,  6000,  5862, | , -3.4, 185.9, 3.782, |, 11.0
13799.1, 140.0, | , 27.3, 11.1, 524.1, | ,  2000,  1925,  6000,  5837, | , -3.4, 183.8, 3.722, |, 12.3
13800.1, 141.6, | , 27.3, 5.1, 518.2, | ,  2000,  1928,  6000,  5860, | , -3.4, 177.8, 3.612, |, 6.3
13801.1, 141.1, | , 27.3, 4.9, 518.7, | ,  2000,  1928,  6000,  5830, | , -3.4, 176.5, 3.572, |, 6.3
13802.1, 140.3, | , 27.3, 10.7, 522.5, | ,  2000,  1931,  6000,  5852, | , -3.4, 174.4, 3.541, |, 11.2
13803.1, 140.5, | , 27.3, 10.1, 523.0, | ,  2000,  1929,  6000,  5841, | , -3.4, 176.9, 3.586, |, 6.6
13804.1, 140.1, | , 27.3, 11.4, 523.1, | ,  2000,  1929,  6000,  5881, | , -3.4, 182.9, 3.727, |, 11.7
13805.1, 140.0, | , 27.3, 11.1, 523.0, | ,  2000,  1928,  6000,  5846, | , -3.4, 181.2, 3.675, |, 11.9
13806.1, 141.5, | , 27.3, 3.1, 517.0, | ,  2000,  1930,  6000,  5856, | , -3.4, 177.8, 3.612, |, 5.0
13807.1, 141.6, | , 27.3, 5.7, 517.1, | ,  2000,  1933,  6000,  5848, | , -3.4, 201.3, 4.087, |, 6.7
13808.2, 140.1, | , 27.3, 10.1, 521.7, | ,  2000,  1926,  6000,  5848, | , -3.4, 176.5, 3.580, |, 11.0
13809.2, 140.0, | , 27.3, 12.0, 523.1, | ,  2000,  1929,  6000,  5868, | , -3.4, 179.1, 3.642, |, 12.3
13810.2, 140.7, | , 27.3, 11.2, 522.5, | ,  2000,  1929,  6000,  5851, | , -3.4, 175.6, 3.565, |, 11.6
13811.2, 141.1, | , 27.3, 4.8, 517.5, | ,  2000,  1927,  6000,  5856, | , -3.4, 170.1, 3.454, |, 6.0
13812.2, 141.3, | , 27.3, 3.3, 516.5, | ,  2000,  1935,  6000,  5866, | , -3.4, 186.4, 3.793, |, 5.1
13813.2, 141.9, | , 27.3, 3.1, 516.1, | ,  2000,  1930,  6000,  5844, | , -3.4, 188.5, 3.823, |, 4.5
13814.2, 140.3, | , 27.3, 12.2, 523.3, | ,  2000,  1930,  6000,  5871, | , -3.4, 197.9, 4.028, |, 12.8
13815.2, 139.8, | , 27.3, 11.8, 522.6, | ,  2000,  1929,  6000,  5833, | , -3.4, 199.2, 4.034, |, 12.1
13816.3, 140.4, | , 27.3, 12.0, 523.0, | ,  2000,  1932,  6000,  5878, | , -3.4, 177.8, 3.623, |, 12.5
13817.3, 141.5, | , 27.3, 5.3, 517.5, | ,  2000,  1924,  6000,  5861, | , -3.4, 167.9, 3.411, |, 6.5
13818.3, 141.6, | , 27.3, 4.0, 517.0, | ,  2000,  1932,  6000,  5858, | , -3.4, 176.9, 3.596, |, 6.0
13819.3, 139.8, | , 27.3, 11.6, 523.0, | ,  2000,  1928,  6000,  5830, | , -3.4, 189.3, 3.832, |, 12.7
13820.3, 140.2, | , 27.3, 12.3, 522.7, | ,  2000,  1929,  6000,  5854, | , -3.4, 169.2, 3.436, |, 12.6
13821.3, 139.9, | , 27.3, 11.7, 522.2, | ,  2000,  1931,  6000,  5880, | , -3.4, 169.2, 3.448, |, 12.4
13822.3, 139.9, | , 27.3, 11.8, 522.3, | ,  2000,  1929,  6000,  5822, | , -3.4, 164.1, 3.318, |, 12.0
13823.3, 141.5, | , 27.3, 5.4, 514.6, | ,  2000,  1927,  6000,  5826, | , -3.4, 167.5, 3.388, |, 4.5
13824.3, 141.6, | , 27.3, 5.6, 517.3, | ,  2000,  1931,  6000,  5879, | , -3.4, 177.8, 3.623, |, 7.2
13825.4, 140.1, | , 27.3, 11.3, 521.9, | ,  2000,  1929,  6000,  5845, | , -3.4, 167.5, 3.398, |, 11.7
13826.4, 139.9, | , 27.3, 11.1, 521.7, | ,  2000,  1928,  6000,  5854, | , -3.4, 167.5, 3.401, |, 12.0
13827.4, 140.4, | , 27.3, 12.0, 522.2, | ,  2000,  1928,  6000,  5860, | , -3.4, 170.9, 3.473, |, 12.4
13828.4, 141.4, | , 27.3, 3.5, 515.7, | ,  2000,  1932,  6000,  5893, | , -3.4, 180.8, 3.691, |, 5.3
13829.4, 141.8, | , 27.3, 3.8, 516.1, | ,  2000,  1927,  6000,  5842, | , -3.4, 158.5, 3.213, |, 5.3
13830.4, 141.5, | , 27.3, 2.6, 514.6, | ,  2000,  1926,  6000,  5857, | , -3.4, 160.6, 3.262, |, 4.2
13831.4, 140.1, | , 27.3, 11.4, 521.5, | ,  2000,  1929,  6000,  5851, | , -3.4, 191.5, 3.886, |, 11.6
13832.5, 140.3, | , 27.3, 11.6, 521.7, | ,  2000,  1924,  6000,  5853, | , -3.4, 180.4, 3.659, |, 12.5
13833.5, 140.6, | , 27.3, 11.1, 520.6, | ,  2000,  1932,  6000,  5867, | , -3.4, 179.1, 3.643, |, 11.7
13834.5, 141.1, | , 27.3, 4.5, 515.8, | ,  2000,  1929,  6000,  5854, | , -3.4, 161.9, 3.288, |, 6.0
13835.5, 141.1, | , 27.3, 5.7, 515.8, | ,  2000,  1928,  6000,  5838, | , -3.4, 159.8, 3.238, |, 6.8
13836.5, 139.8, | , 27.3, 11.8, 521.1, | ,  2000,  1927,  6000,  5841, | , -3.4, 158.9, 3.221, |, 12.2
13837.5, 139.9, | , 27.3, 11.8, 521.3, | ,  2000,  1930,  6000,  5866, | , -3.4, 190.2, 3.868, |, 12.1
13838.5, 140.1, | , 27.3, 10.8, 520.2, | ,  2000,  1932,  6000,  5857, | , -3.4, 192.3, 3.909, |, 11.2
13839.5, 140.0, | , 27.3, 11.5, 521.1, | ,  2000,  1929,  6000,  5877, | , -3.4, 165.8, 3.376, |, 12.2
13840.5, 142.0, | , 27.3, 2.5, 511.8, | ,  2000,  1927,  6000,  5837, | , -3.4, 158.9, 3.219, |, 0.8
13841.6, 141.5, | , 27.3, 2.8, 515.1, | ,  2000,  1920,  6000,  5822, | , -3.4, 161.1, 3.254, |, 5.3
13842.6, 140.3, | , 27.3, 12.3, 521.3, | ,  2000,  1930,  6000,  5876, | , -3.4, 162.8, 3.315, |, 12.6
13843.6, 140.4, | , 27.3, 10.7, 519.9, | ,  2000,  1926,  6000,  5827, | , -3.4, 161.1, 3.258, |, 11.1
13844.6, 139.9, | , 27.3, 11.5, 520.5, | ,  2000,  1929,  6000,  5856, | , -3.4, 163.6, 3.324, |, 12.0
13845.6, 140.2, | , 27.3, 10.9, 520.2, | ,  2000,  1931,  6000,  5875, | , -3.4, 159.4, 3.245, |, 11.6
13846.6, 141.9, | , 27.3, 3.7, 514.7, | ,  2000,  1933,  6000,  5863, | , -3.4, 172.6, 3.511, |, 5.2
13847.6, 141.8, | , 27.3, 5.2, 514.1, | ,  2000,  1925,  6000,  5852, | , -3.4, 152.9, 3.103, |, 5.5
13848.6, 141.3, | , 27.3, 3.9, 518.9, | ,  2000,  1927,  6000,  5826, | , -3.4, 160.6, 3.249, |, 10.3
13849.6, 140.3, | , 27.3, 12.0, 520.7, | ,  2000,  1925,  6000,  5848, | , -3.4, 155.9, 3.162, |, 12.3
13850.7, 140.5, | , 27.3, 11.4, 520.3, | ,  2000,  1929,  6000,  5860, | , -3.4, 176.9, 3.595, |, 11.6
13851.7, 141.2, | , 27.3, 4.4, 514.1, | ,  2000,  1925,  6000,  5838, | , -3.4, 178.2, 3.610, |, 5.8
13852.7, 141.1, | , 27.3, 2.9, 514.4, | ,  2000,  1925,  6000,  5841, | , -3.4, 154.2, 3.125, |, 4.9
13853.7, 141.7, | , 27.3, 4.2, 513.0, | ,  2000,  1926,  6000,  5840, | , -3.4, 154.6, 3.133, |, 5.4
13854.7, 139.9, | , 27.3, 11.3, 519.8, | ,  2000,  1927,  6000,  5837, | , -3.4, 172.2, 3.488, |, 11.6
13855.7, 140.0, | , 27.3, 11.0, 520.3, | ,  2000,  1927,  6000,  5869, | , -3.4, 156.8, 3.189, |, 11.8
13856.7, 140.5, | , 27.3, 12.0, 520.1, | ,  2000,  1931,  6000,  5871, | , -3.4, 155.1, 3.156, |, 11.5
13857.7, 141.6, | , 27.3, 5.0, 514.7, | ,  2000,  1927,  6000,  5832, | , -3.4, 152.9, 3.096, |, 6.0
13858.7, 141.3, | , 27.3, 4.5, 514.2, | ,  2000,  1929,  6000,  5847, | , -3.4, 154.6, 3.137, |, 4.9
13859.8, 140.3, | , 27.3, 12.1, 520.1, | ,  2000,  1932,  6000,  5848, | , -3.4, 152.1, 3.087, |, 12.2
13860.8, 139.8, | , 27.3, 11.0, 519.6, | ,  2000,  1925,  6000,  5835, | , -3.4, 180.8, 3.660, |, 11.8
13861.8, 140.1, | , 27.3, 11.5, 519.2, | ,  2000,  1936,  6000,  5857, | , -3.4, 150.8, 3.066, |, 11.9
13862.8, 139.9, | , 27.3, 11.7, 519.5, | ,  2000,  1925,  6000,  5824, | , -3.4, 156.8, 3.170, |, 12.1
13863.8, 142.2, | , 27.3, 3.1, 512.9, | ,  2000,  1925,  6000,  5866, | , -3.4, 158.1, 3.213, |, 4.5
13864.8, 141.9, | , 27.3, 3.3, 513.1, | ,  2000,  1931,  6000,  5866, | , -3.4, 154.2, 3.137, |, 4.7
13865.8, 140.4, | , 27.3, 10.9, 518.5, | ,  2000,  1928,  6000,  5822, | , -3.4, 154.6, 3.127, |, 10.7
13866.8, 140.4, | , 27.3, 11.6, 519.1, | ,  2000,  1929,  6000,  5847, | , -3.4, 183.8, 3.728, |, 12.0
13867.8, 139.8, | , 27.3, 11.6, 519.2, | ,  2000,  1926,  6000,  5830, | , -3.4, 164.1, 3.320, |, 12.1
13868.8, 141.1, | , 27.3, 4.7, 512.9, | ,  2000,  1929,  6000,  5832, | , -3.4, 162.8, 3.296, |, 6.0
13869.9, 141.6, | , 27.3, 2.8, 511.8, | ,  2000,  1930,  6000,  5849, | , -3.4, -20.2, -0.409, |, 4.2
13870.9, 141.4, | , 27.3, 2.9, 511.8, | ,  2000,  1928,  6000,  5840, | , -3.4,  12.4, 0.251, |, 4.5
13871.9, 139.9, | , 27.3, 11.7, 518.9, | ,  2000,  1927,  6000,  5857, | , -3.4, -18.0, -0.366, |, 12.1
13872.9, 140.0, | , 27.3, 11.5, 518.8, | ,  2000,  1930,  6000,  5860, | , -3.4, -20.6, -0.419, |, 12.2
13873.9, 140.4, | , 27.3, 12.0, 518.9, | ,  2000,  1931,  6000,  5866, | , -3.4,  -3.5, -0.070, |, 12.5
13874.9, 141.3, | , 27.3, 4.0, 512.3, | ,  2000,  1926,  6000,  5837, | , -3.4,   0.4, 0.008, |, 5.5
13875.9, 141.0, | , 27.3, 5.1, 513.0, | ,  2000,  1923,  6000,  5841, | , -3.4,  -0.5, -0.009, |, 5.2
13876.9, 140.0, | , 27.3, 11.1, 518.2, | ,  2000,  1930,  6000,  5852, | , -3.4,  -1.3, -0.027, |, 11.6
13878.0, 140.4, | , 27.3, 11.7, 518.5, | ,  2000,  1932,  6000,  5861, | , -3.4,  -2.2, -0.044, |, 12.4
13879.0, 140.0, | , 27.3, 11.0, 517.9, | ,  2000,  1929,  6000,  5877, | , -3.4,  -1.7, -0.035, |, 12.0
13880.0, 140.4, | , 27.3, 9.8, 517.5, | ,  2000,  1931,  6000,  5852, | , -3.4,  27.0, 0.548, |, 11.1
13881.0, 142.2, | , 27.3, 0.2, 511.6, | ,  2000,  1921,  6000,  5852, | , -3.4,   5.5, 0.112, |, 1.8
13882.0, 141.1, | , 27.3, 5.3, 512.8, | ,  2000,  1928,  6000,  5860, | , -3.4,   9.0, 0.182, |, 6.2
13883.0, 140.1, | , 27.3, 10.9, 517.2, | ,  2000,  1933,  6000,  5857, | , -3.4,  15.4, 0.313, |, 11.7
13884.0, 140.4, | , 27.3, 12.0, 518.0, | ,  2000,  1928,  6000,  5849, | , -3.4,   7.3, 0.147, |, 12.4
13885.0, 140.3, | , 27.3, 10.4, 516.7, | ,  2000,  1932,  6000,  5871, | , -3.4,  13.7, 0.279, |, 10.5
13886.0, 139.9, | , 27.3, 10.1, 513.4, | ,  2000,  1927,  6000,  5850, | , -3.4,  16.3, 0.330, |, 11.3
13887.1, 141.6, | , 27.3, 4.2, 511.3, | ,  2000,  1933,  6000,  5867, | , -3.4,  20.5, 0.418, |, 5.5
13888.1, 141.6, | , 27.3, 5.7, 513.0, | ,  2000,  1928,  6000,  5866, | , -3.4,  15.4, 0.313, |, 6.7
13889.1, 140.0, | , 27.3, 11.1, 516.2, | ,  2000,  1929,  6000,  5826, | , -3.4,  25.3, 0.511, |, 11.6
13890.1, 140.3, | , 27.3, 10.5, 516.2, | ,  2000,  1932,  6000,  5860, | , -3.4,  23.1, 0.470, |, 10.8
13891.1, 140.3, | , 27.3, 11.7, 517.6, | ,  2000,  1927,  6000,  5843, | , -3.4,  19.7, 0.399, |, 12.4
13892.1, 141.2, | , 27.3, 4.8, 511.8, | ,  2000,  1929,  6000,  5878, | , -3.4,  50.1, 1.021, |, 6.1
13893.1, 141.5, | , 27.3, 1.8, 511.7, | ,  2000,  1932,  6000,  5867, | , -3.4,  27.4, 0.558, |, 4.2
13894.1, 141.4, | , 27.3, 3.5, 511.6, | ,  2000,  1922,  6000,  5840, | , -3.4,  27.0, 0.546, |, 6.2
13895.1, 140.5, | , 27.3, 11.2, 516.7, | ,  2000,  1925,  6000,  5846, | , -3.4,  32.1, 0.651, |, 11.6
13896.2, 140.1, | , 27.3, 10.7, 516.2, | ,  2000,  1929,  6000,  5863, | , -3.4,  57.8, 1.176, |, 11.2
13897.2, 139.9, | , 27.3, 11.4, 516.7, | ,  2000,  1931,  6000,  5859, | , -3.4,  27.0, 0.548, |, 12.0
13898.2, 141.5, | , 27.3, 5.3, 511.9, | ,  2000,  1930,  6000,  5860, | , -3.4,  30.8, 0.627, |, 6.4
13899.2, 141.2, | , 27.3, 4.7, 510.9, | ,  2000,  1929,  6000,  5862, | , -3.4,  29.5, 0.601, |, 5.0
13900.2, 140.1, | , 27.3, 10.8, 516.3, | ,  2000,  1931,  6000,  5845, | , -3.4,  45.4, 0.921, |, 11.1
13901.2, 140.3, | , 27.3, 12.2, 517.5, | ,  2000,  1928,  6000,  5880, | , -3.4,  36.0, 0.733, |, 12.7
13902.2, 140.2, | , 27.3, 12.2, 516.8, | ,  2000,  1929,  6000,  5855, | , -3.4,  36.0, 0.730, |, 12.7
13903.2, 139.9, | , 27.3, 11.7, 516.6, | ,  2000,  1925,  6000,  5882, | , -3.4,  43.2, 0.881, |, 12.2
13904.2, 141.8, | , 27.3, 3.9, 510.3, | ,  2000,  1930,  6000,  5858, | , -3.4,  44.5, 0.905, |, 5.3
13905.3, 141.7, | , 27.3, 3.3, 511.2, | ,  2000,  1930,  6000,  5831, | , -3.4,  45.4, 0.919, |, 3.9
13906.3, 140.1, | , 27.3, 11.2, 515.9, | ,  2000,  1927,  6000,  5868, | , -3.4,  49.2, 1.002, |, 11.7
13907.3, 140.0, | , 27.3, 10.9, 515.9, | ,  2000,  1929,  6000,  5832, | , -3.4,  55.2, 1.119, |, 11.9
13908.3, 140.2, | , 27.3, 12.0, 516.5, | ,  2000,  1927,  6000,  5845, | , -3.4,  50.5, 1.025, |, 12.1
13909.3, 141.3, | , 27.3, 4.1, 510.4, | ,  2000,  1930,  6000,  5875, | , -3.4,  53.1, 1.082, |, 5.6
13910.3, 141.6, | , 27.3, 2.9, 509.0, | ,  2000,  1929,  6000,  5836, | , -3.4,  51.4, 1.041, |, 3.6
13911.3, 141.9, | , 27.3, 4.3, 510.2, | ,  2000,  1927,  6000,  5832, | , -3.4,  58.2, 1.179, |, 6.7
13912.3, 139.9, | , 27.3, 11.3, 515.7, | ,  2000,  1926,  6000,  5828, | , -3.4,  66.0, 1.334, |, 11.6
13913.4, 140.0, | , 27.3, 11.2, 515.6, | ,  2000,  1929,  6000,  5875, | , -3.4,  56.1, 1.142, |, 11.5
13914.4, 140.3, | , 27.3, 12.2, 516.1, | ,  2000,  1932,  6000,  5852, | , -3.4,  51.8, 1.052, |, 12.7
13915.4, 141.7, | , 27.3, 4.8, 510.3, | ,  2000,  1934,  6000,  5843, | , -3.4,  60.4, 1.225, |, 6.0
13916.4, 141.2, | , 27.3, 4.3, 510.8, | ,  2000,  1927,  6000,  5856, | , -3.4,  72.8, 1.478, |, 6.6
13917.4, 139.9, | , 27.3, 11.7, 516.2, | ,  2000,  1925,  6000,  5847, | , -3.4,  63.0, 1.277, |, 12.2
13918.4, 140.2, | , 27.3, 12.2, 516.0, | ,  2000,  1927,  6000,  5852, | , -3.4,  62.5, 1.269, |, 12.5
13919.4, 140.3, | , 27.3, 12.2, 516.1, | ,  2000,  1935,  6000,  5861, | , -3.4,  69.0, 1.403, |, 12.7
13920.4, 140.1, | , 27.3, 10.7, 514.8, | ,  2000,  1925,  6000,  5852, | , -3.4,  96.4, 1.956, |, 11.3
13921.4, 141.5, | , 27.3, 5.6, 508.9, | ,  2000,  1929,  6000,  5844, | , -3.4,  66.4, 1.346, |, 7.0
13922.4, 141.4, | , 27.3, 6.3, 511.0, | ,  2000,  1933,  6000,  5855, | , -3.4,  73.2, 1.488, |, 7.4
13923.5, 139.9, | , 27.3, 11.6, 515.3, | ,  2000,  1931,  6000,  5855, | , -3.4,  72.0, 1.462, |, 12.2
13924.5, 139.9, | , 27.3, 11.3, 515.5, | ,  2000,  1926,  6000,  5826, | , -3.4,  63.4, 1.282, |, 12.1
13925.5, 140.6, | , 27.3, 11.2, 514.8, | ,  2000,  1932,  6000,  5882, | , -3.4,  95.1, 1.939, |, 11.5
13926.5, 141.2, | , 27.3, 4.6, 509.9, | ,  2000,  1927,  6000,  5858, | , -3.4,  74.5, 1.514, |, 6.1
13927.5, 141.4, | , 27.3, 3.1, 508.7, | ,  2000,  1925,  6000,  5861, | , -3.4, 101.9, 2.071, |, 4.7
13928.5, 141.8, | , 27.3, 3.4, 508.5, | ,  2000,  1932,  6000,  5841, | , -3.4,  75.4, 1.529, |, 4.8
13929.5, 140.0, | , 27.3, 11.3, 514.5, | ,  2000,  1928,  6000,  5840, | , -3.4,  82.2, 1.667, |, 11.7
13930.5, 140.3, | , 27.3, 10.4, 513.6, | ,  2000,  1932,  6000,  5896, | , -3.4, 112.2, 2.292, |, 11.0
13931.6, 139.9, | , 27.3, 11.9, 514.8, | ,  2000,  1927,  6000,  5838, | , -3.4,  98.9, 2.005, |, 12.5
13932.6, 141.7, | , 27.3, 5.1, 509.4, | ,  2000,  1932,  6000,  5860, | , -3.4,  91.7, 1.864, |, 6.1
13933.6, 141.1, | , 27.3, 4.4, 508.9, | ,  2000,  1929,  6000,  5835, | , -3.4,  80.1, 1.622, |, 5.4
13934.6, 140.3, | , 27.3, 10.4, 513.9, | ,  2000,  1925,  6000,  5851, | , -3.4,  81.0, 1.642, |, 11.6
13935.6, 140.5, | , 27.3, 11.1, 513.2, | ,  2000,  1927,  6000,  5862, | , -3.4, 119.5, 2.429, |, 11.3
13936.6, 140.0, | , 27.3, 11.3, 513.9, | ,  2000,  1925,  6000,  5855, | , -3.4,  89.1, 1.808, |, 11.4
13937.6, 139.9, | , 27.3, 11.7, 513.8, | ,  2000,  1931,  6000,  5867, | , -3.4,  88.2, 1.795, |, 12.2
13938.6, 141.6, | , 27.3, 5.1, 509.1, | ,  2000,  1925,  6000,  5862, | , -3.4, 104.9, 2.132, |, 6.5
13939.6, 141.9, | , 27.3, 3.2, 506.2, | ,  2000,  1927,  6000,  5841, | , -3.4,  99.4, 2.014, |, 5.0
13940.6, 140.1, | , 27.3, 10.5, 513.2, | ,  2000,  1933,  6000,  5882, | , -3.4,  93.4, 1.904, |, 10.9
13941.7, 139.9, | , 27.3, 12.3, 514.7, | ,  2000,  1931,  6000,  5852, | , -3.4,  91.2, 1.853, |, 12.3
13942.7, 140.2, | , 27.3, 12.0, 514.6, | ,  2000,  1925,  6000,  5852, | , -3.4,  93.8, 1.903, |, 12.8
13943.7, 139.9, | , 27.3, 11.8, 514.1, | ,  2000,  1931,  6000,  5858, | , -3.4, 100.7, 2.046, |, 12.2
13944.7, 141.4, | , 27.3, 3.0, 506.9, | ,  2000,  1929,  6000,  5867, | , -3.4, 111.8, 2.274, |, 5.0
13945.7, 141.7, | , 27.3, 2.6, 506.1, | ,  2000,  1932,  6000,  5866, | , -3.4,  98.5, 2.004, |, 4.8
13946.7, 140.0, | , 27.3, 11.4, 513.3, | ,  2000,  1932,  6000,  5858, | , -3.4, 122.9, 2.499, |, 11.6
13947.7, 139.9, | , 27.3, 11.0, 513.7, | ,  2000,  1928,  6000,  5822, | , -3.4,  96.8, 1.957, |, 12.5
13948.7, 140.4, | , 27.3, 11.9, 513.9, | ,  2000,  1929,  6000,  5885, | , -3.4, 114.8, 2.340, |, 12.4
13949.8, 141.5, | , 27.3, 5.0, 508.1, | ,  2000,  1931,  6000,  5852, | , -3.4, 122.9, 2.496, |, 6.3
13950.8, 141.6, | , 27.3, 3.4, 505.6, | ,  2000,  1927,  6000,  5863, | , -3.4, 114.8, 2.333, |, 5.3
13951.8, 142.2, | , 27.3, 2.5, 506.9, | ,  2000,  1929,  6000,  5861, | , -3.4, 112.2, 2.281, |, 4.0
13952.8, 140.3, | , 27.3, 12.1, 513.4, | ,  2000,  1923,  6000,  5842, | , -3.4, 107.9, 2.187, |, 12.4
13953.8, 140.0, | , 27.3, 11.0, 512.9, | ,  2000,  1931,  6000,  5856, | , -3.4, 105.4, 2.141, |, 11.9
13954.8, 139.9, | , 27.3, 12.3, 513.0, | ,  2000,  1929,  6000,  5865, | , -3.4,  99.4, 2.021, |, 12.7
13955.8, 141.7, | , 27.3, 4.6, 507.5, | ,  2000,  1931,  6000,  5852, | , -3.4, 104.5, 2.122, |, 6.2
13956.8, 141.1, | , 27.3, 5.3, 507.0, | ,  2000,  1932,  6000,  5854, | , -3.4, 104.1, 2.115, |, 6.7
13957.9, 140.0, | , 27.3, 11.5, 513.0, | ,  2000,  1930,  6000,  5836, | , -3.4, 107.5, 2.178, |, 12.1
13958.9, 139.9, | , 27.3, 11.7, 512.7, | ,  2000,  1930,  6000,  5841, | , -3.4, 119.5, 2.423, |, 11.7
13959.9, 139.9, | , 27.3, 11.5, 512.7, | ,  2000,  1929,  6000,  5847, | , -3.4, 104.1, 2.112, |, 12.0
13960.9, 140.2, | , 27.3, 10.6, 511.9, | ,  2000,  1929,  6000,  5867, | , -3.4, 132.8, 2.701, |, 11.3
13961.9, 141.5, | , 27.3, 3.4, 505.9, | ,  2000,  1931,  6000,  5840, | , -3.4, 107.1, 2.171, |, 5.0
13962.9, 141.4, | , 27.3, 6.3, 508.3, | ,  2000,  1931,  6000,  5886, | , -3.4, 111.4, 2.272, |, 7.3
13963.9, 139.9, | , 27.3, 11.8, 512.4, | ,  2000,  1929,  6000,  5811, | , -3.4, 113.9, 2.301, |, 12.3
13964.9, 139.9, | , 27.3, 11.7, 512.1, | ,  2000,  1929,  6000,  5873, | , -3.4, 115.2, 2.346, |, 12.3
13965.9, 140.4, | , 27.3, 11.2, 512.0, | ,  2000,  1927,  6000,  5829, | , -3.4, 119.9, 2.427, |, 11.9
13967.0, 141.1, | , 27.3, 4.7, 506.7, | ,  2000,  1935,  6000,  5867, | , -3.4, 132.4, 2.695, |, 6.1
13968.0, 141.1, | , 27.3, 5.2, 505.5, | ,  2000,  1932,  6000,  5867, | , -3.4, 107.1, 2.179, |, 4.6
13969.0, 141.5, | , 27.3, 2.6, 505.6, | ,  2000,  1925,  6000,  5850, | , -3.4, 119.5, 2.424, |, 4.7
13970.0, 140.4, | , 27.3, 11.5, 511.8, | ,  2000,  1933,  6000,  5856, | , -3.4, 124.2, 2.524, |, 12.3
13971.0, 140.3, | , 27.3, 10.2, 510.0, | ,  2000,  1932,  6000,  5866, | , -3.4, 129.8, 2.641, |, 10.9
13972.0, 140.3, | , 27.3, 11.5, 512.1, | ,  2000,  1930,  6000,  5845, | , -3.4, 135.4, 2.746, |, 12.3
13973.0, 141.3, | , 27.2, 4.1, 506.3, | ,  2000,  1927,  6000,  5874, | , -3.4, 107.1, 2.179, |, 5.6
13974.0, 141.2, | , 27.3, 4.7, 506.6, | ,  2000,  1930,  6000,  5852, | , -3.4, 110.5, 2.244, |, 6.2
13975.0, 140.1, | , 27.3, 11.2, 512.1, | ,  2000,  1932,  6000,  5859, | , -3.4, 121.2, 2.464, |, 12.2
13976.1, 140.6, | , 27.3, 10.4, 510.5, | ,  2000,  1929,  6000,  5859, | , -3.4, 115.7, 2.350, |, 11.6
13977.1, 139.9, | , 27.3, 11.1, 510.5, | ,  2000,  1928,  6000,  5835, | , -3.4, 115.2, 2.334, |, 11.8
13978.1, 139.9, | , 27.3, 11.8, 511.6, | ,  2000,  1924,  6000,  5845, | , -3.4, 121.7, 2.466, |, 12.2
13979.1, 142.5, | , 27.2, -0.7, 501.9, | ,  2000,  1931,  6000,  5866, | , -3.4, 119.9, 2.440, |, 1.9
13980.1, 141.5, | , 27.3, 5.9, 506.7, | ,  2000,  1930,  6000,  5841, | , -3.4, 115.2, 2.336, |, 6.8
13981.1, 140.2, | , 27.3, 10.6, 510.0, | ,  2000,  1930,  6000,  5852, | , -3.4, 116.1, 2.357, |, 11.2
13982.1, 139.8, | , 27.3, 11.6, 510.8, | ,  2000,  1926,  6000,  5837, | , -3.4, 113.5, 2.299, |, 12.1
13983.1, 139.9, | , 27.3, 11.6, 511.0, | ,  2000,  1931,  6000,  5879, | , -3.4, 114.8, 2.339, |, 12.2
13984.1, 140.8, | , 27.3, 3.5, 508.3, | ,  2000,  1925,  6000,  5852, | , -3.4, 126.4, 2.564, |, 8.5
13985.2, 141.0, | , 27.3, 3.1, 504.6, | ,  2000,  1931,  6000,  5863, | , -3.4, 113.5, 2.308, |, 3.8
13986.2, 141.5, | , 27.3, 5.3, 505.6, | ,  2000,  1931,  6000,  5849, | , -3.4, 129.8, 2.635, |, 6.5
13987.2, 140.2, | , 27.3, 10.9, 510.3, | ,  2000,  1931,  6000,  5875, | , -3.4, 113.9, 2.320, |, 11.6
13988.2, 140.1, | , 27.3, 11.4, 510.2, | ,  2000,  1930,  6000,  5877, | , -3.4, 114.8, 2.338, |, 11.6
13989.2, 140.3, | , 27.3, 12.1, 510.8, | ,  2000,  1925,  6000,  5844, | , -3.4, 140.1, 2.839, |, 12.0
13990.2, 141.6, | , 27.2, 5.0, 505.3, | ,  2000,  1925,  6000,  5860, | , -3.4, 112.7, 2.288, |, 6.0
13991.2, 141.2, | , 27.3, 4.6, 502.7, | ,  2000,  1932,  6000,  5846, | , -3.4, 143.9, 2.921, |, 4.8
13992.2, 141.3, | , 27.2, 4.3, 503.5, | ,  2000,  1927,  6000,  5844, | , -3.4, 111.8, 2.267, |, 4.9
13993.2, 140.4, | , 27.3, 11.9, 510.9, | ,  2000,  1933,  6000,  5866, | , -3.4, 111.8, 2.275, |, 12.0
13994.3, 140.2, | , 27.3, 11.5, 510.0, | ,  2000,  1937,  6000,  5866, | , -3.4, 124.2, 2.529, |, 11.9
13995.3, 139.9, | , 27.2, 11.1, 510.2, | ,  2000,  1927,  6000,  5836, | , -3.4, 119.5, 2.420, |, 11.9
13996.3, 141.6, | , 27.2, 4.6, 504.8, | ,  2000,  1924,  6000,  5844, | , -3.4, 136.7, 2.770, |, 6.0
13997.3, 141.0, | , 27.2, 5.3, 505.3, | ,  2000,  1928,  6000,  5871, | , -3.4, 115.7, 2.353, |, 6.2
13998.3, 139.9, | , 27.3, 11.6, 510.1, | ,  2000,  1930,  6000,  5837, | , -3.4, 114.8, 2.326, |, 12.1
13999.3, 139.9, | , 27.3, 11.3, 510.2, | ,  2000,  1930,  6000,  5883, | , -3.4, 123.4, 2.515, |, 12.3
14000.3, 141.2, | , 27.2, 12.2, 510.4, | ,  2000,  1929,  6000,  5865, | , -3.4, 139.6, 2.840, |, 12.7
14001.3, 140.0, | , 27.3, 10.5, 509.1, | ,  2000,  1927,  6000,  5849, | , -3.4, 141.4, 2.868, |, 11.4
14002.3, 141.5, | , 27.2, 3.1, 503.0, | ,  2000,  1930,  6000,  5857, | , -3.4, 121.2, 2.463, |, 4.6
14003.3, 141.1, | , 27.2, 4.4, 505.1, | ,  2000,  1931,  6000,  5848, | , -3.4, 124.2, 2.521, |, 7.1
14004.4, 140.4, | , 27.2, 11.5, 509.6, | ,  2000,  1929,  6000,  5852, | , -3.4, 116.1, 2.357, |, 12.1
14005.4, 140.0, | , 27.3, 11.2, 509.2, | ,  2000,  1929,  6000,  5879, | , -3.4, 145.2, 2.959, |, 11.7
14006.4, 140.7, | , 27.3, 11.1, 508.9, | ,  2000,  1935,  6000,  5864, | , -3.4, 112.7, 2.292, |, 11.6
14007.4, 141.3, | , 27.2, 4.4, 503.6, | ,  2000,  1928,  6000,  5837, | , -3.4, 113.1, 2.291, |, 5.6
14008.4, 141.6, | , 27.2, 2.4, 502.6, | ,  2000,  1928,  6000,  5876, | , -3.4, 141.8, 2.887, |, 2.0
14009.4, 141.5, | , 27.2, 2.5, 502.5, | ,  2000,  1929,  6000,  5826, | , -3.4, 110.9, 2.245, |, 4.1
14010.4, 140.5, | , 27.2, 11.1, 508.6, | ,  2000,  1933,  6000,  5883, | , -3.4, 136.2, 2.778, |, 12.0
14011.4, 140.4, | , 27.3, 10.4, 508.4, | ,  2000,  1932,  6000,  5840, | , -3.4, 131.9, 2.675, |, 10.2
14012.5, 140.0, | , 27.3, 11.2, 508.4, | ,  2000,  1925,  6000,  5842, | , -3.4, 121.2, 2.457, |, 11.8
14013.5, 141.4, | , 27.2, 5.2, 504.0, | ,  2000,  1927,  6000,  5848, | , -3.4, 116.5, 2.363, |, 6.4
14014.5, 141.0, | , 27.2, 5.4, 503.7, | ,  2000,  1930,  6000,  5857, | , -3.4, 113.5, 2.306, |, 6.2
14015.5, 139.9, | , 27.2, 11.7, 508.8, | ,  2000,  1926,  6000,  5837, | , -3.4, 116.1, 2.351, |, 12.1
14016.5, 140.4, | , 27.2, 11.3, 508.9, | ,  2000,  1927,  6000,  5844, | , -3.4, 127.7, 2.588, |, 11.8
14017.5, 140.3, | , 27.2, 12.2, 509.2, | ,  2000,  1928,  6000,  5858, | , -3.4, 138.4, 2.811, |, 12.9
14018.5, 140.0, | , 27.2, 11.3, 508.5, | ,  2000,  1930,  6000,  5863, | , -3.4, 114.4, 2.326, |, 11.9
14019.5, 141.8, | , 27.2, 0.6, 498.4, | ,  2000,  1927,  6000,  5847, | , -3.4, 106.7, 2.163, |, 0.8
14020.5, 141.3, | , 27.2, 1.4, 499.9, | ,  2000,  1934,  6000,  5824, | , -3.4, 119.9, 2.428, |, 4.0
14021.5, 140.1, | , 27.2, 10.6, 507.2, | ,  2000,  1934,  6000,  5849, | , -3.4, 108.4, 2.201, |, 11.1
14022.6, 139.9, | , 27.2, 11.6, 508.6, | ,  2000,  1930,  6000,  5869, | , -3.4, 106.7, 2.170, |, 12.0
14023.6, 139.9, | , 27.2, 11.7, 509.0, | ,  2000,  1929,  6000,  5872, | , -3.4, 111.4, 2.267, |, 12.2
14024.6, 140.3, | , 27.2, 12.1, 508.6, | ,  2000,  1932,  6000,  5853, | , -3.4, 105.4, 2.140, |, 12.3
14025.6, 141.0, | , 27.2, 5.0, 503.3, | ,  2000,  1926,  6000,  5837, | , -3.4, 103.7, 2.099, |, 6.6
14026.6, 141.4, | , 27.2, 5.2, 503.3, | ,  2000,  1922,  6000,  5835, | , -3.4, 135.4, 2.740, |, 6.1
14027.6, 140.4, | , 27.2, 11.9, 508.1, | ,  2000,  1935,  6000,  5867, | , -3.4, 118.7, 2.415, |, 12.3
14028.6, 140.1, | , 27.2, 9.9, 506.8, | ,  2000,  1928,  6000,  5836, | , -3.4, 106.2, 2.152, |, 11.0
14029.6, 140.1, | , 27.2, 11.3, 507.7, | ,  2000,  1934,  6000,  5871, | , -3.4, 108.8, 2.215, |, 11.8
14030.7, 141.5, | , 27.2, 4.7, 502.8, | ,  2000,  1923,  6000,  5836, | , -3.4, 104.9, 2.125, |, 6.3
14031.7, 141.2, | , 27.2, 4.2, 502.2, | ,  2000,  1924,  6000,  5878, | , -3.4, 107.5, 2.189, |, 5.8
14032.7, 141.3, | , 27.2, 4.5, 502.4, | ,  2000,  1935,  6000,  5852, | , -3.4, 103.7, 2.106, |, 4.3
14033.7, 140.4, | , 27.2, 11.9, 507.8, | ,  2000,  1930,  6000,  5882, | , -3.4, 106.7, 2.174, |, 12.3
14034.7, 140.4, | , 27.2, 11.9, 507.8, | ,  2000,  1928,  6000,  5843, | , -3.4, 108.4, 2.197, |, 12.6
14035.7, 140.0, | , 27.2, 11.1, 507.2, | ,  2000,  1929,  6000,  5855, | , -3.4, 107.9, 2.192, |, 11.7
14036.7, 141.3, | , 27.2, 4.0, 501.5, | ,  2000,  1928,  6000,  5837, | , -3.4, 107.9, 2.187, |, 5.5
14037.7, 141.3, | , 27.2, 6.3, 503.1, | ,  2000,  1928,  6000,  5842, | , -3.4, 117.4, 2.379, |, 7.3
14038.8, 140.0, | , 27.2, 11.4, 507.1, | ,  2000,  1931,  6000,  5863, | , -3.4, 115.7, 2.352, |, 11.8
14039.8, 139.9, | , 27.2, 11.5, 507.9, | ,  2000,  1932,  6000,  5835, | , -3.4, 113.5, 2.300, |, 12.6
14040.8, 140.3, | , 27.2, 12.3, 508.0, | ,  2000,  1930,  6000,  5866, | , -3.4, 105.8, 2.152, |, 12.5
14041.8, 140.5, | , 27.2, 11.1, 506.8, | ,  2000,  1931,  6000,  5841, | , -3.4, 104.9, 2.128, |, 11.8
14042.8, 141.5, | , 27.2, 3.4, 501.0, | ,  2000,  1929,  6000,  5867, | , -3.4, 103.7, 2.109, |, 5.0
14043.8, 141.4, | , 27.2, 2.9, 502.2, | ,  2000,  1929,  6000,  5839, | , -3.4, 130.7, 2.648, |, 5.4
14044.8, 140.3, | , 27.2, 12.2, 507.5, | ,  2000,  1929,  6000,  5845, | , -3.4, 103.2, 2.094, |, 12.8
14045.8, 139.9, | , 27.2, 11.4, 506.9, | ,  2000,  1928,  6000,  5830, | , -3.4, 115.7, 2.341, |, 11.9
14046.8, 140.3, | , 27.2, 10.7, 506.1, | ,  2000,  1934,  6000,  5879, | , -3.4, 109.2, 2.227, |, 11.3
14047.8, 141.6, | , 27.2, 5.3, 501.9, | ,  2000,  1927,  6000,  5828, | , -3.4,  99.4, 2.011, |, 6.6
14048.9, 142.0, | , 27.2, 2.0, 500.9, | ,  2000,  1929,  6000,  5845, | , -3.4,  98.5, 1.998, |, 5.8
14049.9, 141.5, | , 27.2, 2.6, 500.0, | ,  2000,  1930,  6000,  5867, | , -3.4, 121.7, 2.475, |, 4.4
14050.9, 140.1, | , 27.2, 11.3, 506.6, | ,  2000,  1932,  6000,  5863, | , -3.4, 107.5, 2.187, |, 11.9
14051.9, 140.3, | , 27.2, 11.2, 506.2, | ,  2000,  1926,  6000,  5833, | , -3.4, 125.5, 2.541, |, 11.8
14052.9, 139.8, | , 27.2, 11.5, 506.4, | ,  2000,  1927,  6000,  5862, | , -3.4, 119.1, 2.420, |, 12.2
14053.9, 141.2, | , 27.2, 4.7, 500.8, | ,  2000,  1927,  6000,  5863, | , -3.4, 108.8, 2.211, |, 6.0
14054.9, 141.2, | , 27.2, 6.0, 501.7, | ,  2000,  1929,  6000,  5815, | , -3.4, 100.7, 2.034, |, 7.0
14055.9, 140.4, | , 27.2, 12.2, 506.6, | ,  2000,  1931,  6000,  5879, | , -3.4,  96.4, 1.964, |, 12.6
14056.9, 140.1, | , 27.2, 10.6, 504.9, | ,  2000,  1929,  6000,  5852, | , -3.4, 128.5, 2.609, |, 11.1
14057.9, 139.9, | , 27.2, 11.3, 505.6, | ,  2000,  1925,  6000,  5829, | , -3.4, 107.5, 2.175, |, 11.7
14059.0, 140.4, | , 27.2, 12.0, 506.0, | ,  2000,  1928,  6000,  5878, | , -3.4,  97.2, 1.980, |, 12.1
14060.0, 141.2, | , 27.2, 0.2, 496.2, | ,  2000,  1930,  6000,  5860, | , -3.4,  98.5, 2.002, |, 0.9
14061.0, 141.2, | , 27.2, 5.0, 500.8, | ,  2000,  1931,  6000,  5857, | , -3.4, 127.7, 2.594, |, 6.9
14062.0, 140.6, | , 27.2, 10.7, 505.0, | ,  2000,  1929,  6000,  5849, | , -3.4, 120.4, 2.443, |, 11.0
14063.0, 139.9, | , 27.2, 11.4, 505.1, | ,  2000,  1928,  6000,  5853, | , -3.4, 113.5, 2.304, |, 11.8
14064.0, 140.0, | , 27.2, 11.4, 505.0, | ,  2000,  1929,  6000,  5879, | , -3.4, 111.4, 2.269, |, 11.7
14065.0, 140.5, | , 27.2, 11.5, 505.4, | ,  2000,  1929,  6000,  5880, | , -3.4,  96.8, 1.972, |, 12.4
14066.0, 141.3, | , 27.2, 2.8, 500.4, | ,  2000,  1931,  6000,  5870, | , -3.4,  89.1, 1.813, |, 6.6
14067.1, 141.2, | , 27.2, 4.6, 499.6, | ,  2000,  1925,  6000,  5842, | , -3.4,  93.4, 1.892, |, 5.5
14068.1, 139.9, | , 27.2, 10.9, 505.2, | ,  2000,  1934,  6000,  5849, | , -3.4,  99.8, 2.027, |, 11.8
14069.1, 140.3, | , 27.2, 11.7, 505.3, | ,  2000,  1923,  6000,  5846, | , -3.4,  98.9, 2.006, |, 12.3
14070.1, 140.0, | , 27.2, 11.0, 504.5, | ,  2000,  1934,  6000,  5878, | , -3.4,  97.7, 1.991, |, 12.0
14071.1, 141.3, | , 27.2, 4.4, 499.2, | ,  2000,  1928,  6000,  5858, | , -3.4,  97.7, 1.984, |, 5.7
14072.1, 141.5, | , 27.2, 2.4, 497.3, | ,  2000,  1930,  6000,  5833, | , -3.4,  97.2, 1.969, |, 3.7
14073.1, 141.5, | , 27.2, 4.6, 497.8, | ,  2000,  1929,  6000,  5850, | , -3.4,  90.4, 1.834, |, 4.1
14074.1, 140.0, | , 27.2, 11.3, 504.8, | ,  2000,  1930,  6000,  5835, | , -3.4,  94.2, 1.909, |, 11.9
14075.1, 140.3, | , 27.2, 11.3, 505.0, | ,  2000,  1929,  6000,  5825, | , -3.4,  89.9, 1.820, |, 12.3
14076.2, 140.3, | , 27.2, 11.6, 504.9, | ,  2000,  1932,  6000,  5875, | , -3.4,  88.7, 1.806, |, 12.5
14077.2, 141.2, | , 27.2, 4.0, 498.8, | ,  2000,  1930,  6000,  5837, | , -3.4, 103.7, 2.101, |, 5.2
14078.2, 141.0, | , 27.2, 5.3, 499.7, | ,  2000,  1930,  6000,  5850, | , -3.4,  93.4, 1.896, |, 5.5
14079.2, 140.3, | , 27.2, 12.2, 505.0, | ,  2000,  1932,  6000,  5851, | , -3.4,  90.8, 1.844, |, 12.5
14080.2, 140.0, | , 27.2, 11.6, 504.4, | ,  2000,  1931,  6000,  5873, | , -3.4,  89.9, 1.832, |, 12.2
14081.2, 139.9, | , 27.2, 11.6, 504.9, | ,  2000,  1929,  6000,  5846, | , -3.4,  91.2, 1.851, |, 12.5
14082.2, 140.2, | , 27.2, 10.2, 503.0, | ,  2000,  1923,  6000,  5846, | , -3.4,  99.8, 2.023, |, 10.9
14083.2, 141.6, | , 27.2, 3.9, 498.8, | ,  2000,  1929,  6000,  5841, | , -3.4, 110.5, 2.240, |, 5.4
14084.2, 141.4, | , 27.2, 3.2, 497.4, | ,  2000,  1926,  6000,  5880, | , -3.4,  96.4, 1.963, |, 4.8
14085.3, 140.3, | , 27.2, 12.0, 504.4, | ,  2000,  1933,  6000,  5841, | , -3.4,  88.2, 1.790, |, 12.3
14086.3, 140.0, | , 27.2, 10.7, 503.6, | ,  2000,  1931,  6000,  5846, | , -3.4,  91.7, 1.860, |, 11.6
14087.3, 140.1, | , 27.2, 10.6, 503.2, | ,  2000,  1925,  6000,  5856, | , -3.4,  99.8, 2.026, |, 10.9
14088.3, 141.1, | , 27.2, 4.4, 498.6, | ,  2000,  1924,  6000,  5834, | , -3.4,  87.8, 1.777, |, 5.9
14089.3, 141.8, | , 27.2, 4.1, 498.1, | ,  2000,  1930,  6000,  5872, | , -3.4,  89.5, 1.822, |, 5.4
14090.3, 141.3, | , 27.2, 3.0, 497.0, | ,  2000,  1925,  6000,  5838, | , -3.4,  89.5, 1.813, |, 4.4
14091.3, 140.1, | , 27.2, 11.3, 503.6, | ,  2000,  1933,  6000,  5867, | , -3.4, 120.8, 2.459, |, 11.7
14092.3, 140.6, | , 27.2, 10.6, 503.2, | ,  2000,  1927,  6000,  5845, | , -3.4, 110.9, 2.250, |, 11.2
14093.4, 139.9, | , 27.2, 11.3, 503.1, | ,  2000,  1923,  6000,  5868, | , -3.4,  96.8, 1.968, |, 12.1
14094.4, 141.3, | , 27.2, 4.2, 498.6, | ,  2000,  1929,  6000,  5852, | , -3.4,  91.7, 1.861, |, 5.5
14095.4, 141.5, | , 27.2, 5.6, 497.6, | ,  2000,  1929,  6000,  5854, | , -3.4,  89.1, 1.809, |, 6.4
14096.4, 140.0, | , 27.2, 11.1, 502.9, | ,  2000,  1932,  6000,  5871, | , -3.4,  87.8, 1.788, |, 11.9
14097.4, 140.2, | , 27.2, 10.3, 502.3, | ,  2000,  1935,  6000,  5862, | , -3.4,  93.4, 1.900, |, 10.7
14098.4, 140.4, | , 27.2, 12.0, 503.8, | ,  2000,  1930,  6000,  5843, | , -3.4, 119.1, 2.415, |, 12.2
14099.4, 140.2, | , 27.2, 12.2, 503.4, | ,  2000,  1923,  6000,  5833, | , -3.4,  90.8, 1.838, |, 12.6
14100.4, 141.1, | , 27.2, 4.7, 497.9, | ,  2000,  1925,  6000,  5860, | , -3.4,  91.2, 1.853, |, 6.3
14101.4, 141.0, | , 27.2, 5.5, 498.6, | ,  2000,  1928,  6000,  5845, | , -3.4,  89.1, 1.807, |, 6.8
14102.5, 140.5, | , 27.2, 11.3, 502.6, | ,  2000,  1931,  6000,  5856, | , -3.4, 117.8, 2.393, |, 11.5
14103.5, 139.8, | , 27.2, 11.8, 502.9, | ,  2000,  1926,  6000,  5820, | , -3.4,  89.1, 1.801, |, 12.2
14104.5, 139.9, | , 27.2, 11.8, 502.6, | ,  2000,  1933,  6000,  5876, | , -3.4,  91.2, 1.859, |, 12.1
14105.5, 141.5, | , 27.2, 5.2, 497.5, | ,  2000,  1929,  6000,  5863, | , -3.4,  90.8, 1.846, |, 6.5
14106.5, 141.3, | , 27.2, 5.9, 496.5, | ,  2000,  1927,  6000,  5841, | , -3.4,  83.5, 1.693, |, 6.3
14107.5, 141.7, | , 27.2, 2.6, 493.4, | ,  2000,  1933,  6000,  5879, | , -3.4,  82.2, 1.676, |, 3.8
14108.5, 140.0, | , 27.2, 11.4, 502.2, | ,  2000,  1931,  6000,  5867, | , -3.4,  80.5, 1.638, |, 11.9
14109.5, 140.3, | , 27.2, 12.2, 502.7, | ,  2000,  1927,  6000,  5845, | , -3.4,  81.0, 1.642, |, 12.7
14110.5, 139.7, | , 27.2, 11.6, 501.9, | ,  2000,  1929,  6000,  5818, | , -3.4,  83.5, 1.688, |, 12.0
14111.6, 141.3, | , 27.2, 2.7, 496.9, | ,  2000,  1930,  6000,  5872, | , -3.4,  98.9, 2.014, |, 5.1
14112.6, 141.5, | , 27.2, 5.4, 497.2, | ,  2000,  1928,  6000,  5842, | , -3.4,  91.7, 1.858, |, 6.6
14113.6, 141.3, | , 27.2, 8.2, 501.5, | ,  2000,  1931,  6000,  5870, | , -3.4, 104.5, 2.127, |, 10.4
14114.6, 140.0, | , 27.2, 11.1, 501.6, | ,  2000,  1931,  6000,  5872, | , -3.4,  99.8, 2.032, |, 11.9
14115.6, 140.5, | , 27.2, 11.9, 502.4, | ,  2000,  1933,  6000,  5860, | , -3.4,  84.0, 1.707, |, 12.2
14116.6, 140.2, | , 27.2, 11.9, 502.4, | ,  2000,  1928,  6000,  5841, | , -3.4,  83.5, 1.693, |, 12.4
14117.6, 141.3, | , 27.2, 3.7, 495.1, | ,  2000,  1928,  6000,  5863, | , -3.4,  91.2, 1.854, |, 5.1
14118.6, 141.1, | , 27.2, 2.8, 496.1, | ,  2000,  1927,  6000,  5848, | , -3.4,  97.2, 1.972, |, 5.3
14119.7, 140.4, | , 27.2, 11.4, 501.8, | ,  2000,  1932,  6000,  5847, | , -3.4, 108.8, 2.208, |, 12.2
14120.7, 140.1, | , 27.2, 11.2, 501.5, | ,  2000,  1932,  6000,  5854, | , -3.4,  80.5, 1.636, |, 11.6
14121.7, 140.2, | , 27.2, 10.5, 500.7, | ,  2000,  1924,  6000,  5830, | , -3.4,  84.0, 1.698, |, 10.8
14122.7, 140.5, | , 27.2, 11.1, 501.0, | ,  2000,  1929,  6000,  5854, | , -3.4,  83.1, 1.688, |, 11.6
14123.7, 141.4, | , 27.2, 2.8, 494.9, | ,  2000,  1929,  6000,  5843, | , -3.4, 108.4, 2.198, |, 4.4
14124.7, 141.5, | , 27.2, 2.6, 495.0, | ,  2000,  1927,  6000,  5856, | , -3.4,  84.0, 1.705, |, 4.6
14125.7, 140.2, | , 27.2, 12.3, 502.0, | ,  2000,  1933,  6000,  5843, | , -3.4,  83.1, 1.686, |, 12.6
14126.7, 140.0, | , 27.2, 11.7, 501.6, | ,  2000,  1928,  6000,  5855, | , -3.4,  82.2, 1.670, |, 12.2
14127.7, 140.1, | , 27.2, 10.8, 500.2, | ,  2000,  1926,  6000,  5843, | , -3.4,  82.2, 1.667, |, 11.4
14128.8, 141.0, | , 27.2, 4.8, 495.8, | ,  2000,  1926,  6000,  5853, | , -3.4,  82.7, 1.678, |, 5.9
14129.8, 141.2, | , 27.2, 4.7, 495.6, | ,  2000,  1934,  6000,  5869, | , -3.4, 112.2, 2.285, |, 4.9
14130.8, 141.4, | , 27.2, 3.5, 494.9, | ,  2000,  1929,  6000,  5855, | , -3.4,  78.8, 1.600, |, 4.4
14131.8, 140.0, | , 27.2, 11.3, 501.6, | ,  2000,  1936,  6000,  5867, | , -3.4,  84.4, 1.718, |, 11.9
14132.8, 140.5, | , 27.2, 11.3, 500.8, | ,  2000,  1929,  6000,  5832, | , -3.4,  94.2, 1.908, |, 11.5
14133.8, 139.9, | , 27.2, 11.6, 501.0, | ,  2000,  1931,  6000,  5849, | , -3.4, 110.1, 2.235, |, 12.2
14134.8, 141.1, | , 27.2, 4.6, 495.3, | ,  2000,  1929,  6000,  5857, | , -3.4,  83.5, 1.697, |, 6.0
14135.8, 141.4, | , 27.2, 6.0, 496.7, | ,  2000,  1933,  6000,  5861, | , -3.4,  84.4, 1.716, |, 7.2
14136.8, 140.3, | , 27.2, 12.0, 501.3, | ,  2000,  1931,  6000,  5868, | , -3.4,  83.5, 1.700, |, 12.2
14137.9, 140.2, | , 27.2, 10.7, 499.8, | ,  2000,  1932,  6000,  5843, | , -3.4,  84.8, 1.720, |, 11.2
14138.9, 139.9, | , 27.2, 11.7, 501.5, | ,  2000,  1933,  6000,  5841, | , -3.4,  85.2, 1.729, |, 12.6
14139.9, 140.3, | , 27.2, 12.3, 501.2, | ,  2000,  1929,  6000,  5860, | , -3.4,  82.7, 1.680, |, 12.7
14140.9, 141.1, | , 27.2, 5.2, 492.8, | ,  2000,  1928,  6000,  5841, | , -3.4,  83.5, 1.693, |, 4.6
14141.9, 141.0, | , 27.2, 5.3, 495.5, | ,  2000,  1922,  6000,  5825, | , -3.4, 106.7, 2.156, |, 6.6
14142.9, 140.4, | , 27.2, 11.2, 500.2, | ,  2000,  1932,  6000,  5859, | , -3.4,  84.8, 1.724, |, 11.8
14143.9, 139.8, | , 27.2, 11.6, 500.5, | ,  2000,  1926,  6000,  5838, | , -3.4,  95.1, 1.926, |, 12.1
14144.9, 139.9, | , 27.2, 11.4, 500.2, | ,  2000,  1929,  6000,  5837, | , -3.4,  85.2, 1.727, |, 12.1
14145.9, 141.2, | , 27.2, 4.4, 495.5, | ,  2000,  1929,  6000,  5854, | , -3.4,  84.8, 1.722, |, 6.5
14147.0, 141.7, | , 27.2, 3.9, 494.4, | ,  2000,  1930,  6000,  5864, | , -3.4,  78.8, 1.603, |, 5.3
14148.0, 141.6, | , 27.2, 2.8, 492.6, | ,  2000,  1931,  6000,  5848, | , -3.4,  71.5, 1.452, |, 3.5
14149.0, 140.4, | , 27.2, 11.4, 499.7, | ,  2000,  1930,  6000,  5851, | , -3.4,  73.2, 1.487, |, 11.8
14150.0, 140.3, | , 27.2, 11.9, 499.6, | ,  2000,  1926,  6000,  5860, | , -3.4,  79.7, 1.618, |, 12.3
14151.0, 140.0, | , 27.2, 11.2, 499.5, | ,  2000,  1931,  6000,  5856, | , -3.4,  78.8, 1.601, |, 12.0
14152.0, 141.3, | , 27.2, 4.3, 494.7, | ,  2000,  1932,  6000,  5851, | , -3.4,  93.8, 1.905, |, 6.0
14153.0, 141.8, | , 27.2, 4.1, 494.4, | ,  2000,  1923,  6000,  5847, | , -3.4,  72.4, 1.467, |, 4.9
14154.0, 139.9, | , 27.2, 10.8, 498.8, | ,  2000,  1933,  6000,  5860, | , -3.4,  74.1, 1.507, |, 11.6
14155.1, 139.9, | , 27.2, 11.3, 499.2, | ,  2000,  1923,  6000,  5837, | , -3.4,  72.8, 1.474, |, 12.0
14156.1, 140.3, | , 27.2, 12.0, 499.8, | ,  2000,  1932,  6000,  5863, | , -3.4,  74.1, 1.507, |, 12.2
14157.1, 140.0, | , 27.2, 11.1, 499.1, | ,  2000,  1929,  6000,  5842, | , -3.4,  86.1, 1.746, |, 11.8
14158.1, 141.5, | , 27.2, 3.8, 492.8, | ,  2000,  1929,  6000,  5867, | , -3.4,  75.8, 1.542, |, 4.5
14159.1, 141.1, | , 27.2, 5.6, 494.5, | ,  2000,  1930,  6000,  5852, | , -3.4,  73.2, 1.487, |, 6.6
14160.1, 140.3, | , 27.2, 11.7, 499.5, | ,  2000,  1931,  6000,  5871, | , -3.4,  89.5, 1.822, |, 12.1
14161.1, 140.1, | , 27.2, 11.3, 498.7, | ,  2000,  1931,  6000,  5852, | , -3.4,  99.8, 2.027, |, 11.8
14162.1, 139.8, | , 27.2, 11.3, 498.7, | ,  2000,  1925,  6000,  5821, | , -3.4,  97.7, 1.974, |, 11.6
14163.1, 140.6, | , 27.2, 11.0, 498.6, | ,  2000,  1931,  6000,  5884, | , -3.4,  77.5, 1.581, |, 11.4
14164.2, 141.5, | , 27.2, 2.8, 491.7, | ,  2000,  1928,  6000,  5859, | , -3.4,  76.7, 1.558, |, 4.6
