Repository: jdhuang-csm/Ru-BCA

## Methods
* (BaO)<sub>x</sub>-(CaO)<sub>y</sub>-(Al<sub>2</sub>O<sub>3</sub>)<sub>1-x-y</sub> (BCA) catalyst supports were synthesized via sol-gel and solid-state methods. 
* Ru/BCA catalysts were prepared via incipient wetness impregnation to achieve 1 wt. % Ru loading.
* Ammonia synthesis rates were measured for Ru/BCA catalysts in a packed-bed reactor at 480-600<sup>o</sup>C, 10 bar, and space velocities up to 1.3 x 10<sup>6</sup> ml g<sub>cat</sub><sup>-1</sup> h<sup>-1</sup>.
* A machine learning (ML) model was employed to improve understanding of the behavior of Ru/BCA catalysts.
* A microkinetic model was developed to describe the best-performing catalyst.

File: data/init_files_Cadigan/BCA311.txt (part 36 of 42)
********** Start test **********
Elapsed time, Pressure, | , LJtemp(C), Inner-Temp, Outer-Temp, | , N2-set, N2-flow, H2-set, H2-flow, | , pH, NH3_ppm, NH3_Prod_rate, |, In222Temp
13878.0, 139.0, | , 25.7, 0.0, 522.1, | ,  1000,   954,  3000,  2948, | , -3.4, 2576.2, 26.819, |, 0.0
13879.0, 138.4, | , 25.7, 0.0, 522.5, | ,  1000,   959,  3000,  2909, | , -3.4, 2574.9, 26.577, |, 0.0
13880.0, 139.2, | , 25.7, 0.0, 516.8, | ,  1000,   951,  3000,  2937, | , -3.4, 2575.8, 26.723, |, 0.0
13881.0, 139.8, | , 25.7, 0.0, 515.4, | ,  1000,   955,  3000,  2939, | , -3.4, 2591.6, 26.926, |, 0.0
13882.1, 139.4, | , 25.7, 0.0, 517.9, | ,  1000,   955,  3000,  2925, | , -3.4, 2591.6, 26.828, |, 0.0
13883.1, 138.4, | , 25.7, 0.0, 521.9, | ,  1000,   959,  3000,  2925, | , -3.4, 2589.1, 26.832, |, 0.0
13884.1, 138.8, | , 25.7, 0.0, 522.1, | ,  1000,   957,  3000,  2941, | , -3.4, 2568.5, 26.714, |, 0.0
13885.1, 138.5, | , 25.7, 0.0, 521.9, | ,  1000,   953,  3000,  2935, | , -3.4, 2586.1, 26.828, |, 0.0
13886.1, 139.3, | , 25.7, 0.0, 516.4, | ,  1000,   955,  3000,  2941, | , -3.4, 2556.9, 26.579, |, 0.0
13887.1, 139.3, | , 25.7, 0.0, 515.4, | ,  1000,   949,  3000,  2915, | , -3.4, 2548.8, 26.284, |, 0.0
13888.2, 139.4, | , 25.7, 0.0, 514.9, | ,  1000,   949,  3000,  2921, | , -3.4, 2563.8, 26.470, |, 0.0
13889.2, 138.5, | , 25.7, 0.0, 521.9, | ,  1000,   959,  3000,  2932, | , -3.4, 2565.5, 26.635, |, 0.0
13890.2, 138.9, | , 25.7, 0.0, 521.5, | ,  1000,   952,  3000,  2920, | , -3.4, 2559.1, 26.442, |, 0.0
13891.2, 138.9, | , 25.7, 0.0, 521.3, | ,  1000,   953,  3000,  2933, | , -3.4, 2556.5, 26.508, |, 0.0
13892.2, 139.1, | , 25.7, 0.0, 515.2, | ,  1000,   954,  3000,  2894, | , -3.4, 2563.4, 26.319, |, 0.0
13893.2, 139.7, | , 25.7, 0.0, 515.5, | ,  1000,   955,  3000,  2923, | , -3.4, 2580.5, 26.706, |, 0.0
13894.2, 138.5, | , 25.7, 0.0, 520.7, | ,  1000,   955,  3000,  2927, | , -3.4, 2576.2, 26.685, |, 0.0
13895.2, 138.5, | , 25.7, 0.0, 521.2, | ,  1000,   960,  3000,  2934, | , -3.4, 2560.4, 26.606, |, 0.0
13896.2, 138.6, | , 25.7, 0.0, 520.7, | ,  1000,   950,  3000,  2936, | , -3.4, 2573.2, 26.681, |, 0.0
13897.3, 139.6, | , 25.7, 0.0, 516.1, | ,  1000,   952,  3000,  2922, | , -3.4, 2553.1, 26.396, |, 0.0
13898.3, 139.3, | , 25.7, 0.0, 514.8, | ,  1000,   951,  3000,  2914, | , -3.4, 2556.5, 26.362, |, 0.0
13899.3, 139.0, | , 25.7, 0.0, 516.1, | ,  1000,   949,  3000,  2918, | , -3.4, 2552.7, 26.340, |, 0.0
13900.3, 138.8, | , 25.7, 0.0, 520.8, | ,  1000,   954,  3000,  2918, | , -3.4, 2544.1, 26.284, |, 0.0
13901.3, 138.6, | , 25.7, 0.0, 519.9, | ,  1000,   955,  3000,  2929, | , -3.4, 2550.1, 26.423, |, 0.0
13902.3, 138.5, | , 25.7, 0.0, 520.2, | ,  1000,   958,  3000,  2943, | , -3.4, 2533.8, 26.372, |, 0.0
13903.3, 139.1, | , 25.7, 0.0, 515.2, | ,  1000,   954,  3000,  2922, | , -3.4, 2546.2, 26.334, |, 0.0
13904.3, 139.3, | , 25.7, 0.0, 513.6, | ,  1000,   955,  3000,  2907, | , -3.4, 2548.4, 26.255, |, 0.0
13905.4, 139.1, | , 25.7, 0.0, 515.5, | ,  1000,   955,  3000,  2924, | , -3.4, 2539.8, 26.291, |, 0.0
13906.4, 138.6, | , 25.7, 0.0, 519.5, | ,  1000,   959,  3000,  2944, | , -3.4, 2537.2, 26.420, |, 0.0
13907.4, 138.9, | , 25.7, 0.0, 520.4, | ,  1000,   953,  3000,  2929, | , -3.4, 2529.1, 26.198, |, 0.0
13908.4, 138.5, | , 25.7, 0.0, 520.0, | ,  1000,   958,  3000,  2935, | , -3.4, 2545.4, 26.439, |, 0.0
13909.4, 139.4, | , 25.7, 0.0, 513.7, | ,  1000,   949,  3000,  2930, | , -3.4, 2539.4, 26.289, |, 0.0
13910.4, 139.8, | , 25.7, 0.0, 513.6, | ,  1000,   957,  3000,  2926, | , -3.4, 2529.5, 26.210, |, 0.0
13911.4, 139.6, | , 25.7, 0.0, 514.1, | ,  1000,   956,  3000,  2907, | , -3.4, 2544.5, 26.224, |, 0.0
13912.4, 138.4, | , 25.7, 0.0, 520.4, | ,  1000,   958,  3000,  2922, | , -3.4, 2555.7, 26.456, |, 0.0
13913.4, 138.8, | , 25.7, 0.0, 520.5, | ,  1000,   958,  3000,  2924, | , -3.4, 2535.1, 26.262, |, 0.0
13914.5, 139.6, | , 25.7, 0.0, 515.0, | ,  1000,   955,  3000,  2925, | , -3.4, 2535.9, 26.251, |, 0.0
13915.5, 139.3, | , 25.7, 0.0, 513.2, | ,  1000,   956,  3000,  2937, | , -3.4, 2528.7, 26.271, |, 0.0
13916.5, 139.1, | , 25.7, 0.0, 514.6, | ,  1000,   949,  3000,  2938, | , -3.4, 2527.8, 26.219, |, 0.0
13917.5, 138.9, | , 25.7, 0.0, 519.8, | ,  1000,   956,  3000,  2938, | , -3.4, 2525.2, 26.243, |, 0.0
13918.5, 138.4, | , 25.7, 0.0, 518.9, | ,  1000,   960,  3000,  2910, | , -3.4, 2522.2, 26.044, |, 0.0
13919.5, 138.5, | , 25.7, 0.0, 519.4, | ,  1000,   958,  3000,  2930, | , -3.4, 2557.4, 26.531, |, 0.0
13920.5, 139.2, | , 25.7, 0.0, 514.1, | ,  1000,   955,  3000,  2943, | , -3.4, 2550.1, 26.520, |, 0.0
13921.5, 139.8, | , 25.7, 0.0, 512.8, | ,  1000,   947,  3000,  2910, | , -3.4, 2544.1, 26.183, |, 0.0
13922.6, 139.1, | , 25.7, 0.0, 514.8, | ,  1000,   955,  3000,  2933, | , -3.4, 2540.2, 26.354, |, 0.0
13923.6, 139.0, | , 25.7, 0.0, 519.5, | ,  1000,   960,  3000,  2944, | , -3.4, 2524.0, 26.294, |, 0.0
13924.6, 138.8, | , 25.7, 0.0, 519.3, | ,  1000,   958,  3000,  2937, | , -3.4, 2526.5, 26.264, |, 0.0
13925.6, 138.4, | , 25.7, 0.0, 519.4, | ,  1000,   959,  3000,  2944, | , -3.4, 2511.5, 26.153, |, 0.0
13926.6, 139.7, | , 25.7, 0.0, 510.1, | ,  1000,   950,  3000,  2935, | , -3.4, 2504.7, 25.967, |, 0.0
13927.6, 139.6, | , 25.7, 0.0, 513.6, | ,  1000,   952,  3000,  2944, | , -3.4, 2514.5, 26.139, |, 0.0
13928.6, 139.7, | , 25.7, 0.0, 513.5, | ,  1000,   955,  3000,  2924, | , -3.4, 2535.5, 26.243, |, 0.0
13929.6, 138.5, | , 25.7, 0.0, 519.4, | ,  1000,   951,  3000,  2948, | , -3.4, 2511.1, 26.124, |, 0.0
13930.6, 138.9, | , 25.7, 0.0, 519.5, | ,  1000,   957,  3000,  2931, | , -3.4, 2508.5, 26.024, |, 0.0
13931.7, 139.2, | , 25.7, 0.0, 512.5, | ,  1000,   947,  3000,  2904, | , -3.4, 2506.8, 25.760, |, 0.0
13932.7, 139.3, | , 25.7, 0.0, 512.6, | ,  1000,   953,  3000,  2948, | , -3.4, 2509.8, 26.125, |, 0.0
13933.7, 139.2, | , 25.7, 0.0, 514.0, | ,  1000,   950,  3000,  2940, | , -3.4, 2500.8, 25.956, |, 0.0
13934.7, 138.8, | , 25.7, 0.0, 518.7, | ,  1000,   955,  3000,  2924, | , -3.4, 2498.7, 25.867, |, 0.0
13935.7, 138.5, | , 25.7, 0.0, 518.7, | ,  1000,   955,  3000,  2950, | , -3.4, 2496.5, 26.012, |, 0.0
13936.7, 138.6, | , 25.7, 0.0, 517.5, | ,  1000,   958,  3000,  2948, | , -3.4, 2497.0, 26.024, |, 0.0
13937.7, 139.6, | , 25.7, 0.0, 513.4, | ,  1000,   950,  3000,  2935, | , -3.4, 2527.4, 26.201, |, 0.0
13938.7, 139.5, | , 25.7, 0.0, 511.8, | ,  1000,   956,  3000,  2935, | , -3.4, 2497.4, 25.931, |, 0.0
13939.7, 139.1, | , 25.7, 0.0, 512.3, | ,  1000,   956,  3000,  2910, | , -3.4, 2496.1, 25.750, |, 0.0
13940.8, 138.4, | , 25.7, 0.0, 518.2, | ,  1000,   957,  3000,  2924, | , -3.4, 2503.4, 25.924, |, 0.0
13941.8, 139.1, | , 25.7, 0.0, 517.7, | ,  1000,   957,  3000,  2954, | , -3.4, 2495.7, 26.046, |, 0.0
13942.8, 138.4, | , 25.7, 0.0, 518.2, | ,  1000,   958,  3000,  2924, | , -3.4, 2483.7, 25.726, |, 0.0
13943.8, 139.5, | , 25.7, 0.0, 512.0, | ,  1000,   956,  3000,  2928, | , -3.4, 2491.4, 25.820, |, 0.0
13944.8, 139.7, | , 25.7, 0.0, 511.8, | ,  1000,   952,  3000,  2937, | , -3.4, 2483.2, 25.768, |, 0.0
13945.8, 139.3, | , 25.7, 0.0, 511.9, | ,  1000,   957,  3000,  2919, | , -3.4, 2487.1, 25.724, |, 0.0
13946.8, 138.4, | , 25.7, 0.0, 517.2, | ,  1000,   951,  3000,  2911, | , -3.4, 2508.1, 25.845, |, 0.0
13947.8, 138.7, | , 25.7, 0.0, 518.5, | ,  1000,   957,  3000,  2922, | , -3.4, 2491.0, 25.787, |, 0.0
13948.8, 138.8, | , 25.7, 0.0, 518.4, | ,  1000,   958,  3000,  2944, | , -3.4, 2492.2, 25.948, |, 0.0
13949.9, 139.4, | , 25.7, 0.0, 511.6, | ,  1000,   955,  3000,  2915, | , -3.4, 2503.4, 25.855, |, 0.0
13950.9, 139.2, | , 25.7, 0.0, 511.6, | ,  1000,   954,  3000,  2915, | , -3.4, 2471.3, 25.514, |, 0.0
13951.9, 139.0, | , 25.7, 0.0, 516.9, | ,  1000,   955,  3000,  2918, | , -3.4, 2484.5, 25.684, |, 0.0
13952.9, 138.5, | , 25.7, 0.0, 517.8, | ,  1000,   950,  3000,  2941, | , -3.4, 2490.1, 25.855, |, 0.0
13953.9, 138.4, | , 25.7, 0.0, 517.6, | ,  1000,   960,  3000,  2926, | , -3.4, 2473.0, 25.648, |, 0.0
13954.9, 139.1, | , 25.7, 0.0, 511.8, | ,  1000,   955,  3000,  2933, | , -3.4, 2481.1, 25.748, |, 0.0
13955.9, 139.4, | , 25.7, 0.0, 511.3, | ,  1000,   951,  3000,  2933, | , -3.4, 2491.0, 25.821, |, 0.0
13956.9, 139.6, | , 25.7, 0.0, 510.7, | ,  1000,   956,  3000,  2948, | , -3.4, 2470.4, 25.740, |, 0.0
13958.0, 138.9, | , 25.7, 0.0, 517.3, | ,  1000,   953,  3000,  2937, | , -3.4, 2456.7, 25.507, |, 0.0
13959.0, 138.4, | , 25.7, 0.0, 517.0, | ,  1000,   954,  3000,  2918, | , -3.4, 2464.0, 25.456, |, 0.0
13960.0, 138.4, | , 25.7, 0.0, 516.9, | ,  1000,   958,  3000,  2924, | , -3.4, 2473.8, 25.625, |, 0.0
13961.0, 139.6, | , 25.7, 0.0, 512.1, | ,  1000,   955,  3000,  2947, | , -3.4, 2463.1, 25.648, |, 0.0
13962.0, 139.8, | , 25.7, 0.0, 510.7, | ,  1000,   954,  3000,  2914, | , -3.4, 2456.7, 25.361, |, 0.0
13963.0, 139.3, | , 25.7, 0.0, 510.8, | ,  1000,   955,  3000,  2918, | , -3.4, 2471.3, 25.541, |, 0.0
13964.0, 138.9, | , 25.7, 0.0, 517.4, | ,  1000,   955,  3000,  2952, | , -3.4, 2458.4, 25.628, |, 0.0
13965.0, 138.4, | , 25.7, 0.0, 517.0, | ,  1000,   957,  3000,  2924, | , -3.4, 2449.4, 25.370, |, 0.0
13966.1, 138.2, | , 25.7, 0.0, 517.0, | ,  1000,   961,  3000,  2911, | , -3.4, 2458.0, 25.397, |, 0.0
13967.1, 139.3, | , 25.7, 0.0, 510.4, | ,  1000,   950,  3000,  2910, | , -3.4, 2455.0, 25.289, |, 0.0
13968.1, 139.8, | , 25.7, 0.0, 510.9, | ,  1000,   955,  3000,  2949, | , -3.4, 2484.1, 25.877, |, 0.0
13969.1, 138.6, | , 25.7, 0.0, 516.1, | ,  1000,   959,  3000,  2937, | , -3.4, 2458.0, 25.559, |, 0.0
13970.1, 138.5, | , 25.7, 0.0, 516.0, | ,  1000,   960,  3000,  2930, | , -3.4, 2444.7, 25.377, |, 0.0
13971.1, 138.9, | , 25.7, 0.0, 516.2, | ,  1000,   957,  3000,  2939, | , -3.4, 2443.4, 25.406, |, 0.0
13972.1, 139.3, | , 25.7, 0.0, 510.2, | ,  1000,   955,  3000,  2937, | , -3.4, 2452.0, 25.461, |, 0.0
13973.1, 139.4, | , 25.7, 0.0, 509.2, | ,  1000,   955,  3000,  2912, | , -3.4, 2455.4, 25.342, |, 0.0
13974.2, 139.8, | , 25.7, 0.0, 509.5, | ,  1000,   949,  3000,  2934, | , -3.4, 2467.4, 25.570, |, 0.0
13975.2, 138.4, | , 25.7, 0.0, 516.2, | ,  1000,   952,  3000,  2956, | , -3.4, 2442.5, 25.468, |, 0.0
13976.2, 138.4, | , 25.7, 0.0, 516.3, | ,  1000,   957,  3000,  2915, | , -3.4, 2451.5, 25.336, |, 0.0
13977.2, 138.9, | , 25.7, 0.0, 515.1, | ,  1000,   955,  3000,  2926, | , -3.4, 2454.5, 25.419, |, 0.0
13978.2, 139.5, | , 25.7, 0.0, 510.9, | ,  1000,   952,  3000,  2932, | , -3.4, 2445.5, 25.345, |, 0.0
13979.2, 139.4, | , 25.7, 0.0, 509.4, | ,  1000,   951,  3000,  2931, | , -3.4, 2441.3, 25.293, |, 0.0
13980.2, 139.9, | , 25.7, 0.0, 509.7, | ,  1000,   956,  3000,  2945, | , -3.4, 2431.8, 25.317, |, 0.0
13981.3, 138.4, | , 25.7, 0.0, 515.1, | ,  1000,   956,  3000,  2918, | , -3.4, 2444.7, 25.277, |, 0.0
13982.3, 138.6, | , 25.7, 0.0, 515.0, | ,  1000,   953,  3000,  2927, | , -3.4, 2442.5, 25.291, |, 0.0
13983.3, 138.5, | , 25.7, 0.0, 515.4, | ,  1000,   955,  3000,  2930, | , -3.4, 2448.5, 25.384, |, 0.0
13984.3, 139.6, | , 25.7, 0.0, 509.5, | ,  1000,   949,  3000,  2920, | , -3.4, 2436.5, 25.158, |, 0.0
13985.3, 139.4, | , 25.7, 0.0, 509.9, | ,  1000,   956,  3000,  2938, | , -3.4, 2426.3, 25.217, |, 0.0
13986.3, 138.4, | , 25.7, 0.0, 515.6, | ,  1000,   958,  3000,  2942, | , -3.4, 2436.1, 25.357, |, 0.0
13987.3, 139.1, | , 25.7, 0.0, 515.3, | ,  1000,   951,  3000,  2946, | , -3.4, 2455.4, 25.538, |, 0.0
13988.3, 138.5, | , 25.7, 0.0, 514.7, | ,  1000,   955,  3000,  2909, | , -3.4, 2428.8, 25.046, |, 0.0
13989.3, 139.0, | , 25.7, 0.0, 510.5, | ,  1000,   952,  3000,  2927, | , -3.4, 2425.8, 25.114, |, 0.0
13990.4, 139.7, | , 25.7, 0.0, 509.5, | ,  1000,   951,  3000,  2926, | , -3.4, 2439.1, 25.240, |, 0.0
13991.4, 139.4, | , 25.7, 0.0, 508.8, | ,  1000,   954,  3000,  2930, | , -3.4, 2428.8, 25.176, |, 0.0
13992.4, 138.5, | , 25.7, 0.0, 514.5, | ,  1000,   953,  3000,  2921, | , -3.4, 2426.7, 25.087, |, 0.0
13993.4, 138.6, | , 25.7, 0.0, 515.2, | ,  1000,   955,  3000,  2929, | , -3.4, 2426.3, 25.155, |, 0.0
13994.4, 138.5, | , 25.7, 0.0, 514.4, | ,  1000,   952,  3000,  2925, | , -3.4, 2428.4, 25.122, |, 0.0
13995.4, 139.2, | , 25.7, 0.0, 509.6, | ,  1000,   956,  3000,  2944, | , -3.4, 2442.1, 25.421, |, 0.0
13996.4, 139.4, | , 25.7, 0.0, 507.5, | ,  1000,   953,  3000,  2941, | , -3.4, 2429.7, 25.245, |, 0.0
13997.4, 139.4, | , 25.7, 0.0, 508.3, | ,  1000,   954,  3000,  2916, | , -3.4, 2427.1, 25.068, |, 0.0
13998.5, 138.4, | , 25.7, 0.0, 514.7, | ,  1000,   958,  3000,  2941, | , -3.4, 2449.0, 25.481, |, 0.0
13999.5, 138.4, | , 25.7, 0.0, 514.6, | ,  1000,   957,  3000,  2936, | , -3.4, 2428.0, 25.222, |, 0.0
14000.5, 138.9, | , 25.7, 0.0, 514.9, | ,  1000,   957,  3000,  2937, | , -3.4, 2427.6, 25.231, |, 0.0
14001.5, 139.7, | , 25.7, 0.0, 508.6, | ,  1000,   955,  3000,  2928, | , -3.4, 2425.8, 25.136, |, 0.0
14002.5, 139.3, | , 25.7, 0.0, 507.4, | ,  1000,   952,  3000,  2913, | , -3.4, 2448.1, 25.248, |, 0.0
14003.5, 138.4, | , 25.7, 0.0, 514.3, | ,  1000,   954,  3000,  2952, | , -3.4, 2433.1, 25.364, |, 0.0
14004.5, 138.9, | , 25.7, 0.0, 514.6, | ,  1000,   955,  3000,  2933, | , -3.4, 2431.0, 25.224, |, 0.0
14005.5, 138.5, | , 25.7, 0.0, 514.0, | ,  1000,   954,  3000,  2937, | , -3.4, 2428.0, 25.206, |, 0.0
14006.5, 139.2, | , 25.7, 0.0, 509.3, | ,  1000,   949,  3000,  2929, | , -3.4, 396.7, 4.114, |, 0.0
14007.6, 139.3, | , 25.7, 0.0, 507.1, | ,  1000,   955,  3000,  2930, | , -3.4, 465.3, 4.834, |, 0.0
14008.6, 139.0, | , 25.7, 0.0, 510.0, | ,  1000,   954,  3000,  2924, | , -3.4, 527.0, 5.464, |, 0.0
14009.6, 138.5, | , 25.7, 0.0, 513.8, | ,  1000,   953,  3000,  2944, | , -3.4, 613.5, 6.392, |, 0.0
14010.6, 138.5, | , 25.7, 0.0, 513.9, | ,  1000,   958,  3000,  2927, | , -3.4, 661.5, 6.870, |, 0.0
14011.6, 138.5, | , 25.7, 0.0, 514.2, | ,  1000,   956,  3000,  2950, | , -3.4, 744.2, 7.770, |, 0.0
14012.6, 139.1, | , 25.7, 0.0, 508.3, | ,  1000,   958,  3000,  2896, | , -3.4, 788.7, 8.125, |, 0.0
14013.6, 139.7, | , 25.7, 0.0, 507.7, | ,  1000,   955,  3000,  2919, | , -3.4, 861.2, 8.916, |, 0.0
14014.6, 139.0, | , 25.7, 0.0, 508.9, | ,  1000,   950,  3000,  2928, | , -3.4, 940.0, 9.742, |, 0.0
14015.7, 138.6, | , 25.7, 0.0, 513.4, | ,  1000,   958,  3000,  2937, | , -3.4, 992.7, 10.331, |, 0.0
14016.7, 138.9, | , 25.7, 0.0, 513.8, | ,  1000,   955,  3000,  2935, | , -3.4, 1046.2, 10.877, |, 0.0
14017.7, 138.9, | , 25.7, 0.0, 513.0, | ,  1000,   950,  3000,  2928, | , -3.4, 1107.5, 11.476, |, 0.0
14018.7, 139.3, | , 25.7, 0.0, 506.9, | ,  1000,   955,  3000,  2929, | , -3.4, 1170.1, 12.144, |, 0.0
14019.7, 139.5, | , 25.7, 0.0, 506.1, | ,  1000,   954,  3000,  2958, | , -3.4, 1240.3, 12.965, |, 0.0
14020.7, 139.6, | , 25.7, 0.0, 508.7, | ,  1000,   951,  3000,  2933, | , -3.4, 1335.0, 13.853, |, 0.0
14021.7, 138.4, | , 25.7, 0.0, 513.1, | ,  1000,   957,  3000,  2942, | , -3.4, 1366.3, 14.231, |, 0.0
14022.7, 138.5, | , 25.7, 0.0, 512.4, | ,  1000,   954,  3000,  2941, | , -3.4, 1450.3, 15.086, |, 0.0
14023.7, 139.5, | , 25.7, 0.0, 508.0, | ,  1000,   952,  3000,  2917, | , -3.4, 1496.1, 15.462, |, 0.0
14024.8, 139.6, | , 25.7, 0.0, 506.5, | ,  1000,   956,  3000,  2930, | , -3.4, 1590.4, 16.508, |, 0.0
14025.8, 139.2, | , 25.7, 0.0, 507.4, | ,  1000,   950,  3000,  2939, | , -3.4, 1622.9, 16.856, |, 0.0
14026.8, 138.9, | , 25.7, 0.0, 513.0, | ,  1000,   958,  3000,  2933, | , -3.4, 1671.3, 17.370, |, 0.0
14027.8, 138.6, | , 25.7, 0.0, 512.0, | ,  1000,   955,  3000,  2941, | , -3.4, 1724.5, 17.941, |, 0.0
14028.8, 138.4, | , 25.7, 0.0, 512.8, | ,  1000,   958,  3000,  2918, | , -3.4, 1749.3, 18.110, |, 0.0
14029.8, 139.2, | , 25.7, 0.0, 507.0, | ,  1000,   955,  3000,  2929, | , -3.4, 1806.7, 18.739, |, 0.0
14030.8, 139.7, | , 25.7, 0.0, 505.9, | ,  1000,   952,  3000,  2933, | , -3.4, 1853.9, 19.232, |, 0.0
14031.8, 139.2, | , 25.7, 0.0, 506.0, | ,  1000,   949,  3000,  2914, | , -3.4, 1928.4, 19.889, |, 0.0
14032.9, 138.6, | , 25.7, 0.0, 511.2, | ,  1000,   953,  3000,  2940, | , -3.4, 1987.1, 20.650, |, 0.0
14033.9, 138.9, | , 25.7, 0.0, 512.4, | ,  1000,   952,  3000,  2933, | , -3.4, 2020.1, 20.953, |, 0.0
14034.9, 138.5, | , 25.7, 0.0, 511.7, | ,  1000,   955,  3000,  2954, | , -3.4, 2056.1, 21.457, |, 0.0
14035.9, 139.6, | , 25.7, 0.0, 503.0, | ,  1000,   950,  3000,  2904, | , -3.4, 2088.7, 21.489, |, 0.0
14036.9, 139.8, | , 25.7, 0.0, 505.0, | ,  1000,   959,  3000,  2914, | , -3.4, 2132.8, 22.051, |, 0.0
14037.9, 139.8, | , 25.7, 0.0, 504.7, | ,  1000,   955,  3000,  2926, | , -3.4, 2164.5, 22.422, |, 0.0
14038.9, 138.6, | , 25.7, 0.0, 511.6, | ,  1000,   955,  3000,  2933, | , -3.4, 2198.3, 22.810, |, 0.0
14039.9, 138.9, | , 25.7, 0.0, 512.1, | ,  1000,   955,  3000,  2933, | , -3.4, 2257.5, 23.426, |, 0.0
14041.0, 139.6, | , 25.7, 0.0, 506.5, | ,  1000,   954,  3000,  2918, | , -3.4, 2287.0, 23.634, |, 0.0
14042.0, 139.3, | , 25.7, 0.0, 505.3, | ,  1000,   951,  3000,  2909, | , -3.4, 2280.6, 23.494, |, 0.0
14043.0, 139.6, | , 25.7, 0.0, 506.7, | ,  1000,   950,  3000,  2922, | , -3.4, 2333.3, 24.112, |, 0.0
14044.0, 138.9, | , 25.7, 0.0, 512.0, | ,  1000,   953,  3000,  2921, | , -3.4, 2336.3, 24.156, |, 0.0
14045.0, 138.4, | , 25.7, 0.0, 511.6, | ,  1000,   961,  3000,  2923, | , -3.4, 2359.9, 24.460, |, 0.0
14046.0, 138.5, | , 25.7, 0.0, 511.7, | ,  1000,   961,  3000,  2933, | , -3.4, 2349.1, 24.412, |, 0.0
14047.0, 139.6, | , 25.7, 0.0, 506.6, | ,  1000,   952,  3000,  2918, | , -3.4, 2356.9, 24.347, |, 0.0
14048.0, 139.4, | , 25.7, 0.0, 504.3, | ,  1000,   948,  3000,  2925, | , -3.4, 2377.9, 24.578, |, 0.0
14049.1, 139.2, | , 25.7, 0.0, 504.9, | ,  1000,   951,  3000,  2922, | , -3.4, 2398.0, 24.785, |, 0.0
14050.1, 138.9, | , 25.7, 0.0, 511.5, | ,  1000,   958,  3000,  2944, | , -3.4, 2382.6, 24.816, |, 0.0
14051.1, 138.8, | , 25.7, 0.0, 511.4, | ,  1000,   957,  3000,  2931, | , -3.4, 2391.1, 24.813, |, 0.0
14052.1, 138.7, | , 25.7, 0.0, 511.3, | ,  1000,   955,  3000,  2936, | , -3.4, 2383.9, 24.754, |, 0.0
14053.1, 139.7, | , 25.7, 0.0, 504.8, | ,  1000,   951,  3000,  2939, | , -3.4, 2374.4, 24.650, |, 0.0
14054.1, 139.7, | , 25.7, 0.0, 505.4, | ,  1000,   954,  3000,  2918, | , -3.4, 2380.9, 24.600, |, 0.0
14055.1, 139.4, | , 25.7, 0.0, 504.6, | ,  1000,   955,  3000,  2946, | , -3.4, 2410.0, 25.093, |, 0.0
14056.1, 138.3, | , 25.7, 0.0, 510.9, | ,  1000,   956,  3000,  2926, | , -3.4, 2378.7, 24.642, |, 0.0
14057.2, 138.8, | , 25.7, 0.0, 511.4, | ,  1000,   958,  3000,  2929, | , -3.4, 2383.4, 24.721, |, 0.0
14058.2, 138.6, | , 25.7, 0.0, 510.0, | ,  1000,   955,  3000,  2948, | , -3.4, 2374.0, 24.728, |, 0.0
14059.2, 139.3, | , 25.7, 0.0, 504.2, | ,  1000,   952,  3000,  2922, | , -3.4, 2371.4, 24.523, |, 0.0
14060.2, 139.5, | , 25.7, 0.0, 504.6, | ,  1000,   956,  3000,  2911, | , -3.4, 2389.4, 24.659, |, 0.0
14061.2, 138.4, | , 25.7, 0.0, 510.9, | ,  1000,   962,  3000,  2936, | , -3.4, 2374.9, 24.707, |, 0.0
14062.2, 138.4, | , 25.7, 0.0, 510.6, | ,  1000,   955,  3000,  2940, | , -3.4, 2382.6, 24.766, |, 0.0
14063.2, 138.6, | , 25.7, 0.0, 510.1, | ,  1000,   956,  3000,  2936, | , -3.4, 2366.7, 24.585, |, 0.0
14064.2, 139.5, | , 25.7, 0.0, 505.6, | ,  1000,   949,  3000,  2933, | , -3.4, 2365.0, 24.503, |, 0.0
14065.2, 139.3, | , 25.7, 0.0, 504.4, | ,  1000,   956,  3000,  2953, | , -3.4, 2359.0, 24.612, |, 0.0
14066.2, 139.0, | , 25.7, 0.0, 505.8, | ,  1000,   956,  3000,  2921, | , -3.4, 2377.4, 24.600, |, 0.0
14067.3, 138.8, | , 25.7, 0.0, 510.7, | ,  1000,   958,  3000,  2937, | , -3.4, 2357.3, 24.500, |, 0.0
14068.3, 138.4, | , 25.7, 0.0, 509.4, | ,  1000,   959,  3000,  2942, | , -3.4, 2341.0, 24.371, |, 0.0
14069.3, 138.4, | , 25.7, 0.0, 510.2, | ,  1000,   961,  3000,  2940, | , -3.4, 2346.6, 24.430, |, 0.0
14070.3, 139.5, | , 25.7, 0.0, 505.3, | ,  1000,   950,  3000,  2925, | , -3.4, 2350.9, 24.313, |, 0.0
14071.3, 139.4, | , 25.7, 0.0, 505.9, | ,  1000,   955,  3000,  2937, | , -3.4, 2342.3, 24.331, |, 0.0
14072.3, 139.1, | , 25.7, 0.0, 505.5, | ,  1000,   946,  3000,  2930, | , -3.4, 2349.6, 24.307, |, 0.0
14073.3, 139.0, | , 25.7, 0.0, 509.4, | ,  1000,   957,  3000,  2950, | , -3.4, 2337.6, 24.373, |, 0.0
14074.3, 138.3, | , 25.7, 0.0, 510.0, | ,  1000,   956,  3000,  2919, | , -3.4, 2332.0, 24.120, |, 0.0
14075.4, 138.4, | , 25.7, 0.0, 509.3, | ,  1000,   955,  3000,  2921, | , -3.4, 2326.4, 24.062, |, 0.0
14076.4, 139.2, | , 25.7, 0.0, 503.7, | ,  1000,   952,  3000,  2923, | , -3.4, 2315.7, 23.951, |, 0.0
14077.4, 139.7, | , 25.7, 0.0, 503.8, | ,  1000,   956,  3000,  2929, | , -3.4, 2319.6, 24.050, |, 0.0
14078.4, 138.7, | , 25.7, 0.0, 508.2, | ,  1000,   954,  3000,  2931, | , -3.4, 2314.9, 24.002, |, 0.0
14079.4, 138.3, | , 25.7, 0.0, 509.8, | ,  1000,   956,  3000,  2913, | , -3.4, 2311.4, 23.867, |, 0.0
14080.4, 138.8, | , 25.7, 0.0, 509.9, | ,  1000,   955,  3000,  2935, | , -3.4, 2320.4, 24.088, |, 0.0
14081.4, 139.5, | , 25.7, 0.0, 504.6, | ,  1000,   953,  3000,  2941, | , -3.4, 2311.4, 24.022, |, 0.0
14082.4, 139.3, | , 25.7, 0.0, 503.0, | ,  1000,   949,  3000,  2924, | , -3.4, 2310.6, 23.885, |, 0.0
14083.5, 139.1, | , 25.7, 0.0, 504.7, | ,  1000,   954,  3000,  2941, | , -3.4, 2310.2, 24.010, |, 0.0
14084.5, 138.8, | , 25.7, 0.0, 509.6, | ,  1000,   959,  3000,  2922, | , -3.4, 2305.4, 23.881, |, 0.0
14085.5, 138.4, | , 25.7, 0.0, 509.2, | ,  1000,   960,  3000,  2945, | , -3.4, 2306.7, 24.045, |, 0.0
14086.5, 138.3, | , 25.7, 0.0, 509.6, | ,  1000,   956,  3000,  2928, | , -3.4, 2328.2, 24.136, |, 0.0
14087.5, 139.4, | , 25.7, 0.0, 504.0, | ,  1000,   957,  3000,  2914, | , -3.4, 2319.2, 23.966, |, 0.0
14088.5, 139.3, | , 25.7, 0.0, 502.3, | ,  1000,   955,  3000,  2936, | , -3.4, 2306.3, 23.953, |, 0.0
14089.5, 139.3, | , 25.7, 0.0, 503.7, | ,  1000,   957,  3000,  2929, | , -3.4, 2302.9, 23.886, |, 0.0
14090.5, 138.4, | , 25.7, 0.0, 509.0, | ,  1000,   952,  3000,  2942, | , -3.4, 2291.3, 23.813, |, 0.0
14091.6, 138.4, | , 25.7, 0.0, 508.9, | ,  1000,   954,  3000,  2914, | , -3.4, 2291.3, 23.651, |, 0.0
14092.6, 138.4, | , 25.7, 0.0, 508.8, | ,  1000,   958,  3000,  2938, | , -3.4, 2295.2, 23.867, |, 0.0
14093.6, 139.8, | , 25.7, 0.0, 501.8, | ,  1000,   952,  3000,  2920, | , -3.4, 2293.0, 23.699, |, 0.0
14094.6, 139.4, | , 25.7, 0.0, 502.0, | ,  1000,   948,  3000,  2939, | , -3.4, 2302.0, 23.883, |, 0.0
14095.6, 139.0, | , 25.7, 0.0, 503.0, | ,  1000,   953,  3000,  2933, | , -3.4, 2290.4, 23.757, |, 0.0
14096.6, 138.8, | , 25.7, 0.0, 508.7, | ,  1000,   955,  3000,  2916, | , -3.4, 2305.4, 23.820, |, 0.0
14097.6, 138.8, | , 25.7, 0.0, 508.7, | ,  1000,   959,  3000,  2923, | , -3.4, 2304.2, 23.874, |, 0.0
14098.6, 139.1, | , 25.7, 0.0, 502.6, | ,  1000,   956,  3000,  2945, | , -3.4, 2280.2, 23.741, |, 0.0
14099.6, 139.3, | , 25.6, 0.0, 501.2, | ,  1000,   956,  3000,  2926, | , -3.4, 2283.2, 23.659, |, 0.0
14100.7, 139.4, | , 25.6, 0.0, 503.0, | ,  1000,   953,  3000,  2935, | , -3.4, 2309.7, 23.966, |, 0.0
14101.7, 138.5, | , 25.7, 0.0, 508.0, | ,  1000,   957,  3000,  2926, | , -3.4, 2285.7, 23.685, |, 0.0
14102.7, 138.4, | , 25.6, 0.0, 507.9, | ,  1000,   955,  3000,  2927, | , -3.4, 2274.2, 23.563, |, 0.0
14103.7, 138.8, | , 25.7, 0.0, 508.0, | ,  1000,   959,  3000,  2922, | , -3.4, 2290.0, 23.725, |, 0.0
14104.7, 139.6, | , 25.6, 0.0, 502.6, | ,  1000,   946,  3000,  2912, | , -3.4, 2270.7, 23.385, |, 0.0
14105.7, 139.3, | , 25.6, 0.0, 501.1, | ,  1000,   949,  3000,  2937, | , -3.4, 2291.7, 23.775, |, 0.0
14106.7, 139.8, | , 25.6, 0.0, 501.4, | ,  1000,   953,  3000,  2944, | , -3.4, 2293.9, 23.860, |, 0.0
14107.7, 138.8, | , 25.6, 0.0, 508.0, | ,  1000,   956,  3000,  2915, | , -3.4, 2273.7, 23.493, |, 0.0
14108.7, 138.3, | , 25.6, 0.0, 507.8, | ,  1000,   952,  3000,  2918, | , -3.4, 2285.7, 23.614, |, 0.0
14109.8, 138.7, | , 25.7, 0.0, 506.7, | ,  1000,   957,  3000,  2926, | , -3.4, 2277.2, 23.605, |, 0.0
14110.8, 139.9, | , 25.6, 0.0, 498.3, | ,  1000,   951,  3000,  2931, | , -3.4, 2264.3, 23.464, |, 0.0
14111.8, 139.3, | , 25.6, 0.0, 500.8, | ,  1000,   955,  3000,  2905, | , -3.4, 2294.7, 23.640, |, 0.0
14112.8, 139.3, | , 25.7, 0.0, 501.7, | ,  1000,   955,  3000,  2930, | , -3.4, 2272.5, 23.563, |, 0.0
14113.8, 138.8, | , 25.6, 0.0, 507.5, | ,  1000,   955,  3000,  2924, | , -3.4, 2273.7, 23.543, |, 0.0
14114.8, 138.5, | , 25.6, 0.0, 506.3, | ,  1000,   957,  3000,  2922, | , -3.4, 2268.2, 23.488, |, 0.0
14115.8, 139.0, | , 25.6, 0.0, 502.7, | ,  1000,   956,  3000,  2926, | , -3.4, 2296.9, 23.798, |, 0.0
14116.8, 139.4, | , 25.6, 0.0, 500.7, | ,  1000,   955,  3000,  2918, | , -3.4, 2266.0, 23.426, |, 0.0
14117.8, 139.6, | , 25.6, 0.0, 501.1, | ,  1000,   950,  3000,  2922, | , -3.4, 2251.0, 23.260, |, 0.0
14118.9, 138.3, | , 25.7, 0.0, 506.7, | ,  1000,   955,  3000,  2919, | , -3.4, 2257.9, 23.351, |, 0.0
14119.9, 138.5, | , 25.6, 0.0, 506.1, | ,  1000,   954,  3000,  2926, | , -3.4, 2276.3, 23.577, |, 0.0
14120.9, 138.9, | , 25.6, 0.0, 506.9, | ,  1000,   954,  3000,  2938, | , -3.4, 2267.7, 23.560, |, 0.0
14121.9, 139.2, | , 25.6, 0.0, 501.4, | ,  1000,   955,  3000,  2924, | , -3.4, 2241.2, 23.203, |, 0.0
14122.9, 139.2, | , 25.6, 0.0, 500.4, | ,  1000,   952,  3000,  2910, | , -3.4, 2245.9, 23.152, |, 0.0
14123.9, 139.6, | , 25.6, 0.0, 500.6, | ,  1000,   954,  3000,  2925, | , -3.4, 2273.7, 23.537, |, 0.0
14124.9, 138.7, | , 25.6, 0.0, 506.0, | ,  1000,   958,  3000,  2938, | , -3.4, 2252.3, 23.425, |, 0.0
14125.9, 138.3, | , 25.6, 0.0, 506.5, | ,  1000,   953,  3000,  2930, | , -3.4, 2257.9, 23.401, |, 0.0
14126.9, 138.5, | , 25.6, 0.0, 506.4, | ,  1000,   956,  3000,  2930, | , -3.4, 2247.2, 23.311, |, 0.0
14128.0, 139.6, | , 25.6, 0.0, 501.5, | ,  1000,   957,  3000,  2928, | , -3.4, 2263.5, 23.469, |, 0.0
14129.0, 139.3, | , 25.6, 0.0, 500.1, | ,  1000,   954,  3000,  2940, | , -3.4, 2244.6, 23.326, |, 0.0
14130.0, 139.4, | , 25.6, 0.0, 498.7, | ,  1000,   949,  3000,  2922, | , -3.4, 2242.0, 23.166, |, 0.0
14131.0, 138.8, | , 25.6, 0.0, 506.5, | ,  1000,   957,  3000,  2923, | , -3.4, 2244.6, 23.247, |, 0.0
14132.0, 138.4, | , 25.6, 0.0, 506.2, | ,  1000,   956,  3000,  2929, | , -3.4, 2246.3, 23.299, |, 0.0
14133.0, 138.4, | , 25.6, 0.0, 506.1, | ,  1000,   956,  3000,  2937, | , -3.4, 2248.5, 23.360, |, 0.0
14134.0, 139.2, | , 25.6, 0.0, 499.8, | ,  1000,   948,  3000,  2920, | , -3.4, 2234.8, 23.072, |, 0.0
14135.0, 139.9, | , 25.6, 0.0, 498.8, | ,  1000,   951,  3000,  2939, | , -3.4, 2240.7, 23.266, |, 0.0
14136.1, 138.4, | , 25.6, 0.0, 506.2, | ,  1000,   948,  3000,  2937, | , -3.4, 2245.9, 23.291, |, 0.0
14137.1, 138.4, | , 25.6, 0.0, 506.3, | ,  1000,   953,  3000,  2921, | , -3.4, 2238.6, 23.146, |, 0.0
14138.1, 138.8, | , 25.6, 0.0, 506.0, | ,  1000,   959,  3000,  2937, | , -3.4, 2236.9, 23.264, |, 0.0
14139.1, 139.1, | , 25.6, 0.0, 500.7, | ,  1000,   955,  3000,  2922, | , -3.4, 2243.3, 23.220, |, 0.0
14140.1, 139.3, | , 25.6, 0.0, 499.0, | ,  1000,   953,  3000,  2896, | , -3.4, 2230.0, 22.910, |, 0.0
14141.1, 139.3, | , 25.6, 0.0, 501.6, | ,  1000,   950,  3000,  2918, | , -3.4, 2259.6, 23.327, |, 0.0
14142.1, 138.4, | , 25.6, 0.0, 505.6, | ,  1000,   959,  3000,  2953, | , -3.4, 2227.9, 23.266, |, 0.0
14143.1, 138.5, | , 25.6, 0.0, 505.7, | ,  1000,   961,  3000,  2933, | , -3.4, 2247.6, 23.361, |, 0.0
14144.2, 138.8, | , 25.6, 0.0, 505.6, | ,  1000,   959,  3000,  2943, | , -3.4, 2224.0, 23.163, |, 0.0
14145.2, 139.1, | , 25.6, 0.0, 499.8, | ,  1000,   957,  3000,  2921, | , -3.4, 2210.3, 22.881, |, 0.0
14146.2, 139.2, | , 25.6, 0.0, 499.1, | ,  1000,   955,  3000,  2948, | , -3.4, 2250.2, 23.445, |, 0.0
14147.2, 139.1, | , 25.6, 0.0, 500.7, | ,  1000,   950,  3000,  2927, | , -3.4, 2236.9, 23.148, |, 0.0
14148.2, 138.3, | , 25.6, 0.0, 505.3, | ,  1000,   952,  3000,  2937, | , -3.4, 2223.2, 23.075, |, 0.0
14149.2, 138.3, | , 25.6, 0.0, 505.0, | ,  1000,   959,  3000,  2927, | , -3.4, 2221.0, 23.036, |, 0.0
14150.2, 138.4, | , 25.6, 0.0, 504.5, | ,  1000,   959,  3000,  2930, | , -3.4, 2212.9, 22.973, |, 0.0
14151.2, 139.7, | , 25.6, 0.0, 499.3, | ,  1000,   957,  3000,  2937, | , -3.4, 2236.9, 23.252, |, 0.0
14152.3, 139.3, | , 25.6, 0.0, 498.4, | ,  1000,   956,  3000,  2939, | , -3.4, 2195.8, 22.831, |, 0.0
14153.3, 139.1, | , 25.6, 0.0, 500.4, | ,  1000,   954,  3000,  2937, | , -3.4, 2216.3, 23.016, |, 0.0
14154.3, 138.7, | , 25.6, 0.0, 505.3, | ,  1000,   957,  3000,  2944, | , -3.4, 2230.0, 23.217, |, 0.0
14155.3, 138.5, | , 25.6, 0.0, 504.0, | ,  1000,   951,  3000,  2944, | , -3.4, 2221.5, 23.094, |, 0.0
14156.3, 139.0, | , 25.6, 0.0, 499.8, | ,  1000,   956,  3000,  2909, | , -3.4, 2213.3, 22.836, |, 0.0
14157.3, 139.7, | , 25.6, 0.0, 498.0, | ,  1000,   950,  3000,  2922, | , -3.4, 2233.5, 23.081, |, 0.0
14158.3, 139.1, | , 25.6, 0.0, 498.3, | ,  1000,   952,  3000,  2938, | , -3.4, 2206.5, 22.914, |, 0.0
14159.3, 138.5, | , 25.6, 0.0, 504.0, | ,  1000,   957,  3000,  2955, | , -3.4, 2228.3, 23.265, |, 0.0
14160.4, 138.9, | , 25.6, 0.0, 503.7, | ,  1000,   957,  3000,  2935, | , -3.4, 2224.0, 23.103, |, 0.0
14161.4, 138.9, | , 25.6, 0.0, 504.6, | ,  1000,   957,  3000,  2922, | , -3.4, 2214.2, 22.930, |, 0.0
14162.4, 139.2, | , 25.6, 0.0, 499.2, | ,  1000,   953,  3000,  2922, | , -3.4, 2196.6, 22.724, |, 0.0
14163.4, 139.4, | , 25.6, 0.0, 497.6, | ,  1000,   953,  3000,  2922, | , -3.4, 2194.9, 22.707, |, 0.0
14164.4, 139.5, | , 25.6, 0.0, 499.3, | ,  1000,   950,  3000,  2924, | , -3.4, 2214.2, 22.896, |, 0.0
14165.4, 138.5, | , 25.6, 0.0, 503.3, | ,  1000,   957,  3000,  2920, | , -3.4, 2207.3, 22.841, |, 0.0
14166.4, 138.7, | , 25.6, 0.0, 504.3, | ,  1000,   958,  3000,  2918, | , -3.4, 2212.5, 22.895, |, 0.0
14167.4, 138.9, | , 25.6, 0.0, 504.2, | ,  1000,   958,  3000,  2926, | , -3.4, 2217.2, 22.982, |, 0.0
14168.4, 139.6, | , 25.6, 0.0, 495.3, | ,  1000,   953,  3000,  2929, | , -3.4, 2190.2, 22.695, |, 0.0
14169.5, 139.3, | , 25.6, 0.0, 497.5, | ,  1000,   959,  3000,  2916, | , -3.4, 2181.2, 22.563, |, 0.0
14170.5, 139.8, | , 25.6, 0.0, 496.9, | ,  1000,   952,  3000,  2917, | , -3.4, 2188.5, 22.599, |, 0.0
14171.5, 138.8, | , 25.6, 0.0, 504.1, | ,  1000,   955,  3000,  2936, | , -3.4, 2200.9, 22.855, |, 0.0
14172.5, 138.5, | , 25.6, 0.0, 503.4, | ,  1000,   958,  3000,  2939, | , -3.4, 2190.6, 22.787, |, 0.0
14173.5, 139.2, | , 25.6, 0.0, 498.3, | ,  1000,   954,  3000,  2914, | , -3.4, 2188.9, 22.600, |, 0.0
14174.5, 139.8, | , 25.6, 0.0, 497.9, | ,  1000,   955,  3000,  2932, | , -3.4, 2202.2, 22.851, |, 0.0
14175.5, 139.4, | , 25.6, 0.0, 496.6, | ,  1000,   952,  3000,  2922, | , -3.4, 2170.5, 22.449, |, 0.0
14176.5, 138.5, | , 25.6, 0.0, 501.7, | ,  1000,   956,  3000,  2920, | , -3.4, 2206.0, 22.824, |, 0.0
14177.5, 139.0, | , 25.6, 0.0, 503.1, | ,  1000,   961,  3000,  2945, | , -3.4, 2181.2, 22.746, |, 0.0
14178.6, 138.5, | , 25.6, 0.0, 503.5, | ,  1000,   951,  3000,  2944, | , -3.4, 2162.3, 22.483, |, 0.0
14179.6, 139.1, | , 25.6, 0.0, 497.8, | ,  1000,   955,  3000,  2903, | , -3.4, 2166.2, 22.304, |, 0.0
14180.6, 139.8, | , 25.6, 0.0, 496.3, | ,  1000,   956,  3000,  2912, | , -3.4, 2173.9, 22.449, |, 0.0
14181.6, 139.6, | , 25.6, 0.0, 496.2, | ,  1000,   955,  3000,  2931, | , -3.4, 2172.6, 22.540, |, 0.0
14182.6, 138.4, | , 25.6, 0.0, 502.2, | ,  1000,   956,  3000,  2917, | , -3.4, 2175.6, 22.490, |, 0.0
14183.6, 138.9, | , 25.6, 0.0, 503.1, | ,  1000,   953,  3000,  2937, | , -3.4, 2196.6, 22.810, |, 0.0
14184.6, 138.9, | , 25.6, 0.0, 502.7, | ,  1000,   957,  3000,  2921, | , -3.4, 2182.9, 22.594, |, 0.0
14185.6, 139.3, | , 25.6, 0.0, 495.8, | ,  1000,   956,  3000,  2937, | , -3.4, 2172.2, 22.573, |, 0.0
14186.7, 139.2, | , 25.6, 0.0, 496.0, | ,  1000,   954,  3000,  2926, | , -3.4, 2164.5, 22.419, |, 0.0
14187.7, 139.5, | , 25.6, 0.0, 496.8, | ,  1000,   953,  3000,  2952, | , -3.4, 2167.9, 22.595, |, 0.0
14188.7, 138.6, | , 25.6, 0.0, 502.4, | ,  1000,   957,  3000,  2950, | , -3.4, 2177.3, 22.708, |, 0.0
14189.7, 138.3, | , 25.6, 0.0, 502.7, | ,  1000,   955,  3000,  2922, | , -3.4, 2161.1, 22.368, |, 0.0
14190.7, 139.0, | , 25.6, 0.0, 501.5, | ,  1000,   955,  3000,  2932, | , -3.4, 2189.8, 22.720, |, 0.0
14191.7, 139.7, | , 25.6, 0.0, 496.4, | ,  1000,   953,  3000,  2938, | , -3.4, 2149.5, 22.327, |, 0.0
14192.7, 139.4, | , 25.6, 0.0, 495.6, | ,  1000,   952,  3000,  2926, | , -3.4, 2182.5, 22.588, |, 0.0
14193.7, 139.2, | , 25.6, 0.0, 497.1, | ,  1000,   951,  3000,  2937, | , -3.4, 2183.3, 22.659, |, 0.0
14194.7, 138.7, | , 25.6, 0.0, 502.1, | ,  1000,   958,  3000,  2933, | , -3.4, 2145.6, 22.290, |, 0.0
14195.8, 138.4, | , 25.6, 0.0, 501.2, | ,  1000,   952,  3000,  2915, | , -3.4, 2161.5, 22.315, |, 0.0
14196.8, 139.1, | , 25.6, 0.0, 496.5, | ,  1000,   952,  3000,  2914, | , -3.4, 2149.9, 22.183, |, 0.0
14197.8, 139.7, | , 25.6, 0.0, 495.7, | ,  1000,   959,  3000,  2947, | , -3.4, 2145.6, 22.371, |, 0.0
14198.8, 139.0, | , 25.6, 0.0, 497.0, | ,  1000,   951,  3000,  2917, | , -3.4, 2145.2, 22.151, |, 0.0
14199.8, 138.4, | , 25.6, 0.0, 501.8, | ,  1000,   952,  3000,  2944, | , -3.4, 2161.9, 22.484, |, 0.0
14200.8, 138.9, | , 25.6, 0.0, 501.0, | ,  1000,   952,  3000,  2926, | , -3.4, 2140.5, 22.154, |, 0.0
14201.8, 138.9, | , 25.6, 0.0, 501.9, | ,  1000,   961,  3000,  2939, | , -3.4, 2137.1, 22.246, |, 0.0
14202.8, 139.1, | , 25.6, 0.0, 495.9, | ,  1000,   956,  3000,  2912, | , -3.4, 2139.6, 22.096, |, 0.0
14203.8, 139.3, | , 25.6, 0.0, 496.4, | ,  1000,   950,  3000,  2931, | , -3.4, 2137.1, 22.139, |, 0.0
14204.9, 139.4, | , 25.6, 0.0, 496.5, | ,  1000,   951,  3000,  2937, | , -3.4, 2156.3, 22.380, |, 0.0
14205.9, 138.4, | , 25.6, 0.0, 500.3, | ,  1000,   955,  3000,  2948, | , -3.4, 2136.6, 22.262, |, 0.0
14206.9, 138.4, | , 25.6, 0.0, 501.7, | ,  1000,   952,  3000,  2918, | , -3.4, 2138.8, 22.091, |, 0.0
14207.9, 138.8, | , 25.6, 0.0, 501.5, | ,  1000,   955,  3000,  2931, | , -3.4, 2130.6, 22.105, |, 0.0
14208.9, 139.4, | , 25.6, 0.0, 494.4, | ,  1000,   955,  3000,  2933, | , -3.4, 2137.1, 22.182, |, 0.0
14209.9, 139.3, | , 25.6, 0.0, 494.5, | ,  1000,   950,  3000,  2934, | , -3.4, 2127.6, 22.062, |, 0.0
14210.9, 139.7, | , 25.6, 0.0, 493.9, | ,  1000,   951,  3000,  2905, | , -3.4, 2157.6, 22.209, |, 0.0
14212.0, 138.4, | , 25.6, 0.0, 500.8, | ,  1000,   955,  3000,  2933, | , -3.4, 2158.1, 22.393, |, 0.0
14213.0, 138.4, | , 25.6, 0.0, 500.8, | ,  1000,   958,  3000,  2950, | , -3.4, 2130.6, 22.227, |, 0.0
14214.0, 139.2, | , 25.6, 0.0, 495.0, | ,  1000,   958,  3000,  2941, | , -3.4, 2122.5, 22.093, |, 0.0
14215.0, 139.8, | , 25.6, 0.0, 493.7, | ,  1000,   948,  3000,  2930, | , -3.4, 2141.8, 22.175, |, 0.0
14216.0, 139.3, | , 25.6, 0.0, 494.6, | ,  1000,   956,  3000,  2934, | , -3.4, 2128.1, 22.100, |, 0.0
14217.0, 138.9, | , 25.6, 0.0, 500.4, | ,  1000,   955,  3000,  2940, | , -3.4, 2116.9, 22.009, |, 0.0
14218.0, 138.7, | , 25.6, 0.0, 500.3, | ,  1000,   955,  3000,  2900, | , -3.4, 2126.8, 21.891, |, 0.0
14219.0, 138.4, | , 25.6, 0.0, 499.8, | ,  1000,   957,  3000,  2937, | , -3.4, 2130.6, 22.148, |, 0.0
14220.0, 139.3, | , 25.6, 0.0, 494.6, | ,  1000,   957,  3000,  2927, | , -3.4, 2124.2, 22.023, |, 0.0
14221.1, 139.9, | , 25.6, 0.0, 493.0, | ,  1000,   949,  3000,  2937, | , -3.4, 2124.6, 22.037, |, 0.0
14222.1, 139.4, | , 25.6, 0.0, 494.5, | ,  1000,   954,  3000,  2926, | , -3.4, 2136.2, 22.121, |, 0.0
14223.1, 138.5, | , 25.6, 0.0, 500.0, | ,  1000,   954,  3000,  2926, | , -3.4, 2125.1, 22.007, |, 0.0
14224.1, 138.8, | , 25.6, 0.0, 500.1, | ,  1000,   954,  3000,  2918, | , -3.4, 2145.6, 22.181, |, 0.0
14225.1, 138.4, | , 25.6, 0.0, 499.6, | ,  1000,   955,  3000,  2915, | , -3.4, 2114.4, 21.846, |, 0.0
14226.1, 139.6, | , 25.6, 0.0, 492.4, | ,  1000,   955,  3000,  2948, | , -3.4, 2113.1, 22.018, |, 0.0
14227.1, 139.7, | , 25.6, 0.0, 493.1, | ,  1000,   951,  3000,  2933, | , -3.4, 2110.1, 21.881, |, 0.0
14228.1, 139.8, | , 25.6, 0.0, 492.9, | ,  1000,   951,  3000,  2919, | , -3.4, 2103.2, 21.730, |, 0.0
14229.2, 138.6, | , 25.6, 0.0, 499.8, | ,  1000,   957,  3000,  2931, | , -3.4, 2100.6, 21.805, |, 0.0
14230.2, 138.5, | , 25.6, 0.0, 499.7, | ,  1000,   957,  3000,  2960, | , -3.4, 2104.9, 22.014, |, 0.0
14231.2, 139.7, | , 25.6, 0.0, 493.9, | ,  1000,   952,  3000,  2937, | , -3.4, 2119.1, 21.999, |, 0.0
14232.2, 139.3, | , 25.6, 0.0, 492.1, | ,  1000,   956,  3000,  2924, | , -3.4, 2115.2, 21.911, |, 0.0
14233.2, 139.8, | , 25.6, 0.0, 493.1, | ,  1000,   953,  3000,  2916, | , -3.4, 2108.8, 21.779, |, 0.0
14234.2, 138.4, | , 25.6, 0.0, 499.1, | ,  1000,   953,  3000,  2920, | , -3.4, 2101.1, 21.723, |, 0.0
14235.2, 138.3, | , 25.6, 0.0, 499.2, | ,  1000,   959,  3000,  2929, | , -3.4, 2128.1, 22.089, |, 0.0
14236.3, 138.5, | , 25.6, 0.0, 498.3, | ,  1000,   959,  3000,  2937, | , -3.4, 2105.4, 21.894, |, 0.0
14237.3, 139.7, | , 25.6, 0.0, 493.8, | ,  1000,   957,  3000,  2940, | , -3.4, 2102.8, 21.873, |, 0.0
14238.3, 139.9, | , 25.6, 0.0, 492.0, | ,  1000,   950,  3000,  2954, | , -3.4, 2092.1, 21.804, |, 0.0
14239.3, 139.3, | , 25.6, 0.0, 491.8, | ,  1000,   954,  3000,  2907, | , -3.4, 2106.2, 21.706, |, 0.0
14240.3, 138.8, | , 25.6, 0.0, 498.7, | ,  1000,   957,  3000,  2930, | , -3.4, 2094.6, 21.735, |, 0.0
14241.3, 138.7, | , 25.6, 0.0, 497.6, | ,  1000,   953,  3000,  2916, | , -3.4, 2115.6, 21.851, |, 0.0
14242.3, 138.5, | , 25.6, 0.0, 498.9, | ,  1000,   955,  3000,  2942, | , -3.4, 2121.6, 22.069, |, 0.0
14243.3, 140.2, | , 25.6, 0.0, 488.4, | ,  1000,   951,  3000,  2922, | , -3.4, 2107.1, 21.789, |, 0.0
14244.3, 139.9, | , 25.6, 0.0, 491.8, | ,  1000,   950,  3000,  2947, | , -3.4, 2082.2, 21.660, |, 0.0
14245.4, 139.5, | , 25.6, 0.0, 491.3, | ,  1000,   954,  3000,  2907, | , -3.4, 2080.5, 21.448, |, 0.0
14246.4, 139.1, | , 25.6, 0.0, 497.6, | ,  1000,   952,  3000,  2923, | , -3.4, 2086.9, 21.591, |, 0.0
14247.4, 138.9, | , 25.6, 0.0, 498.5, | ,  1000,   955,  3000,  2937, | , -3.4, 2080.1, 21.612, |, 0.0
14248.4, 138.9, | , 25.6, 0.0, 490.4, | ,  1000,   953,  3000,  2945, | , -3.4, 2075.8, 21.600, |, 0.0
14249.4, 139.4, | , 25.6, 0.0, 491.3, | ,  1000,   955,  3000,  2910, | , -3.4, 2084.4, 21.504, |, 0.0
14250.4, 139.7, | , 25.6, 0.0, 492.7, | ,  1000,   952,  3000,  2929, | , -3.4, 2077.1, 21.524, |, 0.0
14251.4, 139.1, | , 25.6, 0.0, 492.7, | ,  1000,   947,  3000,  2916, | , -3.4, 2074.1, 21.389, |, 0.0
14252.4, 138.4, | , 25.6, 0.0, 498.4, | ,  1000,   957,  3000,  2941, | , -3.4, 2077.9, 21.627, |, 0.0
14253.5, 138.4, | , 25.6, 0.0, 497.9, | ,  1000,   950,  3000,  2925, | , -3.4, 2074.5, 21.459, |, 0.0
14254.5, 139.3, | , 25.6, 0.0, 492.5, | ,  1000,   953,  3000,  2943, | , -3.4, 2069.4, 21.522, |, 0.0
14255.5, 139.4, | , 25.6, 0.0, 490.8, | ,  1000,   956,  3000,  2905, | , -3.4, 2096.4, 21.608, |, 0.0
14256.5, 139.8, | , 25.6, 0.0, 489.9, | ,  1000,   954,  3000,  2920, | , -3.4, 2072.4, 21.430, |, 0.0
14257.5, 138.9, | , 25.6, 0.0, 498.0, | ,  1000,   963,  3000,  2960, | , -3.4, 2072.4, 21.704, |, 0.0
14258.5, 138.5, | , 25.6, 0.0, 497.6, | ,  1000,   952,  3000,  2926, | , -3.4, 2060.4, 21.328, |, 0.0
14259.5, 138.4, | , 25.6, 0.0, 497.2, | ,  1000,   954,  3000,  2923, | , -3.4, 2059.5, 21.319, |, 0.0
14260.5, 139.6, | , 25.6, 0.0, 492.3, | ,  1000,   951,  3000,  2941, | , -3.4, 2071.1, 21.515, |, 0.0
14261.5, 139.5, | , 25.6, 0.0, 490.4, | ,  1000,   950,  3000,  2947, | , -3.4, 2053.5, 21.364, |, 0.0
14262.6, 139.1, | , 25.6, 0.0, 491.5, | ,  1000,   950,  3000,  2937, | , -3.4, 2050.5, 21.278, |, 0.0
14263.6, 138.8, | , 25.6, 0.0, 497.4, | ,  1000,   952,  3000,  2928, | , -3.4, 2054.8, 21.284, |, 0.0
14264.6, 138.4, | , 25.6, 0.0, 497.1, | ,  1000,   958,  3000,  2944, | , -3.4, 2052.7, 21.383, |, 0.0
14265.6, 138.5, | , 25.6, 0.0, 497.3, | ,  1000,   954,  3000,  2928, | , -3.4, 2055.2, 21.300, |, 0.0
14266.6, 139.9, | , 25.6, 0.0, 490.1, | ,  1000,   954,  3000,  2946, | , -3.4, 2053.1, 21.378, |, 0.0
14267.6, 139.7, | , 25.6, 0.0, 490.4, | ,  1000,   953,  3000,  2914, | , -3.4, 2050.5, 21.173, |, 0.0
14268.6, 139.5, | , 25.6, 0.0, 491.2, | ,  1000,   959,  3000,  2944, | , -3.4, 2048.8, 21.346, |, 0.0
14269.6, 138.7, | , 25.6, 0.0, 497.4, | ,  1000,   952,  3000,  2911, | , -3.4, 2044.9, 21.085, |, 0.0
