Repository: jdhuang-csm/Ru-BCA

## Methods
* (BaO)<sub>x</sub>-(CaO)<sub>y</sub>-(Al<sub>2</sub>O<sub>3</sub>)<sub>1-x-y</sub> (BCA) catalyst supports were synthesized via sol-gel and solid-state methods. 
* Ru/BCA catalysts were prepared via incipient wetness impregnation to achieve 1 wt. % Ru loading.
* Ammonia synthesis rates were measured for Ru/BCA catalysts in a packed-bed reactor at 480-600<sup>o</sup>C, 10 bar, and space velocities up to 1.3 x 10<sup>6</sup> ml g<sub>cat</sub><sup>-1</sup> h<sup>-1</sup>.
* A machine learning (ML) model was employed to improve understanding of the behavior of Ru/BCA catalysts.
* A microkinetic model was developed to describe the best-performing catalyst.

File: data/init_files_Cadigan/BCA411.txt (part 36 of 53)
********** Start test **********
Elapsed time, Pressure, | , LJtemp(C), Inner-Temp, Outer-Temp, | , N2-set, N2-flow, H2-set, H2-flow, | , pH, NH3_ppm, NH3_Prod_rate, |, In222Temp
13898.7, 138.4, | , 24.3, 0.0, 608.8, | ,  1000,   957,  3000,  2919, | , -3.4, 3246.3, 31.367, |, 0.0
13899.8, 139.5, | , 24.3, 0.0, 603.4, | ,  1000,   957,  3000,  2927, | , -3.4, 3232.6, 31.294, |, 0.0
13900.8, 139.2, | , 24.3, 0.0, 604.5, | ,  1000,   950,  3000,  2910, | , -3.4, 3239.9, 31.170, |, 0.0
13901.8, 138.9, | , 24.3, 0.0, 604.4, | ,  1000,   960,  3000,  2914, | , -3.4, 3248.5, 31.368, |, 0.0
13902.8, 138.3, | , 24.3, 0.0, 608.8, | ,  1000,   959,  3000,  2937, | , -3.4, 3251.0, 31.569, |, 0.0
13903.8, 138.7, | , 24.3, 0.0, 608.9, | ,  1000,   952,  3000,  2955, | , -3.4, 3258.3, 31.728, |, 0.0
13904.8, 138.3, | , 24.3, 0.0, 608.4, | ,  1000,   955,  3000,  2902, | , -3.4, 3242.0, 31.165, |, 0.0
13905.8, 138.8, | , 24.3, 0.0, 602.6, | ,  1000,   952,  3000,  2902, | , -3.4, 3284.9, 31.550, |, 0.0
13906.8, 139.3, | , 24.3, 0.0, 603.0, | ,  1000,   951,  3000,  2929, | , -3.4, 3280.6, 31.723, |, 0.0
13907.8, 139.0, | , 24.3, 0.0, 603.2, | ,  1000,   956,  3000,  2928, | , -3.4, 3248.9, 31.455, |, 0.0
13908.9, 138.3, | , 24.3, 0.0, 608.6, | ,  1000,   950,  3000,  2954, | , -3.4, 3247.2, 31.601, |, 0.0
13909.9, 138.8, | , 24.3, 0.0, 608.4, | ,  1000,   955,  3000,  2932, | , -3.4, 3241.2, 31.400, |, 0.0
13910.9, 139.3, | , 24.3, 0.0, 604.1, | ,  1000,   955,  3000,  2924, | , -3.4, 3230.5, 31.230, |, 0.0
13911.9, 139.3, | , 24.2, 0.0, 602.4, | ,  1000,   955,  3000,  2937, | , -3.4, 3240.7, 31.438, |, 0.0
13912.9, 139.1, | , 24.3, 0.0, 603.9, | ,  1000,   955,  3000,  2921, | , -3.4, 3235.6, 31.259, |, 0.0
13913.9, 138.7, | , 24.3, 0.0, 609.4, | ,  1000,   956,  3000,  2918, | , -3.4, 3257.5, 31.458, |, 0.0
13914.9, 138.5, | , 24.3, 0.0, 608.4, | ,  1000,   961,  3000,  2937, | , -3.4, 3247.2, 31.547, |, 0.0
13915.9, 138.2, | , 24.3, 0.0, 608.9, | ,  1000,   954,  3000,  2918, | , -3.4, 3243.3, 31.298, |, 0.0
13916.9, 139.3, | , 24.3, 0.0, 604.2, | ,  1000,   962,  3000,  2945, | , -3.4, 3260.9, 31.755, |, 0.0
13918.0, 139.5, | , 24.2, 0.0, 602.9, | ,  1000,   956,  3000,  2922, | , -3.4, 3242.5, 31.342, |, 0.0
13919.0, 139.0, | , 24.3, 0.0, 602.3, | ,  1000,   948,  3000,  2901, | , -3.4, 3238.6, 31.068, |, 0.0
13920.0, 138.5, | , 24.3, 0.0, 608.6, | ,  1000,   955,  3000,  2915, | , -3.4, 3264.7, 31.490, |, 0.0
13921.0, 138.6, | , 24.3, 0.0, 609.7, | ,  1000,   955,  3000,  2947, | , -3.4, 3247.6, 31.586, |, 0.0
13922.0, 138.4, | , 24.3, 0.0, 609.2, | ,  1000,   954,  3000,  2926, | , -3.4, 3242.5, 31.362, |, 0.0
13923.0, 138.8, | , 24.3, 0.0, 600.4, | ,  1000,   956,  3000,  2922, | , -3.4, 3224.0, 31.162, |, 0.0
13924.0, 139.4, | , 24.3, 0.0, 603.1, | ,  1000,   954,  3000,  2926, | , -3.4, 3269.0, 31.612, |, 0.0
13925.0, 139.6, | , 24.3, 0.0, 603.1, | ,  1000,   954,  3000,  2928, | , -3.4, 3264.7, 31.585, |, 0.0
13926.0, 138.2, | , 24.3, 0.0, 609.1, | ,  1000,   962,  3000,  2935, | , -3.4, 3250.6, 31.575, |, 0.0
13927.1, 138.1, | , 24.3, 0.0, 609.3, | ,  1000,   952,  3000,  2931, | , -3.4, 3232.6, 31.290, |, 0.0
13928.1, 138.7, | , 24.3, 0.0, 609.2, | ,  1000,   952,  3000,  2947, | , -3.4, 3236.9, 31.456, |, 0.0
13929.1, 139.2, | , 24.3, 0.0, 602.4, | ,  1000,   953,  3000,  2935, | , -3.4, 3232.2, 31.325, |, 0.0
13930.1, 139.1, | , 24.3, 0.0, 603.6, | ,  1000,   958,  3000,  2932, | , -3.4, 3230.9, 31.326, |, 0.0
13931.1, 139.3, | , 24.3, 0.0, 604.6, | ,  1000,   959,  3000,  2928, | , -3.4, 3269.9, 31.681, |, 0.0
13932.1, 138.3, | , 24.3, 0.0, 609.1, | ,  1000,   958,  3000,  2929, | , -3.4, 3245.0, 31.434, |, 0.0
13933.1, 138.3, | , 24.3, 0.0, 609.1, | ,  1000,   957,  3000,  2937, | , -3.4, 3248.9, 31.534, |, 0.0
13934.1, 138.9, | , 24.3, 0.0, 604.3, | ,  1000,   956,  3000,  2947, | , -3.4, 3263.9, 31.749, |, 0.0
13935.1, 139.5, | , 24.3, 0.0, 603.0, | ,  1000,   959,  3000,  2926, | , -3.4, 3241.6, 31.390, |, 0.0
13936.2, 138.9, | , 24.3, 0.0, 603.7, | ,  1000,   954,  3000,  2930, | , -3.4, 3266.4, 31.621, |, 0.0
13937.2, 138.7, | , 24.3, 0.0, 609.1, | ,  1000,   954,  3000,  2937, | , -3.4, 3248.0, 31.499, |, 0.0
13938.2, 138.6, | , 24.3, 0.0, 608.9, | ,  1000,   963,  3000,  2926, | , -3.4, 3250.6, 31.510, |, 0.0
13939.2, 138.4, | , 24.3, 0.0, 609.1, | ,  1000,   957,  3000,  2948, | , -3.4, 3226.6, 31.404, |, 0.0
13940.2, 139.1, | , 24.3, 0.0, 603.7, | ,  1000,   951,  3000,  2937, | , -3.4, 3239.0, 31.390, |, 0.0
13941.2, 139.6, | , 24.3, 0.0, 603.3, | ,  1000,   958,  3000,  2943, | , -3.4, 3240.3, 31.504, |, 0.0
13942.2, 138.8, | , 24.3, 0.0, 604.6, | ,  1000,   953,  3000,  2925, | , -3.4, 3239.5, 31.308, |, 0.0
13943.2, 138.2, | , 24.3, 0.0, 609.0, | ,  1000,   955,  3000,  2933, | , -3.4, 3248.0, 31.484, |, 0.0
13944.3, 138.6, | , 24.3, 0.0, 609.5, | ,  1000,   952,  3000,  2948, | , -3.4, 3248.0, 31.568, |, 0.0
13945.3, 138.3, | , 24.3, 0.0, 608.7, | ,  1000,   954,  3000,  2931, | , -3.4, 3246.3, 31.435, |, 0.0
13946.3, 139.2, | , 24.3, 0.0, 604.0, | ,  1000,   955,  3000,  2918, | , -3.4, 3246.3, 31.332, |, 0.0
13947.3, 139.1, | , 24.3, 0.0, 603.0, | ,  1000,   958,  3000,  2940, | , -3.4, 3244.2, 31.518, |, 0.0
13948.3, 139.3, | , 24.3, 0.0, 604.7, | ,  1000,   953,  3000,  2945, | , -3.4, 3230.5, 31.391, |, 0.0
13949.3, 138.3, | , 24.3, 0.0, 609.4, | ,  1000,   958,  3000,  2944, | , -3.4, 3241.2, 31.518, |, 0.0
13950.3, 138.3, | , 24.3, 0.0, 608.8, | ,  1000,   959,  3000,  2931, | , -3.4, 3240.3, 31.416, |, 0.0
13951.3, 139.1, | , 24.3, 0.0, 604.8, | ,  1000,   948,  3000,  2907, | , -3.4, 3248.5, 31.209, |, 0.0
13952.3, 139.0, | , 24.3, 0.0, 603.6, | ,  1000,   953,  3000,  2933, | , -3.4, 3258.7, 31.558, |, 0.0
13953.4, 138.9, | , 24.3, 0.0, 604.9, | ,  1000,   956,  3000,  2929, | , -3.4, 3270.3, 31.674, |, 0.0
13954.4, 138.3, | , 24.3, 0.0, 608.9, | ,  1000,   956,  3000,  2928, | , -3.4, 3258.3, 31.541, |, 0.0
13955.4, 138.8, | , 24.3, 0.0, 608.7, | ,  1000,   949,  3000,  2949, | , -3.4, 3233.0, 31.415, |, 0.0
13956.4, 138.4, | , 24.3, 0.0, 609.5, | ,  1000,   961,  3000,  2953, | , -3.4, 3239.9, 31.605, |, 0.0
13957.4, 139.0, | , 24.3, 0.0, 604.2, | ,  1000,   954,  3000,  2937, | , -3.4, 3255.7, 31.575, |, 0.0
13958.4, 139.5, | , 24.3, 0.0, 603.4, | ,  1000,   951,  3000,  2929, | , -3.4, 3241.2, 31.346, |, 0.0
13959.4, 139.1, | , 24.3, 0.0, 604.4, | ,  1000,   951,  3000,  2937, | , -3.4, 3255.3, 31.553, |, 0.0
13960.4, 138.4, | , 24.3, 0.0, 608.7, | ,  1000,   951,  3000,  2940, | , -3.4, 3257.9, 31.597, |, 0.0
13961.4, 138.6, | , 24.3, 0.0, 609.7, | ,  1000,   961,  3000,  2927, | , -3.4, 3264.7, 31.637, |, 0.0
13962.5, 138.2, | , 24.3, 0.0, 609.8, | ,  1000,   949,  3000,  2931, | , -3.4, 3252.3, 31.457, |, 0.0
13963.5, 139.0, | , 24.3, 0.0, 603.6, | ,  1000,   955,  3000,  2921, | , -3.4, 3247.2, 31.371, |, 0.0
13964.5, 139.6, | , 24.2, 0.0, 603.7, | ,  1000,   955,  3000,  2948, | , -3.4, 3248.9, 31.613, |, 0.0
13965.5, 139.0, | , 24.3, 0.0, 603.4, | ,  1000,   954,  3000,  2944, | , -3.4, 3261.7, 31.693, |, 0.0
13966.5, 138.2, | , 24.3, 0.0, 609.8, | ,  1000,   955,  3000,  2926, | , -3.4, 3249.7, 31.440, |, 0.0
13967.5, 138.7, | , 24.3, 0.0, 609.5, | ,  1000,   959,  3000,  2924, | , -3.4, 3250.6, 31.457, |, 0.0
13968.5, 139.3, | , 24.3, 0.0, 604.8, | ,  1000,   959,  3000,  2918, | , -3.4, 3232.6, 31.233, |, 0.0
13969.6, 139.2, | , 24.3, 0.0, 602.7, | ,  1000,   954,  3000,  2914, | , -3.4, 3254.9, 31.386, |, 0.0
13970.6, 139.5, | , 24.3, 0.0, 604.7, | ,  1000,   954,  3000,  2947, | , -3.4, 3254.0, 31.635, |, 0.0
13971.6, 138.5, | , 24.3, 0.0, 609.8, | ,  1000,   954,  3000,  2922, | , -3.4, 3245.5, 31.350, |, 0.0
13972.6, 138.2, | , 24.3, 0.0, 609.3, | ,  1000,   954,  3000,  2929, | , -3.4, 3253.2, 31.482, |, 0.0
13973.6, 138.3, | , 24.3, 0.0, 609.2, | ,  1000,   957,  3000,  2952, | , -3.4, 3249.7, 31.664, |, 0.0
13974.6, 139.3, | , 24.3, 0.0, 604.7, | ,  1000,   956,  3000,  2919, | , -3.4, 3240.7, 31.306, |, 0.0
13975.6, 139.4, | , 24.3, 0.0, 602.7, | ,  1000,   957,  3000,  2916, | , -3.4, 3242.0, 31.298, |, 0.0
13976.6, 139.1, | , 24.3, 0.0, 603.3, | ,  1000,   950,  3000,  2929, | , -3.4, 3233.9, 31.275, |, 0.0
13977.6, 138.5, | , 24.3, 0.0, 609.3, | ,  1000,   957,  3000,  2932, | , -3.4, 3263.5, 31.633, |, 0.0
13978.7, 138.1, | , 24.3, 0.0, 608.9, | ,  1000,   963,  3000,  2923, | , -3.4, 3247.2, 31.451, |, 0.0
13979.7, 138.1, | , 24.3, 0.0, 609.1, | ,  1000,   957,  3000,  2934, | , -3.4, 3246.3, 31.484, |, 0.0
13980.7, 139.9, | , 24.2, 0.0, 599.4, | ,  1000,   950,  3000,  2929, | , -3.4, 3249.7, 31.421, |, 0.0
13981.7, 139.6, | , 24.3, 0.0, 603.3, | ,  1000,   953,  3000,  2934, | , -3.4, 3242.0, 31.409, |, 0.0
13982.7, 139.2, | , 24.3, 0.0, 602.4, | ,  1000,   950,  3000,  2942, | , -3.4, 3249.3, 31.523, |, 0.0
13983.7, 138.2, | , 24.3, 0.0, 608.8, | ,  1000,   959,  3000,  2929, | , -3.4, 3238.2, 31.385, |, 0.0
13984.7, 138.7, | , 24.3, 0.0, 609.3, | ,  1000,   954,  3000,  2937, | , -3.4, 3243.3, 31.460, |, 0.0
13985.7, 138.5, | , 24.3, 0.0, 608.5, | ,  1000,   957,  3000,  2937, | , -3.4, 3234.3, 31.387, |, 0.0
13986.7, 138.9, | , 24.3, 0.0, 603.2, | ,  1000,   947,  3000,  2917, | , -3.4, 3238.2, 31.188, |, 0.0
13987.8, 138.9, | , 24.3, 0.0, 603.6, | ,  1000,   958,  3000,  2917, | , -3.4, 3256.2, 31.451, |, 0.0
13988.8, 138.7, | , 24.3, 0.0, 609.5, | ,  1000,   958,  3000,  2944, | , -3.4, 3276.3, 31.868, |, 0.0
13989.8, 138.1, | , 24.3, 0.0, 609.3, | ,  1000,   953,  3000,  2927, | , -3.4, 3248.0, 31.410, |, 0.0
13990.8, 138.8, | , 24.3, 0.0, 609.0, | ,  1000,   957,  3000,  2928, | , -3.4, 3248.0, 31.449, |, 0.0
13991.8, 138.9, | , 24.3, 0.0, 604.4, | ,  1000,   955,  3000,  2936, | , -3.4, 3244.2, 31.458, |, 0.0
13992.8, 139.2, | , 24.3, 0.0, 602.4, | ,  1000,   957,  3000,  2948, | , -3.4, 3231.7, 31.451, |, 0.0
13993.8, 139.0, | , 24.3, 0.0, 603.4, | ,  1000,   960,  3000,  2926, | , -3.4, 3225.3, 31.243, |, 0.0
13994.8, 138.5, | , 24.3, 0.0, 609.2, | ,  1000,   955,  3000,  2927, | , -3.4, 3248.5, 31.437, |, 0.0
13995.9, 138.4, | , 24.3, 0.0, 608.6, | ,  1000,   955,  3000,  2936, | , -3.4, 3265.2, 31.669, |, 0.0
13996.9, 138.4, | , 24.3, 0.0, 609.3, | ,  1000,   960,  3000,  2951, | , -3.4, 3256.6, 31.743, |, 0.0
13997.9, 139.3, | , 24.3, 0.0, 604.4, | ,  1000,   954,  3000,  2933, | , -3.4, 3237.3, 31.365, |, 0.0
13998.9, 139.0, | , 24.3, 0.0, 602.8, | ,  1000,   953,  3000,  2915, | , -3.4, 3238.2, 31.219, |, 0.0
13999.9, 139.1, | , 24.3, 0.0, 604.1, | ,  1000,   953,  3000,  2944, | , -3.4, 3272.0, 31.781, |, 0.0
14000.9, 138.4, | , 24.3, 0.0, 608.6, | ,  1000,   958,  3000,  2922, | , -3.4, 3238.6, 31.315, |, 0.0
14001.9, 138.6, | , 24.3, 0.0, 609.3, | ,  1000,   961,  3000,  2935, | , -3.4, 3239.0, 31.453, |, 0.0
14002.9, 138.2, | , 24.3, 0.0, 609.4, | ,  1000,   959,  3000,  2922, | , -3.4, 3258.3, 31.513, |, 0.0
14003.9, 139.6, | , 24.3, 0.0, 603.4, | ,  1000,   961,  3000,  2929, | , -3.4, 3258.7, 31.590, |, 0.0
14005.0, 139.2, | , 24.3, 0.0, 605.6, | ,  1000,   953,  3000,  2923, | , -3.4, 3246.3, 31.366, |, 0.0
14006.0, 139.0, | , 24.2, 0.0, 604.2, | ,  1000,   956,  3000,  2948, | , -3.4, 3250.6, 31.626, |, 0.0
14007.0, 138.3, | , 24.3, 0.0, 609.5, | ,  1000,   956,  3000,  2911, | , -3.4, 3242.5, 31.259, |, 0.0
14008.0, 138.7, | , 24.3, 0.0, 609.6, | ,  1000,   959,  3000,  2937, | , -3.4, 3239.0, 31.454, |, 0.0
14009.0, 139.2, | , 24.3, 0.0, 604.5, | ,  1000,   953,  3000,  2900, | , -3.4, 3222.7, 30.953, |, 0.0
14010.0, 139.0, | , 24.3, 0.0, 603.9, | ,  1000,   954,  3000,  2936, | , -3.4, 3248.0, 31.490, |, 0.0
14011.0, 139.6, | , 24.3, 0.0, 603.4, | ,  1000,   954,  3000,  2927, | , -3.4, 3266.4, 31.597, |, 0.0
14012.0, 138.4, | , 24.3, 0.0, 608.9, | ,  1000,   950,  3000,  2933, | , -3.4, 3240.3, 31.359, |, 0.0
14013.1, 138.3, | , 24.3, 0.0, 609.3, | ,  1000,   960,  3000,  2921, | , -3.4, 3275.9, 31.683, |, 0.0
14014.1, 138.2, | , 24.3, 0.0, 609.0, | ,  1000,   955,  3000,  2929, | , -3.4, 3263.9, 31.597, |, 0.0
14015.1, 139.3, | , 24.3, 0.0, 604.2, | ,  1000,   955,  3000,  2933, | , -3.4, 3245.9, 31.455, |, 0.0
14016.1, 139.3, | , 24.3, 0.0, 602.2, | ,  1000,   955,  3000,  2935, | , -3.4, 3257.9, 31.587, |, 0.0
14017.1, 139.3, | , 24.3, 0.0, 603.2, | ,  1000,   955,  3000,  2928, | , -3.4, 3263.5, 31.583, |, 0.0
14018.1, 138.7, | , 24.3, 0.0, 609.2, | ,  1000,   952,  3000,  2925, | , -3.4, 3257.0, 31.474, |, 0.0
14019.1, 138.3, | , 24.3, 0.0, 609.3, | ,  1000,   955,  3000,  2937, | , -3.4, 3236.5, 31.401, |, 0.0
14020.1, 138.1, | , 24.3, 0.0, 608.8, | ,  1000,   954,  3000,  2940, | , -3.4, 3236.9, 31.412, |, 0.0
14021.1, 139.5, | , 24.3, 0.0, 602.7, | ,  1000,   955,  3000,  2922, | , -3.4, 3248.9, 31.395, |, 0.0
14022.2, 139.3, | , 24.3, 0.0, 603.9, | ,  1000,   956,  3000,  2928, | , -3.4, 3276.7, 31.718, |, 0.0
14023.2, 138.5, | , 24.3, 0.0, 609.2, | ,  1000,   955,  3000,  2958, | , -3.4, 3252.7, 31.722, |, 0.0
14024.2, 138.5, | , 24.3, 0.0, 609.8, | ,  1000,   953,  3000,  2929, | , -3.4, 3216.7, 31.126, |, 0.0
14025.2, 139.8, | , 24.2, 0.0, 602.2, | ,  1000,   956,  3000,  2918, | , -3.4, 3254.5, 31.420, |, 0.0
14026.2, 138.9, | , 24.2, 0.0, 604.8, | ,  1000,   946,  3000,  2933, | , -3.4, 3245.9, 31.384, |, 0.0
14027.2, 139.2, | , 24.3, 0.0, 603.7, | ,  1000,   960,  3000,  2951, | , -3.4, 3245.5, 31.635, |, 0.0
14028.2, 139.6, | , 24.3, 0.0, 603.5, | ,  1000,   952,  3000,  2940, | , -3.4, 3240.3, 31.430, |, 0.0
14029.2, 138.4, | , 24.3, 0.0, 609.4, | ,  1000,   953,  3000,  2933, | , -3.4, 3230.9, 31.289, |, 0.0
14030.3, 138.1, | , 24.3, 0.0, 609.6, | ,  1000,   956,  3000,  2918, | , -3.4, 3241.6, 31.303, |, 0.0
14031.3, 138.5, | , 24.3, 0.0, 609.9, | ,  1000,   955,  3000,  2910, | , -3.4, 3267.7, 31.479, |, 0.0
14032.3, 139.0, | , 24.3, 0.0, 604.0, | ,  1000,   957,  3000,  2939, | , -3.4, 3244.2, 31.501, |, 0.0
14033.3, 139.1, | , 24.3, 0.0, 603.3, | ,  1000,   957,  3000,  2927, | , -3.4, 3251.9, 31.485, |, 0.0
14034.3, 138.8, | , 24.3, 0.0, 604.8, | ,  1000,   947,  3000,  2921, | , -3.4, 3238.6, 31.224, |, 0.0
14035.3, 138.5, | , 24.3, 0.0, 609.5, | ,  1000,   959,  3000,  2926, | , -3.4, 3249.7, 31.464, |, 0.0
14036.3, 138.4, | , 24.3, 0.0, 609.3, | ,  1000,   953,  3000,  2933, | , -3.4, 3256.2, 31.539, |, 0.0
14037.3, 138.5, | , 24.3, 0.0, 608.7, | ,  1000,   962,  3000,  2943, | , -3.4, 3233.9, 31.474, |, 0.0
14038.3, 139.9, | , 24.2, 0.0, 600.5, | ,  1000,   952,  3000,  2916, | , -3.4, 3230.5, 31.144, |, 0.0
14039.3, 139.3, | , 24.2, 0.0, 604.6, | ,  1000,   954,  3000,  2926, | , -3.4, 3240.7, 31.343, |, 0.0
14040.4, 139.0, | , 24.3, 0.0, 604.5, | ,  1000,   953,  3000,  2963, | , -3.4, 3232.2, 31.543, |, 0.0
14041.4, 138.7, | , 24.3, 0.0, 609.5, | ,  1000,   953,  3000,  2941, | , -3.4, 3242.9, 31.471, |, 0.0
14042.4, 138.7, | , 24.2, 0.0, 608.7, | ,  1000,   958,  3000,  2920, | , -3.4, 3243.7, 31.352, |, 0.0
14043.4, 138.1, | , 24.3, 0.0, 609.7, | ,  1000,   954,  3000,  2925, | , -3.4, 3242.5, 31.349, |, 0.0
14044.4, 139.0, | , 24.3, 0.0, 603.7, | ,  1000,   955,  3000,  2904, | , -3.4, 3260.5, 31.361, |, 0.0
14045.4, 138.7, | , 24.3, 0.0, 605.3, | ,  1000,   957,  3000,  2936, | , -3.4, 3250.2, 31.539, |, 0.0
14046.4, 138.2, | , 24.3, 0.0, 609.4, | ,  1000,   951,  3000,  2949, | , -3.4, 3257.0, 31.663, |, 0.0
14047.4, 138.4, | , 24.3, 0.0, 608.6, | ,  1000,   955,  3000,  2933, | , -3.4, 3238.6, 31.381, |, 0.0
14048.4, 138.6, | , 24.3, 0.0, 609.8, | ,  1000,   955,  3000,  2943, | , -3.4, 3242.0, 31.497, |, 0.0
14049.5, 139.4, | , 24.2, 0.0, 604.7, | ,  1000,   955,  3000,  2932, | , -3.4, 3252.3, 31.507, |, 0.0
14050.5, 139.0, | , 24.3, 0.0, 604.1, | ,  1000,   955,  3000,  2937, | , -3.4, 3248.5, 31.515, |, 0.0
14051.5, 139.0, | , 24.2, 0.0, 604.8, | ,  1000,   955,  3000,  2916, | , -3.4, 3244.6, 31.308, |, 0.0
14052.5, 138.8, | , 24.3, 0.0, 608.9, | ,  1000,   951,  3000,  2948, | , -3.4, 3251.5, 31.596, |, 0.0
14053.5, 138.2, | , 24.3, 0.0, 609.5, | ,  1000,   953,  3000,  2911, | , -3.4, 3253.6, 31.331, |, 0.0
14054.5, 138.2, | , 24.3, 0.0, 609.5, | ,  1000,   955,  3000,  2947, | , -3.4, 3253.2, 31.637, |, 0.0
14055.5, 139.3, | , 24.2, 0.0, 604.4, | ,  1000,   956,  3000,  2942, | , -3.4, 3245.5, 31.532, |, 0.0
14056.5, 139.6, | , 24.2, 0.0, 603.7, | ,  1000,   957,  3000,  2940, | , -3.4, 3249.3, 31.557, |, 0.0
14057.5, 139.1, | , 24.3, 0.0, 603.2, | ,  1000,   950,  3000,  2926, | , -3.4, 3246.7, 31.368, |, 0.0
14058.6, 138.7, | , 24.3, 0.0, 609.9, | ,  1000,   952,  3000,  2950, | , -3.4, 3252.7, 31.635, |, 0.0
14059.6, 138.6, | , 24.3, 0.0, 609.9, | ,  1000,   955,  3000,  2930, | , -3.4, 3245.9, 31.437, |, 0.0
14060.6, 138.4, | , 24.3, 0.0, 609.4, | ,  1000,   956,  3000,  2918, | , -3.4, 3266.9, 31.540, |, 0.0
14061.6, 139.2, | , 24.3, 0.0, 603.4, | ,  1000,   958,  3000,  2921, | , -3.4, 3236.9, 31.297, |, 0.0
14062.6, 139.5, | , 24.2, 0.0, 603.3, | ,  1000,   951,  3000,  2912, | , -3.4, 3252.3, 31.314, |, 0.0
14063.6, 138.2, | , 24.3, 0.0, 609.8, | ,  1000,   961,  3000,  2918, | , -3.4, 3248.0, 31.403, |, 0.0
14064.6, 138.4, | , 24.3, 0.0, 609.5, | ,  1000,   957,  3000,  2928, | , -3.4, 3247.6, 31.450, |, 0.0
14065.6, 138.7, | , 24.2, 0.0, 609.1, | ,  1000,   956,  3000,  2922, | , -3.4, 3242.5, 31.343, |, 0.0
14066.6, 139.2, | , 24.2, 0.0, 604.7, | ,  1000,   958,  3000,  2922, | , -3.4, 3240.3, 31.334, |, 0.0
14067.7, 139.1, | , 24.2, 0.0, 603.8, | ,  1000,   951,  3000,  2947, | , -3.4, 3259.6, 31.671, |, 0.0
14068.7, 139.2, | , 24.3, 0.0, 603.9, | ,  1000,   954,  3000,  2930, | , -3.4, 3238.2, 31.348, |, 0.0
14069.7, 138.6, | , 24.2, 0.0, 609.7, | ,  1000,   953,  3000,  2930, | , -3.4, 3237.7, 31.338, |, 0.0
14070.7, 138.0, | , 24.3, 0.0, 609.3, | ,  1000,   958,  3000,  2901, | , -3.4, 3246.7, 31.232, |, 0.0
14071.7, 138.2, | , 24.3, 0.0, 609.4, | ,  1000,   953,  3000,  2920, | , -3.4, 3256.2, 31.430, |, 0.0
14072.7, 139.6, | , 24.2, 0.0, 604.5, | ,  1000,   950,  3000,  2951, | , -3.4, 3249.3, 31.593, |, 0.0
14073.7, 139.3, | , 24.2, 0.0, 602.9, | ,  1000,   956,  3000,  2923, | , -3.4, 3248.0, 31.403, |, 0.0
14074.7, 139.0, | , 24.2, 0.0, 602.8, | ,  1000,   954,  3000,  2925, | , -3.4, 3222.7, 31.154, |, 0.0
14075.7, 138.6, | , 24.3, 0.0, 609.9, | ,  1000,   956,  3000,  2941, | , -3.4, 3245.5, 31.519, |, 0.0
14076.8, 138.6, | , 24.2, 0.0, 609.6, | ,  1000,   958,  3000,  2940, | , -3.4, 3249.7, 31.569, |, 0.0
14077.8, 138.4, | , 24.2, 0.0, 608.6, | ,  1000,   956,  3000,  2926, | , -3.4, 3248.0, 31.422, |, 0.0
14078.8, 139.7, | , 24.2, 0.0, 602.0, | ,  1000,   951,  3000,  2929, | , -3.4, 3243.7, 31.372, |, 0.0
14079.8, 139.4, | , 24.2, 0.0, 604.1, | ,  1000,   961,  3000,  2913, | , -3.4, 3241.6, 31.299, |, 0.0
14080.8, 138.8, | , 24.3, 0.0, 605.4, | ,  1000,   959,  3000,  2923, | , -3.4, 3241.2, 31.363, |, 0.0
14081.8, 138.3, | , 24.3, 0.0, 609.6, | ,  1000,   954,  3000,  2925, | , -3.4, 3245.9, 31.383, |, 0.0
14082.8, 138.6, | , 24.3, 0.0, 609.3, | ,  1000,   953,  3000,  2928, | , -3.4, 3246.3, 31.399, |, 0.0
14083.8, 138.8, | , 24.2, 0.0, 604.0, | ,  1000,   956,  3000,  2926, | , -3.4, 3262.2, 31.565, |, 0.0
14084.8, 139.0, | , 24.2, 0.0, 604.3, | ,  1000,   957,  3000,  2937, | , -3.4, 3262.2, 31.663, |, 0.0
14085.9, 139.2, | , 24.2, 0.0, 605.4, | ,  1000,   959,  3000,  2926, | , -3.4, 3232.2, 31.292, |, 0.0
14086.9, 138.1, | , 24.3, 0.0, 609.4, | ,  1000,   955,  3000,  2921, | , -3.4, 3249.7, 31.398, |, 0.0
14087.9, 138.2, | , 24.3, 0.0, 608.9, | ,  1000,   960,  3000,  2911, | , -3.4, 3239.0, 31.250, |, 0.0
14088.9, 138.3, | , 24.3, 0.0, 609.3, | ,  1000,   955,  3000,  2959, | , -3.4, 3240.7, 31.610, |, 0.0
14089.9, 139.4, | , 24.3, 0.0, 605.0, | ,  1000,   950,  3000,  2955, | , -3.4, 3236.5, 31.498, |, 0.0
14090.9, 139.0, | , 24.2, 0.0, 603.9, | ,  1000,   958,  3000,  2934, | , -3.4, 3225.3, 31.293, |, 0.0
14091.9, 139.2, | , 24.2, 0.0, 605.3, | ,  1000,   954,  3000,  2928, | , -3.4, 3238.2, 31.329, |, 0.0
14092.9, 138.7, | , 24.2, 0.0, 608.8, | ,  1000,   953,  3000,  2929, | , -3.4, 3238.2, 31.327, |, 0.0
14094.0, 138.3, | , 24.2, 0.0, 609.2, | ,  1000,   959,  3000,  2946, | , -3.4, 3266.9, 31.797, |, 0.0
14095.0, 138.3, | , 24.2, 0.0, 609.7, | ,  1000,   961,  3000,  2937, | , -3.4, 3241.6, 31.494, |, 0.0
14096.0, 139.4, | , 24.2, 0.0, 605.0, | ,  1000,   956,  3000,  2930, | , -3.4, 3237.7, 31.364, |, 0.0
14097.0, 139.1, | , 24.2, 0.0, 603.2, | ,  1000,   954,  3000,  2926, | , -3.4, 3238.2, 31.321, |, 0.0
14098.0, 139.2, | , 24.2, 0.0, 604.0, | ,  1000,   956,  3000,  2935, | , -3.4, 3238.6, 31.413, |, 0.0
14099.0, 138.4, | , 24.3, 0.0, 608.7, | ,  1000,   951,  3000,  2922, | , -3.4, 3241.2, 31.292, |, 0.0
14100.0, 138.7, | , 24.2, 0.0, 610.0, | ,  1000,   962,  3000,  2943, | , -3.4, 3241.6, 31.549, |, 0.0
14101.0, 138.4, | , 24.2, 0.0, 609.6, | ,  1000,   959,  3000,  2949, | , -3.4, 3241.6, 31.580, |, 0.0
14102.0, 139.0, | , 24.2, 0.0, 603.5, | ,  1000,   956,  3000,  2944, | , -3.4, 3232.6, 31.431, |, 0.0
14103.1, 139.2, | , 24.2, 0.0, 604.5, | ,  1000,   956,  3000,  2923, | , -3.4, 3263.0, 31.550, |, 0.0
14104.1, 138.2, | , 24.3, 0.0, 609.5, | ,  1000,   958,  3000,  2927, | , -3.4, 3278.4, 31.744, |, 0.0
14105.1, 138.3, | , 24.3, 0.0, 609.5, | ,  1000,   956,  3000,  2933, | , -3.4, 3274.6, 31.748, |, 0.0
14106.1, 138.2, | , 24.3, 0.0, 609.7, | ,  1000,   957,  3000,  2944, | , -3.4, 3241.6, 31.515, |, 0.0
14107.1, 139.1, | , 24.3, 0.0, 605.2, | ,  1000,   952,  3000,  2925, | , -3.4, 3237.3, 31.282, |, 0.0
14108.1, 139.2, | , 24.2, 0.0, 603.7, | ,  1000,   955,  3000,  2948, | , -3.4, 3248.0, 31.596, |, 0.0
14109.1, 139.2, | , 24.2, 0.0, 603.5, | ,  1000,   951,  3000,  2935, | , -3.4, 3241.6, 31.396, |, 0.0
14110.1, 138.8, | , 24.2, 0.0, 609.8, | ,  1000,   956,  3000,  2947, | , -3.4, 3241.2, 31.534, |, 0.0
14111.1, 138.3, | , 24.2, 0.0, 609.3, | ,  1000,   956,  3000,  2920, | , -3.4, 3256.2, 31.459, |, 0.0
14112.2, 138.3, | , 24.3, 0.0, 609.4, | ,  1000,   953,  3000,  2947, | , -3.4, 3258.7, 31.676, |, 0.0
14113.2, 139.1, | , 24.2, 0.0, 604.3, | ,  1000,   954,  3000,  2935, | , -3.4, 3237.3, 31.380, |, 0.0
14114.2, 139.4, | , 24.2, 0.0, 604.2, | ,  1000,   953,  3000,  2927, | , -3.4, 3270.3, 31.627, |, 0.0
14115.2, 138.9, | , 24.2, 0.0, 602.9, | ,  1000,   952,  3000,  2909, | , -3.4, 3265.6, 31.429, |, 0.0
14116.2, 138.5, | , 24.3, 0.0, 610.1, | ,  1000,   954,  3000,  2939, | , -3.4, 3256.6, 31.601, |, 0.0
14117.2, 139.2, | , 24.2, 0.0, 604.3, | ,  1000,   953,  3000,  2947, | , -3.4, 3237.3, 31.468, |, 0.0
14118.2, 138.4, | , 24.2, 0.0, 608.9, | ,  1000,   953,  3000,  2918, | , -3.4, 3238.2, 31.250, |, 0.0
14119.2, 139.3, | , 24.2, 0.0, 602.0, | ,  1000,   955,  3000,  2920, | , -3.4, 3236.0, 31.257, |, 0.0
14120.2, 139.5, | , 24.2, 0.0, 604.0, | ,  1000,   949,  3000,  2932, | , -3.4, 3241.6, 31.358, |, 0.0
14121.3, 138.7, | , 24.3, 0.0, 605.5, | ,  1000,   959,  3000,  2920, | , -3.4, 3244.2, 31.366, |, 0.0
14122.3, 138.1, | , 24.2, 0.0, 610.1, | ,  1000,   959,  3000,  2936, | , -3.4, 3240.7, 31.458, |, 0.0
14123.3, 138.5, | , 24.2, 0.0, 609.2, | ,  1000,   951,  3000,  2929, | , -3.4, 3248.5, 31.411, |, 0.0
14124.3, 138.7, | , 24.2, 0.0, 608.0, | ,  1000,   961,  3000,  2925, | , -3.4, 3242.0, 31.399, |, 0.0
14125.3, 139.1, | , 24.2, 0.0, 603.5, | ,  1000,   948,  3000,  2938, | , -3.4, 3253.6, 31.517, |, 0.0
14126.3, 138.9, | , 24.2, 0.0, 605.0, | ,  1000,   957,  3000,  2925, | , -3.4, 3242.0, 31.368, |, 0.0
14127.3, 138.4, | , 24.3, 0.0, 610.2, | ,  1000,   956,  3000,  2927, | , -3.4, 3263.5, 31.584, |, 0.0
14128.3, 138.3, | , 24.3, 0.0, 609.3, | ,  1000,   952,  3000,  2940, | , -3.4, 3246.3, 31.488, |, 0.0
14129.3, 138.1, | , 24.3, 0.0, 610.3, | ,  1000,   952,  3000,  2950, | , -3.4, 639.6, 6.237, |, 0.0
14130.4, 139.2, | , 24.2, 0.0, 605.3, | ,  1000,   954,  3000,  2911, | , -3.4, 729.2, 7.042, |, 0.0
14131.4, 139.6, | , 24.2, 0.0, 604.7, | ,  1000,   961,  3000,  2941, | , -3.4, 848.3, 8.268, |, 0.0
14132.4, 139.0, | , 24.3, 0.0, 605.5, | ,  1000,   952,  3000,  2934, | , -3.4, 910.9, 8.843, |, 0.0
14133.4, 138.9, | , 24.3, 0.0, 609.4, | ,  1000,   962,  3000,  2940, | , -3.4, 1002.5, 9.773, |, 0.0
14134.4, 138.3, | , 24.3, 0.0, 609.8, | ,  1000,   956,  3000,  2940, | , -3.4, 1093.8, 10.644, |, 0.0
14135.4, 138.2, | , 24.3, 0.0, 609.8, | ,  1000,   956,  3000,  2930, | , -3.4, 1187.2, 11.525, |, 0.0
14136.4, 139.0, | , 24.2, 0.0, 605.1, | ,  1000,   950,  3000,  2946, | , -3.4, 1282.3, 12.477, |, 0.0
14137.4, 139.4, | , 24.2, 0.0, 603.7, | ,  1000,   949,  3000,  2932, | , -3.4, 1348.3, 13.065, |, 0.0
14138.5, 139.4, | , 24.3, 0.0, 602.9, | ,  1000,   957,  3000,  2941, | , -3.4, 1434.4, 13.961, |, 0.0
14139.5, 138.3, | , 24.3, 0.0, 609.3, | ,  1000,   962,  3000,  2944, | , -3.4, 1509.4, 14.722, |, 0.0
14140.5, 138.5, | , 24.3, 0.0, 610.6, | ,  1000,   961,  3000,  2933, | , -3.4, 1609.2, 15.641, |, 0.0
14141.5, 138.2, | , 24.3, 0.0, 609.8, | ,  1000,   956,  3000,  2922, | , -3.4, 1696.6, 16.427, |, 0.0
14142.5, 139.1, | , 24.3, 0.0, 603.9, | ,  1000,   949,  3000,  2918, | , -3.4, 1787.9, 17.260, |, 0.0
14143.5, 139.2, | , 24.2, 0.0, 604.0, | ,  1000,   957,  3000,  2951, | , -3.4, 1878.3, 18.320, |, 0.0
14144.5, 139.2, | , 24.2, 0.0, 609.5, | ,  1000,   953,  3000,  2921, | , -3.4, 1956.3, 18.914, |, 0.0
14145.5, 138.0, | , 24.3, 0.0, 610.1, | ,  1000,   961,  3000,  2906, | , -3.4, 2054.8, 19.829, |, 0.0
14146.5, 138.4, | , 24.3, 0.0, 610.5, | ,  1000,   960,  3000,  2926, | , -3.4, 2131.5, 20.671, |, 0.0
14147.6, 139.2, | , 24.2, 0.0, 605.3, | ,  1000,   956,  3000,  2941, | , -3.4, 2214.6, 21.536, |, 0.0
14148.6, 139.0, | , 24.2, 0.0, 604.2, | ,  1000,   955,  3000,  2942, | , -3.4, 2286.2, 22.229, |, 0.0
14149.6, 139.2, | , 24.3, 0.0, 604.0, | ,  1000,   962,  3000,  2949, | , -3.4, 2385.6, 23.275, |, 0.0
14150.6, 138.8, | , 24.2, 0.0, 609.9, | ,  1000,   952,  3000,  2935, | , -3.4, 2404.4, 23.317, |, 0.0
14151.6, 138.4, | , 24.3, 0.0, 609.9, | ,  1000,   952,  3000,  2945, | , -3.4, 2476.4, 24.072, |, 0.0
14152.6, 138.2, | , 24.3, 0.0, 609.8, | ,  1000,   955,  3000,  2906, | , -3.4, 2557.8, 24.630, |, 0.0
14153.6, 139.2, | , 24.2, 0.0, 604.5, | ,  1000,   951,  3000,  2899, | , -3.4, 2641.8, 25.367, |, 0.0
14154.6, 139.1, | , 24.3, 0.0, 603.4, | ,  1000,   959,  3000,  2941, | , -3.4, 2730.0, 26.548, |, 0.0
14155.7, 138.8, | , 24.3, 0.0, 605.5, | ,  1000,   954,  3000,  2938, | , -3.4, 2773.7, 26.921, |, 0.0
14156.7, 138.4, | , 24.3, 0.0, 609.3, | ,  1000,   961,  3000,  2956, | , -3.4, 2822.2, 27.564, |, 0.0
14157.7, 138.6, | , 24.2, 0.0, 609.9, | ,  1000,   959,  3000,  2937, | , -3.4, 2883.0, 28.011, |, 0.0
14158.7, 138.6, | , 24.3, 0.0, 608.9, | ,  1000,   959,  3000,  2957, | , -3.4, 2941.7, 28.722, |, 0.0
14159.7, 139.3, | , 24.2, 0.0, 601.4, | ,  1000,   951,  3000,  2913, | , -3.4, 2973.0, 28.643, |, 0.0
14160.7, 139.1, | , 24.2, 0.0, 603.7, | ,  1000,   956,  3000,  2933, | , -3.4, 3049.2, 29.561, |, 0.0
14161.7, 139.3, | , 24.2, 0.0, 604.5, | ,  1000,   948,  3000,  2941, | , -3.4, 3085.6, 29.911, |, 0.0
14162.7, 138.2, | , 24.3, 0.0, 609.8, | ,  1000,   956,  3000,  2924, | , -3.4, 3116.5, 30.144, |, 0.0
14163.7, 138.3, | , 24.3, 0.0, 609.5, | ,  1000,   959,  3000,  2925, | , -3.4, 3144.8, 30.448, |, 0.0
14164.7, 138.3, | , 24.3, 0.0, 609.8, | ,  1000,   956,  3000,  2931, | , -3.4, 3170.0, 30.719, |, 0.0
14165.8, 138.9, | , 24.3, 0.0, 603.6, | ,  1000,   954,  3000,  2922, | , -3.4, 3191.5, 30.837, |, 0.0
14166.8, 138.9, | , 24.3, 0.0, 605.3, | ,  1000,   955,  3000,  2929, | , -3.4, 3251.5, 31.477, |, 0.0
14167.8, 138.2, | , 24.3, 0.0, 609.7, | ,  1000,   951,  3000,  2947, | , -3.4, 3233.9, 31.420, |, 0.0
14168.8, 138.7, | , 24.3, 0.0, 609.3, | ,  1000,   956,  3000,  2919, | , -3.4, 3263.5, 31.520, |, 0.0
14169.8, 138.3, | , 24.3, 0.0, 609.6, | ,  1000,   960,  3000,  2946, | , -3.4, 3280.2, 31.936, |, 0.0
14170.8, 139.3, | , 24.3, 0.0, 605.3, | ,  1000,   955,  3000,  2942, | , -3.4, 3275.0, 31.808, |, 0.0
14171.8, 139.4, | , 24.2, 0.0, 604.4, | ,  1000,   957,  3000,  2922, | , -3.4, 3301.2, 31.915, |, 0.0
14172.8, 139.0, | , 24.3, 0.0, 605.0, | ,  1000,   955,  3000,  2916, | , -3.4, 3310.2, 31.938, |, 0.0
14173.8, 138.4, | , 24.3, 0.0, 608.9, | ,  1000,   959,  3000,  2931, | , -3.4, 3307.6, 32.066, |, 0.0
14174.9, 138.6, | , 24.3, 0.0, 610.2, | ,  1000,   954,  3000,  2911, | , -3.4, 3304.2, 31.827, |, 0.0
14175.9, 138.3, | , 24.3, 0.0, 609.5, | ,  1000,   958,  3000,  2932, | , -3.4, 3299.9, 31.995, |, 0.0
14176.9, 139.0, | , 24.2, 0.0, 604.5, | ,  1000,   945,  3000,  2935, | , -3.4, 3305.9, 31.970, |, 0.0
14177.9, 139.6, | , 24.3, 0.0, 603.5, | ,  1000,   951,  3000,  2941, | , -3.4, 3303.3, 32.044, |, 0.0
14178.9, 139.7, | , 24.2, 0.0, 603.1, | ,  1000,   957,  3000,  2942, | , -3.4, 3301.6, 32.083, |, 0.0
14179.9, 138.3, | , 24.3, 0.0, 609.9, | ,  1000,   958,  3000,  2937, | , -3.4, 3292.2, 31.957, |, 0.0
14180.9, 138.2, | , 24.3, 0.0, 609.5, | ,  1000,   960,  3000,  2943, | , -3.4, 3321.7, 32.313, |, 0.0
14181.9, 138.7, | , 24.3, 0.0, 609.8, | ,  1000,   958,  3000,  2949, | , -3.4, 3331.6, 32.440, |, 0.0
14182.9, 139.1, | , 24.3, 0.0, 603.7, | ,  1000,   953,  3000,  2933, | , -3.4, 3313.6, 32.094, |, 0.0
14184.0, 139.1, | , 24.2, 0.0, 603.4, | ,  1000,   954,  3000,  2933, | , -3.4, 3275.4, 31.733, |, 0.0
14185.0, 138.8, | , 24.3, 0.0, 605.4, | ,  1000,   958,  3000,  2937, | , -3.4, 3268.6, 31.735, |, 0.0
14186.0, 138.6, | , 24.3, 0.0, 610.0, | ,  1000,   955,  3000,  2920, | , -3.4, 3290.0, 31.772, |, 0.0
14187.0, 138.3, | , 24.3, 0.0, 610.1, | ,  1000,   954,  3000,  2944, | , -3.4, 3276.7, 31.835, |, 0.0
14188.0, 139.0, | , 24.3, 0.0, 604.7, | ,  1000,   955,  3000,  2916, | , -3.4, 3270.7, 31.561, |, 0.0
14189.0, 139.0, | , 24.2, 0.0, 603.4, | ,  1000,   957,  3000,  2930, | , -3.4, 3266.0, 31.642, |, 0.0
14190.0, 138.9, | , 24.3, 0.0, 603.5, | ,  1000,   957,  3000,  2917, | , -3.4, 3289.6, 31.762, |, 0.0
14191.0, 138.4, | , 24.3, 0.0, 609.2, | ,  1000,   956,  3000,  2941, | , -3.4, 3272.0, 31.782, |, 0.0
14192.0, 138.5, | , 24.3, 0.0, 609.7, | ,  1000,   958,  3000,  2918, | , -3.4, 3292.6, 31.814, |, 0.0
14193.1, 138.4, | , 24.3, 0.0, 610.0, | ,  1000,   954,  3000,  2929, | , -3.4, 3272.4, 31.671, |, 0.0
14194.1, 139.2, | , 24.3, 0.0, 603.9, | ,  1000,   957,  3000,  2933, | , -3.4, 3254.0, 31.545, |, 0.0
14195.1, 139.5, | , 24.2, 0.0, 603.5, | ,  1000,   954,  3000,  2941, | , -3.4, 3269.4, 31.738, |, 0.0
14196.1, 139.3, | , 24.3, 0.0, 605.4, | ,  1000,   955,  3000,  2914, | , -3.4, 3253.6, 31.384, |, 0.0
14197.1, 138.4, | , 24.3, 0.0, 609.4, | ,  1000,   953,  3000,  2935, | , -3.4, 3277.2, 31.760, |, 0.0
14198.1, 138.2, | , 24.3, 0.0, 609.8, | ,  1000,   954,  3000,  2935, | , -3.4, 3250.2, 31.504, |, 0.0
14199.1, 138.7, | , 24.3, 0.0, 608.7, | ,  1000,   956,  3000,  2926, | , -3.4, 3252.3, 31.466, |, 0.0
14200.1, 139.6, | , 24.2, 0.0, 600.9, | ,  1000,   955,  3000,  2919, | , -3.4, 3244.6, 31.333, |, 0.0
14201.2, 139.6, | , 24.3, 0.0, 602.7, | ,  1000,   956,  3000,  2921, | , -3.4, 3264.3, 31.541, |, 0.0
14202.2, 139.4, | , 24.3, 0.0, 603.9, | ,  1000,   956,  3000,  2952, | , -3.4, 3247.6, 31.641, |, 0.0
14203.2, 138.1, | , 24.3, 0.0, 609.6, | ,  1000,   959,  3000,  2907, | , -3.4, 3242.9, 31.249, |, 0.0
14204.2, 138.3, | , 24.3, 0.0, 608.8, | ,  1000,   957,  3000,  2918, | , -3.4, 3257.0, 31.462, |, 0.0
14205.2, 138.5, | , 24.3, 0.0, 609.9, | ,  1000,   955,  3000,  2929, | , -3.4, 3252.7, 31.490, |, 0.0
14206.2, 139.5, | , 24.2, 0.0, 603.1, | ,  1000,   951,  3000,  2938, | , -3.4, 3251.5, 31.517, |, 0.0
14207.2, 138.9, | , 24.3, 0.0, 605.0, | ,  1000,   956,  3000,  2927, | , -3.4, 3246.7, 31.428, |, 0.0
14208.2, 138.6, | , 24.3, 0.0, 609.9, | ,  1000,   954,  3000,  2954, | , -3.4, 3272.4, 31.872, |, 0.0
14209.2, 138.7, | , 24.3, 0.0, 609.0, | ,  1000,   955,  3000,  2938, | , -3.4, 3238.6, 31.431, |, 0.0
14210.2, 138.1, | , 24.3, 0.0, 609.6, | ,  1000,   957,  3000,  2933, | , -3.4, 3246.7, 31.480, |, 0.0
14211.3, 138.9, | , 24.3, 0.0, 604.6, | ,  1000,   955,  3000,  2941, | , -3.4, 3248.5, 31.545, |, 0.0
14212.3, 139.3, | , 24.3, 0.0, 603.9, | ,  1000,   959,  3000,  2927, | , -3.4, 3247.2, 31.455, |, 0.0
14213.3, 139.2, | , 24.3, 0.0, 604.0, | ,  1000,   958,  3000,  2942, | , -3.4, 3244.2, 31.535, |, 0.0
14214.3, 138.6, | , 24.3, 0.0, 608.8, | ,  1000,   955,  3000,  2937, | , -3.4, 3230.5, 31.338, |, 0.0
14215.3, 138.1, | , 24.3, 0.0, 609.5, | ,  1000,   962,  3000,  2916, | , -3.4, 3257.9, 31.492, |, 0.0
14216.3, 138.6, | , 24.3, 0.0, 609.3, | ,  1000,   957,  3000,  2929, | , -3.4, 3254.0, 31.522, |, 0.0
14217.3, 138.8, | , 24.3, 0.0, 604.4, | ,  1000,   959,  3000,  2911, | , -3.4, 3252.3, 31.368, |, 0.0
14218.3, 139.0, | , 24.3, 0.0, 603.5, | ,  1000,   955,  3000,  2922, | , -3.4, 3275.9, 31.655, |, 0.0
14219.4, 139.7, | , 24.3, 0.0, 602.5, | ,  1000,   951,  3000,  2926, | , -3.4, 3256.2, 31.462, |, 0.0
14220.4, 138.3, | , 24.3, 0.0, 609.1, | ,  1000,   952,  3000,  2917, | , -3.4, 3254.5, 31.383, |, 0.0
14221.4, 138.3, | , 24.3, 0.0, 609.1, | ,  1000,   960,  3000,  2921, | , -3.4, 3252.7, 31.463, |, 0.0
14222.4, 138.4, | , 24.3, 0.0, 608.9, | ,  1000,   955,  3000,  2941, | , -3.4, 3266.4, 31.723, |, 0.0
14223.4, 139.4, | , 24.3, 0.0, 603.3, | ,  1000,   955,  3000,  2925, | , -3.4, 3245.0, 31.377, |, 0.0
14224.4, 139.2, | , 24.3, 0.0, 603.5, | ,  1000,   958,  3000,  2937, | , -3.4, 3244.6, 31.505, |, 0.0
14225.4, 139.4, | , 24.3, 0.0, 604.4, | ,  1000,   955,  3000,  2943, | , -3.4, 3246.3, 31.544, |, 0.0
14226.4, 138.3, | , 24.3, 0.0, 609.2, | ,  1000,   961,  3000,  2939, | , -3.4, 3278.9, 31.868, |, 0.0
14227.4, 138.3, | , 24.3, 0.0, 609.2, | ,  1000,   961,  3000,  2933, | , -3.4, 3263.9, 31.677, |, 0.0
14228.5, 138.9, | , 24.3, 0.0, 604.5, | ,  1000,   953,  3000,  2917, | , -3.4, 3266.0, 31.502, |, 0.0
14229.5, 139.6, | , 24.3, 0.0, 603.6, | ,  1000,   957,  3000,  2928, | , -3.4, 3250.2, 31.470, |, 0.0
14230.5, 138.8, | , 24.3, 0.0, 604.7, | ,  1000,   952,  3000,  2917, | , -3.4, 3238.2, 31.224, |, 0.0
14231.5, 138.2, | , 24.3, 0.0, 609.4, | ,  1000,   954,  3000,  2934, | , -3.4, 3247.2, 31.472, |, 0.0
14232.5, 138.4, | , 24.3, 0.0, 609.4, | ,  1000,   954,  3000,  2931, | , -3.4, 3253.6, 31.505, |, 0.0
14233.5, 138.2, | , 24.3, 0.0, 609.1, | ,  1000,   955,  3000,  2950, | , -3.4, 3255.7, 31.690, |, 0.0
14234.5, 139.1, | , 24.3, 0.0, 603.8, | ,  1000,   961,  3000,  2922, | , -3.4, 3246.7, 31.419, |, 0.0
14235.5, 139.3, | , 24.3, 0.0, 603.3, | ,  1000,   948,  3000,  2913, | , -3.4, 3245.0, 31.230, |, 0.0
14236.6, 139.3, | , 24.2, 0.0, 605.3, | ,  1000,   956,  3000,  2946, | , -3.4, 3245.9, 31.570, |, 0.0
14237.6, 138.4, | , 24.3, 0.0, 609.0, | ,  1000,   962,  3000,  2948, | , -3.4, 3237.3, 31.546, |, 0.0
14238.6, 138.7, | , 24.3, 0.0, 609.4, | ,  1000,   955,  3000,  2938, | , -3.4, 3248.5, 31.521, |, 0.0
14239.6, 138.8, | , 24.3, 0.0, 608.1, | ,  1000,   955,  3000,  2948, | , -3.4, 3241.6, 31.531, |, 0.0
14240.6, 139.4, | , 24.3, 0.0, 599.1, | ,  1000,   949,  3000,  2927, | , -3.4, 3246.7, 31.372, |, 0.0
14241.6, 139.2, | , 24.3, 0.0, 603.0, | ,  1000,   947,  3000,  2922, | , -3.4, 3252.7, 31.367, |, 0.0
14242.6, 139.5, | , 24.3, 0.0, 604.3, | ,  1000,   950,  3000,  2951, | , -3.4, 3237.3, 31.474, |, 0.0
14243.6, 138.3, | , 24.3, 0.0, 608.7, | ,  1000,   958,  3000,  2920, | , -3.4, 3245.5, 31.368, |, 0.0
14244.6, 138.4, | , 24.3, 0.0, 608.6, | ,  1000,   955,  3000,  2943, | , -3.4, 3284.9, 31.909, |, 0.0
14245.7, 138.7, | , 24.3, 0.0, 609.3, | ,  1000,   956,  3000,  2923, | , -3.4, 3247.6, 31.402, |, 0.0
14246.7, 139.5, | , 24.3, 0.0, 602.7, | ,  1000,   960,  3000,  2937, | , -3.4, 3247.6, 31.543, |, 0.0
14247.7, 138.8, | , 24.3, 0.0, 604.3, | ,  1000,   951,  3000,  2906, | , -3.4, 3257.5, 31.315, |, 0.0
14248.7, 138.2, | , 24.3, 0.0, 609.1, | ,  1000,   953,  3000,  2948, | , -3.4, 3272.9, 31.828, |, 0.0
14249.7, 138.8, | , 24.3, 0.0, 608.3, | ,  1000,   955,  3000,  2944, | , -3.4, 3241.2, 31.507, |, 0.0
14250.7, 138.3, | , 24.3, 0.0, 609.1, | ,  1000,   952,  3000,  2931, | , -3.4, 3231.7, 31.279, |, 0.0
14251.7, 138.9, | , 24.3, 0.0, 603.7, | ,  1000,   950,  3000,  2915, | , -3.4, 3237.3, 31.188, |, 0.0
14252.7, 139.4, | , 24.3, 0.0, 603.3, | ,  1000,   955,  3000,  2914, | , -3.4, 3247.2, 31.311, |, 0.0
14253.7, 139.2, | , 24.3, 0.0, 602.3, | ,  1000,   958,  3000,  2944, | , -3.4, 3246.7, 31.577, |, 0.0
14254.8, 138.5, | , 24.3, 0.0, 607.9, | ,  1000,   958,  3000,  2929, | , -3.4, 3239.5, 31.383, |, 0.0
14255.8, 138.4, | , 24.3, 0.0, 608.7, | ,  1000,   961,  3000,  2932, | , -3.4, 3236.0, 31.396, |, 0.0
14256.8, 138.7, | , 24.3, 0.0, 609.0, | ,  1000,   960,  3000,  2944, | , -3.4, 3262.2, 31.737, |, 0.0
14257.8, 138.8, | , 24.3, 0.0, 603.4, | ,  1000,   956,  3000,  2928, | , -3.4, 3253.2, 31.491, |, 0.0
14258.8, 139.2, | , 24.2, 0.0, 602.3, | ,  1000,   954,  3000,  2952, | , -3.4, 3258.7, 31.722, |, 0.0
14259.8, 139.3, | , 24.2, 0.0, 603.5, | ,  1000,   955,  3000,  2916, | , -3.4, 3265.2, 31.503, |, 0.0
14260.8, 138.3, | , 24.3, 0.0, 608.0, | ,  1000,   955,  3000,  2944, | , -3.4, 3250.6, 31.595, |, 0.0
14261.8, 138.3, | , 24.3, 0.0, 608.0, | ,  1000,   956,  3000,  2952, | , -3.4, 3263.5, 31.783, |, 0.0
14262.8, 138.5, | , 24.3, 0.0, 608.4, | ,  1000,   957,  3000,  2918, | , -3.4, 3258.3, 31.477, |, 0.0
14263.9, 139.1, | , 24.3, 0.0, 602.0, | ,  1000,   955,  3000,  2944, | , -3.4, 3265.6, 31.736, |, 0.0
14264.9, 139.1, | , 24.3, 0.0, 602.3, | ,  1000,   952,  3000,  2932, | , -3.4, 3247.6, 31.439, |, 0.0
14265.9, 139.2, | , 24.3, 0.0, 603.3, | ,  1000,   955,  3000,  2943, | , -3.4, 3248.0, 31.553, |, 0.0
14266.9, 138.7, | , 24.3, 0.0, 608.7, | ,  1000,   954,  3000,  2934, | , -3.4, 3239.5, 31.392, |, 0.0
14267.9, 138.3, | , 24.3, 0.0, 608.6, | ,  1000,   956,  3000,  2930, | , -3.4, 3240.3, 31.389, |, 0.0
14268.9, 138.9, | , 24.3, 0.0, 603.4, | ,  1000,   955,  3000,  2921, | , -3.4, 3249.7, 31.395, |, 0.0
14269.9, 139.6, | , 24.3, 0.0, 602.9, | ,  1000,   959,  3000,  2929, | , -3.4, 3275.9, 31.742, |, 0.0
14270.9, 138.9, | , 24.3, 0.0, 603.7, | ,  1000,   956,  3000,  2939, | , -3.4, 3269.0, 31.734, |, 0.0
14271.9, 138.2, | , 24.3, 0.0, 608.2, | ,  1000,   956,  3000,  2942, | , -3.4, 3254.0, 31.620, |, 0.0
14273.0, 138.6, | , 24.3, 0.0, 608.3, | ,  1000,   955,  3000,  2933, | , -3.4, 3248.0, 31.470, |, 0.0
14274.0, 138.4, | , 24.3, 0.0, 605.2, | ,  1000,   951,  3000,  2924, | , -3.4, 3254.9, 31.440, |, 0.0
14275.0, 138.8, | , 24.3, 0.0, 602.8, | ,  1000,   952,  3000,  2935, | , -3.4, 3254.5, 31.530, |, 0.0
14276.0, 139.2, | , 24.3, 0.0, 603.0, | ,  1000,   955,  3000,  2926, | , -3.4, 3259.2, 31.528, |, 0.0
14277.0, 139.6, | , 24.3, 0.0, 602.6, | ,  1000,   953,  3000,  2925, | , -3.4, 3245.0, 31.367, |, 0.0
14278.0, 138.1, | , 24.3, 0.0, 607.2, | ,  1000,   957,  3000,  2916, | , -3.4, 3241.6, 31.294, |, 0.0
14279.0, 138.4, | , 24.3, 0.0, 607.8, | ,  1000,   957,  3000,  2938, | , -3.4, 3249.7, 31.551, |, 0.0
14280.0, 138.6, | , 24.3, 0.0, 607.9, | ,  1000,   958,  3000,  2925, | , -3.4, 3242.9, 31.384, |, 0.0
14281.0, 139.0, | , 24.3, 0.0, 602.6, | ,  1000,   955,  3000,  2911, | , -3.4, 3245.5, 31.280, |, 0.0
14282.1, 139.3, | , 24.3, 0.0, 601.0, | ,  1000,   949,  3000,  2948, | , -3.4, 3245.9, 31.536, |, 0.0
14283.1, 139.2, | , 24.3, 0.0, 600.8, | ,  1000,   955,  3000,  2942, | , -3.4, 3245.9, 31.531, |, 0.0
14284.1, 138.7, | , 24.3, 0.0, 607.9, | ,  1000,   955,  3000,  2924, | , -3.4, 3257.9, 31.494, |, 0.0
14285.1, 138.3, | , 24.3, 0.0, 607.7, | ,  1000,   954,  3000,  2936, | , -3.4, 3249.3, 31.500, |, 0.0
14286.1, 138.4, | , 24.3, 0.0, 607.2, | ,  1000,   961,  3000,  2908, | , -3.4, 3254.0, 31.385, |, 0.0
14287.1, 139.1, | , 24.3, 0.0, 601.5, | ,  1000,   955,  3000,  2940, | , -3.4, 3258.3, 31.632, |, 0.0
14288.1, 139.1, | , 24.3, 0.0, 602.3, | ,  1000,   959,  3000,  2929, | , -3.4, 3247.2, 31.474, |, 0.0
14289.1, 139.0, | , 24.3, 0.0, 602.2, | ,  1000,   956,  3000,  2951, | , -3.4, 3239.9, 31.550, |, 0.0
14290.1, 138.2, | , 24.3, 0.0, 607.8, | ,  1000,   959,  3000,  2915, | , -3.4, 3239.5, 31.285, |, 0.0
