Repository: jdhuang-csm/Ru-BCA

## Methods
* (BaO)<sub>x</sub>-(CaO)<sub>y</sub>-(Al<sub>2</sub>O<sub>3</sub>)<sub>1-x-y</sub> (BCA) catalyst supports were synthesized via sol-gel and solid-state methods. 
* Ru/BCA catalysts were prepared via incipient wetness impregnation to achieve 1 wt. % Ru loading.
* Ammonia synthesis rates were measured for Ru/BCA catalysts in a packed-bed reactor at 480-600<sup>o</sup>C, 10 bar, and space velocities up to 1.3 x 10<sup>6</sup> ml g<sub>cat</sub><sup>-1</sup> h<sup>-1</sup>.
* A machine learning (ML) model was employed to improve understanding of the behavior of Ru/BCA catalysts.
* A microkinetic model was developed to describe the best-performing catalyst.

File: data/init_files_Cadigan/BCA512.txt (part 36 of 43)
********** Start test **********
Elapsed time, Pressure, | , LJtemp(C), Inner-Temp, Outer-Temp, | , N2-set, N2-flow, H2-set, H2-flow, | , pH, NH3_ppm, NH3_Prod_rate, |, In222Temp
13876.6, 139.3, | , 24.3, 0.0, 399.7, | ,  1000,   960,  3000,  2918, | , -3.4, 200.5, 1.579, |, 0.0
13877.6, 139.3, | , 24.3, 0.0, 399.5, | ,  1000,   956,  3000,  2944, | , -3.4, 202.6, 1.605, |, 0.0
13878.6, 140.9, | , 24.3, 0.0, 392.4, | ,  1000,   953,  3000,  2948, | , -3.4, 198.3, 1.571, |, 0.0
13879.6, 140.3, | , 24.3, 0.0, 394.2, | ,  1000,   959,  3000,  2933, | , -3.4, 212.5, 1.679, |, 0.0
13880.6, 139.6, | , 24.3, 0.0, 398.8, | ,  1000,   958,  3000,  2927, | , -3.4, 202.2, 1.595, |, 0.0
13881.6, 139.8, | , 24.3, 0.0, 399.9, | ,  1000,   953,  3000,  2928, | , -3.4, 194.5, 1.532, |, 0.0
13882.6, 139.8, | , 24.3, 0.0, 399.9, | ,  1000,   957,  3000,  2930, | , -3.4, 192.8, 1.521, |, 0.0
13883.6, 140.3, | , 24.3, 0.0, 392.9, | ,  1000,   951,  3000,  2925, | , -3.4, 193.6, 1.524, |, 0.0
13884.6, 140.9, | , 24.3, 0.0, 391.8, | ,  1000,   948,  3000,  2934, | , -3.4, 191.5, 1.509, |, 0.0
13885.7, 140.4, | , 24.3, 0.0, 392.6, | ,  1000,   949,  3000,  2929, | , -3.4, 192.8, 1.518, |, 0.0
13886.7, 139.4, | , 24.3, 0.0, 399.4, | ,  1000,   955,  3000,  2939, | , -3.4, 212.5, 1.680, |, 0.0
13887.7, 139.4, | , 24.3, 0.0, 399.5, | ,  1000,   956,  3000,  2922, | , -3.4, 198.3, 1.561, |, 0.0
13888.7, 139.8, | , 24.3, 0.0, 399.8, | ,  1000,   958,  3000,  2944, | , -3.4, 207.8, 1.646, |, 0.0
13889.7, 140.3, | , 24.3, 0.0, 392.7, | ,  1000,   955,  3000,  2928, | , -3.4, 195.3, 1.540, |, 0.0
13890.7, 141.1, | , 24.3, 0.0, 390.3, | ,  1000,   946,  3000,  2917, | , -3.4, 191.5, 1.502, |, 0.0
13891.7, 140.6, | , 24.3, 0.0, 393.4, | ,  1000,   949,  3000,  2912, | , -3.4, 192.8, 1.511, |, 0.0
13892.7, 139.4, | , 24.3, 0.0, 398.5, | ,  1000,   953,  3000,  2915, | , -3.4, 202.2, 1.588, |, 0.0
13893.7, 139.6, | , 24.3, 0.0, 399.0, | ,  1000,   952,  3000,  2918, | , -3.4, 209.9, 1.650, |, 0.0
13894.8, 139.9, | , 24.3, 0.0, 399.1, | ,  1000,   953,  3000,  2930, | , -3.4, 201.8, 1.591, |, 0.0
13895.8, 141.4, | , 24.3, 0.0, 387.3, | ,  1000,   943,  3000,  2907, | , -3.4, 197.5, 1.544, |, 0.0
13896.8, 140.1, | , 24.3, 0.0, 392.8, | ,  1000,   955,  3000,  2896, | , -3.4, 189.3, 1.481, |, 0.0
13897.8, 139.3, | , 24.3, 0.0, 398.5, | ,  1000,   954,  3000,  2941, | , -3.4, 220.2, 1.741, |, 0.0
13898.8, 139.7, | , 24.3, 0.0, 398.5, | ,  1000,   960,  3000,  2922, | , -3.4, 211.2, 1.664, |, 0.0
13899.8, 139.4, | , 24.3, 0.0, 398.3, | ,  1000,   960,  3000,  2944, | , -3.4, 194.1, 1.538, |, 0.0
13900.8, 140.3, | , 24.3, 0.0, 391.4, | ,  1000,   952,  3000,  2906, | , -3.4, 190.6, 1.493, |, 0.0
13901.8, 141.0, | , 24.3, 0.0, 390.9, | ,  1000,   951,  3000,  2918, | , -3.4, 184.6, 1.451, |, 0.0
13902.8, 140.5, | , 24.3, 0.0, 390.9, | ,  1000,   949,  3000,  2929, | , -3.4, 182.5, 1.437, |, 0.0
13903.9, 139.5, | , 24.3, 0.0, 398.3, | ,  1000,   952,  3000,  2937, | , -3.4, 195.3, 1.543, |, 0.0
13904.9, 139.9, | , 24.3, 0.0, 398.8, | ,  1000,   950,  3000,  2926, | , -3.4, 208.2, 1.639, |, 0.0
13905.9, 139.6, | , 24.3, 0.0, 397.7, | ,  1000,   959,  3000,  2923, | , -3.4, 183.4, 1.445, |, 0.0
13906.9, 140.3, | , 24.3, 0.0, 392.1, | ,  1000,   949,  3000,  2914, | , -3.4, 184.6, 1.448, |, 0.0
13907.9, 140.4, | , 24.3, 0.0, 390.9, | ,  1000,   953,  3000,  2917, | , -3.4, 180.8, 1.420, |, 0.0
13908.9, 140.8, | , 24.3, 0.0, 390.6, | ,  1000,   947,  3000,  2918, | , -3.4, 189.3, 1.486, |, 0.0
13909.9, 139.3, | , 24.3, 0.0, 398.4, | ,  1000,   952,  3000,  2925, | , -3.4, 184.6, 1.453, |, 0.0
13910.9, 139.6, | , 24.3, 0.0, 397.2, | ,  1000,   958,  3000,  2922, | , -3.4, 185.1, 1.458, |, 0.0
13912.0, 139.8, | , 24.3, 0.0, 398.4, | ,  1000,   956,  3000,  2928, | , -3.4, 203.9, 1.608, |, 0.0
13913.0, 140.5, | , 24.3, 0.0, 391.0, | ,  1000,   955,  3000,  2933, | , -3.4, 199.6, 1.576, |, 0.0
13914.0, 140.3, | , 24.3, 0.0, 390.7, | ,  1000,   948,  3000,  2918, | , -3.4, 181.6, 1.426, |, 0.0
13915.0, 139.7, | , 24.3, 0.0, 398.6, | ,  1000,   955,  3000,  2941, | , -3.4, 206.5, 1.633, |, 0.0
13916.0, 139.5, | , 24.3, 0.0, 397.0, | ,  1000,   958,  3000,  2919, | , -3.4, 183.4, 1.443, |, 0.0
13917.0, 139.3, | , 24.3, 0.0, 398.2, | ,  1000,   961,  3000,  2911, | , -3.4, 218.1, 1.714, |, 0.0
13918.0, 139.3, | , 24.3, 0.0, 398.4, | ,  1000,   957,  3000,  2921, | , -3.4, 188.9, 1.487, |, 0.0
13919.0, 140.9, | , 24.3, 0.0, 391.2, | ,  1000,   949,  3000,  2951, | , -3.4, 182.1, 1.441, |, 0.0
13920.0, 140.2, | , 24.3, 0.0, 391.6, | ,  1000,   957,  3000,  2930, | , -3.4, 177.4, 1.400, |, 0.0
13921.1, 139.5, | , 24.3, 0.0, 396.9, | ,  1000,   952,  3000,  2929, | , -3.4, 177.8, 1.401, |, 0.0
13922.1, 139.7, | , 24.3, 0.0, 397.8, | ,  1000,   952,  3000,  2919, | , -3.4, 197.1, 1.549, |, 0.0
13923.1, 139.5, | , 24.3, 0.0, 397.8, | ,  1000,   961,  3000,  2936, | , -3.4, 203.5, 1.610, |, 0.0
13924.1, 140.1, | , 24.3, 0.0, 391.4, | ,  1000,   952,  3000,  2925, | , -3.4, 188.9, 1.487, |, 0.0
13925.1, 140.5, | , 24.3, 0.0, 389.9, | ,  1000,   951,  3000,  2916, | , -3.4, 201.8, 1.584, |, 0.0
13926.1, 140.7, | , 24.3, 0.0, 391.6, | ,  1000,   955,  3000,  2937, | , -3.4, 185.9, 1.469, |, 0.0
13927.1, 139.4, | , 24.3, 0.0, 397.6, | ,  1000,   955,  3000,  2927, | , -3.4, 179.5, 1.415, |, 0.0
13928.1, 139.4, | , 24.3, 0.0, 397.7, | ,  1000,   955,  3000,  2943, | , -3.4, 178.6, 1.414, |, 0.0
13929.1, 139.8, | , 24.3, 0.0, 397.5, | ,  1000,   962,  3000,  2935, | , -3.4, 200.1, 1.583, |, 0.0
13930.2, 140.3, | , 24.3, 0.0, 391.0, | ,  1000,   953,  3000,  2944, | , -3.4, 172.6, 1.366, |, 0.0
13931.2, 140.6, | , 24.3, 0.0, 388.6, | ,  1000,   950,  3000,  2928, | , -3.4, 177.8, 1.400, |, 0.0
13932.2, 139.9, | , 24.3, 0.0, 397.4, | ,  1000,   956,  3000,  2933, | , -3.4, 199.2, 1.573, |, 0.0
13933.2, 139.9, | , 24.3, 0.0, 397.5, | ,  1000,   955,  3000,  2928, | , -3.4, 176.9, 1.395, |, 0.0
13934.2, 139.5, | , 24.3, 0.0, 396.7, | ,  1000,   952,  3000,  2925, | , -3.4, 178.2, 1.403, |, 0.0
13935.2, 139.9, | , 24.3, 0.0, 397.0, | ,  1000,   953,  3000,  2933, | , -3.4, 187.6, 1.480, |, 0.0
13936.2, 141.0, | , 24.3, 0.0, 388.7, | ,  1000,   953,  3000,  2910, | , -3.4, 175.2, 1.374, |, 0.0
13937.2, 140.3, | , 24.3, 0.0, 391.3, | ,  1000,   953,  3000,  2924, | , -3.4, 192.8, 1.518, |, 0.0
13938.3, 139.5, | , 24.3, 0.0, 396.8, | ,  1000,   954,  3000,  2926, | , -3.4, 206.1, 1.623, |, 0.0
13939.3, 139.8, | , 24.3, 0.0, 396.9, | ,  1000,   956,  3000,  2916, | , -3.4, 180.4, 1.418, |, 0.0
13940.3, 139.3, | , 24.3, 0.0, 396.2, | ,  1000,   955,  3000,  2937, | , -3.4, 204.8, 1.618, |, 0.0
13941.3, 140.4, | , 24.3, 0.0, 389.7, | ,  1000,   949,  3000,  2929, | , -3.4, 182.9, 1.440, |, 0.0
13942.3, 141.1, | , 24.3, 0.0, 388.5, | ,  1000,   954,  3000,  2919, | , -3.4, 186.8, 1.469, |, 0.0
13943.3, 140.2, | , 24.3, 0.0, 390.3, | ,  1000,   955,  3000,  2928, | , -3.4, 168.8, 1.331, |, 0.0
13944.3, 139.5, | , 24.3, 0.0, 396.5, | ,  1000,   960,  3000,  2941, | , -3.4, 170.5, 1.350, |, 0.0
13945.3, 139.7, | , 24.3, 0.0, 397.1, | ,  1000,   960,  3000,  2944, | , -3.4, 168.8, 1.338, |, 0.0
13946.4, 139.8, | , 24.3, 0.0, 397.2, | ,  1000,   960,  3000,  2920, | , -3.4, 169.2, 1.333, |, 0.0
13947.4, 140.3, | , 24.3, 0.0, 389.8, | ,  1000,   951,  3000,  2929, | , -3.4, 170.5, 1.343, |, 0.0
13948.4, 140.7, | , 24.2, 0.0, 389.2, | ,  1000,   949,  3000,  2922, | , -3.4, 179.9, 1.414, |, 0.0
13949.4, 140.4, | , 24.2, 0.0, 390.4, | ,  1000,   951,  3000,  2911, | , -3.4, 170.5, 1.337, |, 0.0
13950.4, 139.4, | , 24.3, 0.0, 396.6, | ,  1000,   960,  3000,  2949, | , -3.4, 167.9, 1.333, |, 0.0
13951.4, 139.4, | , 24.2, 0.0, 396.4, | ,  1000,   960,  3000,  2933, | , -3.4, 168.8, 1.334, |, 0.0
13952.4, 139.5, | , 24.3, 0.0, 395.3, | ,  1000,   959,  3000,  2929, | , -3.4, 167.1, 1.319, |, 0.0
13953.4, 140.3, | , 24.2, 0.0, 390.8, | ,  1000,   952,  3000,  2936, | , -3.4, 168.4, 1.329, |, 0.0
13954.5, 140.4, | , 24.2, 0.0, 389.4, | ,  1000,   954,  3000,  2924, | , -3.4, 190.2, 1.497, |, 0.0
13955.5, 139.8, | , 24.3, 0.0, 396.4, | ,  1000,   957,  3000,  2917, | , -3.4, 169.2, 1.331, |, 0.0
13956.5, 139.4, | , 24.2, 0.0, 396.2, | ,  1000,   951,  3000,  2937, | , -3.4, 176.5, 1.393, |, 0.0
13957.5, 139.9, | , 24.2, 0.0, 395.4, | ,  1000,   954,  3000,  2933, | , -3.4, 172.2, 1.359, |, 0.0
13958.5, 140.6, | , 24.2, 0.0, 390.2, | ,  1000,   955,  3000,  2910, | , -3.4, 181.2, 1.422, |, 0.0
13959.5, 140.4, | , 24.2, 0.0, 388.7, | ,  1000,   948,  3000,  2917, | , -3.4, 168.8, 1.324, |, 0.0
13960.5, 140.5, | , 24.2, 0.0, 387.9, | ,  1000,   953,  3000,  2922, | , -3.4, 169.2, 1.332, |, 0.0
13961.5, 139.8, | , 24.2, 0.0, 396.3, | ,  1000,   958,  3000,  2921, | , -3.4, 190.6, 1.501, |, 0.0
13962.5, 140.0, | , 24.2, 0.0, 395.2, | ,  1000,   954,  3000,  2918, | , -3.4, 168.8, 1.327, |, 0.0
13963.6, 139.4, | , 24.2, 0.0, 395.5, | ,  1000,   954,  3000,  2922, | , -3.4, 167.5, 1.318, |, 0.0
13964.6, 140.2, | , 24.2, 0.0, 389.5, | ,  1000,   951,  3000,  2929, | , -3.4, 199.2, 1.569, |, 0.0
13965.6, 140.8, | , 24.2, 0.0, 388.1, | ,  1000,   952,  3000,  2916, | , -3.4, 164.1, 1.288, |, 0.0
13966.6, 140.5, | , 24.2, 0.0, 388.3, | ,  1000,   948,  3000,  2915, | , -3.4, 189.8, 1.489, |, 0.0
13967.6, 139.6, | , 24.2, 0.0, 394.9, | ,  1000,   955,  3000,  2938, | , -3.4, 167.1, 1.321, |, 0.0
13968.6, 139.4, | , 24.2, 0.0, 395.4, | ,  1000,   958,  3000,  2933, | , -3.4, 165.4, 1.306, |, 0.0
13969.6, 139.3, | , 24.2, 0.0, 395.0, | ,  1000,   954,  3000,  2918, | , -3.4, 164.9, 1.297, |, 0.0
13970.6, 140.3, | , 24.2, 0.0, 388.3, | ,  1000,   951,  3000,  2905, | , -3.4, 162.4, 1.271, |, 0.0
13971.7, 140.8, | , 24.2, 0.0, 388.6, | ,  1000,   960,  3000,  2934, | , -3.4, 161.1, 1.273, |, 0.0
13972.7, 139.6, | , 24.2, 0.0, 393.6, | ,  1000,   956,  3000,  2922, | , -3.4, 161.5, 1.272, |, 0.0
13973.7, 139.5, | , 24.2, 0.0, 394.6, | ,  1000,   957,  3000,  2936, | , -3.4, 159.8, 1.263, |, 0.0
13974.7, 139.9, | , 24.2, 0.0, 394.7, | ,  1000,   958,  3000,  2931, | , -3.4, 159.8, 1.262, |, 0.0
13975.7, 139.9, | , 24.2, 0.0, 394.9, | ,  1000,   951,  3000,  2919, | , -3.4, 181.6, 1.427, |, 0.0
13976.7, 140.5, | , 24.2, 0.0, 387.3, | ,  1000,   948,  3000,  2908, | , -3.4, 159.4, 1.248, |, 0.0
13977.7, 140.3, | , 24.2, 0.0, 388.2, | ,  1000,   950,  3000,  2936, | , -3.4, 191.9, 1.514, |, 0.0
13978.7, 139.7, | , 24.2, 0.0, 394.7, | ,  1000,   959,  3000,  2926, | , -3.4, 182.1, 1.436, |, 0.0
13979.7, 139.3, | , 24.2, 0.0, 395.0, | ,  1000,   954,  3000,  2917, | , -3.4, 160.2, 1.259, |, 0.0
13980.8, 139.3, | , 24.2, 0.0, 394.9, | ,  1000,   950,  3000,  2923, | , -3.4, 163.2, 1.284, |, 0.0
13981.8, 140.3, | , 24.2, 0.0, 388.8, | ,  1000,   954,  3000,  2915, | , -3.4, 164.9, 1.296, |, 0.0
13982.8, 140.6, | , 24.2, 0.0, 386.7, | ,  1000,   953,  3000,  2948, | , -3.4, 158.9, 1.259, |, 0.0
13983.8, 140.2, | , 24.2, 0.0, 388.6, | ,  1000,   955,  3000,  2917, | , -3.4, 190.2, 1.495, |, 0.0
13984.8, 139.4, | , 24.2, 0.0, 394.7, | ,  1000,   959,  3000,  2937, | , -3.4, 163.6, 1.295, |, 0.0
13985.8, 139.5, | , 24.2, 0.0, 394.3, | ,  1000,   953,  3000,  2941, | , -3.4, 193.6, 1.531, |, 0.0
13986.8, 139.3, | , 24.2, 0.0, 394.6, | ,  1000,   958,  3000,  2906, | , -3.4, 185.9, 1.458, |, 0.0
13987.9, 140.4, | , 24.2, 0.0, 387.2, | ,  1000,   952,  3000,  2930, | , -3.4, 151.6, 1.195, |, 0.0
13988.9, 140.4, | , 24.2, 0.0, 386.9, | ,  1000,   952,  3000,  2914, | , -3.4, 152.5, 1.197, |, 0.0
13989.9, 139.3, | , 24.2, 0.0, 394.6, | ,  1000,   958,  3000,  2912, | , -3.4, 152.9, 1.202, |, 0.0
13990.9, 139.8, | , 24.2, 0.0, 394.5, | ,  1000,   950,  3000,  2944, | , -3.4, 153.8, 1.216, |, 0.0
13991.9, 139.8, | , 24.2, 0.0, 394.1, | ,  1000,   957,  3000,  2923, | , -3.4, 152.5, 1.201, |, 0.0
13992.9, 139.6, | , 24.2, 0.0, 393.3, | ,  1000,   950,  3000,  2921, | , -3.4, 155.1, 1.219, |, 0.0
13993.9, 140.5, | , 24.2, 0.0, 386.4, | ,  1000,   954,  3000,  2917, | , -3.4, 152.1, 1.195, |, 0.0
13994.9, 140.8, | , 24.2, 0.0, 386.6, | ,  1000,   955,  3000,  2918, | , -3.4, 173.1, 1.361, |, 0.0
13995.9, 139.8, | , 24.2, 0.0, 394.2, | ,  1000,   954,  3000,  2923, | , -3.4, 161.1, 1.268, |, 0.0
13997.0, 139.4, | , 24.2, 0.0, 393.9, | ,  1000,   950,  3000,  2948, | , -3.4, 167.9, 1.329, |, 0.0
13998.0, 139.6, | , 24.2, 0.0, 392.9, | ,  1000,   952,  3000,  2941, | , -3.4, 157.6, 1.246, |, 0.0
13999.0, 140.7, | , 24.2, 0.0, 387.8, | ,  1000,   952,  3000,  2911, | , -3.4, 162.4, 1.273, |, 0.0
14000.0, 140.6, | , 24.2, 0.0, 386.1, | ,  1000,   954,  3000,  2930, | , -3.4, 171.4, 1.351, |, 0.0
14001.0, 140.2, | , 24.2, 0.0, 387.6, | ,  1000,   956,  3000,  2911, | , -3.4, 183.4, 1.440, |, 0.0
14002.0, 139.8, | , 24.2, 0.0, 393.8, | ,  1000,   961,  3000,  2922, | , -3.4, 158.9, 1.253, |, 0.0
14003.0, 139.6, | , 24.2, 0.0, 393.0, | ,  1000,   960,  3000,  2920, | , -3.4, 156.4, 1.232, |, 0.0
14004.0, 139.4, | , 24.2, 0.0, 393.9, | ,  1000,   958,  3000,  2931, | , -3.4, 155.9, 1.231, |, 0.0
14005.0, 140.3, | , 24.2, 0.0, 387.4, | ,  1000,   947,  3000,  2922, | , -3.4, 185.1, 1.454, |, 0.0
14006.0, 140.8, | , 24.2, 0.0, 386.3, | ,  1000,   947,  3000,  2918, | , -3.4, 150.4, 1.180, |, 0.0
14007.1, 140.6, | , 24.2, 0.0, 387.0, | ,  1000,   950,  3000,  2943, | , -3.4, 154.2, 1.219, |, 0.0
14008.1, 140.1, | , 24.2, 0.0, 393.2, | ,  1000,   954,  3000,  2950, | , -3.4, 158.1, 1.253, |, 0.0
14009.1, 139.4, | , 24.2, 0.0, 393.8, | ,  1000,   951,  3000,  2924, | , -3.4, 171.8, 1.352, |, 0.0
14010.1, 139.3, | , 24.2, 0.0, 393.6, | ,  1000,   954,  3000,  2911, | , -3.4, 153.8, 1.207, |, 0.0
14011.1, 140.9, | , 24.2, 0.0, 381.4, | ,  1000,   947,  3000,  2928, | , -3.4, 145.6, 1.146, |, 0.0
14012.1, 140.2, | , 24.2, 0.0, 387.2, | ,  1000,   955,  3000,  2918, | , -3.4, 174.4, 1.371, |, 0.0
14013.1, 139.5, | , 24.2, 0.0, 392.7, | ,  1000,   953,  3000,  2930, | , -3.4, 156.4, 1.233, |, 0.0
14014.1, 139.4, | , 24.2, 0.0, 393.5, | ,  1000,   952,  3000,  2922, | , -3.4, 159.8, 1.257, |, 0.0
14015.2, 139.9, | , 24.2, 0.0, 393.8, | ,  1000,   961,  3000,  2948, | , -3.4, 158.5, 1.258, |, 0.0
14016.2, 140.3, | , 24.2, 0.0, 386.7, | ,  1000,   950,  3000,  2907, | , -3.4, 151.2, 1.184, |, 0.0
14017.2, 140.4, | , 24.2, 0.0, 385.6, | ,  1000,   947,  3000,  2938, | , -3.4, 154.2, 1.216, |, 0.0
14018.2, 140.5, | , 24.2, 0.0, 384.7, | ,  1000,   951,  3000,  2927, | , -3.4, 153.8, 1.211, |, 0.0
14019.2, 139.3, | , 24.2, 0.0, 392.6, | ,  1000,   955,  3000,  2930, | , -3.4, 167.1, 1.318, |, 0.0
14020.2, 139.3, | , 24.2, 0.0, 393.2, | ,  1000,   959,  3000,  2947, | , -3.4, 151.6, 1.203, |, 0.0
14021.2, 139.3, | , 24.2, 0.0, 392.6, | ,  1000,   955,  3000,  2933, | , -3.4, 147.8, 1.167, |, 0.0
14022.2, 140.7, | , 24.2, 0.0, 386.8, | ,  1000,   953,  3000,  2940, | , -3.4, 156.8, 1.239, |, 0.0
14023.2, 140.7, | , 24.2, 0.0, 383.5, | ,  1000,   952,  3000,  2934, | , -3.4, 153.4, 1.210, |, 0.0
14024.3, 140.6, | , 24.2, 0.0, 384.2, | ,  1000,   953,  3000,  2916, | , -3.4, 154.2, 1.212, |, 0.0
14025.3, 139.4, | , 24.2, 0.0, 392.3, | ,  1000,   959,  3000,  2934, | , -3.4, 176.9, 1.399, |, 0.0
14026.3, 139.4, | , 24.2, 0.0, 392.5, | ,  1000,   955,  3000,  2912, | , -3.4, 155.5, 1.221, |, 0.0
14027.3, 139.5, | , 24.2, 0.0, 392.4, | ,  1000,   960,  3000,  2938, | , -3.4, 153.8, 1.217, |, 0.0
14028.3, 140.9, | , 24.2, 0.0, 385.6, | ,  1000,   948,  3000,  2936, | , -3.4, 146.5, 1.155, |, 0.0
14029.3, 141.0, | , 24.2, 0.0, 385.4, | ,  1000,   950,  3000,  2925, | , -3.4, 147.8, 1.163, |, 0.0
14030.3, 139.4, | , 24.2, 0.0, 392.1, | ,  1000,   952,  3000,  2925, | , -3.4, 148.2, 1.167, |, 0.0
14031.3, 139.4, | , 24.2, 0.0, 391.9, | ,  1000,   960,  3000,  2936, | , -3.4, 151.6, 1.199, |, 0.0
14032.4, 139.9, | , 24.2, 0.0, 392.5, | ,  1000,   958,  3000,  2946, | , -3.4, 151.2, 1.199, |, 0.0
14033.4, 139.6, | , 24.2, 0.0, 391.1, | ,  1000,   950,  3000,  2936, | , -3.4, 165.4, 1.305, |, 0.0
14034.4, 140.6, | , 24.2, 0.0, 384.0, | ,  1000,   949,  3000,  2938, | , -3.4, 146.9, 1.160, |, 0.0
14035.4, 140.6, | , 24.2, 0.0, 386.7, | ,  1000,   950,  3000,  2933, | , -3.4, 165.8, 1.307, |, 0.0
14036.4, 139.5, | , 24.2, 0.0, 392.0, | ,  1000,   962,  3000,  2937, | , -3.4, 158.5, 1.255, |, 0.0
14037.4, 139.5, | , 24.2, 0.0, 391.8, | ,  1000,   952,  3000,  2936, | , -3.4, 140.9, 1.113, |, 0.0
14038.4, 139.8, | , 24.2, 0.0, 391.5, | ,  1000,   955,  3000,  2922, | , -3.4, 136.2, 1.072, |, 0.0
14039.4, 140.6, | , 24.2, 0.0, 386.2, | ,  1000,   953,  3000,  2914, | , -3.4, 136.7, 1.073, |, 0.0
14040.5, 140.2, | , 24.2, 0.0, 384.6, | ,  1000,   951,  3000,  2930, | , -3.4, 154.2, 1.215, |, 0.0
14041.5, 140.6, | , 24.2, 0.0, 386.8, | ,  1000,   953,  3000,  2929, | , -3.4, 169.2, 1.333, |, 0.0
14042.5, 139.8, | , 24.2, 0.0, 392.2, | ,  1000,   951,  3000,  2936, | , -3.4, 147.8, 1.166, |, 0.0
14043.5, 139.6, | , 24.2, 0.0, 390.9, | ,  1000,   959,  3000,  2939, | , -3.4, 145.2, 1.149, |, 0.0
14044.5, 139.4, | , 24.2, 0.0, 391.9, | ,  1000,   955,  3000,  2939, | , -3.4, 155.5, 1.229, |, 0.0
14045.5, 140.6, | , 24.2, 0.0, 385.8, | ,  1000,   952,  3000,  2910, | , -3.4, 142.6, 1.119, |, 0.0
14046.5, 140.5, | , 24.2, 0.0, 384.0, | ,  1000,   946,  3000,  2948, | , -3.4, 138.4, 1.094, |, 0.0
14047.5, 139.5, | , 24.2, 0.0, 391.6, | ,  1000,   957,  3000,  2924, | , -3.4, 139.6, 1.100, |, 0.0
14048.6, 139.6, | , 24.2, 0.0, 390.7, | ,  1000,   953,  3000,  2937, | , -3.4, 139.6, 1.103, |, 0.0
14049.6, 139.3, | , 24.2, 0.0, 391.6, | ,  1000,   956,  3000,  2918, | , -3.4, 141.4, 1.112, |, 0.0
14050.6, 139.3, | , 24.2, 0.0, 391.6, | ,  1000,   956,  3000,  2944, | , -3.4, 136.7, 1.082, |, 0.0
14051.6, 140.7, | , 24.2, 0.0, 384.0, | ,  1000,   952,  3000,  2914, | , -3.4, 141.8, 1.113, |, 0.0
14052.6, 140.6, | , 24.2, 0.0, 385.9, | ,  1000,   951,  3000,  2929, | , -3.4, 138.4, 1.090, |, 0.0
14053.6, 139.6, | , 24.2, 0.0, 390.6, | ,  1000,   957,  3000,  2938, | , -3.4, 137.5, 1.088, |, 0.0
14054.6, 139.4, | , 24.2, 0.0, 391.1, | ,  1000,   957,  3000,  2917, | , -3.4, 152.5, 1.199, |, 0.0
14055.6, 139.9, | , 24.2, 0.0, 391.6, | ,  1000,   959,  3000,  2944, | , -3.4, 137.1, 1.086, |, 0.0
14056.6, 140.3, | , 24.2, 0.0, 385.1, | ,  1000,   949,  3000,  2933, | , -3.4, 143.9, 1.135, |, 0.0
14057.7, 140.4, | , 24.2, 0.0, 383.3, | ,  1000,   953,  3000,  2921, | , -3.4, 167.9, 1.321, |, 0.0
14058.7, 140.5, | , 24.2, 0.0, 382.0, | ,  1000,   949,  3000,  2935, | , -3.4, 137.1, 1.081, |, 0.0
14059.7, 139.4, | , 24.2, 0.0, 390.9, | ,  1000,   959,  3000,  2937, | , -3.4, 137.9, 1.091, |, 0.0
14060.7, 139.4, | , 24.2, 0.0, 391.4, | ,  1000,   951,  3000,  2931, | , -3.4, 151.6, 1.195, |, 0.0
14061.7, 139.8, | , 24.2, 0.0, 391.4, | ,  1000,   960,  3000,  2924, | , -3.4, 148.2, 1.169, |, 0.0
14062.7, 140.2, | , 24.2, 0.0, 384.8, | ,  1000,   951,  3000,  2911, | , -3.4, 128.1, 1.005, |, 0.0
14063.7, 140.7, | , 24.2, 0.0, 382.1, | ,  1000,   951,  3000,  2928, | , -3.4, 137.5, 1.083, |, 0.0
14064.7, 140.8, | , 24.2, 0.0, 384.6, | ,  1000,   956,  3000,  2936, | , -3.4, 128.5, 1.015, |, 0.0
14065.8, 139.5, | , 24.2, 0.0, 390.4, | ,  1000,   954,  3000,  2937, | , -3.4, 152.9, 1.208, |, 0.0
14066.8, 139.5, | , 24.2, 0.0, 390.4, | ,  1000,   955,  3000,  2937, | , -3.4, 138.4, 1.093, |, 0.0
14067.8, 139.5, | , 24.2, 0.0, 390.7, | ,  1000,   949,  3000,  2916, | , -3.4, 136.2, 1.069, |, 0.0
14068.8, 141.5, | , 24.2, 0.0, 380.1, | ,  1000,   952,  3000,  2926, | , -3.4, 157.6, 1.241, |, 0.0
14069.8, 140.3, | , 24.2, 0.0, 383.3, | ,  1000,   944,  3000,  2926, | , -3.4, 128.1, 1.006, |, 0.0
14070.8, 139.5, | , 24.2, 0.0, 390.8, | ,  1000,   959,  3000,  2937, | , -3.4, 128.9, 1.020, |, 0.0
14071.8, 139.9, | , 24.2, 0.0, 390.5, | ,  1000,   950,  3000,  2940, | , -3.4, 141.4, 1.117, |, 0.0
14072.8, 139.8, | , 24.2, 0.0, 390.7, | ,  1000,   959,  3000,  2911, | , -3.4, 134.5, 1.057, |, 0.0
14073.8, 139.9, | , 24.2, 0.0, 385.4, | ,  1000,   953,  3000,  2925, | , -3.4, 129.8, 1.022, |, 0.0
14074.8, 140.8, | , 24.2, 0.0, 383.1, | ,  1000,   947,  3000,  2929, | , -3.4, 130.7, 1.028, |, 0.0
14075.9, 140.6, | , 24.2, 0.0, 384.9, | ,  1000,   946,  3000,  2921, | , -3.4, 130.7, 1.026, |, 0.0
14076.9, 139.6, | , 24.2, 0.0, 389.2, | ,  1000,   954,  3000,  2940, | , -3.4, 131.1, 1.036, |, 0.0
14077.9, 139.4, | , 24.2, 0.0, 390.2, | ,  1000,   954,  3000,  2923, | , -3.4, 130.2, 1.025, |, 0.0
14078.9, 139.9, | , 24.2, 0.0, 389.3, | ,  1000,   957,  3000,  2918, | , -3.4, 159.4, 1.254, |, 0.0
14079.9, 140.3, | , 24.2, 0.0, 383.8, | ,  1000,   957,  3000,  2921, | , -3.4, 131.5, 1.036, |, 0.0
14080.9, 140.4, | , 24.2, 0.0, 382.4, | ,  1000,   956,  3000,  2912, | , -3.4, 127.2, 0.999, |, 0.0
14081.9, 140.8, | , 24.2, 0.0, 382.5, | ,  1000,   955,  3000,  2911, | , -3.4, 130.2, 1.022, |, 0.0
14083.0, 139.3, | , 24.2, 0.0, 389.7, | ,  1000,   956,  3000,  2921, | , -3.4, 155.9, 1.227, |, 0.0
14084.0, 139.5, | , 24.2, 0.0, 389.1, | ,  1000,   951,  3000,  2946, | , -3.4, 130.2, 1.030, |, 0.0
14085.0, 139.8, | , 24.2, 0.0, 390.0, | ,  1000,   955,  3000,  2961, | , -3.4, 131.9, 1.049, |, 0.0
14086.0, 140.7, | , 24.2, 0.0, 384.0, | ,  1000,   957,  3000,  2949, | , -3.4, 150.4, 1.193, |, 0.0
14087.0, 140.5, | , 24.2, 0.0, 382.3, | ,  1000,   948,  3000,  2921, | , -3.4, 126.8, 0.996, |, 0.0
14088.0, 139.8, | , 24.2, 0.0, 389.7, | ,  1000,   957,  3000,  2933, | , -3.4, 163.2, 1.289, |, 0.0
14089.0, 140.1, | , 24.2, 0.0, 389.4, | ,  1000,   954,  3000,  2937, | , -3.4, 129.8, 1.026, |, 0.0
14090.0, 139.4, | , 24.2, 0.0, 389.8, | ,  1000,   957,  3000,  2917, | , -3.4, 132.4, 1.041, |, 0.0
14091.0, 139.3, | , 24.2, 0.0, 390.0, | ,  1000,   954,  3000,  2923, | , -3.4, 137.5, 1.083, |, 0.0
14092.1, 140.9, | , 24.2, 0.0, 381.8, | ,  1000,   954,  3000,  2934, | , -3.4, 136.2, 1.075, |, 0.0
14093.1, 140.8, | , 24.2, 0.0, 381.7, | ,  1000,   957,  3000,  2927, | , -3.4, 136.2, 1.074, |, 0.0
14094.1, 139.7, | , 24.2, 0.0, 388.4, | ,  1000,   958,  3000,  2930, | , -3.4, 137.9, 1.089, |, 0.0
14095.1, 139.8, | , 24.2, 0.0, 389.0, | ,  1000,   961,  3000,  2912, | , -3.4, 137.9, 1.085, |, 0.0
14096.1, 139.3, | , 24.2, 0.0, 388.9, | ,  1000,   951,  3000,  2912, | , -3.4, 132.4, 1.038, |, 0.0
14097.1, 140.3, | , 24.2, 0.0, 382.7, | ,  1000,   951,  3000,  2918, | , -3.4, 134.5, 1.056, |, 0.0
14098.1, 140.5, | , 24.2, 0.0, 380.8, | ,  1000,   948,  3000,  2910, | , -3.4, 125.1, 0.980, |, 0.0
14099.1, 140.9, | , 24.2, 0.0, 380.2, | ,  1000,   952,  3000,  2933, | , -3.4, 143.1, 1.128, |, 0.0
14100.1, 139.3, | , 24.2, 0.0, 388.8, | ,  1000,   954,  3000,  2918, | , -3.4, 154.6, 1.216, |, 0.0
14101.2, 139.3, | , 24.2, 0.0, 389.2, | ,  1000,   961,  3000,  2929, | , -3.4, 128.1, 1.012, |, 0.0
14102.2, 139.7, | , 24.2, 0.0, 389.5, | ,  1000,   956,  3000,  2931, | , -3.4, 162.4, 1.281, |, 0.0
14103.2, 140.2, | , 24.2, 0.0, 382.8, | ,  1000,   944,  3000,  2926, | , -3.4, 140.1, 1.101, |, 0.0
14104.2, 140.5, | , 24.2, 0.0, 380.3, | ,  1000,   954,  3000,  2937, | , -3.4, 137.5, 1.086, |, 0.0
14105.2, 140.8, | , 24.2, 0.0, 382.2, | ,  1000,   949,  3000,  2937, | , -3.4, 130.2, 1.027, |, 0.0
14106.2, 139.8, | , 24.2, 0.0, 389.0, | ,  1000,   957,  3000,  2941, | , -3.4, 128.9, 1.020, |, 0.0
14107.2, 139.6, | , 24.2, 0.0, 387.9, | ,  1000,   954,  3000,  2934, | , -3.4, 152.1, 1.201, |, 0.0
14108.2, 139.4, | , 24.2, 0.0, 388.7, | ,  1000,   954,  3000,  2925, | , -3.4, 147.4, 1.161, |, 0.0
14109.2, 140.9, | , 24.2, 0.0, 381.9, | ,  1000,   950,  3000,  2902, | , -3.4, 128.5, 1.005, |, 0.0
14110.3, 140.2, | , 24.2, 0.0, 382.8, | ,  1000,   947,  3000,  2947, | , -3.4, 139.2, 1.101, |, 0.0
14111.3, 139.4, | , 24.2, 0.0, 388.8, | ,  1000,   955,  3000,  2922, | , -3.4,  15.4, 0.121, |, 0.0
14112.3, 139.8, | , 24.2, 0.0, 388.9, | ,  1000,   953,  3000,  2940, | , -3.4,   0.4, 0.003, |, 0.0
14113.3, 139.8, | , 24.2, 0.0, 388.8, | ,  1000,   955,  3000,  2918, | , -3.4,  26.1, 0.205, |, 0.0
14114.3, 140.3, | , 24.2, 0.0, 381.1, | ,  1000,   947,  3000,  2924, | , -3.4,  21.0, 0.165, |, 0.0
14115.3, 140.9, | , 24.2, 0.0, 380.7, | ,  1000,   955,  3000,  2933, | , -3.4,  10.7, 0.084, |, 0.0
14116.3, 140.4, | , 24.2, 0.0, 380.1, | ,  1000,   950,  3000,  2936, | , -3.4,  21.8, 0.172, |, 0.0
14117.4, 139.4, | , 24.2, 0.0, 388.5, | ,  1000,   958,  3000,  2933, | , -3.4,  16.3, 0.128, |, 0.0
14118.4, 139.8, | , 24.2, 0.0, 388.7, | ,  1000,   954,  3000,  2933, | , -3.4,   9.8, 0.078, |, 0.0
14119.4, 139.6, | , 24.2, 0.0, 387.6, | ,  1000,   956,  3000,  2932, | , -3.4,   5.5, 0.044, |, 0.0
14120.4, 140.4, | , 24.2, 0.0, 381.8, | ,  1000,   956,  3000,  2924, | , -3.4,  12.4, 0.098, |, 0.0
14121.4, 141.1, | , 24.2, 0.0, 379.9, | ,  1000,   954,  3000,  2919, | , -3.4,  10.7, 0.084, |, 0.0
14122.4, 140.6, | , 24.2, 0.0, 379.7, | ,  1000,   948,  3000,  2906, | , -3.4,  32.1, 0.251, |, 0.0
14123.4, 139.4, | , 24.2, 0.0, 387.8, | ,  1000,   949,  3000,  2933, | , -3.4,  48.4, 0.382, |, 0.0
14124.4, 139.6, | , 24.2, 0.0, 387.2, | ,  1000,   960,  3000,  2926, | , -3.4,  20.1, 0.159, |, 0.0
14125.4, 139.9, | , 24.2, 0.0, 388.1, | ,  1000,   959,  3000,  2943, | , -3.4,  20.5, 0.163, |, 0.0
14126.5, 140.7, | , 24.2, 0.0, 381.9, | ,  1000,   953,  3000,  2922, | , -3.4,  49.2, 0.388, |, 0.0
14127.5, 140.5, | , 24.2, 0.0, 379.0, | ,  1000,   945,  3000,  2918, | , -3.4,  27.0, 0.212, |, 0.0
14128.5, 139.8, | , 24.2, 0.0, 388.0, | ,  1000,   952,  3000,  2927, | , -3.4,  29.5, 0.233, |, 0.0
14129.5, 140.0, | , 24.2, 0.0, 387.1, | ,  1000,   953,  3000,  2919, | , -3.4,  45.0, 0.354, |, 0.0
14130.5, 139.4, | , 24.2, 0.0, 387.7, | ,  1000,   954,  3000,  2933, | , -3.4,  38.1, 0.301, |, 0.0
14131.5, 139.5, | , 24.2, 0.0, 388.1, | ,  1000,   950,  3000,  2933, | , -3.4,  36.8, 0.290, |, 0.0
14132.5, 141.0, | , 24.2, 0.0, 380.0, | ,  1000,   952,  3000,  2922, | , -3.4,  42.8, 0.337, |, 0.0
14133.5, 140.2, | , 24.2, 0.0, 382.0, | ,  1000,   947,  3000,  2926, | , -3.4,  48.0, 0.377, |, 0.0
14134.5, 139.6, | , 24.2, 0.0, 386.6, | ,  1000,   958,  3000,  2933, | , -3.4,  70.2, 0.555, |, 0.0
14135.6, 139.9, | , 24.2, 0.0, 387.9, | ,  1000,   952,  3000,  2933, | , -3.4,  54.0, 0.426, |, 0.0
14136.6, 139.4, | , 24.2, 0.0, 387.8, | ,  1000,   950,  3000,  2918, | , -3.4,  71.5, 0.562, |, 0.0
14137.6, 140.3, | , 24.2, 0.0, 381.4, | ,  1000,   951,  3000,  2920, | , -3.4,  60.0, 0.471, |, 0.0
14138.6, 140.4, | , 24.2, 0.0, 380.8, | ,  1000,   954,  3000,  2910, | , -3.4,  48.8, 0.383, |, 0.0
14139.6, 140.8, | , 24.2, 0.0, 381.6, | ,  1000,   955,  3000,  2933, | , -3.4,  69.4, 0.548, |, 0.0
14140.6, 139.4, | , 24.2, 0.0, 387.3, | ,  1000,   954,  3000,  2934, | , -3.4,  61.2, 0.484, |, 0.0
14141.6, 139.7, | , 24.2, 0.0, 387.6, | ,  1000,   957,  3000,  2925, | , -3.4,  67.7, 0.533, |, 0.0
14142.6, 139.4, | , 24.2, 0.0, 387.3, | ,  1000,   956,  3000,  2950, | , -3.4,  67.7, 0.537, |, 0.0
14143.6, 140.3, | , 24.2, 0.0, 380.5, | ,  1000,   954,  3000,  2923, | , -3.4,  94.7, 0.745, |, 0.0
14144.7, 140.7, | , 24.2, 0.0, 371.1, | ,  1000,   952,  3000,  2910, | , -3.4,  67.7, 0.531, |, 0.0
14145.7, 140.8, | , 24.2, 0.0, 381.5, | ,  1000,   952,  3000,  2930, | , -3.4,  96.8, 0.763, |, 0.0
14146.7, 139.3, | , 24.2, 0.0, 387.2, | ,  1000,   953,  3000,  2938, | , -3.4, 105.8, 0.836, |, 0.0
14147.7, 139.3, | , 24.2, 0.0, 387.1, | ,  1000,   955,  3000,  2944, | , -3.4,  77.1, 0.610, |, 0.0
14148.7, 139.8, | , 24.2, 0.0, 387.1, | ,  1000,   958,  3000,  2929, | , -3.4,  75.8, 0.598, |, 0.0
14149.7, 140.7, | , 24.2, 0.0, 380.0, | ,  1000,   951,  3000,  2929, | , -3.4,  72.0, 0.567, |, 0.0
14150.7, 140.6, | , 24.2, 0.0, 378.7, | ,  1000,   955,  3000,  2929, | , -3.4,  86.1, 0.679, |, 0.0
14151.7, 139.5, | , 24.2, 0.0, 386.7, | ,  1000,   965,  3000,  2944, | , -3.4,  99.4, 0.789, |, 0.0
14152.8, 139.8, | , 24.2, 0.0, 387.2, | ,  1000,   960,  3000,  2926, | , -3.4, 114.4, 0.902, |, 0.0
14153.8, 139.4, | , 24.2, 0.0, 386.4, | ,  1000,   951,  3000,  2925, | , -3.4,  87.0, 0.684, |, 0.0
14154.8, 140.6, | , 24.2, 0.0, 380.6, | ,  1000,   944,  3000,  2927, | , -3.4, 108.8, 0.855, |, 0.0
14155.8, 141.0, | , 24.2, 0.0, 378.4, | ,  1000,   955,  3000,  2929, | , -3.4,  94.7, 0.746, |, 0.0
14156.8, 140.6, | , 24.2, 0.0, 378.0, | ,  1000,   956,  3000,  2930, | , -3.4,  90.4, 0.713, |, 0.0
14157.8, 139.5, | , 24.2, 0.0, 385.4, | ,  1000,   958,  3000,  2912, | , -3.4, 109.2, 0.858, |, 0.0
14158.8, 139.8, | , 24.2, 0.0, 386.2, | ,  1000,   957,  3000,  2921, | , -3.4, 104.5, 0.823, |, 0.0
14159.8, 139.4, | , 24.2, 0.0, 386.3, | ,  1000,   954,  3000,  2932, | , -3.4, 100.7, 0.794, |, 0.0
14160.9, 140.3, | , 24.2, 0.0, 380.0, | ,  1000,   946,  3000,  2910, | , -3.4,  98.5, 0.771, |, 0.0
14161.9, 141.1, | , 24.2, 0.0, 378.0, | ,  1000,   950,  3000,  2948, | , -3.4, 101.5, 0.804, |, 0.0
14162.9, 140.5, | , 24.2, 0.0, 378.1, | ,  1000,   950,  3000,  2931, | , -3.4,  98.1, 0.773, |, 0.0
14163.9, 139.3, | , 24.2, 0.0, 386.0, | ,  1000,   959,  3000,  2920, | , -3.4,  97.7, 0.769, |, 0.0
14164.9, 139.8, | , 24.2, 0.0, 386.7, | ,  1000,   958,  3000,  2934, | , -3.4, 103.7, 0.819, |, 0.0
14165.9, 139.8, | , 24.2, 0.0, 386.3, | ,  1000,   959,  3000,  2937, | , -3.4,  98.5, 0.779, |, 0.0
14166.9, 140.4, | , 24.2, 0.0, 378.4, | ,  1000,   954,  3000,  2918, | , -3.4, 104.1, 0.818, |, 0.0
14167.9, 140.6, | , 24.2, 0.0, 377.9, | ,  1000,   946,  3000,  2935, | , -3.4, 113.5, 0.895, |, 0.0
14168.9, 139.7, | , 24.2, 0.0, 386.3, | ,  1000,   954,  3000,  2923, | , -3.4, 111.8, 0.880, |, 0.0
14170.0, 139.3, | , 24.2, 0.0, 386.0, | ,  1000,   957,  3000,  2929, | , -3.4, 109.7, 0.865, |, 0.0
14171.0, 139.3, | , 24.2, 0.0, 386.1, | ,  1000,   950,  3000,  2932, | , -3.4, 108.4, 0.854, |, 0.0
14172.0, 139.5, | , 24.2, 0.0, 385.1, | ,  1000,   953,  3000,  2923, | , -3.4, 107.5, 0.846, |, 0.0
14173.0, 140.9, | , 24.2, 0.0, 377.8, | ,  1000,   952,  3000,  2935, | , -3.4, 116.1, 0.916, |, 0.0
14174.0, 140.2, | , 24.2, 0.0, 380.4, | ,  1000,   954,  3000,  2937, | , -3.4, 125.9, 0.995, |, 0.0
14175.0, 139.8, | , 24.2, 0.0, 386.2, | ,  1000,   951,  3000,  2938, | , -3.4, 108.8, 0.859, |, 0.0
14176.0, 139.3, | , 24.2, 0.0, 385.8, | ,  1000,   953,  3000,  2923, | , -3.4, 121.2, 0.954, |, 0.0
14177.0, 139.5, | , 24.2, 0.0, 384.9, | ,  1000,   959,  3000,  2916, | , -3.4, 104.9, 0.826, |, 0.0
14178.1, 140.2, | , 24.2, 0.0, 379.6, | ,  1000,   953,  3000,  2924, | , -3.4, 129.8, 1.022, |, 0.0
14179.1, 140.8, | , 24.2, 0.0, 378.8, | ,  1000,   945,  3000,  2930, | , -3.4, 107.1, 0.843, |, 0.0
14180.1, 140.1, | , 24.2, 0.0, 377.8, | ,  1000,   950,  3000,  2922, | , -3.4, 121.7, 0.957, |, 0.0
14181.1, 139.4, | , 24.2, 0.0, 385.8, | ,  1000,   959,  3000,  2954, | , -3.4, 116.9, 0.929, |, 0.0
14182.1, 140.0, | , 24.2, 0.0, 385.2, | ,  1000,   963,  3000,  2912, | , -3.4, 112.2, 0.883, |, 0.0
14183.1, 139.3, | , 24.2, 0.0, 385.4, | ,  1000,   961,  3000,  2915, | , -3.4, 104.9, 0.826, |, 0.0
14184.1, 140.3, | , 24.1, 0.0, 379.0, | ,  1000,   951,  3000,  2910, | , -3.4, 107.1, 0.840, |, 0.0
14185.1, 140.6, | , 24.2, 0.0, 377.0, | ,  1000,   956,  3000,  2926, | , -3.4, 107.5, 0.847, |, 0.0
14186.1, 140.9, | , 24.1, 0.0, 378.3, | ,  1000,   949,  3000,  2910, | , -3.4, 136.7, 1.071, |, 0.0
14187.2, 139.6, | , 24.2, 0.0, 384.3, | ,  1000,   959,  3000,  2910, | , -3.4, 110.1, 0.865, |, 0.0
14188.2, 139.5, | , 24.2, 0.0, 384.5, | ,  1000,   958,  3000,  2922, | , -3.4, 106.2, 0.837, |, 0.0
14189.2, 139.8, | , 24.2, 0.0, 385.3, | ,  1000,   960,  3000,  2934, | , -3.4, 110.5, 0.874, |, 0.0
14190.2, 140.9, | , 24.1, 0.0, 375.4, | ,  1000,   948,  3000,  2909, | , -3.4, 105.8, 0.829, |, 0.0
14191.2, 140.4, | , 24.1, 0.0, 377.1, | ,  1000,   945,  3000,  2932, | , -3.4, 129.8, 1.022, |, 0.0
14192.2, 140.0, | , 24.1, 0.0, 383.9, | ,  1000,   962,  3000,  2933, | , -3.4, 134.5, 1.064, |, 0.0
14193.2, 139.4, | , 24.1, 0.0, 384.9, | ,  1000,   951,  3000,  2926, | , -3.4, 106.2, 0.836, |, 0.0
14194.2, 139.4, | , 24.1, 0.0, 384.4, | ,  1000,   951,  3000,  2929, | , -3.4, 109.2, 0.860, |, 0.0
14195.3, 140.8, | , 24.1, 0.0, 378.6, | ,  1000,   956,  3000,  2919, | , -3.4, 132.8, 1.045, |, 0.0
14196.3, 140.5, | , 24.1, 0.0, 376.9, | ,  1000,   950,  3000,  2922, | , -3.4, 102.8, 0.808, |, 0.0
14197.3, 140.7, | , 24.2, 0.0, 376.0, | ,  1000,   952,  3000,  2927, | , -3.4, 105.4, 0.830, |, 0.0
14198.3, 139.8, | , 24.1, 0.0, 384.6, | ,  1000,   956,  3000,  2914, | , -3.4, 105.4, 0.828, |, 0.0
14199.3, 139.3, | , 24.1, 0.0, 384.2, | ,  1000,   959,  3000,  2919, | , -3.4, 107.5, 0.847, |, 0.0
14200.3, 139.4, | , 24.1, 0.0, 384.7, | ,  1000,   955,  3000,  2931, | , -3.4, 105.8, 0.835, |, 0.0
14201.3, 140.5, | , 24.1, 0.0, 378.9, | ,  1000,   948,  3000,  2911, | , -3.4,  98.5, 0.772, |, 0.0
14202.4, 140.6, | , 24.1, 0.0, 376.3, | ,  1000,   953,  3000,  2925, | , -3.4,  97.7, 0.769, |, 0.0
14203.4, 140.5, | , 24.1, 0.0, 376.8, | ,  1000,   947,  3000,  2932, | , -3.4, 110.5, 0.870, |, 0.0
14204.4, 139.7, | , 24.1, 0.0, 385.0, | ,  1000,   953,  3000,  2928, | , -3.4, 112.2, 0.884, |, 0.0
14205.4, 139.3, | , 24.1, 0.0, 384.6, | ,  1000,   953,  3000,  2918, | , -3.4, 105.8, 0.832, |, 0.0
14206.4, 139.3, | , 24.2, 0.0, 384.4, | ,  1000,   960,  3000,  2914, | , -3.4, 134.5, 1.058, |, 0.0
14207.4, 141.1, | , 24.1, 0.0, 373.7, | ,  1000,   946,  3000,  2914, | , -3.4, 111.4, 0.873, |, 0.0
14208.4, 140.8, | , 24.1, 0.0, 378.3, | ,  1000,   955,  3000,  2926, | , -3.4, 103.2, 0.813, |, 0.0
14209.4, 139.4, | , 24.1, 0.0, 384.2, | ,  1000,   961,  3000,  2925, | , -3.4,  99.4, 0.784, |, 0.0
14210.5, 139.3, | , 24.1, 0.0, 384.2, | ,  1000,   954,  3000,  2932, | , -3.4,  98.1, 0.774, |, 0.0
14211.5, 140.7, | , 24.1, 0.0, 383.6, | ,  1000,   952,  3000,  2933, | , -3.4,  99.4, 0.784, |, 0.0
14212.5, 139.6, | , 24.1, 0.0, 383.2, | ,  1000,   955,  3000,  2931, | , -3.4, 125.1, 0.987, |, 0.0
14213.5, 140.5, | , 24.1, 0.0, 376.3, | ,  1000,   955,  3000,  2929, | , -3.4, 104.1, 0.821, |, 0.0
14214.5, 140.6, | , 24.1, 0.0, 378.9, | ,  1000,   949,  3000,  2923, | , -3.4,  97.7, 0.768, |, 0.0
14215.5, 139.4, | , 24.1, 0.0, 384.0, | ,  1000,   951,  3000,  2926, | , -3.4,  99.8, 0.786, |, 0.0
14216.5, 139.4, | , 24.1, 0.0, 383.9, | ,  1000,   956,  3000,  2926, | , -3.4, 100.7, 0.793, |, 0.0
14217.5, 140.0, | , 24.1, 0.0, 383.2, | ,  1000,   957,  3000,  2933, | , -3.4,  98.9, 0.782, |, 0.0
14218.5, 140.6, | , 24.1, 0.0, 378.0, | ,  1000,   946,  3000,  2911, | , -3.4, 110.9, 0.869, |, 0.0
14219.6, 140.3, | , 24.1, 0.0, 376.7, | ,  1000,   956,  3000,  2912, | , -3.4, 106.7, 0.838, |, 0.0
14220.6, 140.8, | , 24.1, 0.0, 376.8, | ,  1000,   946,  3000,  2919, | , -3.4, 103.7, 0.814, |, 0.0
14221.6, 139.9, | , 24.1, 0.0, 383.3, | ,  1000,   959,  3000,  2938, | , -3.4, 113.5, 0.898, |, 0.0
14222.6, 139.6, | , 24.1, 0.0, 382.0, | ,  1000,   959,  3000,  2921, | , -3.4, 119.5, 0.941, |, 0.0
14223.6, 139.4, | , 24.1, 0.0, 382.9, | ,  1000,   957,  3000,  2902, | , -3.4, 104.9, 0.822, |, 0.0
14224.6, 140.7, | , 24.1, 0.0, 377.5, | ,  1000,   953,  3000,  2924, | , -3.4, 100.2, 0.789, |, 0.0
14225.6, 140.4, | , 24.1, 0.0, 375.3, | ,  1000,   954,  3000,  2937, | , -3.4,  96.4, 0.762, |, 0.0
14226.6, 140.5, | , 24.1, 0.0, 376.8, | ,  1000,   949,  3000,  2916, | , -3.4,  96.4, 0.756, |, 0.0
14227.7, 139.9, | , 24.1, 0.0, 382.4, | ,  1000,   959,  3000,  2930, | , -3.4, 113.5, 0.896, |, 0.0
14228.7, 139.3, | , 24.1, 0.0, 383.5, | ,  1000,   959,  3000,  2924, | , -3.4,  97.7, 0.770, |, 0.0
14229.7, 139.4, | , 24.1, 0.0, 383.4, | ,  1000,   954,  3000,  2946, | , -3.4,  96.8, 0.767, |, 0.0
14230.7, 140.6, | , 24.1, 0.0, 375.5, | ,  1000,   955,  3000,  2925, | , -3.4,  98.5, 0.776, |, 0.0
14231.7, 140.8, | , 24.1, 0.0, 376.2, | ,  1000,   951,  3000,  2919, | , -3.4, 113.5, 0.892, |, 0.0
14232.7, 139.6, | , 24.1, 0.0, 382.1, | ,  1000,   955,  3000,  2940, | , -3.4,  98.9, 0.782, |, 0.0
14233.7, 139.4, | , 24.1, 0.0, 383.6, | ,  1000,   950,  3000,  2932, | , -3.4, 115.2, 0.908, |, 0.0
14234.7, 139.8, | , 24.1, 0.0, 383.1, | ,  1000,   959,  3000,  2922, | , -3.4,  93.4, 0.736, |, 0.0
14235.8, 140.2, | , 24.1, 0.0, 376.7, | ,  1000,   952,  3000,  2919, | , -3.4, 116.5, 0.916, |, 0.0
14236.8, 140.4, | , 24.1, 0.0, 375.6, | ,  1000,   948,  3000,  2919, | , -3.4, 104.9, 0.824, |, 0.0
14237.8, 141.1, | , 24.1, 0.0, 374.7, | ,  1000,   948,  3000,  2937, | , -3.4, 104.9, 0.828, |, 0.0
14238.8, 139.4, | , 24.1, 0.0, 382.9, | ,  1000,   960,  3000,  2927, | , -3.4, 110.9, 0.876, |, 0.0
14239.8, 139.3, | , 24.1, 0.0, 382.9, | ,  1000,   951,  3000,  2934, | , -3.4, 116.9, 0.923, |, 0.0
14240.8, 139.7, | , 24.1, 0.0, 383.0, | ,  1000,   954,  3000,  2918, | , -3.4,  95.5, 0.751, |, 0.0
14241.8, 140.2, | , 24.1, 0.0, 376.3, | ,  1000,   951,  3000,  2921, | , -3.4,  87.4, 0.687, |, 0.0
14242.8, 140.5, | , 24.1, 0.0, 374.1, | ,  1000,   950,  3000,  2933, | , -3.4,  89.9, 0.709, |, 0.0
14243.9, 140.5, | , 24.1, 0.0, 375.5, | ,  1000,   946,  3000,  2940, | , -3.4,  91.2, 0.720, |, 0.0
14244.9, 139.6, | , 24.1, 0.0, 382.8, | ,  1000,   951,  3000,  2910, | , -3.4, 122.1, 0.957, |, 0.0
14245.9, 139.4, | , 24.1, 0.0, 382.7, | ,  1000,   954,  3000,  2924, | , -3.4,  92.5, 0.729, |, 0.0
14246.9, 139.3, | , 24.1, 0.0, 382.6, | ,  1000,   959,  3000,  2926, | , -3.4,  92.1, 0.726, |, 0.0
14247.9, 140.9, | , 24.1, 0.0, 375.2, | ,  1000,   947,  3000,  2944, | , -3.4,  95.1, 0.751, |, 0.0
14248.9, 140.5, | , 24.1, 0.0, 375.1, | ,  1000,   945,  3000,  2941, | , -3.4,  89.9, 0.710, |, 0.0
14249.9, 139.5, | , 24.1, 0.0, 381.9, | ,  1000,   957,  3000,  2951, | , -3.4,  91.2, 0.724, |, 0.0
14250.9, 139.9, | , 24.1, 0.0, 382.1, | ,  1000,   958,  3000,  2952, | , -3.4, 104.1, 0.826, |, 0.0
14251.9, 139.9, | , 24.1, 0.0, 381.9, | ,  1000,   954,  3000,  2930, | , -3.4, 101.1, 0.797, |, 0.0
14253.0, 139.5, | , 24.1, 0.0, 381.0, | ,  1000,   957,  3000,  2920, | , -3.4,  98.1, 0.772, |, 0.0
14254.0, 140.9, | , 24.1, 0.0, 374.1, | ,  1000,   948,  3000,  2922, | , -3.4,  87.8, 0.690, |, 0.0
14255.0, 140.2, | , 24.1, 0.0, 376.4, | ,  1000,   951,  3000,  2936, | , -3.4,  90.4, 0.713, |, 0.0
14256.0, 139.3, | , 24.1, 0.0, 381.4, | ,  1000,   957,  3000,  2933, | , -3.4,  91.7, 0.724, |, 0.0
14257.0, 139.4, | , 24.1, 0.0, 382.2, | ,  1000,   956,  3000,  2926, | , -3.4,  89.1, 0.702, |, 0.0
14258.0, 140.0, | , 24.1, 0.0, 381.4, | ,  1000,   958,  3000,  2922, | , -3.4,  91.2, 0.719, |, 0.0
14259.0, 140.3, | , 24.1, 0.0, 375.7, | ,  1000,   953,  3000,  2919, | , -3.4,  88.2, 0.694, |, 0.0
14260.0, 140.4, | , 24.1, 0.0, 376.0, | ,  1000,   947,  3000,  2933, | , -3.4, 106.7, 0.840, |, 0.0
14261.1, 140.8, | , 24.1, 0.0, 374.5, | ,  1000,   952,  3000,  2923, | , -3.4,  91.2, 0.718, |, 0.0
14262.1, 139.5, | , 24.1, 0.0, 381.5, | ,  1000,   954,  3000,  2919, | , -3.4,  89.9, 0.707, |, 0.0
14263.1, 139.6, | , 24.1, 0.0, 380.9, | ,  1000,   953,  3000,  2924, | , -3.4, 116.5, 0.917, |, 0.0
14264.1, 139.8, | , 24.1, 0.0, 381.9, | ,  1000,   958,  3000,  2938, | , -3.4,  92.1, 0.729, |, 0.0
14265.1, 140.7, | , 24.1, 0.0, 375.6, | ,  1000,   954,  3000,  2929, | , -3.4,  91.7, 0.723, |, 0.0
14266.1, 140.3, | , 24.1, 0.0, 374.1, | ,  1000,   952,  3000,  2907, | , -3.4,  92.5, 0.725, |, 0.0
14267.1, 140.6, | , 24.1, 0.0, 375.5, | ,  1000,   955,  3000,  2936, | , -3.4,  92.5, 0.731, |, 0.0
14268.1, 139.9, | , 24.1, 0.0, 381.3, | ,  1000,   953,  3000,  2929, | , -3.4, 102.4, 0.807, |, 0.0
14269.1, 139.3, | , 24.1, 0.0, 381.4, | ,  1000,   954,  3000,  2945, | , -3.4,  94.2, 0.746, |, 0.0
14270.2, 139.3, | , 24.1, 0.0, 381.1, | ,  1000,   955,  3000,  2914, | , -3.4,  88.7, 0.697, |, 0.0
14271.2, 141.3, | , 24.1, 0.0, 371.2, | ,  1000,   946,  3000,  2920, | , -3.4, 102.8, 0.807, |, 0.0
14272.2, 140.5, | , 24.1, 0.0, 373.8, | ,  1000,   950,  3000,  2919, | , -3.4,  88.7, 0.697, |, 0.0
14273.2, 139.5, | , 24.1, 0.0, 379.5, | ,  1000,   952,  3000,  2938, | , -3.4,  93.8, 0.741, |, 0.0
14274.2, 139.7, | , 24.1, 0.0, 381.1, | ,  1000,   954,  3000,  2911, | , -3.4,  95.9, 0.753, |, 0.0
14275.2, 139.3, | , 24.1, 0.0, 381.0, | ,  1000,   957,  3000,  2921, | , -3.4,  90.8, 0.715, |, 0.0
14276.2, 140.2, | , 24.1, 0.0, 374.7, | ,  1000,   957,  3000,  2909, | , -3.4,  91.2, 0.716, |, 0.0
