Repository: jdhuang-csm/Ru-BCA

## Methods
* (BaO)<sub>x</sub>-(CaO)<sub>y</sub>-(Al<sub>2</sub>O<sub>3</sub>)<sub>1-x-y</sub> (BCA) catalyst supports were synthesized via sol-gel and solid-state methods. 
* Ru/BCA catalysts were prepared via incipient wetness impregnation to achieve 1 wt. % Ru loading.
* Ammonia synthesis rates were measured for Ru/BCA catalysts in a packed-bed reactor at 480-600<sup>o</sup>C, 10 bar, and space velocities up to 1.3 x 10<sup>6</sup> ml g<sub>cat</sub><sup>-1</sup> h<sup>-1</sup>.
* A machine learning (ML) model was employed to improve understanding of the behavior of Ru/BCA catalysts.
* A microkinetic model was developed to describe the best-performing catalyst.

File: data/init_files_Cadigan/BCA532.txt (part 36 of 55)
********** Start test **********
Elapsed time, Pressure, | , LJtemp(C), Inner-Temp, Outer-Temp, | , N2-set, N2-flow, H2-set, H2-flow, | , pH, NH3_ppm, NH3_Prod_rate, |, In222Temp
13888.6, 139.5, | , 29.4, 0.0, 511.6, | ,  1000,   949,  3000,  2921, | , -3.4, 2670.1, 27.156, |, 0.0
13889.6, 139.8, | , 29.4, 0.0, 512.2, | ,  1000,   956,  3000,  2930, | , -3.4, 2655.5, 27.123, |, 0.0
13890.6, 138.3, | , 29.4, 0.0, 519.5, | ,  1000,   956,  3000,  2932, | , -3.4, 2656.8, 27.145, |, 0.0
13891.7, 138.4, | , 29.4, 0.0, 519.1, | ,  1000,   955,  3000,  2940, | , -3.4, 2655.1, 27.178, |, 0.0
13892.7, 138.5, | , 29.4, 0.0, 518.6, | ,  1000,   954,  3000,  2933, | , -3.4, 2653.8, 27.108, |, 0.0
13893.7, 139.8, | , 29.4, 0.0, 512.5, | ,  1000,   950,  3000,  2924, | , -3.4, 2669.6, 27.176, |, 0.0
13894.7, 139.4, | , 29.4, 0.0, 511.3, | ,  1000,   953,  3000,  2919, | , -3.4, 2641.8, 26.885, |, 0.0
13895.7, 139.4, | , 29.4, 0.0, 513.2, | ,  1000,   951,  3000,  2919, | , -3.4, 2642.6, 26.878, |, 0.0
13896.7, 138.3, | , 29.4, 0.0, 518.9, | ,  1000,   955,  3000,  2925, | , -3.4, 2647.3, 26.991, |, 0.0
13897.7, 138.4, | , 29.4, 0.0, 518.1, | ,  1000,   955,  3000,  2936, | , -3.4, 2635.8, 26.954, |, 0.0
13898.7, 139.2, | , 29.4, 0.0, 512.7, | ,  1000,   952,  3000,  2943, | , -3.4, 2653.3, 27.158, |, 0.0
13899.7, 139.7, | , 29.4, 0.0, 511.2, | ,  1000,   951,  3000,  2929, | , -3.4, 2639.2, 26.909, |, 0.0
13900.8, 139.0, | , 29.4, 0.0, 513.4, | ,  1000,   956,  3000,  2922, | , -3.4, 2622.9, 26.727, |, 0.0
13901.8, 138.3, | , 29.4, 0.0, 518.7, | ,  1000,   958,  3000,  2930, | , -3.4, 2625.9, 26.831, |, 0.0
13902.8, 138.8, | , 29.4, 0.0, 518.2, | ,  1000,   956,  3000,  2929, | , -3.4, 2622.1, 26.772, |, 0.0
13903.8, 138.2, | , 29.4, 0.0, 519.0, | ,  1000,   954,  3000,  2914, | , -3.4, 2621.6, 26.654, |, 0.0
13904.8, 139.2, | , 29.4, 0.0, 512.5, | ,  1000,   954,  3000,  2940, | , -3.4, 2626.4, 26.872, |, 0.0
13905.8, 139.4, | , 29.4, 0.0, 511.4, | ,  1000,   951,  3000,  2942, | , -3.4, 2601.9, 26.622, |, 0.0
13906.8, 139.0, | , 29.4, 0.0, 512.9, | ,  1000,   952,  3000,  2926, | , -3.4, 2605.4, 26.552, |, 0.0
13907.9, 138.3, | , 29.4, 0.0, 517.9, | ,  1000,   956,  3000,  2932, | , -3.4, 2634.9, 26.920, |, 0.0
13908.9, 138.7, | , 29.4, 0.0, 518.6, | ,  1000,   956,  3000,  2935, | , -3.4, 2602.8, 26.619, |, 0.0
13909.9, 138.3, | , 29.4, 0.0, 518.4, | ,  1000,   957,  3000,  2935, | , -3.4, 2607.1, 26.664, |, 0.0
13910.9, 139.5, | , 29.4, 0.0, 511.4, | ,  1000,   958,  3000,  2934, | , -3.4, 2622.1, 26.821, |, 0.0
13911.9, 139.9, | , 29.4, 0.0, 510.6, | ,  1000,   947,  3000,  2931, | , -3.4, 2578.4, 26.281, |, 0.0
13912.9, 139.8, | , 29.4, 0.0, 511.0, | ,  1000,   951,  3000,  2915, | , -3.4, 2596.4, 26.384, |, 0.0
13913.9, 138.3, | , 29.4, 0.0, 517.8, | ,  1000,   957,  3000,  2933, | , -3.4, 2605.4, 26.633, |, 0.0
13914.9, 138.2, | , 29.4, 0.0, 517.9, | ,  1000,   955,  3000,  2918, | , -3.4, 2634.9, 26.821, |, 0.0
13915.9, 139.1, | , 29.4, 0.0, 511.7, | ,  1000,   953,  3000,  2926, | , -3.4, 2615.6, 26.668, |, 0.0
13917.0, 139.3, | , 29.4, 0.0, 510.0, | ,  1000,   951,  3000,  2929, | , -3.4, 2606.6, 26.583, |, 0.0
13918.0, 139.1, | , 29.4, 0.0, 511.0, | ,  1000,   954,  3000,  2939, | , -3.4, 2594.2, 26.539, |, 0.0
13919.0, 138.7, | , 29.4, 0.0, 517.3, | ,  1000,   958,  3000,  2943, | , -3.4, 2595.5, 26.607, |, 0.0
13920.0, 138.3, | , 29.4, 0.0, 517.1, | ,  1000,   956,  3000,  2924, | , -3.4, 2605.8, 26.569, |, 0.0
13921.0, 138.2, | , 29.4, 0.0, 517.0, | ,  1000,   955,  3000,  2917, | , -3.4, 2609.2, 26.553, |, 0.0
13922.0, 139.2, | , 29.4, 0.0, 510.7, | ,  1000,   951,  3000,  2943, | , -3.4, 2592.9, 26.533, |, 0.0
13923.0, 139.5, | , 29.4, 0.0, 509.0, | ,  1000,   949,  3000,  2923, | , -3.4, 2587.8, 26.334, |, 0.0
13924.1, 139.5, | , 29.4, 0.0, 510.3, | ,  1000,   958,  3000,  2942, | , -3.4, 2597.2, 26.621, |, 0.0
13925.1, 138.3, | , 29.4, 0.0, 517.0, | ,  1000,   958,  3000,  2928, | , -3.4, 2600.2, 26.557, |, 0.0
13926.1, 138.3, | , 29.4, 0.0, 516.7, | ,  1000,   957,  3000,  2927, | , -3.4, 2571.9, 26.255, |, 0.0
13927.1, 138.2, | , 29.4, 0.0, 516.9, | ,  1000,   958,  3000,  2922, | , -3.4, 2601.9, 26.532, |, 0.0
13928.1, 139.2, | , 29.4, 0.0, 509.0, | ,  1000,   951,  3000,  2930, | , -3.4, 2574.1, 26.260, |, 0.0
13929.1, 139.7, | , 29.4, 0.0, 509.2, | ,  1000,   950,  3000,  2928, | , -3.4, 2585.2, 26.350, |, 0.0
13930.1, 139.1, | , 29.4, 0.0, 508.8, | ,  1000,   955,  3000,  2913, | , -3.4, 2566.4, 26.085, |, 0.0
13931.1, 138.1, | , 29.4, 0.0, 516.8, | ,  1000,   955,  3000,  2930, | , -3.4, 2571.1, 26.257, |, 0.0
13932.2, 138.7, | , 29.4, 0.0, 516.6, | ,  1000,   956,  3000,  2942, | , -3.4, 2568.1, 26.313, |, 0.0
13933.2, 139.1, | , 29.4, 0.0, 510.2, | ,  1000,   953,  3000,  2921, | , -3.4, 2557.8, 26.041, |, 0.0
13934.2, 139.4, | , 29.4, 0.0, 509.7, | ,  1000,   957,  3000,  2941, | , -3.4, 2580.1, 26.431, |, 0.0
13935.2, 139.6, | , 29.4, 0.0, 510.8, | ,  1000,   955,  3000,  2926, | , -3.4, 2556.1, 26.068, |, 0.0
13936.2, 138.3, | , 29.4, 0.0, 515.6, | ,  1000,   960,  3000,  2941, | , -3.4, 2559.1, 26.233, |, 0.0
13937.2, 138.1, | , 29.4, 0.0, 515.8, | ,  1000,   956,  3000,  2918, | , -3.4, 2564.7, 26.108, |, 0.0
13938.2, 138.9, | , 29.4, 0.0, 515.2, | ,  1000,   951,  3000,  2930, | , -3.4, 2570.7, 26.220, |, 0.0
13939.2, 139.1, | , 29.4, 0.0, 509.7, | ,  1000,   956,  3000,  2929, | , -3.4, 2575.4, 26.301, |, 0.0
13940.2, 139.4, | , 29.4, 0.0, 508.6, | ,  1000,   953,  3000,  2926, | , -3.4, 2546.7, 25.967, |, 0.0
13941.3, 139.8, | , 29.4, 0.0, 509.7, | ,  1000,   955,  3000,  2925, | , -3.4, 2547.1, 25.975, |, 0.0
13942.3, 138.3, | , 29.4, 0.0, 515.9, | ,  1000,   958,  3000,  2939, | , -3.4, 2567.2, 26.291, |, 0.0
13943.3, 138.5, | , 29.4, 0.0, 514.8, | ,  1000,   954,  3000,  2931, | , -3.4, 2541.5, 25.948, |, 0.0
13944.3, 138.3, | , 29.4, 0.0, 515.8, | ,  1000,   950,  3000,  2932, | , -3.4, 2542.8, 25.946, |, 0.0
13945.3, 140.1, | , 29.4, 0.0, 506.0, | ,  1000,   952,  3000,  2918, | , -3.4, 2572.4, 26.168, |, 0.0
13946.3, 139.4, | , 29.4, 0.0, 507.8, | ,  1000,   954,  3000,  2928, | , -3.4, 2546.7, 25.982, |, 0.0
13947.3, 139.9, | , 29.4, 0.0, 508.4, | ,  1000,   955,  3000,  2941, | , -3.4, 2542.4, 26.036, |, 0.0
13948.4, 139.0, | , 29.4, 0.0, 514.8, | ,  1000,   953,  3000,  2935, | , -3.4, 2538.5, 25.942, |, 0.0
13949.4, 138.3, | , 29.4, 0.0, 515.5, | ,  1000,   955,  3000,  2929, | , -3.4, 2553.9, 26.067, |, 0.0
13950.4, 139.0, | , 29.4, 0.0, 508.3, | ,  1000,   955,  3000,  2929, | , -3.4, 2533.4, 25.858, |, 0.0
13951.4, 139.8, | , 29.4, 0.0, 508.0, | ,  1000,   953,  3000,  2928, | , -3.4, 2539.4, 25.903, |, 0.0
13952.4, 139.2, | , 29.4, 0.0, 507.5, | ,  1000,   951,  3000,  2924, | , -3.4, 2561.2, 26.086, |, 0.0
13953.4, 138.4, | , 29.4, 0.0, 514.0, | ,  1000,   955,  3000,  2915, | , -3.4, 2557.4, 26.016, |, 0.0
13954.4, 138.5, | , 29.4, 0.0, 515.3, | ,  1000,   955,  3000,  2907, | , -3.4, 2532.5, 25.712, |, 0.0
13955.4, 138.6, | , 29.4, 0.0, 515.5, | ,  1000,   956,  3000,  2950, | , -3.4, 2529.5, 25.971, |, 0.0
13956.4, 139.1, | , 29.4, 0.0, 509.3, | ,  1000,   948,  3000,  2934, | , -3.4, 2545.4, 25.969, |, 0.0
13957.4, 139.3, | , 29.4, 0.0, 507.6, | ,  1000,   950,  3000,  2929, | , -3.4, 2515.8, 25.651, |, 0.0
13958.5, 139.9, | , 29.4, 0.0, 507.1, | ,  1000,   957,  3000,  2929, | , -3.4, 2527.0, 25.810, |, 0.0
13959.5, 138.2, | , 29.4, 0.0, 514.7, | ,  1000,   958,  3000,  2930, | , -3.4, 2501.7, 25.564, |, 0.0
13960.5, 138.2, | , 29.4, 0.0, 514.9, | ,  1000,   955,  3000,  2928, | , -3.4, 2513.2, 25.650, |, 0.0
13961.5, 138.3, | , 29.4, 0.0, 515.0, | ,  1000,   956,  3000,  2945, | , -3.4, 2512.8, 25.766, |, 0.0
13962.5, 139.1, | , 29.4, 0.0, 508.6, | ,  1000,   954,  3000,  2928, | , -3.4, 2525.7, 25.770, |, 0.0
13963.5, 139.3, | , 29.4, 0.0, 507.0, | ,  1000,   951,  3000,  2929, | , -3.4, 2515.4, 25.657, |, 0.0
13964.5, 139.4, | , 29.4, 0.0, 506.5, | ,  1000,   958,  3000,  2923, | , -3.4, 2501.2, 25.513, |, 0.0
13965.5, 138.6, | , 29.4, 0.0, 514.6, | ,  1000,   961,  3000,  2932, | , -3.4, 2507.2, 25.654, |, 0.0
13966.6, 138.3, | , 29.4, 0.0, 514.4, | ,  1000,   958,  3000,  2939, | , -3.4, 2502.5, 25.634, |, 0.0
13967.6, 138.2, | , 29.4, 0.0, 514.0, | ,  1000,   959,  3000,  2934, | , -3.4, 2503.4, 25.614, |, 0.0
13968.6, 140.0, | , 29.4, 0.0, 506.2, | ,  1000,   953,  3000,  2935, | , -3.4, 2495.7, 25.503, |, 0.0
13969.6, 139.2, | , 29.4, 0.0, 508.5, | ,  1000,   953,  3000,  2949, | , -3.4, 2485.8, 25.495, |, 0.0
13970.6, 139.5, | , 29.4, 0.0, 506.3, | ,  1000,   959,  3000,  2917, | , -3.4, 2503.8, 25.504, |, 0.0
13971.6, 138.5, | , 29.4, 0.0, 514.1, | ,  1000,   956,  3000,  2918, | , -3.4, 2495.7, 25.412, |, 0.0
13972.6, 138.2, | , 29.4, 0.0, 513.6, | ,  1000,   953,  3000,  2926, | , -3.4, 2508.5, 25.574, |, 0.0
13973.6, 139.2, | , 29.4, 0.0, 507.6, | ,  1000,   954,  3000,  2939, | , -3.4, 2498.7, 25.568, |, 0.0
13974.7, 139.8, | , 29.4, 0.0, 505.8, | ,  1000,   954,  3000,  2922, | , -3.4, 2493.1, 25.398, |, 0.0
13975.7, 139.6, | , 29.4, 0.0, 508.3, | ,  1000,   957,  3000,  2951, | , -3.4, 2478.1, 25.454, |, 0.0
13976.7, 138.3, | , 29.4, 0.0, 513.4, | ,  1000,   959,  3000,  2928, | , -3.4, 2470.8, 25.243, |, 0.0
13977.7, 138.3, | , 29.4, 0.0, 513.3, | ,  1000,   955,  3000,  2937, | , -3.4, 2497.8, 25.552, |, 0.0
13978.7, 138.8, | , 29.4, 0.0, 513.4, | ,  1000,   952,  3000,  2939, | , -3.4, 2485.4, 25.418, |, 0.0
13979.7, 139.3, | , 29.4, 0.0, 506.8, | ,  1000,   952,  3000,  2933, | , -3.4, 2471.7, 25.237, |, 0.0
13980.7, 139.4, | , 29.4, 0.0, 506.5, | ,  1000,   953,  3000,  2938, | , -3.4, 2498.7, 25.554, |, 0.0
13981.7, 139.7, | , 29.4, 0.0, 508.1, | ,  1000,   956,  3000,  2950, | , -3.4, 2500.0, 25.666, |, 0.0
13982.7, 138.4, | , 29.4, 0.0, 513.1, | ,  1000,   956,  3000,  2933, | , -3.4, 2472.1, 25.270, |, 0.0
13983.8, 138.3, | , 29.4, 0.0, 512.9, | ,  1000,   956,  3000,  2918, | , -3.4, 2493.1, 25.387, |, 0.0
13984.8, 138.8, | , 29.4, 0.0, 512.9, | ,  1000,   959,  3000,  2937, | , -3.4, 2483.2, 25.429, |, 0.0
13985.8, 139.6, | , 29.4, 0.0, 506.4, | ,  1000,   953,  3000,  2914, | , -3.4, 2503.0, 25.439, |, 0.0
13986.8, 139.3, | , 29.4, 0.0, 506.3, | ,  1000,   953,  3000,  2942, | , -3.4, 2465.7, 25.245, |, 0.0
13987.8, 139.5, | , 29.4, 0.0, 507.1, | ,  1000,   955,  3000,  2923, | , -3.4, 2462.7, 25.107, |, 0.0
13988.8, 138.2, | , 29.4, 0.0, 512.9, | ,  1000,   958,  3000,  2918, | , -3.4, 2467.0, 25.134, |, 0.0
13989.8, 138.4, | , 29.4, 0.0, 512.2, | ,  1000,   956,  3000,  2941, | , -3.4, 2478.5, 25.383, |, 0.0
13990.8, 139.0, | , 29.4, 0.0, 506.9, | ,  1000,   954,  3000,  2920, | , -3.4, 2479.0, 25.243, |, 0.0
13991.9, 139.7, | , 29.4, 0.0, 505.2, | ,  1000,   951,  3000,  2929, | , -3.4, 2455.4, 25.040, |, 0.0
13992.9, 139.1, | , 29.4, 0.0, 506.6, | ,  1000,   951,  3000,  2934, | , -3.4, 2455.4, 25.077, |, 0.0
13993.9, 138.3, | , 29.4, 0.0, 511.7, | ,  1000,   956,  3000,  2922, | , -3.4, 2469.1, 25.169, |, 0.0
13994.9, 139.0, | , 29.4, 0.0, 511.4, | ,  1000,   958,  3000,  2951, | , -3.4, 2451.5, 25.188, |, 0.0
13995.9, 138.3, | , 29.4, 0.0, 511.7, | ,  1000,   955,  3000,  2937, | , -3.4, 2465.7, 25.224, |, 0.0
13996.9, 139.0, | , 29.4, 0.0, 505.8, | ,  1000,   952,  3000,  2904, | , -3.4, 2459.3, 24.929, |, 0.0
13997.9, 139.8, | , 29.4, 0.0, 505.0, | ,  1000,   955,  3000,  2946, | , -3.4, 2463.5, 25.259, |, 0.0
13998.9, 139.5, | , 29.4, 0.0, 506.8, | ,  1000,   956,  3000,  2951, | , -3.4, 2449.0, 25.149, |, 0.0
14000.0, 138.4, | , 29.4, 0.0, 511.4, | ,  1000,   956,  3000,  2918, | , -3.4, 2440.8, 24.856, |, 0.0
14001.0, 138.8, | , 29.4, 0.0, 512.1, | ,  1000,   956,  3000,  2948, | , -3.4, 2434.8, 24.982, |, 0.0
14002.0, 138.2, | , 29.4, 0.0, 512.1, | ,  1000,   958,  3000,  2929, | , -3.4, 2435.3, 24.877, |, 0.0
14003.0, 139.4, | , 29.4, 0.0, 504.4, | ,  1000,   951,  3000,  2927, | , -3.4, 2433.5, 24.807, |, 0.0
14004.0, 139.3, | , 29.4, 0.0, 504.7, | ,  1000,   950,  3000,  2932, | , -3.4, 2434.4, 24.842, |, 0.0
14005.0, 139.3, | , 29.4, 0.0, 503.7, | ,  1000,   953,  3000,  2930, | , -3.4, 2432.3, 24.828, |, 0.0
14006.0, 138.2, | , 29.4, 0.0, 511.8, | ,  1000,   955,  3000,  2931, | , -3.4, 2427.1, 24.789, |, 0.0
14007.0, 138.2, | , 29.4, 0.0, 511.8, | ,  1000,   957,  3000,  2926, | , -3.4, 2426.3, 24.761, |, 0.0
14008.1, 139.6, | , 29.4, 0.0, 505.6, | ,  1000,   954,  3000,  2944, | , -3.4, 2440.4, 25.001, |, 0.0
14009.1, 139.3, | , 29.4, 0.0, 504.1, | ,  1000,   955,  3000,  2941, | , -3.4, 2439.5, 24.977, |, 0.0
14010.1, 139.7, | , 29.4, 0.0, 504.0, | ,  1000,   950,  3000,  2929, | , -3.4, 2417.3, 24.653, |, 0.0
14011.1, 138.7, | , 29.4, 0.0, 511.7, | ,  1000,   959,  3000,  2932, | , -3.4, 2419.8, 24.746, |, 0.0
14012.1, 138.2, | , 29.4, 0.0, 511.5, | ,  1000,   953,  3000,  2935, | , -3.4, 2428.4, 24.815, |, 0.0
14013.1, 138.2, | , 29.4, 0.0, 511.4, | ,  1000,   954,  3000,  2937, | , -3.4, 2418.1, 24.731, |, 0.0
14014.1, 139.1, | , 29.4, 0.0, 505.3, | ,  1000,   952,  3000,  2929, | , -3.4, 2398.8, 24.468, |, 0.0
14015.1, 139.4, | , 29.4, 0.0, 503.2, | ,  1000,   952,  3000,  2936, | , -3.4, 2405.3, 24.581, |, 0.0
14016.2, 139.3, | , 29.4, 0.0, 503.3, | ,  1000,   953,  3000,  2925, | , -3.4, 2428.8, 24.756, |, 0.0
14017.2, 138.7, | , 29.4, 0.0, 510.8, | ,  1000,   961,  3000,  2934, | , -3.4, 2404.0, 24.611, |, 0.0
14018.2, 138.2, | , 29.4, 0.0, 510.8, | ,  1000,   955,  3000,  2930, | , -3.4, 2413.8, 24.653, |, 0.0
14019.2, 138.3, | , 29.4, 0.0, 510.1, | ,  1000,   955,  3000,  2924, | , -3.4, 2400.6, 24.474, |, 0.0
14020.2, 140.3, | , 29.4, 0.0, 500.9, | ,  1000,   950,  3000,  2925, | , -3.4, 2419.0, 24.636, |, 0.0
14021.2, 139.8, | , 29.4, 0.0, 503.4, | ,  1000,   950,  3000,  2920, | , -3.4, 2402.3, 24.440, |, 0.0
14022.2, 139.3, | , 29.4, 0.0, 502.4, | ,  1000,   956,  3000,  2936, | , -3.4, 2401.4, 24.569, |, 0.0
14023.2, 138.1, | , 29.4, 0.0, 510.2, | ,  1000,   956,  3000,  2914, | , -3.4, 2395.0, 24.365, |, 0.0
14024.3, 138.7, | , 29.4, 0.0, 510.3, | ,  1000,   955,  3000,  2939, | , -3.4, 2388.6, 24.452, |, 0.0
14025.3, 138.5, | , 29.4, 0.0, 500.6, | ,  1000,   953,  3000,  2936, | , -3.4, 2387.7, 24.405, |, 0.0
14026.3, 139.5, | , 29.4, 0.0, 503.0, | ,  1000,   958,  3000,  2937, | , -3.4, 2377.4, 24.337, |, 0.0
14027.3, 139.8, | , 29.4, 0.0, 504.1, | ,  1000,   957,  3000,  2947, | , -3.4, 2383.0, 24.454, |, 0.0
14028.3, 138.7, | , 29.4, 0.0, 510.4, | ,  1000,   954,  3000,  2914, | , -3.4, 2385.6, 24.258, |, 0.0
14029.3, 138.3, | , 29.4, 0.0, 509.5, | ,  1000,   958,  3000,  2926, | , -3.4, 2388.6, 24.388, |, 0.0
14030.3, 138.9, | , 29.4, 0.0, 509.7, | ,  1000,   956,  3000,  2931, | , -3.4, 2407.4, 24.596, |, 0.0
14031.3, 139.6, | , 29.4, 0.0, 504.3, | ,  1000,   952,  3000,  2922, | , -3.4, 2414.7, 24.588, |, 0.0
14032.3, 139.3, | , 29.4, 0.0, 502.1, | ,  1000,   950,  3000,  2915, | , -3.4, 2409.6, 24.482, |, 0.0
14033.4, 139.1, | , 29.4, 0.0, 501.9, | ,  1000,   958,  3000,  2927, | , -3.4, 2371.9, 24.221, |, 0.0
14034.4, 138.4, | , 29.4, 0.0, 509.7, | ,  1000,   962,  3000,  2952, | , -3.4, 2381.3, 24.505, |, 0.0
14035.4, 138.4, | , 29.4, 0.0, 508.6, | ,  1000,   954,  3000,  2922, | , -3.4, 2366.3, 24.106, |, 0.0
14036.4, 138.1, | , 29.4, 0.0, 510.0, | ,  1000,   955,  3000,  2924, | , -3.4, 2371.0, 24.179, |, 0.0
14037.4, 139.0, | , 29.4, 0.0, 504.4, | ,  1000,   955,  3000,  2931, | , -3.4, 2389.8, 24.411, |, 0.0
14038.4, 139.5, | , 29.4, 0.0, 504.8, | ,  1000,   954,  3000,  2939, | , -3.4, 2371.9, 24.273, |, 0.0
14039.4, 139.2, | , 29.4, 0.0, 502.7, | ,  1000,   953,  3000,  2917, | , -3.4, 2361.6, 24.023, |, 0.0
14040.4, 138.3, | , 29.4, 0.0, 509.3, | ,  1000,   957,  3000,  2943, | , -3.4, 2366.3, 24.261, |, 0.0
14041.4, 138.3, | , 29.4, 0.0, 509.4, | ,  1000,   954,  3000,  2942, | , -3.4, 2359.0, 24.162, |, 0.0
14042.5, 138.2, | , 29.4, 0.0, 509.7, | ,  1000,   956,  3000,  2919, | , -3.4, 2358.1, 24.021, |, 0.0
14043.5, 139.3, | , 29.4, 0.0, 502.2, | ,  1000,   952,  3000,  2921, | , -3.4, 2356.4, 23.990, |, 0.0
14044.5, 139.2, | , 29.4, 0.0, 502.2, | ,  1000,   952,  3000,  2925, | , -3.4, 2358.1, 24.033, |, 0.0
14045.5, 139.5, | , 29.4, 0.0, 500.8, | ,  1000,   956,  3000,  2922, | , -3.4, 2356.0, 24.018, |, 0.0
14046.5, 138.4, | , 29.4, 0.0, 509.0, | ,  1000,   961,  3000,  2961, | , -3.4, 2381.3, 24.547, |, 0.0
14047.5, 138.6, | , 29.4, 0.0, 509.2, | ,  1000,   957,  3000,  2914, | , -3.4, 2360.3, 24.019, |, 0.0
14048.5, 139.1, | , 29.4, 0.0, 502.9, | ,  1000,   955,  3000,  2922, | , -3.4, 2349.1, 23.936, |, 0.0
14049.5, 139.3, | , 29.4, 0.0, 501.6, | ,  1000,   954,  3000,  2938, | , -3.4, 2345.3, 23.995, |, 0.0
14050.5, 139.1, | , 29.4, 0.0, 503.3, | ,  1000,   955,  3000,  2924, | , -3.4, 2341.0, 23.872, |, 0.0
14051.6, 138.7, | , 29.4, 0.0, 508.8, | ,  1000,   960,  3000,  2940, | , -3.4, 2344.0, 24.031, |, 0.0
14052.6, 138.3, | , 29.4, 0.0, 509.0, | ,  1000,   960,  3000,  2942, | , -3.4, 2343.6, 24.039, |, 0.0
14053.6, 138.3, | , 29.4, 0.0, 508.5, | ,  1000,   959,  3000,  2930, | , -3.4, 2360.7, 24.133, |, 0.0
14054.6, 139.6, | , 29.4, 0.0, 503.1, | ,  1000,   949,  3000,  2922, | , -3.4, 2335.4, 23.769, |, 0.0
14055.6, 139.4, | , 29.4, 0.0, 500.0, | ,  1000,   956,  3000,  2915, | , -3.4, 2334.2, 23.757, |, 0.0
14056.6, 139.1, | , 29.4, 0.0, 502.7, | ,  1000,   956,  3000,  2929, | , -3.4, 2331.2, 23.806, |, 0.0
14057.6, 138.7, | , 29.4, 0.0, 505.3, | ,  1000,   963,  3000,  2937, | , -3.4, 2329.4, 23.887, |, 0.0
14058.7, 138.3, | , 29.4, 0.0, 508.1, | ,  1000,   958,  3000,  2928, | , -3.4, 2329.4, 23.794, |, 0.0
14059.7, 138.4, | , 29.4, 0.0, 508.3, | ,  1000,   957,  3000,  2924, | , -3.4, 2327.7, 23.748, |, 0.0
14060.7, 139.8, | , 29.4, 0.0, 500.8, | ,  1000,   954,  3000,  2921, | , -3.4, 2319.2, 23.625, |, 0.0
14061.7, 139.7, | , 29.4, 0.0, 500.7, | ,  1000,   959,  3000,  2941, | , -3.4, 2321.7, 23.798, |, 0.0
14062.7, 139.4, | , 29.4, 0.0, 500.6, | ,  1000,   954,  3000,  2927, | , -3.4, 2328.2, 23.753, |, 0.0
14063.7, 138.6, | , 29.4, 0.0, 508.2, | ,  1000,   957,  3000,  2914, | , -3.4, 2312.3, 23.529, |, 0.0
14064.7, 138.2, | , 29.4, 0.0, 507.7, | ,  1000,   955,  3000,  2927, | , -3.4, 2338.0, 23.863, |, 0.0
14065.7, 139.1, | , 29.4, 0.0, 501.9, | ,  1000,   954,  3000,  2945, | , -3.4, 2314.0, 23.721, |, 0.0
14066.8, 139.9, | , 29.4, 0.0, 500.5, | ,  1000,   951,  3000,  2929, | , -3.4, 2308.9, 23.547, |, 0.0
14067.8, 139.7, | , 29.4, 0.0, 501.1, | ,  1000,   954,  3000,  2932, | , -3.4, 2310.2, 23.596, |, 0.0
14068.8, 138.2, | , 29.4, 0.0, 507.8, | ,  1000,   960,  3000,  2924, | , -3.4, 2311.9, 23.602, |, 0.0
14069.8, 138.3, | , 29.4, 0.0, 507.6, | ,  1000,   957,  3000,  2929, | , -3.4, 2322.2, 23.722, |, 0.0
14070.8, 138.3, | , 29.4, 0.0, 507.9, | ,  1000,   952,  3000,  2952, | , -3.4, 2324.3, 23.849, |, 0.0
14071.8, 139.2, | , 29.4, 0.0, 500.9, | ,  1000,   950,  3000,  2927, | , -3.4, 2311.0, 23.553, |, 0.0
14072.8, 139.2, | , 29.4, 0.0, 500.0, | ,  1000,   951,  3000,  2918, | , -3.4, 2306.3, 23.458, |, 0.0
14073.8, 139.2, | , 29.4, 0.0, 499.7, | ,  1000,   953,  3000,  2926, | , -3.4, 2295.2, 23.402, |, 0.0
14074.8, 138.7, | , 29.4, 0.0, 507.1, | ,  1000,   964,  3000,  2932, | , -3.4, 2296.4, 23.520, |, 0.0
14075.9, 138.3, | , 29.4, 0.0, 506.8, | ,  1000,   953,  3000,  2928, | , -3.4, 2296.4, 23.427, |, 0.0
14076.9, 138.8, | , 29.4, 0.0, 505.9, | ,  1000,   954,  3000,  2925, | , -3.4, 2311.4, 23.568, |, 0.0
14077.9, 140.0, | , 29.4, 0.0, 496.4, | ,  1000,   949,  3000,  2920, | , -3.4, 2292.2, 23.313, |, 0.0
14078.9, 139.2, | , 29.4, 0.0, 499.1, | ,  1000,   950,  3000,  2923, | , -3.4, 2293.4, 23.353, |, 0.0
14079.9, 139.4, | , 29.4, 0.0, 499.2, | ,  1000,   955,  3000,  2934, | , -3.4, 2286.2, 23.374, |, 0.0
14080.9, 138.7, | , 29.4, 0.0, 506.8, | ,  1000,   961,  3000,  2940, | , -3.4, 2283.2, 23.414, |, 0.0
14081.9, 139.0, | , 29.4, 0.0, 506.0, | ,  1000,   956,  3000,  2951, | , -3.4, 2271.6, 23.330, |, 0.0
14082.9, 139.3, | , 29.4, 0.0, 500.2, | ,  1000,   949,  3000,  2941, | , -3.4, 2276.3, 23.280, |, 0.0
14083.9, 139.9, | , 29.4, 0.0, 498.7, | ,  1000,   954,  3000,  2922, | , -3.4, 2273.7, 23.164, |, 0.0
14085.0, 139.3, | , 29.4, 0.0, 500.6, | ,  1000,   953,  3000,  2922, | , -3.4, 2302.0, 23.449, |, 0.0
14086.0, 138.2, | , 29.4, 0.0, 506.2, | ,  1000,   956,  3000,  2911, | , -3.4, 2307.6, 23.461, |, 0.0
14087.0, 138.4, | , 29.4, 0.0, 505.0, | ,  1000,   956,  3000,  2937, | , -3.4, 2308.9, 23.630, |, 0.0
14088.0, 138.2, | , 29.4, 0.0, 506.4, | ,  1000,   956,  3000,  2940, | , -3.4, 2290.0, 23.452, |, 0.0
14089.0, 139.2, | , 29.4, 0.0, 499.9, | ,  1000,   953,  3000,  2937, | , -3.4, 2273.3, 23.247, |, 0.0
14090.0, 139.3, | , 29.4, 0.0, 498.2, | ,  1000,   953,  3000,  2926, | , -3.4, 2258.3, 23.027, |, 0.0
14091.0, 139.6, | , 29.4, 0.0, 500.7, | ,  1000,   955,  3000,  2920, | , -3.4, 2264.3, 23.070, |, 0.0
14092.0, 139.0, | , 29.4, 0.0, 505.2, | ,  1000,   960,  3000,  2929, | , -3.4, 2266.5, 23.168, |, 0.0
14093.0, 138.4, | , 29.4, 0.0, 505.8, | ,  1000,   957,  3000,  2945, | , -3.4, 2267.3, 23.262, |, 0.0
14094.1, 138.7, | , 29.4, 0.0, 505.8, | ,  1000,   956,  3000,  2927, | , -3.4, 2257.5, 23.048, |, 0.0
14095.1, 139.3, | , 29.4, 0.0, 499.8, | ,  1000,   951,  3000,  2930, | , -3.4, 2258.7, 23.050, |, 0.0
14096.1, 139.3, | , 29.4, 0.0, 498.1, | ,  1000,   952,  3000,  2916, | , -3.4, 2251.9, 22.900, |, 0.0
14097.1, 139.4, | , 29.4, 0.0, 497.6, | ,  1000,   955,  3000,  2911, | , -3.4, 2255.3, 22.921, |, 0.0
14098.1, 138.2, | , 29.4, 0.0, 505.9, | ,  1000,   956,  3000,  2929, | , -3.4, 2255.7, 23.045, |, 0.0
14099.1, 138.3, | , 29.4, 0.0, 504.7, | ,  1000,   957,  3000,  2929, | , -3.4, 2252.3, 23.009, |, 0.0
14100.1, 138.2, | , 29.4, 0.0, 505.5, | ,  1000,   956,  3000,  2926, | , -3.4, 2252.7, 22.995, |, 0.0
14101.1, 139.3, | , 29.4, 0.0, 498.2, | ,  1000,   951,  3000,  2922, | , -3.4, 2242.5, 22.838, |, 0.0
14102.1, 139.9, | , 29.4, 0.0, 497.7, | ,  1000,   954,  3000,  2946, | , -3.4, 2237.3, 22.939, |, 0.0
14103.2, 139.1, | , 29.4, 0.0, 497.9, | ,  1000,   955,  3000,  2932, | , -3.4, 2254.9, 23.042, |, 0.0
14104.2, 138.3, | , 29.4, 0.0, 505.2, | ,  1000,   957,  3000,  2927, | , -3.4, 2262.6, 23.102, |, 0.0
14105.2, 138.7, | , 29.4, 0.0, 505.5, | ,  1000,   954,  3000,  2928, | , -3.4, 2242.0, 22.881, |, 0.0
14106.2, 139.3, | , 29.4, 0.0, 498.4, | ,  1000,   954,  3000,  2925, | , -3.4, 2265.2, 23.096, |, 0.0
14107.2, 139.4, | , 29.4, 0.0, 496.6, | ,  1000,   953,  3000,  2927, | , -3.4, 2239.9, 22.849, |, 0.0
14108.2, 139.5, | , 29.4, 0.0, 499.7, | ,  1000,   951,  3000,  2918, | , -3.4, 2234.3, 22.730, |, 0.0
14109.2, 138.2, | , 29.4, 0.0, 504.4, | ,  1000,   956,  3000,  2928, | , -3.4, 2233.0, 22.802, |, 0.0
14110.2, 138.3, | , 29.4, 0.0, 505.2, | ,  1000,   955,  3000,  2945, | , -3.4, 2225.3, 22.821, |, 0.0
14111.2, 138.8, | , 29.4, 0.0, 503.9, | ,  1000,   954,  3000,  2938, | , -3.4, 2229.2, 22.812, |, 0.0
14112.3, 139.2, | , 29.4, 0.0, 498.0, | ,  1000,   951,  3000,  2932, | , -3.4, 2242.0, 22.889, |, 0.0
14113.3, 139.3, | , 29.4, 0.0, 497.5, | ,  1000,   951,  3000,  2924, | , -3.4, 2224.5, 22.660, |, 0.0
14114.3, 139.5, | , 29.4, 0.0, 499.2, | ,  1000,   955,  3000,  2930, | , -3.4, 2228.3, 22.762, |, 0.0
14115.3, 138.2, | , 29.4, 0.0, 504.7, | ,  1000,   960,  3000,  2929, | , -3.4, 2227.9, 22.781, |, 0.0
14116.3, 138.3, | , 29.4, 0.0, 504.5, | ,  1000,   956,  3000,  2932, | , -3.4, 2245.5, 22.950, |, 0.0
14117.3, 138.3, | , 29.4, 0.0, 503.7, | ,  1000,   957,  3000,  2923, | , -3.4, 2227.5, 22.723, |, 0.0
14118.3, 139.7, | , 29.4, 0.0, 497.3, | ,  1000,   953,  3000,  2923, | , -3.4, 2225.3, 22.677, |, 0.0
14119.3, 139.1, | , 29.4, 0.0, 497.8, | ,  1000,   952,  3000,  2916, | , -3.4, 2227.5, 22.652, |, 0.0
14120.4, 139.3, | , 29.4, 0.0, 496.4, | ,  1000,   954,  3000,  2911, | , -3.4, 2245.0, 22.807, |, 0.0
14121.4, 138.6, | , 29.4, 0.0, 504.3, | ,  1000,   955,  3000,  2936, | , -3.4, 2226.2, 22.773, |, 0.0
14122.4, 138.5, | , 29.4, 0.0, 503.3, | ,  1000,   957,  3000,  2943, | , -3.4, 2236.0, 22.924, |, 0.0
14123.4, 139.2, | , 29.4, 0.0, 498.0, | ,  1000,   953,  3000,  2933, | , -3.4, 2227.9, 22.761, |, 0.0
14124.4, 139.3, | , 29.4, 0.0, 496.6, | ,  1000,   952,  3000,  2923, | , -3.4, 2233.0, 22.750, |, 0.0
14125.4, 139.5, | , 29.4, 0.0, 496.8, | ,  1000,   960,  3000,  2932, | , -3.4, 2228.8, 22.804, |, 0.0
14126.4, 138.3, | , 29.4, 0.0, 504.0, | ,  1000,   956,  3000,  2927, | , -3.4, 2227.0, 22.736, |, 0.0
14127.4, 138.4, | , 29.4, 0.0, 502.8, | ,  1000,   954,  3000,  2929, | , -3.4, 2227.0, 22.739, |, 0.0
14128.4, 138.6, | , 29.4, 0.0, 503.9, | ,  1000,   958,  3000,  2934, | , -3.4, 2224.9, 22.765, |, 0.0
14129.5, 139.0, | , 29.4, 0.0, 497.7, | ,  1000,   950,  3000,  2917, | , -3.4, 2227.9, 22.652, |, 0.0
14130.5, 139.3, | , 29.4, 0.0, 495.7, | ,  1000,   954,  3000,  2936, | , -3.4, 371.9, 3.810, |, 0.0
14131.5, 139.9, | , 29.4, 0.0, 496.3, | ,  1000,   953,  3000,  2930, | , -3.4, 431.0, 4.408, |, 0.0
14132.5, 138.9, | , 29.4, 0.0, 502.7, | ,  1000,   957,  3000,  2935, | , -3.4, 490.1, 5.024, |, 0.0
14133.5, 138.3, | , 29.4, 0.0, 503.1, | ,  1000,   953,  3000,  2933, | , -3.4, 549.7, 5.625, |, 0.0
14134.5, 138.7, | , 29.4, 0.0, 503.6, | ,  1000,   953,  3000,  2932, | , -3.4, 630.6, 6.452, |, 0.0
14135.5, 139.6, | , 29.4, 0.0, 493.7, | ,  1000,   953,  3000,  2915, | , -3.4, 659.8, 6.721, |, 0.0
14136.5, 139.4, | , 29.4, 0.0, 495.7, | ,  1000,   951,  3000,  2944, | , -3.4, 683.8, 7.012, |, 0.0
14137.5, 139.4, | , 29.4, 0.0, 495.6, | ,  1000,   952,  3000,  2925, | , -3.4, 736.9, 7.522, |, 0.0
14138.6, 138.6, | , 29.4, 0.0, 503.1, | ,  1000,   956,  3000,  2933, | , -3.4, 818.7, 8.382, |, 0.0
14139.6, 138.2, | , 29.4, 0.0, 502.9, | ,  1000,   955,  3000,  2918, | , -3.4, 844.4, 8.610, |, 0.0
14140.6, 139.0, | , 29.4, 0.0, 496.8, | ,  1000,   954,  3000,  2953, | , -3.4, 906.1, 9.320, |, 0.0
14141.6, 139.9, | , 29.4, 0.0, 495.5, | ,  1000,   956,  3000,  2940, | , -3.4, 965.7, 9.904, |, 0.0
14142.6, 139.4, | , 29.4, 0.0, 495.9, | ,  1000,   951,  3000,  2927, | , -3.4, 1020.1, 10.414, |, 0.0
14143.6, 138.3, | , 29.4, 0.0, 502.1, | ,  1000,   953,  3000,  2929, | , -3.4, 1070.2, 10.934, |, 0.0
14144.6, 138.7, | , 29.4, 0.0, 502.8, | ,  1000,   957,  3000,  2921, | , -3.4, 1149.1, 11.727, |, 0.0
14145.6, 138.6, | , 29.4, 0.0, 502.7, | ,  1000,   954,  3000,  2931, | , -3.4, 1200.1, 12.270, |, 0.0
14146.7, 139.0, | , 29.4, 0.0, 496.6, | ,  1000,   953,  3000,  2918, | , -3.4, 1242.9, 12.662, |, 0.0
14147.7, 139.5, | , 29.4, 0.0, 494.9, | ,  1000,   952,  3000,  2957, | , -3.4, 1300.7, 13.382, |, 0.0
14148.7, 139.5, | , 29.4, 0.0, 497.2, | ,  1000,   956,  3000,  2933, | , -3.4, 1341.9, 13.730, |, 0.0
14149.7, 138.2, | , 29.4, 0.0, 502.5, | ,  1000,   957,  3000,  2922, | , -3.4, 1394.6, 14.234, |, 0.0
14150.7, 138.3, | , 29.4, 0.0, 502.6, | ,  1000,   954,  3000,  2934, | , -3.4, 1446.4, 14.797, |, 0.0
14151.7, 138.6, | , 29.4, 0.0, 502.8, | ,  1000,   954,  3000,  2924, | , -3.4, 1503.4, 15.337, |, 0.0
14152.7, 139.2, | , 29.4, 0.0, 496.0, | ,  1000,   952,  3000,  2930, | , -3.4, 1552.7, 15.857, |, 0.0
14153.7, 139.0, | , 29.4, 0.0, 496.7, | ,  1000,   952,  3000,  2943, | , -3.4, 1606.2, 16.456, |, 0.0
14154.8, 139.8, | , 29.4, 0.0, 494.4, | ,  1000,   952,  3000,  2918, | , -3.4, 1646.9, 16.767, |, 0.0
14155.8, 138.3, | , 29.4, 0.0, 501.7, | ,  1000,   959,  3000,  2952, | , -3.4, 1689.8, 17.383, |, 0.0
14156.8, 138.3, | , 29.4, 0.0, 501.6, | ,  1000,   957,  3000,  2933, | , -3.4, 1739.9, 17.803, |, 0.0
14157.8, 138.4, | , 29.4, 0.0, 500.9, | ,  1000,   955,  3000,  2928, | , -3.4, 1792.2, 18.301, |, 0.0
14158.8, 139.8, | , 29.4, 0.0, 494.4, | ,  1000,   951,  3000,  2933, | , -3.4, 1814.9, 18.541, |, 0.0
14159.8, 139.3, | , 29.4, 0.0, 494.1, | ,  1000,   956,  3000,  2926, | , -3.4, 1852.1, 18.910, |, 0.0
14160.8, 139.2, | , 29.4, 0.0, 496.4, | ,  1000,   957,  3000,  2942, | , -3.4, 1892.9, 19.410, |, 0.0
14161.8, 138.8, | , 29.4, 0.0, 501.5, | ,  1000,   955,  3000,  2944, | , -3.4, 1916.0, 19.647, |, 0.0
14162.8, 138.9, | , 29.4, 0.0, 501.2, | ,  1000,   955,  3000,  2933, | , -3.4, 1946.4, 19.902, |, 0.0
14163.8, 139.1, | , 29.4, 0.0, 495.3, | ,  1000,   954,  3000,  2921, | , -3.4, 1980.3, 20.176, |, 0.0
14164.9, 139.3, | , 29.4, 0.0, 493.7, | ,  1000,   950,  3000,  2929, | , -3.4, 2029.5, 20.700, |, 0.0
14165.9, 139.5, | , 29.4, 0.0, 496.3, | ,  1000,   954,  3000,  2922, | , -3.4, 2032.5, 20.711, |, 0.0
14166.9, 138.2, | , 29.4, 0.0, 501.1, | ,  1000,   961,  3000,  2945, | , -3.4, 2045.8, 21.015, |, 0.0
14167.9, 138.4, | , 29.4, 0.0, 500.3, | ,  1000,   954,  3000,  2929, | , -3.4, 2065.5, 21.092, |, 0.0
14168.9, 138.6, | , 29.4, 0.0, 501.6, | ,  1000,   955,  3000,  2926, | , -3.4, 2080.9, 21.238, |, 0.0
14169.9, 139.2, | , 29.4, 0.0, 495.3, | ,  1000,   955,  3000,  2952, | , -3.4, 2091.2, 21.485, |, 0.0
14170.9, 139.3, | , 29.4, 0.0, 493.8, | ,  1000,   954,  3000,  2931, | , -3.4, 2087.4, 21.321, |, 0.0
14171.9, 139.7, | , 29.4, 0.0, 493.8, | ,  1000,   950,  3000,  2932, | , -3.4, 2124.6, 21.688, |, 0.0
14173.0, 138.4, | , 29.4, 0.0, 500.2, | ,  1000,   954,  3000,  2925, | , -3.4, 2120.8, 21.627, |, 0.0
14174.0, 138.8, | , 29.4, 0.0, 500.5, | ,  1000,   960,  3000,  2923, | , -3.4, 2137.9, 21.828, |, 0.0
14175.0, 138.4, | , 29.4, 0.0, 501.1, | ,  1000,   957,  3000,  2949, | , -3.4, 2130.2, 21.881, |, 0.0
14176.0, 139.6, | , 29.4, 0.0, 494.1, | ,  1000,   951,  3000,  2901, | , -3.4, 2128.5, 21.558, |, 0.0
14177.0, 139.2, | , 29.4, 0.0, 493.6, | ,  1000,   953,  3000,  2909, | , -3.4, 2152.5, 21.858, |, 0.0
14178.0, 139.1, | , 29.4, 0.0, 492.4, | ,  1000,   955,  3000,  2910, | , -3.4, 2140.9, 21.756, |, 0.0
14179.0, 138.8, | , 29.4, 0.0, 501.1, | ,  1000,   958,  3000,  2944, | , -3.4, 2155.5, 22.112, |, 0.0
14180.0, 138.4, | , 29.4, 0.0, 500.4, | ,  1000,   954,  3000,  2954, | , -3.4, 2128.9, 21.876, |, 0.0
14181.0, 139.2, | , 29.4, 0.0, 494.6, | ,  1000,   951,  3000,  2928, | , -3.4, 2126.4, 21.685, |, 0.0
14182.1, 139.7, | , 29.4, 0.0, 493.4, | ,  1000,   952,  3000,  2930, | , -3.4, 2129.4, 21.734, |, 0.0
14183.1, 139.7, | , 29.4, 0.0, 492.6, | ,  1000,   953,  3000,  2904, | , -3.4, 2135.4, 21.656, |, 0.0
14184.1, 138.2, | , 29.4, 0.0, 500.6, | ,  1000,   954,  3000,  2940, | , -3.4, 2135.8, 21.863, |, 0.0
14185.1, 138.2, | , 29.4, 0.0, 500.4, | ,  1000,   956,  3000,  2931, | , -3.4, 2127.6, 21.746, |, 0.0
14186.1, 138.8, | , 29.4, 0.0, 500.6, | ,  1000,   963,  3000,  2949, | , -3.4, 2128.1, 21.889, |, 0.0
14187.1, 139.2, | , 29.4, 0.0, 494.2, | ,  1000,   955,  3000,  2931, | , -3.4, 2140.1, 21.865, |, 0.0
14188.1, 139.5, | , 29.4, 0.0, 492.1, | ,  1000,   951,  3000,  2920, | , -3.4, 2130.6, 21.684, |, 0.0
14189.1, 139.7, | , 29.4, 0.0, 493.8, | ,  1000,   949,  3000,  2918, | , -3.4, 2110.1, 21.452, |, 0.0
14190.1, 138.4, | , 29.4, 0.0, 499.6, | ,  1000,   959,  3000,  2933, | , -3.4, 2110.1, 21.594, |, 0.0
14191.2, 138.2, | , 29.4, 0.0, 499.8, | ,  1000,   958,  3000,  2932, | , -3.4, 2117.8, 21.658, |, 0.0
14192.2, 138.1, | , 29.4, 0.0, 499.7, | ,  1000,   955,  3000,  2936, | , -3.4, 2098.5, 21.466, |, 0.0
14193.2, 139.8, | , 29.4, 0.0, 489.7, | ,  1000,   952,  3000,  2941, | , -3.4, 2091.2, 21.402, |, 0.0
14194.2, 139.2, | , 29.4, 0.0, 492.9, | ,  1000,   953,  3000,  2938, | , -3.4, 2108.4, 21.571, |, 0.0
14195.2, 139.4, | , 29.4, 0.0, 492.3, | ,  1000,   956,  3000,  2942, | , -3.4, 2109.2, 21.621, |, 0.0
14196.2, 138.7, | , 29.4, 0.0, 500.0, | ,  1000,   961,  3000,  2944, | , -3.4, 2084.4, 21.401, |, 0.0
14197.2, 138.2, | , 29.4, 0.0, 499.8, | ,  1000,   957,  3000,  2932, | , -3.4, 2084.4, 21.314, |, 0.0
14198.2, 138.1, | , 29.4, 0.0, 498.9, | ,  1000,   952,  3000,  2903, | , -3.4, 2083.9, 21.120, |, 0.0
14199.2, 139.7, | , 29.4, 0.0, 492.5, | ,  1000,   951,  3000,  2933, | , -3.4, 2082.7, 21.270, |, 0.0
14200.3, 139.8, | , 29.4, 0.0, 492.1, | ,  1000,   957,  3000,  2937, | , -3.4, 2078.8, 21.287, |, 0.0
14201.3, 139.4, | , 29.4, 0.0, 492.0, | ,  1000,   960,  3000,  2936, | , -3.4, 2068.1, 21.185, |, 0.0
14202.3, 138.3, | , 29.4, 0.0, 499.5, | ,  1000,   961,  3000,  2922, | , -3.4, 2057.4, 21.006, |, 0.0
14203.3, 138.7, | , 29.4, 0.0, 498.8, | ,  1000,   957,  3000,  2923, | , -3.4, 2087.8, 21.299, |, 0.0
14204.3, 139.2, | , 29.4, 0.0, 493.1, | ,  1000,   951,  3000,  2943, | , -3.4, 2071.1, 21.204, |, 0.0
14205.3, 139.4, | , 29.4, 0.0, 491.7, | ,  1000,   959,  3000,  2934, | , -3.4, 2052.7, 21.015, |, 0.0
14206.3, 139.5, | , 29.4, 0.0, 493.8, | ,  1000,   955,  3000,  2926, | , -3.4, 2045.4, 20.876, |, 0.0
14207.3, 138.4, | , 29.4, 0.0, 498.4, | ,  1000,   960,  3000,  2940, | , -3.4, 2045.4, 20.975, |, 0.0
14208.3, 138.5, | , 29.4, 0.0, 497.6, | ,  1000,   956,  3000,  2956, | , -3.4, 2049.2, 21.080, |, 0.0
14209.4, 138.3, | , 29.4, 0.0, 499.2, | ,  1000,   955,  3000,  2922, | , -3.4, 2040.7, 20.807, |, 0.0
14210.4, 139.1, | , 29.4, 0.0, 492.8, | ,  1000,   953,  3000,  2926, | , -3.4, 2038.5, 20.790, |, 0.0
14211.4, 139.3, | , 29.4, 0.0, 491.8, | ,  1000,   954,  3000,  2929, | , -3.4, 2035.1, 20.776, |, 0.0
14212.4, 139.0, | , 29.4, 0.0, 493.5, | ,  1000,   954,  3000,  2919, | , -3.4, 2042.4, 20.802, |, 0.0
14213.4, 138.8, | , 29.4, 0.0, 497.5, | ,  1000,   960,  3000,  2941, | , -3.4, 2036.8, 20.890, |, 0.0
14214.4, 138.2, | , 29.4, 0.0, 498.5, | ,  1000,   958,  3000,  2930, | , -3.4, 2036.4, 20.821, |, 0.0
14215.4, 138.6, | , 29.4, 0.0, 498.6, | ,  1000,   955,  3000,  2931, | , -3.4, 2053.5, 20.981, |, 0.0
14216.5, 139.8, | , 29.4, 0.0, 491.5, | ,  1000,   953,  3000,  2925, | , -3.4, 2059.1, 20.994, |, 0.0
14217.5, 139.4, | , 29.4, 0.0, 491.3, | ,  1000,   954,  3000,  2948, | , -3.4, 2027.0, 20.795, |, 0.0
14218.5, 139.3, | , 29.4, 0.0, 491.5, | ,  1000,   952,  3000,  2911, | , -3.4, 2039.0, 20.709, |, 0.0
14219.5, 138.6, | , 29.4, 0.0, 498.2, | ,  1000,   954,  3000,  2926, | , -3.4, 2028.7, 20.695, |, 0.0
14220.5, 138.2, | , 29.4, 0.0, 498.3, | ,  1000,   956,  3000,  2933, | , -3.4, 2027.4, 20.732, |, 0.0
14221.5, 139.2, | , 29.4, 0.0, 491.8, | ,  1000,   955,  3000,  2937, | , -3.4, 2045.8, 20.937, |, 0.0
14222.5, 139.9, | , 29.4, 0.0, 490.7, | ,  1000,   952,  3000,  2926, | , -3.4, 2011.1, 20.504, |, 0.0
14223.5, 139.4, | , 29.4, 0.0, 489.6, | ,  1000,   952,  3000,  2927, | , -3.4, 2018.0, 20.584, |, 0.0
14224.5, 138.2, | , 29.4, 0.0, 497.6, | ,  1000,   959,  3000,  2931, | , -3.4, 2019.2, 20.655, |, 0.0
14225.6, 138.3, | , 29.4, 0.0, 497.6, | ,  1000,   955,  3000,  2931, | , -3.4, 2007.2, 20.509, |, 0.0
14226.6, 138.7, | , 29.4, 0.0, 497.8, | ,  1000,   956,  3000,  2956, | , -3.4, 2008.5, 20.662, |, 0.0
14227.6, 139.1, | , 29.4, 0.0, 492.1, | ,  1000,   952,  3000,  2925, | , -3.4, 2029.5, 20.688, |, 0.0
14228.6, 139.3, | , 29.4, 0.0, 490.0, | ,  1000,   952,  3000,  2922, | , -3.4, 2007.2, 20.452, |, 0.0
14229.6, 139.2, | , 29.4, 0.0, 490.8, | ,  1000,   953,  3000,  2931, | , -3.4, 1998.7, 20.415, |, 0.0
14230.6, 138.2, | , 29.4, 0.0, 497.6, | ,  1000,   962,  3000,  2945, | , -3.4, 1999.5, 20.544, |, 0.0
14231.6, 138.2, | , 29.4, 0.0, 497.5, | ,  1000,   958,  3000,  2924, | , -3.4, 1991.0, 20.324, |, 0.0
14232.6, 138.7, | , 29.4, 0.0, 497.6, | ,  1000,   955,  3000,  2935, | , -3.4, 2017.1, 20.631, |, 0.0
14233.7, 139.7, | , 29.4, 0.0, 486.9, | ,  1000,   950,  3000,  2937, | , -3.4, 1991.4, 20.355, |, 0.0
14234.7, 139.4, | , 29.4, 0.0, 490.0, | ,  1000,   954,  3000,  2940, | , -3.4, 2000.4, 20.482, |, 0.0
14235.7, 139.8, | , 29.4, 0.0, 490.2, | ,  1000,   956,  3000,  2938, | , -3.4, 2004.2, 20.523, |, 0.0
14236.7, 138.3, | , 29.4, 0.0, 497.2, | ,  1000,   959,  3000,  2929, | , -3.4, 1982.0, 20.261, |, 0.0
14237.7, 138.4, | , 29.4, 0.0, 496.8, | ,  1000,   957,  3000,  2947, | , -3.4, 1974.3, 20.270, |, 0.0
14238.7, 139.7, | , 29.4, 0.0, 489.9, | ,  1000,   957,  3000,  2922, | , -3.4, 1983.7, 20.231, |, 0.0
14239.7, 139.7, | , 29.4, 0.0, 489.3, | ,  1000,   955,  3000,  2922, | , -3.4, 1981.1, 20.198, |, 0.0
14240.8, 139.2, | , 29.4, 0.0, 490.5, | ,  1000,   949,  3000,  2912, | , -3.4, 1985.0, 20.154, |, 0.0
14241.8, 138.7, | , 29.4, 0.0, 495.8, | ,  1000,   955,  3000,  2923, | , -3.4, 1974.3, 20.132, |, 0.0
14242.8, 138.7, | , 29.4, 0.0, 496.9, | ,  1000,   956,  3000,  2941, | , -3.4, 2006.4, 20.557, |, 0.0
14243.8, 138.4, | , 29.4, 0.0, 495.9, | ,  1000,   950,  3000,  2924, | , -3.4, 1979.4, 20.165, |, 0.0
14244.8, 139.4, | , 29.4, 0.0, 490.9, | ,  1000,   951,  3000,  2912, | , -3.4, 1967.0, 19.984, |, 0.0
14245.8, 139.7, | , 29.4, 0.0, 489.4, | ,  1000,   952,  3000,  2922, | , -3.4, 1967.8, 20.049, |, 0.0
14246.8, 139.2, | , 29.4, 0.0, 491.0, | ,  1000,   954,  3000,  2949, | , -3.4, 1970.4, 20.224, |, 0.0
14247.8, 138.3, | , 29.4, 0.0, 496.5, | ,  1000,   959,  3000,  2938, | , -3.4, 1981.1, 20.305, |, 0.0
14248.9, 138.9, | , 29.4, 0.0, 495.6, | ,  1000,   956,  3000,  2926, | , -3.4, 1963.1, 20.037, |, 0.0
14249.9, 138.6, | , 29.4, 0.0, 496.9, | ,  1000,   955,  3000,  2922, | , -3.4, 1975.1, 20.136, |, 0.0
14250.9, 139.0, | , 29.4, 0.0, 490.5, | ,  1000,   953,  3000,  2922, | , -3.4, 1958.4, 19.956, |, 0.0
14251.9, 139.7, | , 29.4, 0.0, 489.3, | ,  1000,   956,  3000,  2936, | , -3.4, 1961.4, 20.073, |, 0.0
14252.9, 138.9, | , 29.4, 0.0, 490.8, | ,  1000,   952,  3000,  2916, | , -3.4, 1953.3, 19.869, |, 0.0
14253.9, 138.4, | , 29.4, 0.0, 495.5, | ,  1000,   960,  3000,  2938, | , -3.4, 1982.8, 20.325, |, 0.0
14254.9, 138.3, | , 29.4, 0.0, 496.1, | ,  1000,   955,  3000,  2948, | , -3.4, 1963.1, 20.145, |, 0.0
14255.9, 138.6, | , 29.4, 0.0, 496.2, | ,  1000,   954,  3000,  2922, | , -3.4, 1960.1, 19.978, |, 0.0
14256.9, 139.3, | , 29.4, 0.0, 488.2, | ,  1000,   953,  3000,  2924, | , -3.4, 1982.0, 20.206, |, 0.0
14257.9, 139.4, | , 29.4, 0.0, 489.6, | ,  1000,   958,  3000,  2937, | , -3.4, 1946.8, 19.943, |, 0.0
14259.0, 139.9, | , 29.4, 0.0, 489.2, | ,  1000,   951,  3000,  2914, | , -3.4, 1944.7, 19.767, |, 0.0
14260.0, 138.2, | , 29.4, 0.0, 495.5, | ,  1000,   955,  3000,  2922, | , -3.4, 1982.4, 20.214, |, 0.0
14261.0, 138.3, | , 29.4, 0.0, 494.9, | ,  1000,   956,  3000,  2950, | , -3.4, 1944.3, 19.974, |, 0.0
14262.0, 139.7, | , 29.4, 0.0, 489.8, | ,  1000,   953,  3000,  2946, | , -3.4, 1943.8, 19.930, |, 0.0
14263.0, 139.8, | , 29.4, 0.0, 488.3, | ,  1000,   952,  3000,  2918, | , -3.4, 1952.0, 19.864, |, 0.0
14264.0, 139.1, | , 29.4, 0.0, 489.3, | ,  1000,   953,  3000,  2921, | , -3.4, 1958.8, 19.956, |, 0.0
14265.0, 138.8, | , 29.4, 0.0, 495.4, | ,  1000,   959,  3000,  2944, | , -3.4, 1936.6, 19.881, |, 0.0
14266.1, 138.3, | , 29.4, 0.0, 495.0, | ,  1000,   955,  3000,  2931, | , -3.4, 1929.7, 19.720, |, 0.0
14267.1, 138.4, | , 29.4, 0.0, 495.1, | ,  1000,   955,  3000,  2946, | , -3.4, 1949.0, 19.994, |, 0.0
14268.1, 139.6, | , 29.4, 0.0, 489.0, | ,  1000,   954,  3000,  2934, | , -3.4, 1922.0, 19.654, |, 0.0
14269.1, 139.6, | , 29.4, 0.0, 486.8, | ,  1000,   949,  3000,  2945, | , -3.4, 1925.4, 19.720, |, 0.0
14270.1, 139.2, | , 29.4, 0.0, 489.1, | ,  1000,   949,  3000,  2927, | , -3.4, 1942.6, 19.799, |, 0.0
14271.1, 138.1, | , 29.4, 0.0, 494.5, | ,  1000,   958,  3000,  2916, | , -3.4, 1923.7, 19.597, |, 0.0
14272.1, 138.1, | , 29.4, 0.0, 494.6, | ,  1000,   952,  3000,  2934, | , -3.4, 1919.8, 19.621, |, 0.0
14273.2, 138.4, | , 29.4, 0.0, 494.5, | ,  1000,   953,  3000,  2952, | , -3.4, 1914.3, 19.658, |, 0.0
14274.2, 139.8, | , 29.4, 0.0, 487.3, | ,  1000,   952,  3000,  2923, | , -3.4, 1914.7, 19.512, |, 0.0
14275.2, 139.7, | , 29.4, 0.0, 488.0, | ,  1000,   958,  3000,  2927, | , -3.4, 1914.7, 19.562, |, 0.0
14276.2, 139.3, | , 29.4, 0.0, 486.8, | ,  1000,   952,  3000,  2930, | , -3.4, 1903.1, 19.429, |, 0.0
14277.2, 138.8, | , 29.4, 0.0, 494.9, | ,  1000,   961,  3000,  2944, | , -3.4, 1905.3, 19.570, |, 0.0
14278.2, 138.4, | , 29.4, 0.0, 494.3, | ,  1000,   958,  3000,  2957, | , -3.4, 1897.6, 19.537, |, 0.0
14279.2, 139.1, | , 29.4, 0.0, 488.6, | ,  1000,   953,  3000,  2918, | , -3.4, 1900.1, 19.344, |, 0.0
14280.2, 139.3, | , 29.4, 0.0, 486.6, | ,  1000,   955,  3000,  2910, | , -3.4, 1907.0, 19.380, |, 0.0
