Repository: jdhuang-csm/Ru-BCA

## Methods
* (BaO)<sub>x</sub>-(CaO)<sub>y</sub>-(Al<sub>2</sub>O<sub>3</sub>)<sub>1-x-y</sub> (BCA) catalyst supports were synthesized via sol-gel and solid-state methods. 
* Ru/BCA catalysts were prepared via incipient wetness impregnation to achieve 1 wt. % Ru loading.
* Ammonia synthesis rates were measured for Ru/BCA catalysts in a packed-bed reactor at 480-600<sup>o</sup>C, 10 bar, and space velocities up to 1.3 x 10<sup>6</sup> ml g<sub>cat</sub><sup>-1</sup> h<sup>-1</sup>.
* A machine learning (ML) model was employed to improve understanding of the behavior of Ru/BCA catalysts.
* A microkinetic model was developed to describe the best-performing catalyst.

File: data/init_files_Cadigan/BCA723.txt (part 36 of 46)
********** Start test **********
Elapsed time, Pressure, | , LJtemp(C), Inner-Temp, Outer-Temp, | , N2-set, N2-flow, H2-set, H2-flow, | , pH, NH3_ppm, NH3_Prod_rate, |, In222Temp
13873.3, 138.9, | , 26.6, 0.0, 537.0, | ,  1000,   955,  3000,  2916, | , -3.4, 3924.5, 37.304, |, 0.0
13874.3, 139.4, | , 26.6, 0.0, 531.1, | ,  1000,   953,  3000,  2940, | , -3.4, 3899.3, 37.280, |, 0.0
13875.3, 139.6, | , 26.6, 0.0, 529.3, | ,  1000,   949,  3000,  2914, | , -3.4, 3911.7, 37.119, |, 0.0
13876.3, 139.9, | , 26.6, 0.0, 530.7, | ,  1000,   954,  3000,  2937, | , -3.4, 3879.6, 37.072, |, 0.0
13877.3, 138.6, | , 26.6, 0.0, 536.5, | ,  1000,   959,  3000,  2931, | , -3.4, 3908.3, 37.333, |, 0.0
13878.3, 138.6, | , 26.6, 0.0, 536.4, | ,  1000,   960,  3000,  2922, | , -3.4, 3879.1, 36.978, |, 0.0
13879.4, 138.5, | , 26.6, 0.0, 536.7, | ,  1000,   951,  3000,  2922, | , -3.4, 3872.7, 36.833, |, 0.0
13880.4, 140.0, | , 26.6, 0.0, 530.8, | ,  1000,   955,  3000,  2933, | , -3.4, 3902.7, 37.273, |, 0.0
13881.4, 139.8, | , 26.6, 0.0, 528.5, | ,  1000,   947,  3000,  2908, | , -3.4, 3871.4, 36.657, |, 0.0
13882.4, 140.1, | , 26.6, 0.0, 528.9, | ,  1000,   950,  3000,  2926, | , -3.4, 3873.6, 36.870, |, 0.0
13883.4, 138.7, | , 26.6, 0.0, 535.9, | ,  1000,   953,  3000,  2933, | , -3.4, 3868.0, 36.911, |, 0.0
13884.4, 138.5, | , 26.6, 0.0, 535.5, | ,  1000,   953,  3000,  2923, | , -3.4, 3866.3, 36.808, |, 0.0
13885.4, 138.6, | , 26.6, 0.0, 535.9, | ,  1000,   951,  3000,  2921, | , -3.4, 3867.1, 36.776, |, 0.0
13886.4, 139.9, | , 26.6, 0.0, 528.7, | ,  1000,   951,  3000,  2920, | , -3.4, 3884.7, 36.928, |, 0.0
13887.4, 139.4, | , 26.6, 0.0, 528.5, | ,  1000,   949,  3000,  2918, | , -3.4, 3865.8, 36.720, |, 0.0
13888.5, 138.7, | , 26.6, 0.0, 535.4, | ,  1000,   959,  3000,  2948, | , -3.4, 3895.0, 37.369, |, 0.0
13889.5, 139.0, | , 26.6, 0.0, 535.7, | ,  1000,   955,  3000,  2926, | , -3.4, 3871.4, 36.905, |, 0.0
13890.5, 138.6, | , 26.6, 0.0, 535.7, | ,  1000,   960,  3000,  2921, | , -3.4, 3869.3, 36.880, |, 0.0
13891.5, 139.3, | , 26.6, 0.0, 529.6, | ,  1000,   952,  3000,  2931, | , -3.4, 3865.4, 36.866, |, 0.0
13892.5, 139.7, | , 26.6, 0.0, 527.9, | ,  1000,   955,  3000,  2920, | , -3.4, 3847.9, 36.618, |, 0.0
13893.5, 139.7, | , 26.6, 0.0, 530.7, | ,  1000,   956,  3000,  2935, | , -3.4, 3850.0, 36.789, |, 0.0
13894.5, 138.6, | , 26.6, 0.0, 535.4, | ,  1000,   954,  3000,  2939, | , -3.4, 3871.0, 37.009, |, 0.0
13895.5, 139.0, | , 26.6, 0.0, 535.4, | ,  1000,   953,  3000,  2947, | , -3.4, 3842.3, 36.804, |, 0.0
13896.6, 139.0, | , 26.6, 0.0, 535.3, | ,  1000,   955,  3000,  2925, | , -3.4, 3855.1, 36.735, |, 0.0
13897.6, 139.5, | , 26.6, 0.0, 528.8, | ,  1000,   956,  3000,  2923, | , -3.4, 3832.4, 36.514, |, 0.0
13898.6, 139.8, | , 26.6, 0.0, 527.8, | ,  1000,   954,  3000,  2954, | , -3.4, 3829.9, 36.761, |, 0.0
13899.6, 140.1, | , 26.6, 0.0, 527.7, | ,  1000,   951,  3000,  2931, | , -3.4, 3815.7, 36.385, |, 0.0
13900.6, 138.6, | , 26.6, 0.0, 534.6, | ,  1000,   956,  3000,  2926, | , -3.4, 3851.7, 36.716, |, 0.0
13901.6, 138.7, | , 26.6, 0.0, 534.5, | ,  1000,   953,  3000,  2918, | , -3.4, 3863.3, 36.721, |, 0.0
13902.6, 139.1, | , 26.6, 0.0, 533.8, | ,  1000,   951,  3000,  2938, | , -3.4, 3833.7, 36.617, |, 0.0
13903.6, 139.8, | , 26.6, 0.0, 527.0, | ,  1000,   950,  3000,  2938, | , -3.4, 3852.1, 36.789, |, 0.0
13904.7, 139.6, | , 26.6, 0.0, 527.1, | ,  1000,   955,  3000,  2927, | , -3.4, 3816.1, 36.387, |, 0.0
13905.7, 139.1, | , 26.6, 0.0, 533.7, | ,  1000,   951,  3000,  2913, | , -3.4, 3824.3, 36.290, |, 0.0
13906.7, 139.1, | , 26.6, 0.0, 534.2, | ,  1000,   955,  3000,  2951, | , -3.4, 3808.4, 36.530, |, 0.0
13907.7, 138.8, | , 26.6, 0.0, 533.3, | ,  1000,   954,  3000,  2923, | , -3.4, 3809.7, 36.275, |, 0.0
13908.7, 139.3, | , 26.6, 0.0, 528.1, | ,  1000,   952,  3000,  2914, | , -3.4, 3798.6, 36.069, |, 0.0
13909.7, 140.0, | , 26.6, 0.0, 526.8, | ,  1000,   960,  3000,  2933, | , -3.4, 3810.1, 36.429, |, 0.0
13910.7, 139.5, | , 26.6, 0.0, 528.7, | ,  1000,   955,  3000,  2938, | , -3.4, 3802.0, 36.350, |, 0.0
13911.7, 138.7, | , 26.6, 0.0, 534.2, | ,  1000,   961,  3000,  2922, | , -3.4, 3805.9, 36.291, |, 0.0
13912.8, 138.8, | , 26.6, 0.0, 533.0, | ,  1000,   960,  3000,  2941, | , -3.4, 3819.1, 36.593, |, 0.0
13913.8, 138.6, | , 26.6, 0.0, 533.5, | ,  1000,   959,  3000,  2936, | , -3.4, 3793.0, 36.284, |, 0.0
13914.8, 139.4, | , 26.6, 0.0, 527.6, | ,  1000,   951,  3000,  2922, | , -3.4, 3791.7, 36.073, |, 0.0
13915.8, 140.0, | , 26.6, 0.0, 526.7, | ,  1000,   949,  3000,  2929, | , -3.4, 3784.0, 36.042, |, 0.0
13916.8, 139.7, | , 26.6, 0.0, 526.5, | ,  1000,   954,  3000,  2937, | , -3.4, 3795.6, 36.268, |, 0.0
13917.8, 138.9, | , 26.6, 0.0, 532.5, | ,  1000,   957,  3000,  2922, | , -3.4, 3802.4, 36.228, |, 0.0
13918.8, 138.6, | , 26.6, 0.0, 533.8, | ,  1000,   957,  3000,  2925, | , -3.4, 3806.7, 36.290, |, 0.0
13919.8, 139.1, | , 26.6, 0.0, 533.3, | ,  1000,   953,  3000,  2937, | , -3.4, 3801.6, 36.314, |, 0.0
13920.8, 139.6, | , 26.6, 0.0, 525.9, | ,  1000,   955,  3000,  2918, | , -3.4, 3781.9, 35.978, |, 0.0
13921.9, 139.5, | , 26.6, 0.0, 525.9, | ,  1000,   948,  3000,  2914, | , -3.4, 3769.0, 35.751, |, 0.0
13922.9, 139.3, | , 26.6, 0.0, 532.1, | ,  1000,   955,  3000,  2922, | , -3.4, 3772.9, 35.935, |, 0.0
13923.9, 138.6, | , 26.6, 0.0, 532.8, | ,  1000,   949,  3000,  2937, | , -3.4, 3774.6, 36.022, |, 0.0
13924.9, 138.6, | , 26.6, 0.0, 533.2, | ,  1000,   957,  3000,  2937, | , -3.4, 3759.6, 35.952, |, 0.0
13925.9, 139.7, | , 26.6, 0.0, 527.4, | ,  1000,   954,  3000,  2921, | , -3.4, 3770.7, 35.883, |, 0.0
13926.9, 140.0, | , 26.6, 0.0, 525.7, | ,  1000,   951,  3000,  2933, | , -3.4, 3762.2, 35.898, |, 0.0
13927.9, 139.6, | , 26.6, 0.0, 527.1, | ,  1000,   957,  3000,  2930, | , -3.4, 3762.2, 35.921, |, 0.0
13928.9, 139.1, | , 26.6, 0.0, 532.6, | ,  1000,   956,  3000,  2926, | , -3.4, 3752.7, 35.776, |, 0.0
13930.0, 139.0, | , 26.6, 0.0, 532.6, | ,  1000,   954,  3000,  2943, | , -3.4, 3772.9, 36.114, |, 0.0
13931.0, 138.7, | , 26.6, 0.0, 532.3, | ,  1000,   958,  3000,  2931, | , -3.4, 3761.7, 35.933, |, 0.0
13932.0, 139.4, | , 26.6, 0.0, 526.5, | ,  1000,   949,  3000,  2918, | , -3.4, 3761.3, 35.728, |, 0.0
13933.0, 140.1, | , 26.6, 0.0, 525.0, | ,  1000,   945,  3000,  2916, | , -3.4, 3746.7, 35.533, |, 0.0
13934.0, 139.9, | , 26.6, 0.0, 527.7, | ,  1000,   951,  3000,  2932, | , -3.4, 3768.6, 35.938, |, 0.0
13935.0, 138.7, | , 26.6, 0.0, 531.8, | ,  1000,   959,  3000,  2929, | , -3.4, 3738.6, 35.700, |, 0.0
13936.0, 138.9, | , 26.6, 0.0, 532.9, | ,  1000,   960,  3000,  2908, | , -3.4, 3738.6, 35.520, |, 0.0
13937.0, 138.5, | , 26.6, 0.0, 532.3, | ,  1000,   955,  3000,  2926, | , -3.4, 3738.6, 35.630, |, 0.0
13938.0, 139.8, | , 26.6, 0.0, 524.8, | ,  1000,   955,  3000,  2935, | , -3.4, 3740.7, 35.743, |, 0.0
13939.1, 139.7, | , 26.6, 0.0, 525.3, | ,  1000,   955,  3000,  2933, | , -3.4, 3734.7, 35.659, |, 0.0
13940.1, 139.3, | , 26.6, 0.0, 525.1, | ,  1000,   950,  3000,  2926, | , -3.4, 3739.0, 35.598, |, 0.0
13941.1, 138.5, | , 26.6, 0.0, 532.0, | ,  1000,   961,  3000,  2931, | , -3.4, 3737.7, 35.728, |, 0.0
13942.1, 139.0, | , 26.6, 0.0, 532.3, | ,  1000,   961,  3000,  2921, | , -3.4, 3739.0, 35.652, |, 0.0
13943.1, 139.8, | , 26.6, 0.0, 526.8, | ,  1000,   951,  3000,  2933, | , -3.4, 3738.2, 35.667, |, 0.0
13944.1, 139.6, | , 26.6, 0.0, 524.2, | ,  1000,   952,  3000,  2923, | , -3.4, 3733.0, 35.533, |, 0.0
13945.1, 139.9, | , 26.6, 0.0, 525.6, | ,  1000,   953,  3000,  2934, | , -3.4, 3744.6, 35.750, |, 0.0
13946.1, 139.0, | , 26.6, 0.0, 532.0, | ,  1000,   954,  3000,  2934, | , -3.4, 3745.5, 35.769, |, 0.0
13947.2, 138.7, | , 26.6, 0.0, 531.7, | ,  1000,   957,  3000,  2932, | , -3.4, 3745.0, 35.773, |, 0.0
13948.2, 138.6, | , 26.6, 0.0, 531.7, | ,  1000,   952,  3000,  2925, | , -3.4, 3745.9, 35.666, |, 0.0
13949.2, 139.9, | , 26.6, 0.0, 525.7, | ,  1000,   949,  3000,  2929, | , -3.4, 3746.7, 35.697, |, 0.0
13950.2, 139.3, | , 26.6, 0.0, 526.6, | ,  1000,   955,  3000,  2932, | , -3.4, 3741.6, 35.720, |, 0.0
13951.2, 139.3, | , 26.6, 0.0, 526.5, | ,  1000,   949,  3000,  2931, | , -3.4, 3752.3, 35.765, |, 0.0
13952.2, 138.9, | , 26.6, 0.0, 531.5, | ,  1000,   957,  3000,  2908, | , -3.4, 3747.6, 35.582, |, 0.0
13953.2, 138.5, | , 26.6, 0.0, 531.6, | ,  1000,   960,  3000,  2930, | , -3.4, 3763.4, 35.957, |, 0.0
13954.3, 138.7, | , 26.6, 0.0, 530.6, | ,  1000,   955,  3000,  2928, | , -3.4, 3739.9, 35.673, |, 0.0
13955.3, 139.7, | , 26.6, 0.0, 526.0, | ,  1000,   948,  3000,  2937, | , -3.4, 3737.3, 35.659, |, 0.0
13956.3, 140.2, | , 26.6, 0.0, 524.1, | ,  1000,   957,  3000,  2933, | , -3.4, 3758.7, 35.913, |, 0.0
13957.3, 139.8, | , 26.6, 0.0, 524.7, | ,  1000,   950,  3000,  2930, | , -3.4, 3764.3, 35.880, |, 0.0
13958.3, 139.1, | , 26.6, 0.0, 530.9, | ,  1000,   958,  3000,  2922, | , -3.4, 3739.0, 35.633, |, 0.0
13959.3, 139.1, | , 26.6, 0.0, 530.8, | ,  1000,   954,  3000,  2914, | , -3.4, 3758.7, 35.711, |, 0.0
13960.3, 139.4, | , 26.6, 0.0, 525.1, | ,  1000,   944,  3000,  2931, | , -3.4, 3745.9, 35.652, |, 0.0
13961.3, 139.6, | , 26.6, 0.0, 523.5, | ,  1000,   954,  3000,  2935, | , -3.4, 3735.6, 35.686, |, 0.0
13962.3, 140.3, | , 26.6, 0.0, 523.8, | ,  1000,   954,  3000,  2926, | , -3.4, 3738.2, 35.623, |, 0.0
13963.4, 138.7, | , 26.6, 0.0, 530.7, | ,  1000,   958,  3000,  2934, | , -3.4, 3739.5, 35.753, |, 0.0
13964.4, 138.7, | , 26.6, 0.0, 529.7, | ,  1000,   951,  3000,  2922, | , -3.4, 3742.5, 35.599, |, 0.0
13965.4, 138.6, | , 26.6, 0.0, 530.4, | ,  1000,   956,  3000,  2938, | , -3.4, 345.7, 3.318, |, 0.0
13966.4, 139.3, | , 26.6, 0.0, 524.8, | ,  1000,   943,  3000,  2904, | , -3.4, 388.6, 3.684, |, 0.0
13967.4, 139.4, | , 26.6, 0.0, 524.3, | ,  1000,   957,  3000,  2937, | , -3.4, 461.8, 4.431, |, 0.0
13968.4, 139.8, | , 26.6, 0.0, 524.9, | ,  1000,   953,  3000,  2941, | , -3.4, 514.5, 4.936, |, 0.0
13969.4, 138.9, | , 26.6, 0.0, 529.2, | ,  1000,   955,  3000,  2952, | , -3.4, 565.5, 5.443, |, 0.0
13970.4, 138.6, | , 26.6, 0.0, 530.3, | ,  1000,   961,  3000,  2935, | , -3.4, 628.9, 6.038, |, 0.0
13971.5, 139.2, | , 26.6, 0.0, 530.3, | ,  1000,   957,  3000,  2944, | , -3.4, 684.6, 6.579, |, 0.0
13972.5, 140.6, | , 26.6, 0.0, 519.5, | ,  1000,   951,  3000,  2926, | , -3.4, 762.6, 7.282, |, 0.0
13973.5, 139.6, | , 26.6, 0.0, 522.3, | ,  1000,   956,  3000,  2938, | , -3.4, 805.9, 7.730, |, 0.0
13974.5, 139.9, | , 26.6, 0.0, 523.7, | ,  1000,   952,  3000,  2904, | , -3.4, 834.2, 7.925, |, 0.0
13975.5, 139.0, | , 26.6, 0.0, 530.2, | ,  1000,   960,  3000,  2945, | , -3.4, 898.9, 8.647, |, 0.0
13976.5, 138.6, | , 26.6, 0.0, 529.6, | ,  1000,   955,  3000,  2905, | , -3.4, 972.1, 9.242, |, 0.0
13977.5, 139.5, | , 26.6, 0.0, 523.8, | ,  1000,   953,  3000,  2937, | , -3.4, 1009.8, 9.674, |, 0.0
13978.5, 140.1, | , 26.6, 0.0, 522.9, | ,  1000,   956,  3000,  2914, | , -3.4, 1067.2, 10.171, |, 0.0
13979.6, 139.4, | , 26.6, 0.0, 523.4, | ,  1000,   957,  3000,  2929, | , -3.4, 1119.5, 10.714, |, 0.0
13980.6, 138.7, | , 26.6, 0.0, 528.9, | ,  1000,   959,  3000,  2935, | , -3.4, 1196.6, 11.474, |, 0.0
13981.6, 139.0, | , 26.6, 0.0, 529.9, | ,  1000,   960,  3000,  2932, | , -3.4, 1235.6, 11.840, |, 0.0
13982.6, 138.5, | , 26.6, 0.0, 529.4, | ,  1000,   947,  3000,  2929, | , -3.4, 1314.0, 12.542, |, 0.0
13983.6, 139.4, | , 26.6, 0.0, 523.9, | ,  1000,   949,  3000,  2933, | , -3.4, 1361.6, 13.013, |, 0.0
13984.6, 139.7, | , 26.5, 0.0, 522.0, | ,  1000,   955,  3000,  2933, | , -3.4, 1416.0, 13.553, |, 0.0
13985.6, 140.0, | , 26.5, 0.0, 523.0, | ,  1000,   951,  3000,  2929, | , -3.4, 1477.3, 14.112, |, 0.0
13986.6, 138.5, | , 26.6, 0.0, 529.0, | ,  1000,   955,  3000,  2918, | , -3.4, 1531.2, 14.599, |, 0.0
13987.7, 139.0, | , 26.5, 0.0, 529.4, | ,  1000,   955,  3000,  2916, | , -3.4, 1593.4, 15.183, |, 0.0
13988.7, 139.1, | , 26.6, 0.0, 529.3, | ,  1000,   961,  3000,  2941, | , -3.4, 1643.1, 15.781, |, 0.0
13989.7, 139.8, | , 26.5, 0.0, 519.2, | ,  1000,   947,  3000,  2915, | , -3.4, 1726.6, 16.414, |, 0.0
13990.7, 139.6, | , 26.6, 0.0, 521.9, | ,  1000,   947,  3000,  2947, | , -3.4, 1754.9, 16.819, |, 0.0
13991.7, 139.8, | , 26.5, 0.0, 522.0, | ,  1000,   957,  3000,  2938, | , -3.4, 1805.9, 17.310, |, 0.0
13992.7, 138.7, | , 26.6, 0.0, 528.1, | ,  1000,   958,  3000,  2918, | , -3.4, 1869.3, 17.829, |, 0.0
13993.7, 138.6, | , 26.6, 0.0, 528.5, | ,  1000,   953,  3000,  2921, | , -3.4, 1907.8, 18.186, |, 0.0
13994.7, 140.5, | , 26.5, 0.0, 517.1, | ,  1000,   956,  3000,  2911, | , -3.4, 1978.5, 18.828, |, 0.0
13995.7, 139.6, | , 26.6, 0.0, 521.6, | ,  1000,   955,  3000,  2937, | , -3.4, 2020.1, 19.340, |, 0.0
13996.8, 139.5, | , 26.5, 0.0, 521.5, | ,  1000,   958,  3000,  2913, | , -3.4, 2067.7, 19.693, |, 0.0
13997.8, 138.5, | , 26.5, 0.0, 527.7, | ,  1000,   953,  3000,  2922, | , -3.4, 2150.8, 20.503, |, 0.0
13998.8, 138.6, | , 26.6, 0.0, 528.2, | ,  1000,   959,  3000,  2931, | , -3.4, 2178.2, 20.845, |, 0.0
13999.8, 138.9, | , 26.5, 0.0, 527.2, | ,  1000,   952,  3000,  2928, | , -3.4, 2232.2, 21.303, |, 0.0
14000.8, 139.9, | , 26.5, 0.0, 522.6, | ,  1000,   952,  3000,  2918, | , -3.4, 2278.5, 21.694, |, 0.0
14001.8, 139.5, | , 26.5, 0.0, 521.3, | ,  1000,   950,  3000,  2913, | , -3.4, 2341.0, 22.244, |, 0.0
14002.8, 139.3, | , 26.5, 0.0, 521.6, | ,  1000,   954,  3000,  2927, | , -3.4, 2386.8, 22.782, |, 0.0
14003.9, 138.7, | , 26.5, 0.0, 528.0, | ,  1000,   956,  3000,  2932, | , -3.4, 2417.7, 23.121, |, 0.0
14004.9, 139.5, | , 26.5, 0.0, 526.5, | ,  1000,   956,  3000,  2946, | , -3.4, 2463.1, 23.640, |, 0.0
14005.9, 138.6, | , 26.5, 0.0, 527.2, | ,  1000,   949,  3000,  2922, | , -3.4, 2516.2, 23.952, |, 0.0
14006.9, 139.4, | , 26.5, 0.0, 521.4, | ,  1000,   947,  3000,  2934, | , -3.4, 2591.2, 24.733, |, 0.0
14007.9, 140.1, | , 26.5, 0.0, 521.1, | ,  1000,   948,  3000,  2934, | , -3.4, 2619.5, 25.006, |, 0.0
14008.9, 139.6, | , 26.5, 0.0, 520.7, | ,  1000,   950,  3000,  2928, | , -3.4, 2660.2, 25.365, |, 0.0
14009.9, 138.7, | , 26.5, 0.0, 526.3, | ,  1000,   955,  3000,  2929, | , -3.4, 2679.9, 25.595, |, 0.0
14010.9, 138.7, | , 26.5, 0.0, 526.2, | ,  1000,   954,  3000,  2934, | , -3.4, 2726.6, 26.068, |, 0.0
14011.9, 139.0, | , 26.5, 0.0, 527.6, | ,  1000,   959,  3000,  2927, | , -3.4, 2773.7, 26.501, |, 0.0
14012.9, 139.7, | , 26.5, 0.0, 519.9, | ,  1000,   953,  3000,  2936, | , -3.4, 2829.4, 27.048, |, 0.0
14014.0, 139.4, | , 26.5, 0.0, 521.7, | ,  1000,   955,  3000,  2927, | , -3.4, 2860.3, 27.295, |, 0.0
14015.0, 139.3, | , 26.5, 0.0, 526.4, | ,  1000,   951,  3000,  2929, | , -3.4, 2891.1, 27.575, |, 0.0
14016.0, 138.6, | , 26.6, 0.0, 527.0, | ,  1000,   961,  3000,  2929, | , -3.4, 2940.4, 28.117, |, 0.0
14017.0, 138.5, | , 26.5, 0.0, 527.0, | ,  1000,   957,  3000,  2944, | , -3.4, 2966.5, 28.443, |, 0.0
14018.0, 139.4, | , 26.5, 0.0, 521.3, | ,  1000,   949,  3000,  2931, | , -3.4, 3031.7, 28.917, |, 0.0
14019.0, 140.0, | , 26.5, 0.0, 520.1, | ,  1000,   954,  3000,  2929, | , -3.4, 3038.5, 29.001, |, 0.0
14020.0, 139.4, | , 26.5, 0.0, 521.5, | ,  1000,   955,  3000,  2922, | , -3.4, 3064.7, 29.208, |, 0.0
14021.0, 139.0, | , 26.5, 0.0, 527.3, | ,  1000,   954,  3000,  2921, | , -3.4, 3113.5, 29.648, |, 0.0
14022.1, 139.0, | , 26.5, 0.0, 526.5, | ,  1000,   953,  3000,  2921, | , -3.4, 3159.8, 30.080, |, 0.0
14023.1, 138.7, | , 26.5, 0.0, 525.9, | ,  1000,   961,  3000,  2942, | , -3.4, 3147.8, 30.192, |, 0.0
14024.1, 139.4, | , 26.5, 0.0, 521.0, | ,  1000,   950,  3000,  2928, | , -3.4, 3182.9, 30.335, |, 0.0
14025.1, 140.1, | , 26.5, 0.0, 519.4, | ,  1000,   951,  3000,  2942, | , -3.4, 3217.6, 30.787, |, 0.0
14026.1, 139.9, | , 26.5, 0.0, 519.4, | ,  1000,   956,  3000,  2945, | , -3.4, 3224.9, 30.917, |, 0.0
14027.1, 138.5, | , 26.5, 0.0, 521.6, | ,  1000,   960,  3000,  2935, | , -3.4, 3247.6, 31.082, |, 0.0
14028.1, 139.0, | , 26.5, 0.0, 526.3, | ,  1000,   957,  3000,  2940, | , -3.4, 3264.3, 31.262, |, 0.0
14029.1, 138.6, | , 26.5, 0.0, 526.1, | ,  1000,   954,  3000,  2948, | , -3.4, 3290.4, 31.549, |, 0.0
14030.1, 139.7, | , 26.5, 0.0, 518.3, | ,  1000,   949,  3000,  2929, | , -3.4, 3305.0, 31.494, |, 0.0
14031.2, 139.7, | , 26.5, 0.0, 518.6, | ,  1000,   953,  3000,  2941, | , -3.4, 3320.4, 31.772, |, 0.0
14032.2, 139.0, | , 26.5, 0.0, 525.6, | ,  1000,   953,  3000,  2922, | , -3.4, 3344.0, 31.834, |, 0.0
14033.2, 138.6, | , 26.5, 0.0, 525.6, | ,  1000,   953,  3000,  2931, | , -3.4, 3356.9, 32.039, |, 0.0
14034.2, 138.6, | , 26.5, 0.0, 525.6, | ,  1000,   954,  3000,  2930, | , -3.4, 3371.8, 32.183, |, 0.0
14035.2, 139.9, | , 26.5, 0.0, 519.7, | ,  1000,   950,  3000,  2918, | , -3.4, 3387.3, 32.193, |, 0.0
14036.2, 139.7, | , 26.5, 0.0, 517.9, | ,  1000,   954,  3000,  2913, | , -3.4, 3399.7, 32.301, |, 0.0
14037.2, 139.4, | , 26.5, 0.0, 520.2, | ,  1000,   953,  3000,  2941, | , -3.4, 3402.7, 32.552, |, 0.0
14038.2, 138.8, | , 26.5, 0.0, 525.5, | ,  1000,   957,  3000,  2937, | , -3.4, 3419.4, 32.710, |, 0.0
14039.2, 139.3, | , 26.5, 0.0, 525.6, | ,  1000,   955,  3000,  2929, | , -3.4, 3428.8, 32.720, |, 0.0
14040.3, 138.7, | , 26.5, 0.0, 525.0, | ,  1000,   957,  3000,  2926, | , -3.4, 3446.8, 32.885, |, 0.0
14041.3, 139.6, | , 26.5, 0.0, 518.4, | ,  1000,   953,  3000,  2928, | , -3.4, 3453.3, 32.924, |, 0.0
14042.3, 140.0, | , 26.5, 0.0, 518.6, | ,  1000,   957,  3000,  2926, | , -3.4, 3458.0, 32.986, |, 0.0
14043.3, 139.6, | , 26.5, 0.0, 518.0, | ,  1000,   954,  3000,  2922, | , -3.4, 3480.2, 33.144, |, 0.0
14044.3, 138.6, | , 26.5, 0.0, 524.5, | ,  1000,   957,  3000,  2932, | , -3.4, 3469.1, 33.146, |, 0.0
14045.3, 139.0, | , 26.5, 0.0, 525.3, | ,  1000,   956,  3000,  2907, | , -3.4, 3476.4, 32.998, |, 0.0
14046.3, 138.7, | , 26.5, 0.0, 524.6, | ,  1000,   949,  3000,  2942, | , -3.4, 3478.5, 33.253, |, 0.0
14047.3, 139.5, | , 26.5, 0.0, 518.1, | ,  1000,   957,  3000,  2914, | , -3.4, 3484.1, 33.143, |, 0.0
14048.3, 139.5, | , 26.5, 0.0, 518.1, | ,  1000,   952,  3000,  2944, | , -3.4, 3504.7, 33.553, |, 0.0
14049.4, 139.9, | , 26.5, 0.0, 519.7, | ,  1000,   947,  3000,  2936, | , -3.4, 3490.5, 33.300, |, 0.0
14050.4, 138.4, | , 26.5, 0.0, 524.8, | ,  1000,   961,  3000,  2921, | , -3.4, 3503.4, 33.413, |, 0.0
14051.4, 138.7, | , 26.5, 0.0, 523.6, | ,  1000,   958,  3000,  2932, | , -3.4, 3485.0, 33.305, |, 0.0
14052.4, 139.7, | , 26.5, 0.0, 519.1, | ,  1000,   952,  3000,  2928, | , -3.4, 3513.7, 33.493, |, 0.0
14053.4, 139.5, | , 26.5, 0.0, 517.3, | ,  1000,   956,  3000,  2928, | , -3.4, 3478.5, 33.197, |, 0.0
14054.4, 139.9, | , 26.5, 0.0, 518.9, | ,  1000,   952,  3000,  2934, | , -3.4, 3495.2, 33.375, |, 0.0
14055.4, 139.3, | , 26.5, 0.0, 524.3, | ,  1000,   958,  3000,  2935, | , -3.4, 3493.1, 33.413, |, 0.0
14056.5, 138.8, | , 26.5, 0.0, 522.6, | ,  1000,   955,  3000,  2932, | , -3.4, 3480.7, 33.243, |, 0.0
14057.5, 138.8, | , 26.5, 0.0, 523.9, | ,  1000,   955,  3000,  2935, | , -3.4, 3498.2, 33.432, |, 0.0
14058.5, 140.0, | , 26.5, 0.0, 518.5, | ,  1000,   953,  3000,  2925, | , -3.4, 3485.8, 33.212, |, 0.0
14059.5, 139.7, | , 26.5, 0.0, 517.2, | ,  1000,   949,  3000,  2907, | , -3.4, 3466.1, 32.833, |, 0.0
14060.5, 139.3, | , 26.5, 0.0, 518.3, | ,  1000,   946,  3000,  2921, | , -3.4, 3496.5, 33.217, |, 0.0
14061.5, 139.2, | , 26.5, 0.0, 523.1, | ,  1000,   955,  3000,  2929, | , -3.4, 3484.5, 33.244, |, 0.0
14062.5, 138.7, | , 26.5, 0.0, 523.0, | ,  1000,   956,  3000,  2930, | , -3.4, 3497.0, 33.387, |, 0.0
14063.5, 138.6, | , 26.5, 0.0, 523.2, | ,  1000,   958,  3000,  2909, | , -3.4, 3467.0, 32.942, |, 0.0
14064.6, 139.8, | , 26.5, 0.0, 516.8, | ,  1000,   948,  3000,  2935, | , -3.4, 3462.7, 33.031, |, 0.0
14065.6, 140.0, | , 26.5, 0.0, 516.9, | ,  1000,   949,  3000,  2921, | , -3.4, 3464.8, 32.947, |, 0.0
14066.6, 139.3, | , 26.5, 0.0, 517.4, | ,  1000,   954,  3000,  2927, | , -3.4, 3451.5, 32.915, |, 0.0
14067.6, 139.1, | , 26.5, 0.0, 523.0, | ,  1000,   955,  3000,  2926, | , -3.4, 3452.0, 32.920, |, 0.0
14068.6, 139.1, | , 26.5, 0.0, 523.8, | ,  1000,   959,  3000,  2931, | , -3.4, 3446.0, 32.935, |, 0.0
14069.6, 139.3, | , 26.5, 0.0, 517.8, | ,  1000,   952,  3000,  2903, | , -3.4, 3439.5, 32.582, |, 0.0
14070.6, 139.5, | , 26.5, 0.0, 516.4, | ,  1000,   955,  3000,  2917, | , -3.4, 3434.4, 32.668, |, 0.0
14071.6, 140.1, | , 26.5, 0.0, 516.0, | ,  1000,   952,  3000,  2927, | , -3.4, 3458.4, 32.961, |, 0.0
14072.7, 138.5, | , 26.5, 0.0, 523.3, | ,  1000,   955,  3000,  2942, | , -3.4, 3421.1, 32.760, |, 0.0
14073.7, 138.6, | , 26.5, 0.0, 523.3, | ,  1000,   955,  3000,  2930, | , -3.4, 3415.1, 32.603, |, 0.0
14074.7, 138.7, | , 26.5, 0.0, 523.4, | ,  1000,   958,  3000,  2954, | , -3.4, 3417.7, 32.853, |, 0.0
14075.7, 139.4, | , 26.5, 0.0, 517.5, | ,  1000,   951,  3000,  2917, | , -3.4, 3401.8, 32.330, |, 0.0
14076.7, 139.5, | , 26.5, 0.0, 517.3, | ,  1000,   955,  3000,  2921, | , -3.4, 3403.6, 32.411, |, 0.0
14077.7, 139.7, | , 26.5, 0.0, 517.9, | ,  1000,   948,  3000,  2930, | , -3.4, 3404.4, 32.438, |, 0.0
14078.7, 138.5, | , 26.5, 0.0, 523.1, | ,  1000,   955,  3000,  2922, | , -3.4, 3397.6, 32.358, |, 0.0
14079.7, 138.7, | , 26.5, 0.0, 523.0, | ,  1000,   961,  3000,  2938, | , -3.4, 3395.4, 32.531, |, 0.0
14080.8, 138.5, | , 26.5, 0.0, 523.1, | ,  1000,   957,  3000,  2932, | , -3.4, 3386.8, 32.360, |, 0.0
14081.8, 140.5, | , 26.5, 0.0, 514.9, | ,  1000,   948,  3000,  2934, | , -3.4, 3379.1, 32.236, |, 0.0
14082.8, 139.6, | , 26.5, 0.0, 515.8, | ,  1000,   952,  3000,  2926, | , -3.4, 3372.3, 32.139, |, 0.0
14083.8, 139.9, | , 26.5, 0.0, 516.2, | ,  1000,   956,  3000,  2920, | , -3.4, 3393.7, 32.322, |, 0.0
14084.8, 139.0, | , 26.5, 0.0, 522.7, | ,  1000,   954,  3000,  2945, | , -3.4, 3389.8, 32.480, |, 0.0
14085.8, 138.7, | , 26.5, 0.0, 522.3, | ,  1000,   957,  3000,  2944, | , -3.4, 3366.3, 32.274, |, 0.0
14086.8, 139.6, | , 26.5, 0.0, 516.3, | ,  1000,   952,  3000,  2930, | , -3.4, 3358.1, 32.037, |, 0.0
14087.8, 140.0, | , 26.5, 0.0, 516.0, | ,  1000,   951,  3000,  2919, | , -3.4, 3365.0, 32.003, |, 0.0
14088.9, 139.6, | , 26.5, 0.0, 516.2, | ,  1000,   954,  3000,  2932, | , -3.4, 3343.6, 31.922, |, 0.0
14089.9, 138.7, | , 26.5, 0.0, 522.2, | ,  1000,   953,  3000,  2937, | , -3.4, 3346.6, 31.988, |, 0.0
14090.9, 138.6, | , 26.5, 0.0, 522.0, | ,  1000,   953,  3000,  2942, | , -3.4, 3341.0, 31.977, |, 0.0
14091.9, 138.7, | , 26.5, 0.0, 520.8, | ,  1000,   953,  3000,  2918, | , -3.4, 3336.7, 31.739, |, 0.0
14092.9, 139.5, | , 26.5, 0.0, 516.3, | ,  1000,   948,  3000,  2929, | , -3.4, 3324.7, 31.668, |, 0.0
14093.9, 139.7, | , 26.5, 0.0, 514.9, | ,  1000,   951,  3000,  2926, | , -3.4, 3332.0, 31.740, |, 0.0
14094.9, 139.8, | , 26.5, 0.0, 515.3, | ,  1000,   950,  3000,  2902, | , -3.4, 3350.0, 31.710, |, 0.0
14095.9, 138.6, | , 26.5, 0.0, 521.6, | ,  1000,   957,  3000,  2914, | , -3.4, 3321.3, 31.594, |, 0.0
14096.9, 139.1, | , 26.5, 0.0, 521.6, | ,  1000,   957,  3000,  2933, | , -3.4, 3330.3, 31.831, |, 0.0
14098.0, 139.1, | , 26.5, 0.0, 521.0, | ,  1000,   953,  3000,  2922, | , -3.4, 3323.4, 31.639, |, 0.0
14099.0, 139.6, | , 26.5, 0.0, 514.6, | ,  1000,   954,  3000,  2933, | , -3.4, 3302.9, 31.541, |, 0.0
14100.0, 139.6, | , 26.5, 0.0, 514.4, | ,  1000,   947,  3000,  2932, | , -3.4, 3285.3, 31.317, |, 0.0
14101.0, 140.1, | , 26.5, 0.0, 514.6, | ,  1000,   949,  3000,  2933, | , -3.4, 3296.0, 31.442, |, 0.0
14102.0, 138.9, | , 26.5, 0.0, 520.6, | ,  1000,   953,  3000,  2932, | , -3.4, 3296.9, 31.473, |, 0.0
14103.0, 138.5, | , 26.5, 0.0, 521.2, | ,  1000,   960,  3000,  2917, | , -3.4, 3282.3, 31.272, |, 0.0
14104.0, 139.0, | , 26.5, 0.0, 521.6, | ,  1000,   948,  3000,  2936, | , -3.4, 3280.2, 31.302, |, 0.0
14105.0, 139.6, | , 26.5, 0.0, 514.0, | ,  1000,   951,  3000,  2924, | , -3.4, 3269.9, 31.135, |, 0.0
14106.1, 139.5, | , 26.5, 0.0, 514.7, | ,  1000,   951,  3000,  2919, | , -3.4, 3294.7, 31.332, |, 0.0
14107.1, 138.7, | , 26.5, 0.0, 520.5, | ,  1000,   959,  3000,  2941, | , -3.4, 3290.4, 31.539, |, 0.0
14108.1, 139.0, | , 26.5, 0.0, 521.4, | ,  1000,   955,  3000,  2937, | , -3.4, 3296.0, 31.516, |, 0.0
14109.1, 138.5, | , 26.5, 0.0, 520.7, | ,  1000,   956,  3000,  2903, | , -3.4, 3266.0, 30.976, |, 0.0
14110.1, 139.3, | , 26.5, 0.0, 515.5, | ,  1000,   952,  3000,  2930, | , -3.4, 3248.9, 30.998, |, 0.0
14111.1, 139.9, | , 26.5, 0.0, 514.3, | ,  1000,   951,  3000,  2931, | , -3.4, 3251.0, 31.013, |, 0.0
14112.1, 139.4, | , 26.5, 0.0, 514.3, | ,  1000,   954,  3000,  2948, | , -3.4, 3255.7, 31.219, |, 0.0
14113.1, 138.7, | , 26.5, 0.0, 520.4, | ,  1000,   957,  3000,  2920, | , -3.4, 3270.3, 31.158, |, 0.0
14114.1, 138.7, | , 26.5, 0.0, 520.5, | ,  1000,   956,  3000,  2942, | , -3.4, 3242.9, 31.063, |, 0.0
14115.2, 139.1, | , 26.5, 0.0, 520.7, | ,  1000,   960,  3000,  2922, | , -3.4, 3246.7, 30.973, |, 0.0
14116.2, 139.4, | , 26.5, 0.0, 514.7, | ,  1000,   953,  3000,  2918, | , -3.4, 3265.6, 31.064, |, 0.0
14117.2, 139.7, | , 26.5, 0.0, 513.2, | ,  1000,   952,  3000,  2922, | , -3.4, 3233.5, 30.787, |, 0.0
14118.2, 140.0, | , 26.5, 0.0, 513.1, | ,  1000,   950,  3000,  2937, | , -3.4, 3254.9, 31.095, |, 0.0
14119.2, 138.5, | , 26.5, 0.0, 519.9, | ,  1000,   959,  3000,  2909, | , -3.4, 3239.0, 30.790, |, 0.0
14120.2, 138.7, | , 26.5, 0.0, 519.9, | ,  1000,   959,  3000,  2937, | , -3.4, 3242.9, 31.045, |, 0.0
14121.2, 139.1, | , 26.5, 0.0, 520.7, | ,  1000,   955,  3000,  2952, | , -3.4, 3220.2, 30.925, |, 0.0
14122.2, 139.6, | , 26.5, 0.0, 512.8, | ,  1000,   953,  3000,  2920, | , -3.4, 3219.3, 30.639, |, 0.0
14123.2, 139.6, | , 26.5, 0.0, 513.4, | ,  1000,   956,  3000,  2918, | , -3.4, 3201.8, 30.484, |, 0.0
14124.3, 139.2, | , 26.5, 0.0, 519.4, | ,  1000,   952,  3000,  2937, | , -3.4, 3216.3, 30.736, |, 0.0
14125.3, 138.6, | , 26.5, 0.0, 519.9, | ,  1000,   957,  3000,  2919, | , -3.4, 3190.2, 30.393, |, 0.0
14126.3, 138.4, | , 26.5, 0.0, 519.8, | ,  1000,   953,  3000,  2903, | , -3.4, 3188.9, 30.225, |, 0.0
14127.3, 139.4, | , 26.5, 0.0, 514.1, | ,  1000,   951,  3000,  2947, | , -3.4, 3188.5, 30.541, |, 0.0
14128.3, 140.2, | , 26.5, 0.0, 512.4, | ,  1000,   949,  3000,  2941, | , -3.4, 3186.8, 30.466, |, 0.0
14129.3, 139.3, | , 26.5, 0.0, 514.9, | ,  1000,   959,  3000,  2933, | , -3.4, 3195.3, 30.566, |, 0.0
14130.3, 139.0, | , 26.5, 0.0, 519.8, | ,  1000,   955,  3000,  2926, | , -3.4, 3181.2, 30.337, |, 0.0
14131.3, 139.0, | , 26.5, 0.0, 520.1, | ,  1000,   955,  3000,  2938, | , -3.4, 3189.3, 30.514, |, 0.0
14132.4, 138.5, | , 26.5, 0.0, 519.5, | ,  1000,   948,  3000,  2948, | , -3.4, 3174.3, 30.388, |, 0.0
14133.4, 139.3, | , 26.5, 0.0, 513.3, | ,  1000,   958,  3000,  2905, | , -3.4, 3171.3, 30.106, |, 0.0
14134.4, 140.0, | , 26.5, 0.0, 512.5, | ,  1000,   953,  3000,  2944, | , -3.4, 3180.3, 30.456, |, 0.0
14135.4, 140.2, | , 26.5, 0.0, 510.5, | ,  1000,   953,  3000,  2922, | , -3.4, 3167.0, 30.164, |, 0.0
14136.4, 138.6, | , 26.5, 0.0, 518.6, | ,  1000,   956,  3000,  2927, | , -3.4, 3167.0, 30.223, |, 0.0
14137.4, 139.0, | , 26.5, 0.0, 519.4, | ,  1000,   954,  3000,  2917, | , -3.4, 3160.2, 30.063, |, 0.0
14138.4, 138.9, | , 26.5, 0.0, 518.0, | ,  1000,   957,  3000,  2936, | , -3.4, 3158.5, 30.216, |, 0.0
14139.4, 139.7, | , 26.5, 0.0, 511.3, | ,  1000,   955,  3000,  2918, | , -3.4, 3165.3, 30.134, |, 0.0
14140.5, 139.4, | , 26.5, 0.0, 512.0, | ,  1000,   955,  3000,  2907, | , -3.4, 3151.2, 29.905, |, 0.0
14141.5, 140.0, | , 26.5, 0.0, 513.0, | ,  1000,   954,  3000,  2944, | , -3.4, 3151.6, 30.193, |, 0.0
14142.5, 138.6, | , 26.5, 0.0, 518.5, | ,  1000,   958,  3000,  2922, | , -3.4, 3135.8, 29.906, |, 0.0
14143.5, 138.9, | , 26.5, 0.0, 517.6, | ,  1000,   954,  3000,  2941, | , -3.4, 3159.8, 30.243, |, 0.0
14144.5, 139.8, | , 26.5, 0.0, 513.1, | ,  1000,   953,  3000,  2933, | , -3.4, 3125.9, 29.849, |, 0.0
14145.5, 139.8, | , 26.5, 0.0, 511.2, | ,  1000,   957,  3000,  2931, | , -3.4, 3128.5, 29.893, |, 0.0
14146.5, 139.6, | , 26.5, 0.0, 511.5, | ,  1000,   958,  3000,  2928, | , -3.4, 3155.5, 30.133, |, 0.0
14147.5, 139.0, | , 26.5, 0.0, 518.1, | ,  1000,   960,  3000,  2926, | , -3.4, 3131.1, 29.900, |, 0.0
14148.6, 139.0, | , 26.5, 0.0, 517.2, | ,  1000,   951,  3000,  2942, | , -3.4, 3157.6, 30.213, |, 0.0
14149.6, 138.6, | , 26.5, 0.0, 518.1, | ,  1000,   959,  3000,  2938, | , -3.4, 3152.5, 30.194, |, 0.0
14150.6, 139.8, | , 26.5, 0.0, 512.9, | ,  1000,   950,  3000,  2926, | , -3.4, 3111.4, 29.643, |, 0.0
14151.6, 139.6, | , 26.5, 0.0, 511.2, | ,  1000,   955,  3000,  2928, | , -3.4, 3113.5, 29.714, |, 0.0
14152.6, 139.3, | , 26.5, 0.0, 512.8, | ,  1000,   956,  3000,  2914, | , -3.4, 3125.1, 29.729, |, 0.0
14153.6, 139.0, | , 26.5, 0.0, 517.5, | ,  1000,   957,  3000,  2929, | , -3.4, 3134.5, 29.941, |, 0.0
14154.6, 139.0, | , 26.5, 0.0, 518.1, | ,  1000,   953,  3000,  2942, | , -3.4, 3103.6, 29.710, |, 0.0
14155.6, 138.5, | , 26.5, 0.0, 518.1, | ,  1000,   956,  3000,  2933, | , -3.4, 3108.4, 29.706, |, 0.0
14156.7, 139.5, | , 26.5, 0.0, 511.5, | ,  1000,   950,  3000,  2941, | , -3.4, 3095.1, 29.599, |, 0.0
14157.7, 140.1, | , 26.5, 0.0, 511.0, | ,  1000,   949,  3000,  2927, | , -3.4, 3098.1, 29.511, |, 0.0
14158.7, 139.5, | , 26.5, 0.0, 511.1, | ,  1000,   959,  3000,  2929, | , -3.4, 3089.1, 29.514, |, 0.0
14159.7, 138.6, | , 26.5, 0.0, 517.3, | ,  1000,   955,  3000,  2920, | , -3.4, 3099.4, 29.520, |, 0.0
14160.7, 139.0, | , 26.5, 0.0, 517.5, | ,  1000,   951,  3000,  2925, | , -3.4, 3091.2, 29.445, |, 0.0
14161.7, 139.3, | , 26.5, 0.0, 511.6, | ,  1000,   954,  3000,  2934, | , -3.4, 3104.5, 29.667, |, 0.0
14162.7, 139.5, | , 26.5, 0.0, 508.9, | ,  1000,   955,  3000,  2934, | , -3.4, 3085.6, 29.492, |, 0.0
14163.7, 139.8, | , 26.5, 0.0, 511.9, | ,  1000,   957,  3000,  2931, | , -3.4, 3092.1, 29.551, |, 0.0
14164.7, 139.1, | , 26.5, 0.0, 517.4, | ,  1000,   956,  3000,  2936, | , -3.4, 3082.2, 29.484, |, 0.0
14165.8, 138.7, | , 26.5, 0.0, 517.0, | ,  1000,   953,  3000,  2923, | , -3.4, 3065.5, 29.203, |, 0.0
14166.8, 139.1, | , 26.5, 0.0, 517.4, | ,  1000,   960,  3000,  2924, | , -3.4, 3080.1, 29.400, |, 0.0
14167.8, 139.9, | , 26.5, 0.0, 511.0, | ,  1000,   947,  3000,  2909, | , -3.4, 3058.7, 28.991, |, 0.0
14168.8, 139.7, | , 26.5, 0.0, 509.6, | ,  1000,   953,  3000,  2929, | , -3.4, 3059.5, 29.196, |, 0.0
14169.8, 139.6, | , 26.5, 0.0, 510.5, | ,  1000,   954,  3000,  2916, | , -3.4, 3060.4, 29.108, |, 0.0
14170.8, 139.1, | , 26.5, 0.0, 516.8, | ,  1000,   956,  3000,  2951, | , -3.4, 3085.6, 29.633, |, 0.0
14171.8, 138.5, | , 26.5, 0.0, 516.4, | ,  1000,   950,  3000,  2930, | , -3.4, 3055.2, 29.140, |, 0.0
14172.8, 138.6, | , 26.5, 0.0, 517.1, | ,  1000,   957,  3000,  2929, | , -3.4, 3080.1, 29.420, |, 0.0
14173.9, 140.4, | , 26.5, 0.0, 506.7, | ,  1000,   958,  3000,  2908, | , -3.4, 3050.5, 28.986, |, 0.0
14174.9, 139.5, | , 26.5, 0.0, 509.2, | ,  1000,   955,  3000,  2914, | , -3.4, 3032.5, 28.838, |, 0.0
14175.9, 139.5, | , 26.5, 0.0, 510.0, | ,  1000,   953,  3000,  2914, | , -3.4, 3032.9, 28.834, |, 0.0
14176.9, 139.0, | , 26.5, 0.0, 517.1, | ,  1000,   961,  3000,  2917, | , -3.4, 3033.4, 28.912, |, 0.0
14177.9, 139.0, | , 26.5, 0.0, 516.6, | ,  1000,   954,  3000,  2922, | , -3.4, 3033.8, 28.897, |, 0.0
14178.9, 140.4, | , 26.5, 0.0, 510.0, | ,  1000,   951,  3000,  2937, | , -3.4, 3027.8, 28.941, |, 0.0
14179.9, 139.6, | , 26.5, 0.0, 509.3, | ,  1000,   947,  3000,  2931, | , -3.4, 3027.4, 28.855, |, 0.0
14180.9, 140.3, | , 26.5, 0.0, 506.3, | ,  1000,   951,  3000,  2929, | , -3.4, 3038.5, 28.978, |, 0.0
14181.9, 138.7, | , 26.5, 0.0, 516.2, | ,  1000,   958,  3000,  2926, | , -3.4, 3037.2, 28.992, |, 0.0
14183.0, 138.6, | , 26.5, 0.0, 516.0, | ,  1000,   958,  3000,  2936, | , -3.4, 3050.1, 29.191, |, 0.0
14184.0, 139.2, | , 26.5, 0.0, 515.6, | ,  1000,   949,  3000,  2922, | , -3.4, 3016.7, 28.699, |, 0.0
14185.0, 139.5, | , 26.5, 0.0, 509.9, | ,  1000,   954,  3000,  2922, | , -3.4, 3011.1, 28.686, |, 0.0
14186.0, 139.6, | , 26.5, 0.0, 508.9, | ,  1000,   950,  3000,  2932, | , -3.4, 3016.7, 28.785, |, 0.0
14187.0, 139.9, | , 26.5, 0.0, 509.3, | ,  1000,   955,  3000,  2939, | , -3.4, 3029.1, 28.993, |, 0.0
14188.0, 138.7, | , 26.5, 0.0, 515.6, | ,  1000,   960,  3000,  2929, | , -3.4, 2998.7, 28.660, |, 0.0
14189.0, 138.8, | , 26.5, 0.0, 514.9, | ,  1000,   958,  3000,  2941, | , -3.4, 2999.1, 28.738, |, 0.0
14190.0, 138.6, | , 26.5, 0.0, 515.6, | ,  1000,   961,  3000,  2926, | , -3.4, 3000.4, 28.673, |, 0.0
14191.0, 139.7, | , 26.5, 0.0, 510.4, | ,  1000,   950,  3000,  2920, | , -3.4, 3006.4, 28.602, |, 0.0
14192.1, 139.4, | , 26.5, 0.0, 508.7, | ,  1000,   954,  3000,  2909, | , -3.4, 3001.7, 28.499, |, 0.0
14193.1, 139.6, | , 26.5, 0.0, 508.4, | ,  1000,   952,  3000,  2934, | , -3.4, 2989.2, 28.553, |, 0.0
14194.1, 139.3, | , 26.5, 0.0, 515.1, | ,  1000,   955,  3000,  2937, | , -3.4, 3005.5, 28.746, |, 0.0
14195.1, 138.9, | , 26.5, 0.0, 515.1, | ,  1000,   956,  3000,  2937, | , -3.4, 3002.5, 28.732, |, 0.0
14196.1, 138.6, | , 26.5, 0.0, 515.3, | ,  1000,   946,  3000,  2927, | , -3.4, 2976.4, 28.337, |, 0.0
14197.1, 140.0, | , 26.5, 0.0, 508.2, | ,  1000,   952,  3000,  2933, | , -3.4, 2974.2, 28.399, |, 0.0
14198.1, 140.0, | , 26.5, 0.0, 507.3, | ,  1000,   954,  3000,  2923, | , -3.4, 2981.5, 28.412, |, 0.0
14199.1, 138.7, | , 26.5, 0.0, 514.1, | ,  1000,   957,  3000,  2937, | , -3.4, 2969.5, 28.427, |, 0.0
14200.2, 138.6, | , 26.5, 0.0, 515.0, | ,  1000,   958,  3000,  2919, | , -3.4, 2999.1, 28.583, |, 0.0
14201.2, 139.0, | , 26.5, 0.0, 514.9, | ,  1000,   955,  3000,  2926, | , -3.4, 2983.2, 28.460, |, 0.0
14202.2, 139.5, | , 26.5, 0.0, 509.1, | ,  1000,   952,  3000,  2954, | , -3.4, 2958.8, 28.407, |, 0.0
14203.2, 139.7, | , 26.5, 0.0, 507.8, | ,  1000,   953,  3000,  2918, | , -3.4, 2964.4, 28.205, |, 0.0
14204.2, 139.5, | , 26.5, 0.0, 509.3, | ,  1000,   954,  3000,  2938, | , -3.4, 2954.5, 28.267, |, 0.0
14205.2, 138.7, | , 26.5, 0.0, 514.6, | ,  1000,   958,  3000,  2945, | , -3.4, 2943.0, 28.238, |, 0.0
14206.2, 138.7, | , 26.5, 0.0, 514.7, | ,  1000,   960,  3000,  2926, | , -3.4, 2943.0, 28.109, |, 0.0
14207.2, 139.0, | , 26.5, 0.0, 514.9, | ,  1000,   956,  3000,  2926, | , -3.4, 2943.4, 28.089, |, 0.0
14208.3, 139.4, | , 26.5, 0.0, 509.0, | ,  1000,   950,  3000,  2933, | , -3.4, 2938.3, 28.048, |, 0.0
14209.3, 139.6, | , 26.5, 0.0, 506.5, | ,  1000,   953,  3000,  2918, | , -3.4, 2935.3, 27.934, |, 0.0
14210.3, 140.0, | , 26.5, 0.0, 507.3, | ,  1000,   951,  3000,  2915, | , -3.4, 2951.1, 28.045, |, 0.0
14211.3, 139.1, | , 26.5, 0.0, 514.8, | ,  1000,   961,  3000,  2930, | , -3.4, 2935.7, 28.083, |, 0.0
14212.3, 138.6, | , 26.5, 0.0, 513.9, | ,  1000,   961,  3000,  2922, | , -3.4, 2941.7, 28.079, |, 0.0
14213.3, 138.5, | , 26.5, 0.0, 514.2, | ,  1000,   955,  3000,  2934, | , -3.4, 2929.3, 28.007, |, 0.0
14214.3, 140.1, | , 26.5, 0.0, 507.1, | ,  1000,   949,  3000,  2922, | , -3.4, 2928.8, 27.866, |, 0.0
14215.3, 139.5, | , 26.5, 0.0, 507.1, | ,  1000,   950,  3000,  2921, | , -3.4, 2921.1, 27.794, |, 0.0
14216.4, 138.7, | , 26.5, 0.0, 512.8, | ,  1000,   957,  3000,  2933, | , -3.4, 2920.7, 27.929, |, 0.0
14217.4, 139.2, | , 26.5, 0.0, 514.0, | ,  1000,   952,  3000,  2937, | , -3.4, 2915.1, 27.864, |, 0.0
14218.4, 138.7, | , 26.5, 0.0, 513.8, | ,  1000,   953,  3000,  2929, | , -3.4, 2922.8, 27.895, |, 0.0
14219.4, 139.4, | , 26.5, 0.0, 507.8, | ,  1000,   949,  3000,  2914, | , -3.4, 2917.7, 27.704, |, 0.0
14220.4, 140.2, | , 26.5, 0.0, 506.4, | ,  1000,   950,  3000,  2923, | , -3.4, 2923.3, 27.836, |, 0.0
14221.4, 139.8, | , 26.5, 0.0, 508.1, | ,  1000,   952,  3000,  2933, | , -3.4, 2913.4, 27.819, |, 0.0
14222.4, 138.7, | , 26.5, 0.0, 513.5, | ,  1000,   957,  3000,  2942, | , -3.4, 2922.4, 28.012, |, 0.0
14223.4, 138.8, | , 26.5, 0.0, 513.3, | ,  1000,   960,  3000,  2922, | , -3.4, 2896.3, 27.636, |, 0.0
14224.4, 139.0, | , 26.5, 0.0, 513.4, | ,  1000,   950,  3000,  2913, | , -3.4, 2900.6, 27.547, |, 0.0
14225.5, 139.3, | , 26.5, 0.0, 507.2, | ,  1000,   950,  3000,  2921, | , -3.4, 2903.6, 27.627, |, 0.0
14226.5, 139.6, | , 26.5, 0.0, 506.2, | ,  1000,   955,  3000,  2934, | , -3.4, 2898.0, 27.708, |, 0.0
14227.5, 140.0, | , 26.5, 0.0, 506.8, | ,  1000,   954,  3000,  2914, | , -3.4, 2890.7, 27.482, |, 0.0
14228.5, 138.7, | , 26.5, 0.0, 513.4, | ,  1000,   956,  3000,  2914, | , -3.4, 2883.4, 27.439, |, 0.0
14229.5, 138.6, | , 26.5, 0.0, 513.1, | ,  1000,   955,  3000,  2934, | , -3.4, 2876.1, 27.502, |, 0.0
14230.5, 139.2, | , 26.5, 0.0, 513.1, | ,  1000,   953,  3000,  2933, | , -3.4, 2892.4, 27.634, |, 0.0
14231.5, 140.0, | , 26.5, 0.0, 505.9, | ,  1000,   956,  3000,  2908, | , -3.4, 2885.6, 27.412, |, 0.0
14232.5, 139.6, | , 26.5, 0.0, 506.1, | ,  1000,   951,  3000,  2908, | , -3.4, 2866.7, 27.200, |, 0.0
14233.5, 139.7, | , 26.5, 0.0, 505.8, | ,  1000,   961,  3000,  2913, | , -3.4, 2869.3, 27.322, |, 0.0
14234.6, 138.6, | , 26.5, 0.0, 512.5, | ,  1000,   956,  3000,  2916, | , -3.4, 2866.3, 27.283, |, 0.0
14235.6, 138.8, | , 26.5, 0.0, 511.7, | ,  1000,   958,  3000,  2924, | , -3.4, 2877.0, 27.456, |, 0.0
14236.6, 139.4, | , 26.5, 0.0, 506.9, | ,  1000,   951,  3000,  2937, | , -3.4, 2873.1, 27.462, |, 0.0
14237.6, 140.0, | , 26.5, 0.0, 505.8, | ,  1000,   951,  3000,  2911, | , -3.4, 2873.1, 27.283, |, 0.0
14238.6, 139.3, | , 26.5, 0.0, 507.4, | ,  1000,   955,  3000,  2935, | , -3.4, 2845.3, 27.209, |, 0.0
14239.6, 139.0, | , 26.5, 0.0, 512.7, | ,  1000,   956,  3000,  2930, | , -3.4, 2844.0, 27.173, |, 0.0
14240.6, 139.0, | , 26.5, 0.0, 511.8, | ,  1000,   951,  3000,  2920, | , -3.4, 2835.0, 26.983, |, 0.0
14241.7, 138.6, | , 26.5, 0.0, 512.4, | ,  1000,   959,  3000,  2930, | , -3.4, 2834.1, 27.097, |, 0.0
14242.7, 139.3, | , 26.5, 0.0, 506.4, | ,  1000,   949,  3000,  2931, | , -3.4, 2841.9, 27.105, |, 0.0
14243.7, 139.6, | , 26.5, 0.0, 505.0, | ,  1000,   951,  3000,  2939, | , -3.4, 2850.9, 27.266, |, 0.0
14244.7, 139.6, | , 26.5, 0.0, 505.4, | ,  1000,   957,  3000,  2916, | , -3.4, 2848.3, 27.123, |, 0.0
14245.7, 138.7, | , 26.5, 0.0, 511.0, | ,  1000,   955,  3000,  2927, | , -3.4, 2835.0, 27.054, |, 0.0
14246.7, 139.1, | , 26.5, 0.0, 512.2, | ,  1000,   958,  3000,  2924, | , -3.4, 2857.3, 27.268, |, 0.0
14247.7, 138.6, | , 26.5, 0.0, 512.4, | ,  1000,   958,  3000,  2943, | , -3.4, 2850.4, 27.338, |, 0.0
14248.7, 139.7, | , 26.5, 0.0, 505.0, | ,  1000,   954,  3000,  2926, | , -3.4, 2846.6, 27.152, |, 0.0
14249.7, 139.6, | , 26.5, 0.0, 505.2, | ,  1000,   951,  3000,  2932, | , -3.4, 2818.7, 26.910, |, 0.0
14250.8, 140.2, | , 26.5, 0.0, 505.4, | ,  1000,   957,  3000,  2927, | , -3.4, 2820.9, 26.935, |, 0.0
14251.8, 138.6, | , 26.5, 0.0, 512.2, | ,  1000,   953,  3000,  2923, | , -3.4, 2813.6, 26.810, |, 0.0
14252.8, 138.6, | , 26.5, 0.0, 512.3, | ,  1000,   959,  3000,  2937, | , -3.4, 2824.7, 27.053, |, 0.0
14253.8, 139.8, | , 26.5, 0.0, 506.5, | ,  1000,   952,  3000,  2931, | , -3.4, 2801.6, 26.744, |, 0.0
14254.8, 139.8, | , 26.5, 0.0, 504.4, | ,  1000,   956,  3000,  2928, | , -3.4, 2803.7, 26.773, |, 0.0
14255.8, 139.4, | , 26.5, 0.0, 506.1, | ,  1000,   954,  3000,  2923, | , -3.4, 2802.0, 26.709, |, 0.0
14256.8, 139.2, | , 26.5, 0.0, 511.9, | ,  1000,   955,  3000,  2945, | , -3.4, 2814.4, 26.986, |, 0.0
14257.8, 138.7, | , 26.5, 0.0, 511.2, | ,  1000,   952,  3000,  2930, | , -3.4, 2809.7, 26.818, |, 0.0
14258.9, 138.7, | , 26.5, 0.0, 511.5, | ,  1000,   954,  3000,  2927, | , -3.4, 2807.6, 26.787, |, 0.0
14259.9, 139.9, | , 26.5, 0.0, 505.7, | ,  1000,   951,  3000,  2933, | , -3.4, 2817.9, 26.907, |, 0.0
14260.9, 140.1, | , 26.5, 0.0, 503.7, | ,  1000,   953,  3000,  2905, | , -3.4, 2803.3, 26.589, |, 0.0
14261.9, 139.2, | , 26.5, 0.0, 505.4, | ,  1000,   948,  3000,  2908, | , -3.4, 2804.6, 26.588, |, 0.0
14262.9, 138.5, | , 26.5, 0.0, 511.0, | ,  1000,   960,  3000,  2924, | , -3.4, 2822.6, 26.949, |, 0.0
14263.9, 139.2, | , 26.5, 0.0, 511.4, | ,  1000,   961,  3000,  2942, | , -3.4, 2829.9, 27.151, |, 0.0
14264.9, 138.7, | , 26.5, 0.0, 511.4, | ,  1000,   955,  3000,  2938, | , -3.4, 2805.9, 26.860, |, 0.0
