Repository: jdhuang-csm/Ru-BCA

## Methods
* (BaO)<sub>x</sub>-(CaO)<sub>y</sub>-(Al<sub>2</sub>O<sub>3</sub>)<sub>1-x-y</sub> (BCA) catalyst supports were synthesized via sol-gel and solid-state methods. 
* Ru/BCA catalysts were prepared via incipient wetness impregnation to achieve 1 wt. % Ru loading.
* Ammonia synthesis rates were measured for Ru/BCA catalysts in a packed-bed reactor at 480-600<sup>o</sup>C, 10 bar, and space velocities up to 1.3 x 10<sup>6</sup> ml g<sub>cat</sub><sup>-1</sup> h<sup>-1</sup>.
* A machine learning (ML) model was employed to improve understanding of the behavior of Ru/BCA catalysts.
* A microkinetic model was developed to describe the best-performing catalyst.

File: data/init_files_Cadigan/B2CA_RubyDry_2017-07-05-01.txt (part 37 of 47)
********** Start test **********
Elapsed time, Pressure, | , LJtemp(C), Inner-Temp, Outer-Temp, | , N2-set, N2-flow, H2-set, H2-flow, | , pH, NH3_ppm, NH3_Prod_rate, |, In222Temp
14080.6, 141.0, | , 30.5, 2.4, 507.2, | ,  4000,  3882, 12000, 11704, | , -3.4, 1856.0, 87.643, |, 5.1
14081.6, 140.9, | , 30.5, -1.3, 505.0, | ,  4000,  3880, 12000, 11727, | , -3.4, 1838.9, 86.954, |, 3.9
14082.6, 139.6, | , 30.5, 11.2, 513.8, | ,  4000,  3885, 12000, 11713, | , -3.4, 1832.4, 86.606, |, 13.2
14083.6, 139.9, | , 30.5, 11.8, 514.2, | ,  4000,  3881, 12000, 11694, | , -3.4, 1857.7, 87.661, |, 13.4
14084.6, 139.9, | , 30.5, 9.3, 512.9, | ,  4000,  3881, 12000, 11692, | , -3.4, 1871.4, 88.297, |, 11.9
14085.7, 139.5, | , 30.5, 11.0, 513.5, | ,  4000,  3876, 12000, 11664, | , -3.4, 1835.4, 86.420, |, 12.1
14086.7, 140.8, | , 30.5, 0.1, 504.7, | ,  4000,  3876, 12000, 11686, | , -3.4, 1853.9, 87.410, |, 3.3
14087.7, 140.9, | , 30.5, 3.6, 507.6, | ,  4000,  3884, 12000, 11700, | , -3.4, 1846.6, 87.193, |, 5.9
14088.7, 139.5, | , 30.5, 11.3, 513.7, | ,  4000,  3878, 12000, 11693, | , -3.4, 1882.6, 88.810, |, 13.1
14089.7, 139.7, | , 30.5, 9.7, 513.0, | ,  4000,  3880, 12000, 11724, | , -3.4, 1831.2, 86.574, |, 11.7
14090.7, 140.0, | , 30.5, 12.0, 514.1, | ,  4000,  3882, 12000, 11720, | , -3.4, 1834.6, 86.725, |, 13.6
14091.7, 141.0, | , 30.5, 2.8, 506.3, | ,  4000,  3872, 12000, 11686, | , -3.4, 1835.0, 86.506, |, 4.9
14092.7, 140.7, | , 30.5, -0.1, 503.9, | ,  4000,  3877, 12000, 11687, | , -3.4, 1824.7, 86.053, |, 3.0
14093.7, 141.0, | , 30.5, 0.5, 506.3, | ,  4000,  3879, 12000, 11675, | , -3.4, 1842.7, 86.838, |, 4.6
14094.8, 139.8, | , 30.5, 10.1, 512.0, | ,  4000,  3877, 12000, 11695, | , -3.4, 1833.3, 86.496, |, 11.9
14095.8, 139.6, | , 30.5, 11.2, 513.4, | ,  4000,  3886, 12000, 11713, | , -3.4, 1824.3, 86.221, |, 13.3
14096.8, 139.5, | , 30.5, 11.6, 513.4, | ,  4000,  3876, 12000, 11694, | , -3.4, 1802.4, 85.038, |, 13.0
14097.8, 140.8, | , 30.5, 2.8, 506.1, | ,  4000,  3870, 12000, 11664, | , -3.4, 1826.9, 85.985, |, 5.3
14098.8, 141.2, | , 30.5, 0.5, 504.6, | ,  4000,  3876, 12000, 11686, | , -3.4, 1842.7, 86.884, |, 3.4
14099.8, 140.9, | , 30.5, 1.9, 502.5, | ,  4000,  3877, 12000, 11703, | , -3.4, 1816.6, 85.755, |, 4.2
14100.8, 139.7, | , 30.5, 11.1, 512.8, | ,  4000,  3880, 12000, 11713, | , -3.4, 1841.0, 86.978, |, 13.1
14101.8, 140.0, | , 30.5, 12.0, 513.4, | ,  4000,  3876, 12000, 11688, | , -3.4, 1799.4, 84.862, |, 13.2
14102.8, 139.7, | , 30.5, 11.0, 512.6, | ,  4000,  3877, 12000, 11712, | , -3.4, 1793.0, 84.693, |, 12.3
14103.8, 140.5, | , 30.5, 2.7, 505.5, | ,  4000,  3874, 12000, 11701, | , -3.4, 1809.7, 85.405, |, 4.6
14104.8, 141.3, | , 30.5, 0.6, 503.8, | ,  4000,  3878, 12000, 11717, | , -3.4, 1815.3, 85.781, |, 3.0
14105.9, 139.6, | , 30.5, 11.1, 512.5, | ,  4000,  3882, 12000, 11714, | , -3.4, 1814.0, 85.720, |, 13.0
14106.9, 139.6, | , 30.5, 11.6, 512.3, | ,  4000,  3876, 12000, 11721, | , -3.4, 1789.6, 84.578, |, 13.1
14107.9, 139.6, | , 30.5, 11.7, 512.6, | ,  4000,  3878, 12000, 11696, | , -3.4, 1792.6, 84.594, |, 13.5
14108.9, 139.9, | , 30.5, 12.1, 512.9, | ,  4000,  3878, 12000, 11716, | , -3.4, 1795.6, 84.841, |, 12.9
14109.9, 141.1, | , 30.5, -0.5, 502.1, | ,  4000,  3876, 12000, 11711, | , -3.4, 1823.4, 86.116, |, 2.8
14110.9, 140.9, | , 30.5, 0.4, 503.6, | ,  4000,  3877, 12000, 11711, | , -3.4, 1791.7, 84.628, |, 4.4
14111.9, 139.9, | , 30.5, 12.2, 512.3, | ,  4000,  3879, 12000, 11675, | , -3.4, 1799.9, 84.827, |, 13.2
14112.9, 140.0, | , 30.5, 12.0, 512.0, | ,  4000,  3881, 12000, 11712, | , -3.4, 1786.2, 84.389, |, 13.7
14113.9, 139.5, | , 30.5, 11.8, 512.0, | ,  4000,  3877, 12000, 11683, | , -3.4, 1793.9, 84.579, |, 12.7
14115.0, 140.8, | , 30.5, 1.5, 503.7, | ,  4000,  3876, 12000, 11708, | , -3.4, 1771.2, 83.637, |, 4.4
14116.0, 141.2, | , 30.5, 1.7, 503.0, | ,  4000,  3873, 12000, 11687, | , -3.4, 1779.7, 83.914, |, 3.0
14117.0, 140.6, | , 30.5, 2.2, 503.5, | ,  4000,  3872, 12000, 11671, | , -3.4, 1807.2, 85.106, |, 2.7
14118.0, 139.6, | , 30.5, 11.6, 511.5, | ,  4000,  3881, 12000, 11723, | , -3.4, 1804.2, 85.298, |, 12.7
14119.0, 140.0, | , 30.5, 12.1, 511.5, | ,  4000,  3881, 12000, 11715, | , -3.4, 1796.5, 84.894, |, 13.6
14120.0, 140.2, | , 30.5, 10.6, 510.7, | ,  4000,  3875, 12000, 11711, | , -3.4, 1771.2, 83.645, |, 12.4
14121.0, 140.5, | , 30.5, 2.6, 504.0, | ,  4000,  3874, 12000, 11698, | , -3.4, 1778.9, 83.931, |, 4.8
14122.0, 141.0, | , 30.5, -0.8, 503.2, | ,  4000,  3874, 12000, 11694, | , -3.4, 1802.4, 85.023, |, 2.6
14123.0, 141.4, | , 30.5, 2.3, 502.0, | ,  4000,  3878, 12000, 11678, | , -3.4, 1781.0, 83.951, |, 13.0
14124.0, 139.9, | , 30.5, 11.6, 511.3, | ,  4000,  3878, 12000, 11694, | , -3.4, 1780.6, 84.014, |, 13.6
14125.1, 139.7, | , 30.5, 10.4, 510.0, | ,  4000,  3879, 12000, 11670, | , -3.4, 1780.2, 83.870, |, 11.9
14126.1, 140.0, | , 30.5, 11.3, 510.7, | ,  4000,  3879, 12000, 11718, | , -3.4, 1782.7, 84.254, |, 13.2
14127.1, 140.6, | , 30.5, 2.1, 503.0, | ,  4000,  3873, 12000, 11667, | , -3.4, 1780.6, 83.842, |, 4.5
14128.1, 140.6, | , 30.5, 0.6, 501.6, | ,  4000,  3873, 12000, 11689, | , -3.4, 1780.2, 83.943, |, 4.6
14129.1, 139.5, | , 30.5, 12.4, 511.1, | ,  4000,  3883, 12000, 11735, | , -3.4, 1787.5, 84.585, |, 13.7
14130.1, 140.2, | , 30.5, 11.3, 509.6, | ,  4000,  3878, 12000, 11689, | , -3.4, 1784.9, 84.192, |, 12.8
14131.1, 139.5, | , 30.5, 11.9, 510.7, | ,  4000,  3880, 12000, 11720, | , -3.4, 1778.9, 84.090, |, 13.6
14132.1, 139.5, | , 30.5, 12.2, 510.3, | ,  4000,  3878, 12000, 11716, | , -3.4, 1781.5, 84.178, |, 13.4
14133.1, 141.0, | , 30.5, 1.1, 501.9, | ,  4000,  3878, 12000, 11711, | , -3.4, 1802.0, 85.120, |, 4.7
14134.2, 140.5, | , 30.5, 3.8, 503.7, | ,  4000,  3876, 12000, 11683, | , -3.4, 1785.3, 84.167, |, 5.6
14135.2, 139.7, | , 30.5, 10.6, 509.1, | ,  4000,  3881, 12000, 11697, | , -3.4, 1784.9, 84.250, |, 11.9
14136.2, 139.8, | , 30.5, 11.9, 510.5, | ,  4000,  3877, 12000, 11676, | , -3.4, 1804.2, 85.026, |, 13.4
14137.2, 139.8, | , 30.5, 12.6, 510.9, | ,  4000,  3875, 12000, 11695, | , -3.4, 1783.2, 84.125, |, 14.0
14138.2, 140.5, | , 30.5, 3.0, 502.6, | ,  4000,  3871, 12000, 11699, | , -3.4, 1794.7, 84.674, |, 5.4
14139.2, 140.8, | , 30.5, 1.1, 501.7, | ,  4000,  3879, 12000, 11695, | , -3.4, 1808.0, 85.320, |, 4.0
14140.2, 140.8, | , 30.5, 3.2, 503.0, | ,  4000,  3872, 12000, 11692, | , -3.4, 1783.6, 84.113, |, 5.7
14141.2, 139.5, | , 30.5, 11.8, 510.1, | ,  4000,  3876, 12000, 11694, | , -3.4, 110.1, 5.202, |, 13.3
14142.2, 139.5, | , 30.5, 11.9, 509.8, | ,  4000,  3882, 12000, 11707, | , -3.4, 120.4, 5.695, |, 13.5
14143.3, 139.9, | , 30.5, 12.3, 510.3, | ,  4000,  3877, 12000, 11713, | , -3.4, 143.5, 6.790, |, 13.6
14144.3, 140.8, | , 30.5, 3.4, 502.3, | ,  4000,  3878, 12000, 11684, | , -3.4, 170.1, 8.032, |, 5.7
14145.3, 140.8, | , 30.5, 0.3, 500.5, | ,  4000,  3881, 12000, 11711, | , -3.4, 191.1, 9.041, |, 3.1
14146.3, 140.3, | , 30.5, 10.5, 508.3, | ,  4000,  3876, 12000, 11690, | , -3.4, 199.6, 9.430, |, 12.0
14147.3, 139.9, | , 30.5, 12.5, 509.5, | ,  4000,  3878, 12000, 11702, | , -3.4, 221.5, 10.472, |, 13.9
14148.3, 139.6, | , 30.5, 11.9, 508.8, | ,  4000,  3877, 12000, 11703, | , -3.4, 246.3, 11.647, |, 13.2
14149.3, 139.5, | , 30.5, 11.7, 509.2, | ,  4000,  3877, 12000, 11703, | , -3.4, 268.6, 12.700, |, 13.1
14150.3, 140.6, | , 30.5, 2.0, 501.5, | ,  4000,  3873, 12000, 11732, | , -3.4, 297.7, 14.100, |, 4.9
14151.3, 141.0, | , 30.5, 3.2, 500.7, | ,  4000,  3882, 12000, 11698, | , -3.4, 326.0, 15.413, |, 5.2
14152.3, 139.5, | , 30.5, 11.8, 508.9, | ,  4000,  3877, 12000, 11698, | , -3.4, 341.9, 16.158, |, 13.6
14153.4, 139.6, | , 30.5, 11.3, 508.9, | ,  4000,  3883, 12000, 11712, | , -3.4, 368.4, 17.435, |, 13.1
14154.4, 139.9, | , 30.5, 12.5, 509.0, | ,  4000,  3878, 12000, 11717, | , -3.4, 383.9, 18.165, |, 13.8
14155.4, 139.7, | , 30.5, 10.7, 507.5, | ,  4000,  3876, 12000, 11690, | , -3.4, 407.0, 19.223, |, 12.3
14156.4, 140.6, | , 30.5, 1.7, 500.0, | ,  4000,  3872, 12000, 11684, | , -3.4, 429.3, 20.262, |, 3.9
14157.4, 140.7, | , 30.5, 2.7, 501.2, | ,  4000,  3873, 12000, 11735, | , -3.4, 463.1, 21.933, |, 3.9
14158.4, 140.0, | , 30.5, 11.1, 508.1, | ,  4000,  3880, 12000, 11688, | , -3.4, 475.1, 22.442, |, 12.9
14159.4, 139.6, | , 30.5, 11.3, 508.0, | ,  4000,  3882, 12000, 11691, | , -3.4, 477.7, 22.571, |, 13.0
14160.4, 139.9, | , 30.5, 9.8, 506.9, | ,  4000,  3880, 12000, 11743, | , -3.4, 500.4, 23.718, |, 11.8
14161.4, 140.5, | , 30.5, 2.8, 500.7, | ,  4000,  3874, 12000, 11679, | , -3.4, 522.3, 24.642, |, 5.4
14162.4, 141.1, | , 30.5, 0.4, 499.2, | ,  4000,  3874, 12000, 11696, | , -3.4, 554.4, 26.187, |, 3.7
14163.4, 140.7, | , 30.5, 2.2, 501.0, | ,  4000,  3874, 12000, 11684, | , -3.4, 577.1, 27.239, |, 3.9
14164.5, 139.5, | , 30.5, 11.4, 508.3, | ,  4000,  3879, 12000, 11705, | , -3.4, 604.5, 28.579, |, 13.4
14165.5, 140.3, | , 30.5, 10.6, 507.2, | ,  4000,  3879, 12000, 11724, | , -3.4, 611.4, 28.938, |, 11.5
14166.5, 139.6, | , 30.5, 11.1, 507.1, | ,  4000,  3878, 12000, 11695, | , -3.4, 633.2, 29.914, |, 13.0
14167.5, 140.5, | , 30.5, 2.1, 500.1, | ,  4000,  3877, 12000, 11686, | , -3.4, 660.2, 31.170, |, 5.0
14168.5, 141.0, | , 30.5, 1.9, 499.5, | ,  4000,  3878, 12000, 11687, | , -3.4, 684.2, 32.305, |, 3.6
14169.5, 140.0, | , 30.5, 11.2, 506.9, | ,  4000,  3884, 12000, 11703, | , -3.4, 697.9, 32.998, |, 13.1
14170.5, 139.8, | , 30.5, 10.0, 505.9, | ,  4000,  3879, 12000, 11703, | , -3.4, 725.3, 34.283, |, 11.9
14171.5, 139.5, | , 30.5, 11.5, 507.6, | ,  4000,  3877, 12000, 11712, | , -3.4, 738.6, 34.924, |, 13.1
14172.5, 139.7, | , 30.5, 11.8, 507.5, | ,  4000,  3881, 12000, 11715, | , -3.4, 766.5, 36.257, |, 13.0
14173.5, 140.6, | , 30.5, 2.5, 500.4, | ,  4000,  3872, 12000, 11705, | , -3.4, 778.9, 36.799, |, 5.0
14174.6, 140.7, | , 30.5, 1.0, 498.2, | ,  4000,  3873, 12000, 11700, | , -3.4, 836.7, 39.520, |, 5.3
14175.6, 139.7, | , 30.5, 9.7, 505.9, | ,  4000,  3879, 12000, 11677, | , -3.4, 823.0, 38.830, |, 11.6
14176.6, 139.9, | , 30.5, 11.8, 507.0, | ,  4000,  3877, 12000, 11694, | , -3.4, 851.7, 40.221, |, 13.1
14177.6, 139.6, | , 30.5, 11.8, 507.0, | ,  4000,  3878, 12000, 11695, | , -3.4, 890.3, 42.048, |, 12.7
14178.6, 139.6, | , 30.5, 11.7, 506.7, | ,  4000,  3877, 12000, 11700, | , -3.4, 887.3, 41.915, |, 13.0
14179.6, 141.0, | , 30.5, 1.1, 498.4, | ,  4000,  3877, 12000, 11685, | , -3.4, 908.3, 42.865, |, 4.0
14180.6, 140.6, | , 30.5, 2.4, 499.4, | ,  4000,  3876, 12000, 11724, | , -3.4, 933.1, 44.145, |, 4.9
14181.6, 139.6, | , 30.5, 11.8, 506.9, | ,  4000,  3883, 12000, 11691, | , -3.4, 947.7, 44.760, |, 12.6
14182.6, 139.5, | , 30.5, 11.7, 506.7, | ,  4000,  3881, 12000, 11694, | , -3.4, 979.4, 46.259, |, 13.3
14183.6, 139.9, | , 30.5, 12.2, 506.6, | ,  4000,  3876, 12000, 11670, | , -3.4, 989.7, 46.657, |, 13.4
14184.7, 140.5, | , 30.5, 2.3, 499.3, | ,  4000,  3871, 12000, 11717, | , -3.4, 994.8, 47.026, |, 5.1
14185.7, 141.0, | , 30.5, -0.5, 496.9, | ,  4000,  3879, 12000, 11694, | , -3.4, 1022.2, 48.275, |, 1.8
14186.7, 140.7, | , 30.5, 3.3, 500.0, | ,  4000,  3873, 12000, 11698, | , -3.4, 1038.5, 49.036, |, 5.8
14187.7, 139.8, | , 30.5, 12.1, 506.8, | ,  4000,  3880, 12000, 11672, | , -3.4, 1072.4, 50.571, |, 13.5
14188.7, 139.6, | , 30.5, 11.1, 505.6, | ,  4000,  3876, 12000, 11708, | , -3.4, 1088.2, 51.422, |, 12.8
14189.7, 139.6, | , 30.5, 11.7, 506.6, | ,  4000,  3883, 12000, 11713, | , -3.4, 1094.2, 51.746, |, 12.9
14190.7, 140.6, | , 30.5, 2.1, 498.1, | ,  4000,  3876, 12000, 11694, | , -3.4, 1109.2, 52.363, |, 4.5
14191.7, 140.5, | , 30.5, 1.5, 498.8, | ,  4000,  3873, 12000, 11708, | , -3.4, 1125.9, 53.190, |, 3.4
14192.7, 139.7, | , 30.5, 11.0, 505.9, | ,  4000,  3873, 12000, 11685, | , -3.4, 1146.9, 54.102, |, 13.2
14193.7, 139.9, | , 30.5, 12.4, 507.2, | ,  4000,  3880, 12000, 11744, | , -3.4, 1150.8, 54.515, |, 13.9
14194.7, 139.8, | , 30.5, 12.5, 506.4, | ,  4000,  3876, 12000, 11687, | , -3.4, 1178.6, 55.615, |, 14.0
14195.8, 139.6, | , 30.5, 10.9, 504.9, | ,  4000,  3874, 12000, 11683, | , -3.4, 1207.3, 56.942, |, 12.2
14196.8, 140.6, | , 30.5, 2.9, 499.2, | ,  4000,  3883, 12000, 11708, | , -3.4, 1224.5, 57.878, |, 5.4
14197.8, 141.0, | , 30.5, 2.2, 497.3, | ,  4000,  3874, 12000, 11680, | , -3.4, 1228.3, 57.925, |, 5.5
14198.8, 139.6, | , 30.5, 11.8, 505.6, | ,  4000,  3881, 12000, 11711, | , -3.4, 1277.6, 60.390, |, 13.3
14199.8, 139.5, | , 30.5, 11.7, 505.5, | ,  4000,  3876, 12000, 11691, | , -3.4, 1252.8, 59.122, |, 13.4
14200.8, 139.7, | , 30.5, 11.4, 504.4, | ,  4000,  3877, 12000, 11698, | , -3.4, 1282.7, 60.565, |, 12.8
14201.8, 139.9, | , 30.5, 12.4, 506.0, | ,  4000,  3879, 12000, 11705, | , -3.4, 1284.0, 60.663, |, 13.9
14202.8, 140.6, | , 30.5, 1.4, 496.9, | ,  4000,  3876, 12000, 11679, | , -3.4, 1314.0, 61.960, |, 3.8
14203.8, 140.3, | , 30.5, 3.5, 498.8, | ,  4000,  3872, 12000, 11727, | , -3.4, 1333.3, 63.047, |, 6.0
14204.8, 139.9, | , 30.5, 11.9, 505.5, | ,  4000,  3882, 12000, 11714, | , -3.4, 1357.7, 64.189, |, 13.4
14205.9, 139.7, | , 30.5, 10.8, 504.0, | ,  4000,  3880, 12000, 11700, | , -3.4, 1361.1, 64.284, |, 12.2
14206.9, 139.4, | , 30.5, 12.0, 505.4, | ,  4000,  3874, 12000, 11708, | , -3.4, 1346.2, 63.586, |, 13.5
14207.9, 140.6, | , 30.5, 2.5, 497.7, | ,  4000,  3874, 12000, 11693, | , -3.4, 1376.1, 64.936, |, 5.0
14208.9, 141.2, | , 30.5, 0.6, 496.5, | ,  4000,  3874, 12000, 11698, | , -3.4, 1379.1, 65.098, |, 3.7
14209.9, 140.5, | , 30.5, 3.3, 498.2, | ,  4000,  3883, 12000, 11702, | , -3.4, 1398.9, 66.087, |, 5.8
14210.9, 139.8, | , 30.5, 10.0, 503.0, | ,  4000,  3876, 12000, 11704, | , -3.4, 1421.6, 67.133, |, 11.6
14211.9, 139.6, | , 30.5, 11.5, 504.4, | ,  4000,  3877, 12000, 11711, | , -3.4, 1422.8, 67.229, |, 13.0
14212.9, 139.9, | , 30.5, 12.2, 504.2, | ,  4000,  3877, 12000, 11700, | , -3.4, 1453.3, 68.613, |, 13.6
14213.9, 140.6, | , 30.5, 2.4, 496.8, | ,  4000,  3874, 12000, 11683, | , -3.4, 1437.0, 67.761, |, 4.8
14214.9, 140.7, | , 30.5, 0.5, 496.2, | ,  4000,  3875, 12000, 11703, | , -3.4, 1457.5, 68.823, |, 3.7
14216.0, 140.1, | , 30.5, 9.4, 503.1, | ,  4000,  3873, 12000, 11690, | , -3.4, 1474.3, 69.540, |, 11.8
14217.0, 140.0, | , 30.5, 11.9, 504.3, | ,  4000,  3882, 12000, 11720, | , -3.4, 1465.7, 69.310, |, 13.2
14218.0, 139.7, | , 30.5, 11.5, 504.2, | ,  4000,  3882, 12000, 11756, | , -3.4, 1503.4, 71.256, |, 12.9
14219.0, 139.8, | , 30.5, 11.8, 504.4, | ,  4000,  3877, 12000, 11698, | , -3.4, 1481.1, 69.918, |, 13.5
14220.0, 141.0, | , 30.5, 3.0, 497.1, | ,  4000,  3873, 12000, 11694, | , -3.4, 1485.0, 70.062, |, 5.0
14221.0, 140.8, | , 30.5, 2.2, 495.5, | ,  4000,  3875, 12000, 11705, | , -3.4, 1489.7, 70.349, |, 3.9
14222.0, 139.7, | , 30.5, 11.6, 504.5, | ,  4000,  3879, 12000, 11752, | , -3.4, 1496.1, 70.882, |, 13.0
14223.0, 140.1, | , 30.5, 11.3, 503.7, | ,  4000,  3875, 12000, 11721, | , -3.4, 1510.7, 71.409, |, 12.7
14224.0, 139.5, | , 30.5, 11.6, 504.3, | ,  4000,  3876, 12000, 11690, | , -3.4, 1516.7, 71.551, |, 13.0
14225.1, 139.6, | , 30.5, 11.7, 503.8, | ,  4000,  3881, 12000, 11723, | , -3.4, 1542.8, 72.961, |, 13.0
14226.1, 141.2, | , 30.5, 0.7, 494.6, | ,  4000,  3871, 12000, 11689, | , -3.4, 1533.4, 72.312, |, 3.3
14227.1, 140.9, | , 30.5, 3.6, 497.0, | ,  4000,  3880, 12000, 11706, | , -3.4, 1517.5, 71.686, |, 6.3
14228.1, 139.7, | , 30.5, 10.2, 502.2, | ,  4000,  3880, 12000, 11708, | , -3.4, 1539.0, 72.706, |, 11.9
14229.1, 139.5, | , 30.5, 11.2, 503.0, | ,  4000,  3879, 12000, 11690, | , -3.4, 1525.7, 71.992, |, 13.0
14230.1, 139.9, | , 30.5, 11.9, 503.5, | ,  4000,  3875, 12000, 11720, | , -3.4, 1542.8, 72.921, |, 13.7
14231.1, 140.6, | , 30.5, 1.9, 494.8, | ,  4000,  3873, 12000, 11677, | , -3.4, 1564.7, 73.741, |, 3.9
14232.1, 140.8, | , 30.5, 0.0, 493.8, | ,  4000,  3876, 12000, 11697, | , -3.4, 1548.0, 73.060, |, 3.3
14233.1, 140.8, | , 30.5, 2.9, 495.9, | ,  4000,  3878, 12000, 11720, | , -3.4, 1558.2, 73.663, |, 2.9
14234.1, 139.5, | , 30.5, 11.5, 503.3, | ,  4000,  3877, 12000, 11702, | , -3.4, 1541.5, 72.785, |, 13.1
14235.1, 139.6, | , 30.5, 11.7, 503.2, | ,  4000,  3883, 12000, 11703, | , -3.4, 1551.8, 73.303, |, 13.0
14236.2, 139.9, | , 30.5, 10.6, 501.4, | ,  4000,  3875, 12000, 11715, | , -3.4, 1584.8, 74.879, |, 11.8
14237.2, 140.6, | , 30.5, 3.1, 495.3, | ,  4000,  3873, 12000, 11698, | , -3.4, 1593.8, 75.215, |, 5.7
14238.2, 141.0, | , 30.5, 1.4, 494.3, | ,  4000,  3874, 12000, 11699, | , -3.4, 1590.4, 75.058, |, 4.6
14239.2, 141.2, | , 30.5, 9.7, 495.8, | ,  4000,  3878, 12000, 11692, | , -3.4, 1596.4, 75.326, |, 11.3
14240.2, 139.6, | , 30.5, 12.4, 503.4, | ,  4000,  3881, 12000, 11712, | , -3.4, 1604.1, 75.801, |, 13.8
14241.2, 140.1, | , 30.5, 11.3, 502.2, | ,  4000,  3880, 12000, 11701, | , -3.4, 1586.5, 74.917, |, 12.7
14242.2, 139.9, | , 30.5, 12.3, 503.0, | ,  4000,  3880, 12000, 11724, | , -3.4, 1568.5, 74.177, |, 13.6
14243.2, 140.4, | , 30.5, 3.0, 495.4, | ,  4000,  3878, 12000, 11694, | , -3.4, 1563.8, 73.807, |, 5.2
14244.2, 141.0, | , 30.5, 2.2, 496.2, | ,  4000,  3878, 12000, 11732, | , -3.4, 1575.8, 74.550, |, 5.3
14245.2, 139.7, | , 30.5, 10.9, 501.8, | ,  4000,  3881, 12000, 11720, | , -3.4, 1602.4, 75.760, |, 12.7
14246.3, 139.6, | , 30.5, 10.1, 500.5, | ,  4000,  3876, 12000, 11670, | , -3.4, 1563.4, 73.660, |, 12.1
14247.3, 139.6, | , 30.5, 10.7, 501.7, | ,  4000,  3878, 12000, 11706, | , -3.4, 1578.4, 74.548, |, 13.1
14248.3, 139.9, | , 30.5, 12.2, 502.5, | ,  4000,  3881, 12000, 11713, | , -3.4, 1566.8, 74.048, |, 13.3
14249.3, 140.7, | , 30.5, 0.4, 493.1, | ,  4000,  3882, 12000, 11722, | , -3.4, 1571.9, 74.337, |, 3.3
14250.3, 140.4, | , 30.5, 2.9, 494.5, | ,  4000,  3879, 12000, 11699, | , -3.4, 1597.7, 75.426, |, 5.8
14251.3, 139.9, | , 30.5, 10.4, 500.6, | ,  4000,  3884, 12000, 11709, | , -3.4, 1565.5, 73.987, |, 12.3
14252.3, 139.9, | , 30.5, 12.0, 502.1, | ,  4000,  3879, 12000, 11708, | , -3.4, 1548.8, 73.164, |, 13.6
14253.3, 139.5, | , 30.5, 11.4, 501.6, | ,  4000,  3876, 12000, 11694, | , -3.4, 1603.6, 75.670, |, 13.3
14254.3, 140.5, | , 30.5, 2.5, 494.4, | ,  4000,  3877, 12000, 11691, | , -3.4, 1574.1, 74.272, |, 4.9
14255.3, 140.7, | , 30.5, 0.2, 492.6, | ,  4000,  3871, 12000, 11697, | , -3.4, 1590.4, 75.036, |, 3.0
14256.3, 141.3, | , 30.5, 1.9, 494.1, | ,  4000,  3879, 12000, 11682, | , -3.4, 1572.4, 74.153, |, 2.8
14257.4, 139.5, | , 30.5, 11.8, 500.9, | ,  4000,  3877, 12000, 11701, | , -3.4, 1562.9, 73.795, |, 13.4
14258.4, 139.7, | , 30.5, 10.7, 501.0, | ,  4000,  3877, 12000, 11730, | , -3.4, 1583.1, 74.881, |, 12.6
14259.4, 139.9, | , 30.5, 12.2, 501.5, | ,  4000,  3875, 12000, 11699, | , -3.4, 1570.7, 74.136, |, 13.5
14260.4, 140.4, | , 30.5, 3.0, 493.9, | ,  4000,  3875, 12000, 11696, | , -3.4, 1563.8, 73.798, |, 5.4
14261.4, 140.8, | , 30.5, 1.3, 491.5, | ,  4000,  3870, 12000, 11693, | , -3.4, 1583.9, 74.705, |, 2.8
14262.4, 140.6, | , 30.5, 2.3, 493.4, | ,  4000,  3881, 12000, 11707, | , -3.4, 1572.4, 74.281, |, 4.7
14263.4, 140.0, | , 30.5, 12.5, 501.3, | ,  4000,  3886, 12000, 11706, | , -3.4, 1536.4, 72.603, |, 14.1
14264.4, 139.4, | , 30.5, 12.0, 500.8, | ,  4000,  3877, 12000, 11678, | , -3.4, 1544.1, 72.794, |, 13.6
14265.4, 139.5, | , 30.5, 12.0, 501.5, | ,  4000,  3876, 12000, 11694, | , -3.4, 1587.4, 74.901, |, 13.8
14266.4, 140.9, | , 30.5, 2.5, 493.6, | ,  4000,  3874, 12000, 11689, | , -3.4, 1543.2, 72.792, |, 4.8
14267.5, 140.9, | , 30.5, 1.5, 494.3, | ,  4000,  3879, 12000, 11716, | , -3.4, 1577.5, 74.563, |, 4.9
14268.5, 139.7, | , 30.5, 11.0, 500.2, | ,  4000,  3880, 12000, 11750, | , -3.4, 1536.8, 72.805, |, 12.3
14269.5, 139.9, | , 30.5, 11.8, 500.4, | ,  4000,  3878, 12000, 11702, | , -3.4, 1531.2, 72.309, |, 13.5
14270.5, 139.9, | , 30.5, 11.9, 500.2, | ,  4000,  3879, 12000, 11687, | , -3.4, 1533.0, 72.321, |, 13.1
14271.5, 139.8, | , 30.5, 10.5, 498.8, | ,  4000,  3874, 12000, 11674, | , -3.4, 1541.1, 72.621, |, 11.6
14272.5, 140.6, | , 30.5, 0.7, 491.7, | ,  4000,  3875, 12000, 11693, | , -3.4, 1539.8, 72.652, |, 3.6
14273.5, 140.9, | , 30.5, 2.0, 492.8, | ,  4000,  3876, 12000, 11721, | , -3.4, 1551.4, 73.337, |, 5.9
14274.5, 139.6, | , 30.5, 11.5, 499.9, | ,  4000,  3880, 12000, 11723, | , -3.4, 1530.8, 72.393, |, 12.7
14275.5, 139.6, | , 30.5, 11.9, 500.1, | ,  4000,  3877, 12000, 11687, | , -3.4, 1521.8, 71.788, |, 12.9
14276.5, 139.7, | , 30.5, 10.2, 499.1, | ,  4000,  3877, 12000, 11694, | , -3.4, 1518.0, 71.642, |, 12.0
14277.6, 140.6, | , 30.5, 2.4, 492.2, | ,  4000,  3878, 12000, 11701, | , -3.4, 1526.1, 72.061, |, 4.8
14278.6, 140.9, | , 30.5, 1.2, 490.5, | ,  4000,  3878, 12000, 11716, | , -3.4, 1534.2, 72.516, |, 3.2
14279.6, 140.7, | , 30.5, -0.5, 492.2, | ,  4000,  3880, 12000, 11693, | , -3.4, 1494.8, 70.556, |, 4.9
14280.6, 139.5, | , 30.5, 12.0, 499.8, | ,  4000,  3877, 12000, 11714, | , -3.4, 1510.7, 71.388, |, 12.9
14281.6, 140.0, | , 30.5, 10.3, 498.6, | ,  4000,  3877, 12000, 11709, | , -3.4, 1525.7, 72.067, |, 12.2
14282.6, 139.7, | , 30.5, 11.5, 499.4, | ,  4000,  3885, 12000, 11724, | , -3.4, 1520.5, 71.935, |, 13.3
14283.6, 140.5, | , 30.5, 2.1, 492.5, | ,  4000,  3874, 12000, 11684, | , -3.4, 1480.3, 69.805, |, 5.3
14284.6, 141.0, | , 30.5, 1.9, 490.6, | ,  4000,  3873, 12000, 11686, | , -3.4, 1493.1, 70.413, |, 4.1
14285.6, 140.8, | , 30.5, 3.8, 490.8, | ,  4000,  3879, 12000, 11713, | , -3.4, 1507.7, 71.250, |, 3.4
14286.6, 139.6, | , 30.5, 10.4, 498.5, | ,  4000,  3879, 12000, 11704, | , -3.4, 1506.0, 71.127, |, 12.4
14287.7, 139.6, | , 30.5, 12.0, 499.5, | ,  4000,  3883, 12000, 11724, | , -3.4, 1506.0, 71.233, |, 13.6
14288.7, 140.0, | , 30.5, 11.8, 499.1, | ,  4000,  3880, 12000, 11718, | , -3.4, 1483.7, 70.143, |, 13.3
14289.7, 140.5, | , 30.5, 2.9, 491.9, | ,  4000,  3878, 12000, 11708, | , -3.4, 1479.4, 69.889, |, 5.0
14290.7, 140.6, | , 30.5, 3.7, 490.6, | ,  4000,  3873, 12000, 11673, | , -3.4, 1511.1, 71.201, |, 5.2
14291.7, 140.2, | , 30.5, 10.4, 497.9, | ,  4000,  3879, 12000, 11693, | , -3.4, 1491.0, 70.371, |, 12.2
14292.7, 139.5, | , 30.5, 11.0, 498.6, | ,  4000,  3879, 12000, 11697, | , -3.4, 1486.3, 70.167, |, 13.3
14293.7, 139.7, | , 30.5, 10.3, 497.2, | ,  4000,  3877, 12000, 11718, | , -3.4, 1489.7, 70.415, |, 11.8
14294.7, 140.0, | , 30.5, 12.2, 499.0, | ,  4000,  3883, 12000, 11749, | , -3.4, 1481.1, 70.175, |, 13.5
14295.7, 141.2, | , 30.5, 1.3, 490.4, | ,  4000,  3883, 12000, 11702, | , -3.4, 1466.1, 69.259, |, 3.6
14296.7, 140.8, | , 30.5, 0.1, 490.7, | ,  4000,  3875, 12000, 11675, | , -3.4, 1455.4, 68.594, |, 4.3
14297.8, 139.5, | , 30.5, 11.3, 498.8, | ,  4000,  3881, 12000, 11719, | , -3.4, 1488.8, 70.395, |, 13.0
14298.8, 139.6, | , 30.5, 11.4, 498.2, | ,  4000,  3882, 12000, 11744, | , -3.4, 1484.1, 70.289, |, 12.9
14299.8, 139.9, | , 30.5, 12.3, 498.5, | ,  4000,  3879, 12000, 11694, | , -3.4, 1475.5, 69.645, |, 13.3
14300.8, 140.5, | , 30.5, 2.4, 490.9, | ,  4000,  3873, 12000, 11679, | , -3.4, 1483.3, 69.920, |, 4.7
14301.8, 141.0, | , 30.5, -0.6, 488.5, | ,  4000,  3875, 12000, 11708, | , -3.4, 1466.5, 69.267, |, 2.9
14302.8, 141.1, | , 30.5, 0.5, 489.4, | ,  4000,  3877, 12000, 11709, | , -3.4, 1451.1, 68.555, |, 5.8
14303.8, 139.5, | , 30.5, 11.6, 498.2, | ,  4000,  3877, 12000, 11701, | , -3.4, 1474.3, 69.606, |, 13.1
14304.8, 139.5, | , 30.5, 11.8, 497.7, | ,  4000,  3873, 12000, 11703, | , -3.4, 1458.8, 68.873, |, 12.8
14305.8, 139.9, | , 30.5, 11.6, 498.5, | ,  4000,  3877, 12000, 11711, | , -3.4, 1453.3, 68.665, |, 14.0
14306.8, 141.0, | , 30.5, 2.4, 490.0, | ,  4000,  3871, 12000, 11680, | , -3.4, 1441.3, 67.936, |, 4.9
14307.8, 140.7, | , 30.5, 0.9, 488.8, | ,  4000,  3877, 12000, 11701, | , -3.4, 1443.8, 68.174, |, 3.2
14308.9, 140.7, | , 30.5, 0.6, 488.4, | ,  4000,  3877, 12000, 11698, | , -3.4, 1460.1, 68.927, |, 3.2
14309.9, 139.9, | , 30.5, 12.6, 498.4, | ,  4000,  3876, 12000, 11706, | , -3.4, 1434.8, 67.771, |, 14.0
14310.9, 139.5, | , 30.5, 12.1, 497.8, | ,  4000,  3875, 12000, 11694, | , -3.4, 1436.1, 67.776, |, 13.5
14311.9, 139.7, | , 30.5, 10.8, 496.7, | ,  4000,  3880, 12000, 11713, | , -3.4, 1447.7, 68.426, |, 11.9
14312.9, 140.5, | , 30.5, 2.9, 490.2, | ,  4000,  3876, 12000, 11694, | , -3.4, 1426.7, 67.329, |, 5.4
14313.9, 141.1, | , 30.5, 1.9, 489.1, | ,  4000,  3880, 12000, 11699, | , -3.4, 1465.3, 69.191, |, 3.8
14314.9, 139.6, | , 30.5, 11.4, 496.7, | ,  4000,  3878, 12000, 11699, | , -3.4, 1456.7, 68.778, |, 12.6
14315.9, 139.4, | , 30.5, 11.7, 497.2, | ,  4000,  3877, 12000, 11671, | , -3.4, 1429.3, 67.357, |, 13.2
14316.9, 140.1, | , 30.5, 10.1, 495.8, | ,  4000,  3876, 12000, 11720, | , -3.4, 1435.3, 67.853, |, 12.1
14318.0, 139.5, | , 30.5, 11.2, 496.3, | ,  4000,  3881, 12000, 11709, | , -3.4, 1427.1, 67.438, |, 13.0
14319.0, 140.8, | , 30.5, 0.3, 487.8, | ,  4000,  3874, 12000, 11690, | , -3.4, 1428.4, 67.385, |, 3.1
14320.0, 140.8, | , 30.5, 3.7, 490.6, | ,  4000,  3878, 12000, 11702, | , -3.4, 1398.4, 66.043, |, 5.5
14321.0, 140.0, | , 30.5, 12.0, 496.6, | ,  4000,  3880, 12000, 11730, | , -3.4, 1437.0, 67.993, |, 13.5
14322.0, 139.7, | , 30.5, 10.4, 495.2, | ,  4000,  3877, 12000, 11711, | , -3.4, 1404.0, 66.340, |, 11.8
14323.0, 139.6, | , 30.5, 11.8, 496.6, | ,  4000,  3880, 12000, 11736, | , -3.4, 1435.3, 67.938, |, 13.3
14324.0, 140.9, | , 30.5, 2.7, 489.4, | ,  4000,  3873, 12000, 11691, | , -3.4, 1410.0, 66.520, |, 5.3
14325.0, 141.1, | , 30.5, 1.0, 487.5, | ,  4000,  3873, 12000, 11701, | , -3.4, 1405.3, 66.339, |, 3.2
14326.0, 140.8, | , 30.5, -4.1, 482.2, | ,  4000,  3875, 12000, 11708, | , -3.4, 1412.6, 66.723, |, -0.4
14327.0, 140.2, | , 30.5, 10.2, 495.4, | ,  4000,  3880, 12000, 11708, | , -3.4, 1400.6, 66.175, |, 12.2
14328.1, 139.6, | , 30.5, 11.7, 495.9, | ,  4000,  3877, 12000, 11731, | , -3.4, 1393.7, 65.940, |, 13.1
14329.1, 139.5, | , 30.5, 12.1, 496.2, | ,  4000,  3877, 12000, 11698, | , -3.4, 1404.9, 66.326, |, 13.5
14330.1, 140.5, | , 30.5, 2.9, 488.9, | ,  4000,  3873, 12000, 11683, | , -3.4, 1395.4, 65.799, |, 5.3
14331.1, 140.5, | , 30.5, 0.8, 487.1, | ,  4000,  3873, 12000, 11668, | , -3.4, 1396.3, 65.775, |, 3.3
14332.1, 140.7, | , 30.5, 0.9, 487.3, | ,  4000,  3875, 12000, 11709, | , -3.4, 1424.1, 67.275, |, 3.0
14333.1, 139.4, | , 30.5, 12.1, 496.2, | ,  4000,  3880, 12000, 11702, | , -3.4, 1399.7, 66.112, |, 13.4
14334.1, 139.8, | , 30.5, 12.4, 496.7, | ,  4000,  3879, 12000, 11689, | , -3.4, 1389.0, 65.548, |, 14.0
14335.1, 139.9, | , 30.5, 12.7, 496.1, | ,  4000,  3875, 12000, 11708, | , -3.4, 1376.1, 65.002, |, 14.0
14336.1, 140.5, | , 30.5, 2.8, 488.5, | ,  4000,  3873, 12000, 11686, | , -3.4, 1365.0, 64.377, |, 5.2
14337.1, 140.5, | , 30.5, 2.5, 485.9, | ,  4000,  3877, 12000, 11701, | , -3.4, 1392.0, 65.731, |, 2.5
14338.2, 140.0, | , 30.5, 11.2, 495.1, | ,  4000,  3882, 12000, 11703, | , -3.4, 1376.6, 65.031, |, 13.0
14339.2, 139.6, | , 30.5, 11.3, 494.9, | ,  4000,  3882, 12000, 11709, | , -3.4, 1381.7, 65.300, |, 13.2
14340.2, 139.5, | , 30.5, 11.8, 495.5, | ,  4000,  3877, 12000, 11684, | , -3.4, 1384.7, 65.315, |, 13.0
14341.2, 139.9, | , 30.5, 11.8, 495.5, | ,  4000,  3881, 12000, 11735, | , -3.4, 1372.3, 64.963, |, 13.4
14342.2, 140.7, | , 30.5, 1.8, 484.8, | ,  4000,  3874, 12000, 11713, | , -3.4, 1384.3, 65.408, |, 1.7
14343.2, 140.5, | , 30.5, 3.0, 487.7, | ,  4000,  3872, 12000, 11665, | , -3.4, 1377.9, 64.894, |, 4.9
14344.2, 139.6, | , 30.5, 11.2, 494.9, | ,  4000,  3881, 12000, 11708, | , -3.4, 1359.4, 64.240, |, 13.1
14345.2, 139.9, | , 30.5, 12.1, 494.9, | ,  4000,  3878, 12000, 11709, | , -3.4, 1365.9, 64.535, |, 13.2
14346.2, 139.9, | , 30.5, 12.5, 495.4, | ,  4000,  3876, 12000, 11725, | , -3.4, 1359.0, 64.272, |, 14.0
14347.2, 140.6, | , 30.5, 1.9, 486.9, | ,  4000,  3875, 12000, 11719, | , -3.4, 1356.9, 64.139, |, 4.3
14348.3, 140.7, | , 30.5, 0.7, 486.1, | ,  4000,  3877, 12000, 11706, | , -3.4, 1357.7, 64.137, |, 4.0
14349.3, 140.7, | , 30.5, 0.5, 485.7, | ,  4000,  3873, 12000, 11676, | , -3.4, 1368.0, 64.479, |, 1.8
14350.3, 139.8, | , 30.5, 12.7, 494.6, | ,  4000,  3877, 12000, 11734, | , -3.4, 1368.9, 64.774, |, 14.0
14351.3, 139.5, | , 30.5, 11.9, 495.0, | ,  4000,  3876, 12000, 11692, | , -3.4, 1359.0, 64.134, |, 13.6
14352.3, 139.7, | , 30.5, 11.2, 493.7, | ,  4000,  3877, 12000, 11710, | , -3.4, 1343.2, 63.463, |, 12.6
14353.3, 140.9, | , 30.5, 3.3, 487.6, | ,  4000,  3876, 12000, 11703, | , -3.4, 1352.6, 63.878, |, 5.8
14354.3, 140.8, | , 30.5, 0.8, 484.8, | ,  4000,  3877, 12000, 11693, | , -3.4, 1351.3, 63.780, |, 2.7
14355.3, 140.8, | , 30.5, -0.4, 484.4, | ,  4000,  3878, 12000, 11723, | , -3.4, 1343.2, 63.520, |, 2.4
14356.3, 139.9, | , 30.5, 12.2, 494.3, | ,  4000,  3876, 12000, 11723, | , -3.4, 1357.3, 64.180, |, 13.5
14357.3, 139.8, | , 30.5, 10.5, 492.7, | ,  4000,  3879, 12000, 11715, | , -3.4, 1363.7, 64.465, |, 12.0
14358.4, 139.6, | , 30.5, 11.8, 493.8, | ,  4000,  3876, 12000, 11716, | , -3.4, 1368.0, 64.656, |, 12.9
14359.4, 140.6, | , 30.5, 1.7, 485.8, | ,  4000,  3872, 12000, 11688, | , -3.4, 1347.4, 63.557, |, 4.4
14360.4, 141.1, | , 30.5, 0.6, 487.1, | ,  4000,  3878, 12000, 11695, | , -3.4, 1352.2, 63.834, |, 3.3
14361.4, 139.5, | , 30.5, 11.4, 493.1, | ,  4000,  3883, 12000, 11717, | , -3.4, 1335.0, 63.133, |, 13.1
14362.4, 139.8, | , 30.5, 9.7, 492.6, | ,  4000,  3877, 12000, 11738, | , -3.4, 1341.0, 63.477, |, 11.9
14363.4, 139.5, | , 30.5, 11.3, 493.4, | ,  4000,  3877, 12000, 11673, | , -3.4, 1349.2, 63.597, |, 13.2
14364.4, 139.9, | , 30.5, 12.3, 494.0, | ,  4000,  3878, 12000, 11701, | , -3.4, 1346.2, 63.574, |, 13.3
14365.4, 141.3, | , 30.5, -6.3, 480.8, | ,  4000,  3869, 12000, 11686, | , -3.4, 1327.7, 62.611, |, -0.8
14366.4, 140.8, | , 30.5, 2.6, 486.3, | ,  4000,  3883, 12000, 11723, | , -3.4, 1318.7, 62.389, |, 5.6
14367.4, 140.1, | , 30.5, 10.6, 492.6, | ,  4000,  3878, 12000, 11724, | , -3.4, 1300.3, 61.501, |, 12.5
14368.4, 139.5, | , 30.5, 11.7, 493.2, | ,  4000,  3882, 12000, 11686, | , -3.4, 1342.7, 63.368, |, 12.9
14369.5, 139.4, | , 30.5, 12.1, 493.7, | ,  4000,  3877, 12000, 11700, | , -3.4, 1353.4, 63.909, |, 13.4
14370.5, 139.9, | , 30.5, 3.9, 486.7, | ,  4000,  3876, 12000, 11712, | , -3.4, 1356.4, 64.092, |, 2.9
14371.5, 140.9, | , 30.5, 2.5, 484.8, | ,  4000,  3877, 12000, 11700, | , -3.4, 1315.3, 62.108, |, 5.0
14372.5, 140.4, | , 30.5, 2.8, 485.6, | ,  4000,  3874, 12000, 11668, | , -3.4, 1341.9, 63.223, |, 5.2
14373.5, 139.4, | , 30.5, 12.1, 492.9, | ,  4000,  3881, 12000, 11699, | , -3.4, 1320.4, 62.366, |, 13.1
14374.5, 139.9, | , 30.5, 12.7, 493.8, | ,  4000,  3880, 12000, 11736, | , -3.4, 1310.6, 62.045, |, 13.8
14375.5, 139.7, | , 30.5, 12.6, 493.5, | ,  4000,  3877, 12000, 11681, | , -3.4, 1290.9, 60.885, |, 14.0
14376.5, 140.5, | , 30.5, 3.0, 485.5, | ,  4000,  3875, 12000, 11690, | , -3.4, 1310.2, 61.817, |, 5.2
14377.5, 140.8, | , 30.5, 1.2, 484.6, | ,  4000,  3873, 12000, 11713, | , -3.4, 1298.2, 61.335, |, 3.9
14378.5, 140.8, | , 30.5, 3.2, 483.8, | ,  4000,  3876, 12000, 11682, | , -3.4, 1305.5, 61.570, |, 3.1
14379.5, 139.9, | , 30.5, 11.8, 492.6, | ,  4000,  3880, 12000, 11699, | , -3.4, 1319.2, 62.302, |, 13.4
14380.6, 139.5, | , 30.5, 11.6, 492.3, | ,  4000,  3882, 12000, 11708, | , -3.4, 1308.0, 61.819, |, 12.7
14381.6, 140.0, | , 30.5, 12.2, 492.7, | ,  4000,  3880, 12000, 11726, | , -3.4, 1306.7, 61.820, |, 13.4
14382.6, 140.9, | , 30.5, 2.2, 484.3, | ,  4000,  3871, 12000, 11686, | , -3.4, 1289.2, 60.803, |, 4.2
14383.6, 140.6, | , 30.5, 0.6, 483.8, | ,  4000,  3877, 12000, 11698, | , -3.4, 1317.4, 62.203, |, 3.7
14384.6, 139.7, | , 30.5, 10.8, 491.3, | ,  4000,  3877, 12000, 11716, | , -3.4, 1290.9, 61.025, |, 11.9
14385.6, 139.9, | , 30.5, 12.3, 492.6, | ,  4000,  3882, 12000, 11683, | , -3.4, 1280.6, 60.427, |, 13.3
14386.6, 139.6, | , 30.5, 11.8, 491.7, | ,  4000,  3877, 12000, 11708, | , -3.4, 1291.3, 61.009, |, 12.9
14387.6, 139.8, | , 30.5, 10.4, 490.6, | ,  4000,  3876, 12000, 11714, | , -3.4, 1291.7, 61.051, |, 12.0
14388.6, 140.6, | , 30.5, 0.5, 483.0, | ,  4000,  3881, 12000, 11702, | , -3.4, 1306.7, 61.730, |, 3.8
14389.6, 141.1, | , 30.5, 1.9, 484.8, | ,  4000,  3877, 12000, 11688, | , -3.4, 1280.6, 60.428, |, 4.2
14390.7, 139.5, | , 30.5, 11.3, 491.3, | ,  4000,  3882, 12000, 11713, | , -3.4, 1289.6, 60.969, |, 13.2
14391.7, 139.8, | , 30.5, 11.9, 491.7, | ,  4000,  3877, 12000, 11708, | , -3.4, 1284.0, 60.665, |, 13.5
14392.7, 140.0, | , 30.5, 11.3, 491.2, | ,  4000,  3877, 12000, 11711, | , -3.4, 1285.3, 60.738, |, 12.8
14393.7, 139.6, | , 30.5, 12.1, 492.6, | ,  4000,  3880, 12000, 11707, | , -3.4, 1309.3, 61.869, |, 13.5
14394.7, 140.6, | , 30.5, 0.6, 482.2, | ,  4000,  3873, 12000, 11688, | , -3.4, 1247.2, 58.839, |, 3.4
14395.7, 140.9, | , 30.5, 4.3, 484.7, | ,  4000,  3873, 12000, 11698, | , -3.4, 1275.0, 60.191, |, 6.2
14396.7, 139.7, | , 30.5, 12.1, 492.1, | ,  4000,  3877, 12000, 11690, | , -3.4, 1280.6, 60.438, |, 13.9
14397.7, 139.6, | , 30.5, 10.9, 490.4, | ,  4000,  3882, 12000, 11698, | , -3.4, 1282.7, 60.586, |, 12.1
14398.7, 139.5, | , 30.5, 12.2, 492.0, | ,  4000,  3876, 12000, 11690, | , -3.4, 1267.7, 59.823, |, 14.0
14399.8, 140.9, | , 30.5, 3.5, 484.3, | ,  4000,  3879, 12000, 11690, | , -3.4, 1258.8, 59.410, |, 5.7
14400.8, 140.8, | , 30.5, 0.8, 482.8, | ,  4000,  3878, 12000, 11709, | , -3.4, 1252.3, 59.177, |, 3.4
14401.8, 140.5, | , 30.5, -0.1, 483.1, | ,  4000,  3880, 12000, 11719, | , -3.4, 1251.5, 59.184, |, 4.7
14402.8, 139.9, | , 30.5, 10.6, 490.0, | ,  4000,  3876, 12000, 11694, | , -3.4, 1263.5, 59.641, |, 12.6
14403.8, 139.5, | , 30.5, 11.8, 490.2, | ,  4000,  3878, 12000, 11705, | , -3.4, 1268.2, 59.910, |, 13.2
14404.8, 139.6, | , 30.5, 11.9, 490.7, | ,  4000,  3883, 12000, 11698, | , -3.4, 1258.8, 59.458, |, 12.7
14405.8, 140.6, | , 30.5, 2.3, 482.8, | ,  4000,  3875, 12000, 11701, | , -3.4, 1243.8, 58.735, |, 5.1
14406.8, 141.1, | , 30.5, 1.6, 482.5, | ,  4000,  3878, 12000, 11739, | , -3.4, 1243.8, 58.889, |, 3.3
14407.8, 140.9, | , 30.5, 0.6, 480.3, | ,  4000,  3877, 12000, 11718, | , -3.4, 1260.9, 59.614, |, 3.1
14408.8, 139.5, | , 30.5, 11.5, 490.7, | ,  4000,  3877, 12000, 11667, | , -3.4, 1235.6, 58.227, |, 12.9
14409.9, 139.6, | , 30.5, 12.2, 490.5, | ,  4000,  3878, 12000, 11692, | , -3.4, 1251.5, 59.072, |, 13.5
14410.9, 139.9, | , 30.5, 12.1, 490.5, | ,  4000,  3877, 12000, 11707, | , -3.4, 1283.2, 60.622, |, 12.7
14411.9, 140.6, | , 30.5, 2.6, 482.8, | ,  4000,  3873, 12000, 11690, | , -3.4, 1260.9, 59.494, |, 4.7
14412.9, 140.9, | , 30.5, 1.8, 481.5, | ,  4000,  3877, 12000, 11690, | , -3.4, 1263.0, 59.610, |, 4.0
14413.9, 140.0, | , 30.5, 12.2, 490.2, | ,  4000,  3879, 12000, 11715, | , -3.4, 1245.5, 58.881, |, 13.6
14414.9, 139.5, | , 30.5, 11.4, 489.7, | ,  4000,  3876, 12000, 11694, | , -3.4, 1240.8, 58.570, |, 13.1
14415.9, 139.4, | , 30.5, 11.8, 489.9, | ,  4000,  3876, 12000, 11706, | , -3.4, 1246.8, 58.897, |, 13.5
14416.9, 139.8, | , 30.5, 12.6, 490.4, | ,  4000,  3877, 12000, 11717, | , -3.4, 1239.0, 58.578, |, 13.9
14417.9, 141.1, | , 30.5, 1.1, 480.5, | ,  4000,  3872, 12000, 11694, | , -3.4, 1227.0, 57.907, |, 3.8
14418.9, 140.5, | , 30.5, 2.9, 482.9, | ,  4000,  3874, 12000, 11679, | , -3.4, 1232.2, 58.101, |, 5.5
14420.0, 139.6, | , 30.5, 11.9, 489.3, | ,  4000,  3880, 12000, 11720, | , -3.4, 1230.0, 58.172, |, 13.2
14421.0, 139.9, | , 30.5, 12.5, 490.1, | ,  4000,  3879, 12000, 11719, | , -3.4, 1251.5, 59.178, |, 13.8
14422.0, 139.7, | , 30.5, 12.6, 489.7, | ,  4000,  3878, 12000, 11665, | , -3.4, 1219.8, 57.478, |, 14.0
14423.0, 140.5, | , 30.5, 2.0, 481.3, | ,  4000,  3874, 12000, 11670, | , -3.4, 1224.9, 57.724, |, 4.6
14424.0, 140.8, | , 30.5, 1.4, 480.2, | ,  4000,  3877, 12000, 11712, | , -3.4, 1247.6, 58.962, |, 3.7
14425.0, 141.1, | , 30.5, 1.0, 480.8, | ,  4000,  3879, 12000, 11735, | , -3.4, 1229.2, 58.186, |, 5.0
14426.0, 139.9, | , 30.5, 12.7, 489.6, | ,  4000,  3883, 12000, 11705, | , -3.4, 1213.3, 57.341, |, 13.9
14427.0, 139.4, | , 30.5, 12.2, 488.8, | ,  4000,  3877, 12000, 11668, | , -3.4, 1210.3, 57.039, |, 13.5
14428.0, 139.8, | , 30.5, 10.7, 487.9, | ,  4000,  3881, 12000, 11720, | , -3.4, 1221.0, 57.756, |, 12.3
14429.0, 140.8, | , 30.5, 3.5, 481.8, | ,  4000,  3873, 12000, 11672, | , -3.4, 1204.3, 56.760, |, 5.9
14430.0, 140.8, | , 30.5, -0.3, 478.8, | ,  4000,  3873, 12000, 11680, | , -3.4, 1203.5, 56.748, |, 2.9
14431.1, 140.7, | , 30.5, 0.5, 479.0, | ,  4000,  3874, 12000, 11682, | , -3.4, 1200.9, 56.639, |, 2.7
14432.1, 139.9, | , 30.5, 11.6, 488.3, | ,  4000,  3879, 12000, 11731, | , -3.4, 1205.6, 57.060, |, 13.4
14433.1, 139.7, | , 30.5, 10.2, 485.8, | ,  4000,  3879, 12000, 11723, | , -3.4, 1231.3, 58.244, |, 9.1
14434.1, 139.6, | , 30.5, 11.1, 487.3, | ,  4000,  3877, 12000, 11720, | , -3.4, 1204.8, 56.968, |, 12.4
14435.1, 140.6, | , 30.5, 2.8, 480.1, | ,  4000,  3878, 12000, 11708, | , -3.4, 1230.0, 58.122, |, 4.5
14436.1, 141.2, | , 30.5, 1.4, 479.9, | ,  4000,  3879, 12000, 11711, | , -3.4, 1204.8, 56.944, |, 3.9
14437.1, 139.5, | , 30.5, 11.4, 487.3, | ,  4000,  3881, 12000, 11711, | , -3.4, 1223.2, 57.821, |, 13.3
14438.1, 139.6, | , 30.5, 10.2, 486.7, | ,  4000,  3877, 12000, 11681, | , -3.4, 1224.5, 57.758, |, 11.6
14439.1, 140.0, | , 30.5, 12.3, 487.7, | ,  4000,  3881, 12000, 11718, | , -3.4, 1203.9, 56.937, |, 12.9
14440.2, 139.5, | , 30.5, 11.4, 487.5, | ,  4000,  3879, 12000, 11736, | , -3.4, 1202.2, 56.916, |, 12.8
14441.2, 140.7, | , 30.5, 0.2, 478.1, | ,  4000,  3879, 12000, 11686, | , -3.4, 1203.1, 56.770, |, 2.7
14442.2, 140.8, | , 30.5, 3.5, 481.0, | ,  4000,  3873, 12000, 11694, | , -3.4, 1228.3, 57.969, |, 6.1
14443.2, 140.1, | , 30.5, 10.5, 486.7, | ,  4000,  3881, 12000, 11712, | , -3.4, 1220.2, 57.682, |, 12.5
14444.2, 139.6, | , 30.5, 11.2, 486.9, | ,  4000,  3877, 12000, 11713, | , -3.4, 1216.3, 57.487, |, 12.9
14445.2, 139.6, | , 30.5, 11.3, 487.1, | ,  4000,  3879, 12000, 11691, | , -3.4, 1207.8, 57.013, |, 12.8
14446.2, 141.0, | , 30.5, 2.6, 480.4, | ,  4000,  3877, 12000, 11691, | , -3.4, 1200.1, 56.641, |, 4.7
14447.2, 141.2, | , 30.5, -0.1, 477.9, | ,  4000,  3872, 12000, 11695, | , -3.4, 1204.3, 56.842, |, 2.7
14448.2, 141.2, | , 30.5, 0.4, 477.4, | ,  4000,  3881, 12000, 11694, | , -3.4, 1200.5, 56.685, |, 2.6
14449.2, 139.6, | , 30.5, 11.8, 487.3, | ,  4000,  3876, 12000, 11713, | , -3.4, 1215.0, 57.423, |, 13.2
14450.2, 139.8, | , 30.5, 11.9, 487.5, | ,  4000,  3877, 12000, 11710, | , -3.4,  52.7, 2.492, |, 13.8
14451.3, 140.0, | , 30.5, 12.1, 487.0, | ,  4000,  3880, 12000, 11716, | , -3.4,  67.2, 3.183, |, 13.0
14452.3, 140.5, | , 30.5, 2.8, 479.8, | ,  4000,  3874, 12000, 11680, | , -3.4,  81.4, 3.842, |, 5.0
14453.3, 140.9, | , 30.5, -0.4, 476.5, | ,  4000,  3872, 12000, 11675, | , -3.4, 122.1, 5.761, |, 2.8
14454.3, 141.2, | , 30.5, 0.2, 477.3, | ,  4000,  3880, 12000, 11694, | , -3.4, 111.4, 5.265, |, 2.7
14455.3, 139.6, | , 30.5, 11.5, 486.5, | ,  4000,  3885, 12000, 11729, | , -3.4, 129.4, 6.131, |, 13.2
14456.3, 139.5, | , 30.5, 11.9, 486.5, | ,  4000,  3877, 12000, 11694, | , -3.4, 146.1, 6.903, |, 13.5
14457.3, 141.4, | , 30.5, 2.6, 477.4, | ,  4000,  3880, 12000, 11718, | , -3.4, 151.2, 7.159, |, 0.6
14458.3, 140.8, | , 30.5, 2.2, 478.1, | ,  4000,  3877, 12000, 11690, | , -3.4, 175.6, 8.298, |, 4.5
14459.3, 140.9, | , 30.5, -0.2, 479.1, | ,  4000,  3876, 12000, 11711, | , -3.4, 183.4, 8.674, |, 4.8
14460.3, 139.5, | , 30.5, 12.4, 486.7, | ,  4000,  3878, 12000, 11694, | , -3.4, 197.9, 9.353, |, 13.7
14461.4, 139.9, | , 30.5, 12.2, 486.8, | ,  4000,  3882, 12000, 11701, | , -3.4, 214.6, 10.150, |, 13.9
14462.4, 139.5, | , 30.5, 12.1, 486.1, | ,  4000,  3878, 12000, 11694, | , -3.4, 229.6, 10.851, |, 13.5
14463.4, 139.6, | , 30.5, 10.7, 484.8, | ,  4000,  3871, 12000, 11716, | , -3.4, 248.0, 11.733, |, 12.4
14464.4, 141.5, | , 30.5, -2.1, 473.8, | ,  4000,  3870, 12000, 11675, | , -3.4, 287.0, 13.540, |, -0.3
14465.4, 140.5, | , 30.5, 3.1, 478.7, | ,  4000,  3878, 12000, 11718, | , -3.4, 295.6, 13.990, |, 5.2
14466.4, 139.4, | , 30.5, 12.0, 485.8, | ,  4000,  3877, 12000, 11712, | , -3.4, 299.9, 14.187, |, 13.3
14467.4, 139.8, | , 30.5, 12.6, 486.5, | ,  4000,  3876, 12000, 11709, | , -3.4, 308.5, 14.588, |, 14.0
