Repository: jdhuang-csm/Ru-BCA

## Methods
* (BaO)<sub>x</sub>-(CaO)<sub>y</sub>-(Al<sub>2</sub>O<sub>3</sub>)<sub>1-x-y</sub> (BCA) catalyst supports were synthesized via sol-gel and solid-state methods. 
* Ru/BCA catalysts were prepared via incipient wetness impregnation to achieve 1 wt. % Ru loading.
* Ammonia synthesis rates were measured for Ru/BCA catalysts in a packed-bed reactor at 480-600<sup>o</sup>C, 10 bar, and space velocities up to 1.3 x 10<sup>6</sup> ml g<sub>cat</sub><sup>-1</sup> h<sup>-1</sup>.
* A machine learning (ML) model was employed to improve understanding of the behavior of Ru/BCA catalysts.
* A microkinetic model was developed to describe the best-performing catalyst.

File: data/init_files_Cadigan/BAdC_doubann_2017-06-16-01.txt (part 37 of 43)
********** Start test **********
Elapsed time, Pressure, | , LJtemp(C), Inner-Temp, Outer-Temp, | , N2-set, N2-flow, H2-set, H2-flow, | , pH, NH3_ppm, NH3_Prod_rate, |, In222Temp
14165.2, 141.4, | , 27.2, 2.9, 491.8, | ,  2000,  1929,  6000,  5862, | , -3.4,  92.5, 1.881, |, 4.9
14166.2, 140.0, | , 27.2, 11.0, 498.4, | ,  2000,  1930,  6000,  5851, | , -3.4,  75.4, 1.530, |, 11.9
14167.2, 140.3, | , 27.2, 11.8, 498.9, | ,  2000,  1931,  6000,  5829, | , -3.4,  82.2, 1.665, |, 12.5
14168.2, 140.3, | , 27.2, 10.4, 497.4, | ,  2000,  1932,  6000,  5879, | , -3.4,  74.1, 1.510, |, 10.9
14169.2, 141.1, | , 27.2, 4.6, 493.7, | ,  2000,  1928,  6000,  5823, | , -3.4, 100.7, 2.036, |, 6.5
14170.2, 141.7, | , 27.2, 4.0, 493.4, | ,  2000,  1925,  6000,  5847, | , -3.4,  72.8, 1.477, |, 6.2
14171.2, 141.3, | , 27.2, 3.4, 491.2, | ,  2000,  1931,  6000,  5841, | , -3.4,  74.5, 1.511, |, 4.7
14172.2, 140.0, | , 27.2, 11.5, 498.2, | ,  2000,  1929,  6000,  5878, | , -3.4,  73.7, 1.501, |, 12.0
14173.3, 140.3, | , 27.2, 10.4, 498.2, | ,  2000,  1927,  6000,  5820, | , -3.4,  99.8, 2.017, |, 11.9
14174.3, 139.9, | , 27.2, 11.6, 498.1, | ,  2000,  1930,  6000,  5874, | , -3.4, 103.7, 2.111, |, 12.2
14175.3, 141.2, | , 27.2, 4.7, 492.2, | ,  2000,  1933,  6000,  5852, | , -3.4,  87.0, 1.766, |, 6.0
14176.3, 141.7, | , 27.2, 2.9, 493.1, | ,  2000,  1931,  6000,  5836, | , -3.4,  94.2, 1.910, |, 5.6
14177.3, 140.4, | , 27.2, 12.2, 498.6, | ,  2000,  1930,  6000,  5872, | , -3.4,  73.7, 1.500, |, 12.6
14178.3, 140.1, | , 27.2, 10.9, 497.4, | ,  2000,  1921,  6000,  5827, | , -3.4,  -9.0, -0.182, |, 11.5
14179.3, 139.8, | , 27.2, 11.5, 497.8, | ,  2000,  1927,  6000,  5841, | , -3.4, -17.6, -0.357, |, 12.2
14180.3, 140.3, | , 27.2, 12.0, 498.6, | ,  2000,  1928,  6000,  5866, | , -3.4,   7.3, 0.148, |, 12.7
14181.3, 141.4, | , 27.2, 3.5, 491.8, | ,  2000,  1934,  6000,  5852, | , -3.4,  -9.0, -0.183, |, 4.3
14182.4, 141.1, | , 27.2, 5.5, 493.0, | ,  2000,  1929,  6000,  5826, | , -3.4,  -6.0, -0.122, |, 6.8
14183.4, 140.4, | , 27.2, 11.3, 497.3, | ,  2000,  1931,  6000,  5853, | , -3.4, -20.2, -0.410, |, 11.8
14184.4, 140.3, | , 27.2, 11.7, 497.5, | ,  2000,  1926,  6000,  5846, | , -3.4, -10.3, -0.209, |, 12.1
14185.4, 139.9, | , 27.2, 11.5, 497.5, | ,  2000,  1932,  6000,  5845, | , -3.4, -11.2, -0.227, |, 12.0
14186.4, 141.6, | , 27.2, 3.1, 490.9, | ,  2000,  1930,  6000,  5840, | , -3.4,  -6.9, -0.139, |, 6.0
14187.4, 141.7, | , 27.2, 4.2, 491.3, | ,  2000,  1929,  6000,  5860, | , -3.4, -10.7, -0.218, |, 5.6
14188.4, 141.6, | , 27.2, 2.4, 489.6, | ,  2000,  1931,  6000,  5867, | , -3.4,  -3.0, -0.062, |, 3.7
14189.4, 140.3, | , 27.2, 12.0, 497.6, | ,  2000,  1933,  6000,  5856, | , -3.4,  17.1, 0.348, |, 12.7
14190.5, 140.5, | , 27.2, 11.5, 497.1, | ,  2000,  1929,  6000,  5878, | , -3.4,   0.4, 0.008, |, 12.0
14191.5, 139.8, | , 27.2, 11.6, 496.4, | ,  2000,  1924,  6000,  5816, | , -3.4,   3.4, 0.069, |, 11.9
14192.5, 141.1, | , 27.2, 4.6, 491.4, | ,  2000,  1922,  6000,  5866, | , -3.4,  -1.7, -0.035, |, 5.8
14193.5, 141.1, | , 27.2, 4.6, 491.5, | ,  2000,  1930,  6000,  5858, | , -3.4,  -3.9, -0.079, |, 5.9
14194.5, 140.0, | , 27.2, 9.9, 496.7, | ,  2000,  1925,  6000,  5846, | , -3.4,   4.3, 0.086, |, 11.9
14195.5, 139.9, | , 27.2, 11.0, 496.1, | ,  2000,  1924,  6000,  5863, | , -3.4,   3.4, 0.069, |, 11.7
14196.5, 140.5, | , 27.2, 11.9, 496.9, | ,  2000,  1932,  6000,  5882, | , -3.4,   9.0, 0.183, |, 12.1
14197.5, 140.3, | , 27.2, 12.0, 496.7, | ,  2000,  1926,  6000,  5829, | , -3.4,   9.0, 0.182, |, 12.2
14198.5, 141.3, | , 27.2, 3.7, 490.1, | ,  2000,  1929,  6000,  5871, | , -3.4,   5.5, 0.113, |, 5.2
14199.6, 141.5, | , 27.2, 5.4, 491.5, | ,  2000,  1931,  6000,  5852, | , -3.4,   3.0, 0.060, |, 7.0
14200.6, 140.4, | , 27.2, 11.9, 496.3, | ,  2000,  1929,  6000,  5869, | , -3.4,   3.8, 0.078, |, 12.4
14201.6, 140.0, | , 27.2, 11.2, 496.5, | ,  2000,  1930,  6000,  5852, | , -3.4,   4.7, 0.095, |, 11.7
14202.6, 140.0, | , 27.2, 11.4, 495.8, | ,  2000,  1928,  6000,  5854, | , -3.4,  12.4, 0.252, |, 11.6
14203.6, 140.2, | , 27.2, 10.4, 494.9, | ,  2000,  1926,  6000,  5840, | , -3.4,  15.0, 0.303, |, 11.0
14204.6, 141.8, | , 27.2, 4.0, 490.0, | ,  2000,  1928,  6000,  5859, | , -3.4,  14.5, 0.295, |, 4.7
14205.6, 141.5, | , 27.2, 3.8, 489.5, | ,  2000,  1933,  6000,  5847, | , -3.4,   1.7, 0.034, |, 5.1
14206.6, 140.0, | , 27.2, 11.1, 496.4, | ,  2000,  1935,  6000,  5878, | , -3.4,   4.3, 0.087, |, 12.4
14207.6, 140.3, | , 27.2, 11.6, 495.9, | ,  2000,  1926,  6000,  5830, | , -3.4,  38.1, 0.771, |, 11.6
14208.7, 140.1, | , 27.2, 10.0, 494.9, | ,  2000,  1928,  6000,  5858, | , -3.4,  34.7, 0.705, |, 11.2
14209.7, 141.2, | , 27.2, 3.2, 490.2, | ,  2000,  1923,  6000,  5846, | , -3.4,  11.1, 0.225, |, 5.6
14210.7, 141.7, | , 27.2, 4.9, 489.3, | ,  2000,  1928,  6000,  5848, | , -3.4,  26.1, 0.530, |, 5.7
14211.7, 141.4, | , 27.2, 3.2, 490.8, | ,  2000,  1932,  6000,  5852, | , -3.4,  30.0, 0.609, |, 5.1
14212.7, 140.0, | , 27.2, 11.2, 495.5, | ,  2000,  1934,  6000,  5845, | , -3.4,  11.1, 0.226, |, 12.0
14213.7, 140.5, | , 27.2, 10.9, 494.9, | ,  2000,  1932,  6000,  5869, | , -3.4,  44.1, 0.898, |, 11.0
14214.7, 140.3, | , 27.2, 11.9, 495.7, | ,  2000,  1928,  6000,  5852, | , -3.4,  31.3, 0.634, |, 12.4
14215.7, 141.0, | , 27.2, 4.6, 489.8, | ,  2000,  1922,  6000,  5845, | , -3.4,  33.0, 0.668, |, 5.9
14216.7, 141.2, | , 27.2, 4.5, 488.0, | ,  2000,  1929,  6000,  5878, | , -3.4,  21.8, 0.445, |, 5.5
14217.8, 139.9, | , 27.2, 11.6, 495.3, | ,  2000,  1930,  6000,  5867, | , -3.4,  50.1, 1.019, |, 12.2
14218.8, 140.1, | , 27.2, 10.7, 494.3, | ,  2000,  1925,  6000,  5853, | , -3.4,  21.4, 0.434, |, 11.4
14219.8, 139.9, | , 27.2, 11.6, 495.0, | ,  2000,  1929,  6000,  5873, | , -3.4,  21.0, 0.427, |, 12.2
14220.8, 139.9, | , 27.2, 12.0, 495.6, | ,  2000,  1927,  6000,  5851, | , -3.4,  21.8, 0.443, |, 12.5
14221.8, 141.6, | , 27.2, 3.9, 489.3, | ,  2000,  1929,  6000,  5856, | , -3.4,  38.1, 0.774, |, 5.5
14222.8, 141.0, | , 27.2, 5.3, 489.9, | ,  2000,  1930,  6000,  5852, | , -3.4,  22.7, 0.461, |, 6.8
14223.8, 140.6, | , 27.2, 11.2, 494.6, | ,  2000,  1930,  6000,  5861, | , -3.4,  22.7, 0.461, |, 11.5
14224.8, 139.9, | , 27.2, 11.6, 495.0, | ,  2000,  1933,  6000,  5861, | , -3.4,  25.7, 0.522, |, 12.2
14225.8, 139.9, | , 27.2, 11.6, 495.0, | ,  2000,  1924,  6000,  5841, | , -3.4,  24.4, 0.494, |, 12.3
14226.9, 141.1, | , 27.2, 4.4, 489.3, | ,  2000,  1923,  6000,  5819, | , -3.4,  36.4, 0.735, |, 5.9
14227.9, 141.7, | , 27.2, 3.3, 488.6, | ,  2000,  1927,  6000,  5860, | , -3.4,  26.1, 0.531, |, 5.2
14228.9, 141.6, | , 27.2, 2.0, 487.2, | ,  2000,  1932,  6000,  5854, | , -3.4,  45.0, 0.913, |, 3.6
14229.9, 139.9, | , 27.2, 11.5, 494.7, | ,  2000,  1931,  6000,  5874, | , -3.4,  30.4, 0.619, |, 12.1
14230.9, 140.2, | , 27.2, 12.1, 495.1, | ,  2000,  1929,  6000,  5835, | , -3.4,  35.1, 0.711, |, 12.6
14231.9, 139.9, | , 27.2, 11.5, 494.2, | ,  2000,  1930,  6000,  5858, | , -3.4,  27.4, 0.557, |, 12.2
14232.9, 141.1, | , 27.2, 4.6, 488.9, | ,  2000,  1931,  6000,  5844, | , -3.4,  48.4, 0.982, |, 6.0
14233.9, 141.2, | , 27.2, 5.2, 489.2, | ,  2000,  1928,  6000,  5873, | , -3.4,  27.8, 0.566, |, 6.6
14235.0, 140.4, | , 27.2, 11.7, 494.7, | ,  2000,  1929,  6000,  5863, | , -3.4,  33.0, 0.670, |, 12.6
14236.0, 140.0, | , 27.2, 11.5, 494.3, | ,  2000,  1930,  6000,  5853, | , -3.4,  37.3, 0.756, |, 12.1
14237.0, 140.3, | , 27.2, 12.1, 494.7, | ,  2000,  1928,  6000,  5842, | , -3.4,  36.4, 0.738, |, 12.7
14238.0, 140.4, | , 27.2, 12.1, 494.7, | ,  2000,  1925,  6000,  5856, | , -3.4,  35.5, 0.722, |, 12.5
14239.0, 141.3, | , 27.2, 4.0, 488.3, | ,  2000,  1932,  6000,  5875, | , -3.4,  34.7, 0.706, |, 5.1
14240.0, 141.2, | , 27.2, 4.2, 488.0, | ,  2000,  1933,  6000,  5837, | , -3.4,  33.8, 0.686, |, 6.5
14241.0, 140.3, | , 27.2, 12.1, 494.9, | ,  2000,  1933,  6000,  5867, | , -3.4,  39.4, 0.802, |, 12.6
14242.0, 140.3, | , 27.2, 11.7, 494.3, | ,  2000,  1926,  6000,  5820, | , -3.4,  38.1, 0.770, |, 12.2
14243.0, 139.8, | , 27.2, 10.9, 494.0, | ,  2000,  1927,  6000,  5839, | , -3.4,  63.0, 1.276, |, 12.0
14244.1, 140.6, | , 27.2, 10.6, 493.3, | ,  2000,  1932,  6000,  5882, | , -3.4,  33.8, 0.690, |, 11.5
14245.1, 142.7, | , 27.2, -1.3, 481.2, | ,  2000,  1927,  6000,  5849, | , -3.4,  34.3, 0.695, |, -1.2
14246.1, 141.4, | , 27.2, 4.9, 488.2, | ,  2000,  1928,  6000,  5858, | , -3.4,  33.8, 0.687, |, 6.0
14247.1, 139.8, | , 27.2, 11.4, 493.8, | ,  2000,  1930,  6000,  5811, | , -3.4,  37.7, 0.761, |, 11.6
14248.1, 139.9, | , 27.2, 11.1, 493.6, | ,  2000,  1935,  6000,  5872, | , -3.4,  47.1, 0.960, |, 11.8
14249.1, 140.1, | , 27.2, 9.6, 492.8, | ,  2000,  1928,  6000,  5826, | , -3.4,  59.5, 1.204, |, 10.8
14250.1, 141.1, | , 27.2, 4.1, 487.7, | ,  2000,  1925,  6000,  5845, | , -3.4,  72.8, 1.476, |, 5.8
14251.1, 141.7, | , 27.2, 3.6, 487.4, | ,  2000,  1929,  6000,  5864, | , -3.4,  43.2, 0.879, |, 5.7
14252.1, 141.9, | , 27.2, 3.2, 486.9, | ,  2000,  1928,  6000,  5864, | , -3.4,  44.1, 0.897, |, 4.8
14253.2, 140.0, | , 27.2, 11.0, 493.3, | ,  2000,  1933,  6000,  5852, | , -3.4,  44.1, 0.896, |, 11.7
14254.2, 140.5, | , 27.2, 11.0, 493.2, | ,  2000,  1933,  6000,  5869, | , -3.4,  66.4, 1.351, |, 11.9
14255.2, 140.4, | , 27.2, 11.7, 493.2, | ,  2000,  1935,  6000,  5864, | , -3.4,  51.8, 1.054, |, 12.5
14256.2, 141.2, | , 27.2, 3.7, 487.5, | ,  2000,  1927,  6000,  5844, | , -3.4,  42.0, 0.851, |, 5.5
14257.2, 141.0, | , 27.2, 4.3, 488.1, | ,  2000,  1925,  6000,  5846, | , -3.4,  46.7, 0.946, |, 6.0
14258.2, 140.5, | , 27.2, 11.1, 493.4, | ,  2000,  1926,  6000,  5843, | , -3.4,  42.4, 0.859, |, 12.0
14259.2, 140.6, | , 27.2, 10.7, 492.6, | ,  2000,  1932,  6000,  5867, | , -3.4,  59.5, 1.211, |, 11.4
14260.2, 139.9, | , 27.2, 11.1, 492.6, | ,  2000,  1927,  6000,  5848, | , -3.4,  45.0, 0.912, |, 11.9
14261.2, 140.0, | , 27.2, 11.3, 492.6, | ,  2000,  1928,  6000,  5867, | , -3.4,  42.4, 0.862, |, 11.8
14262.2, 141.4, | , 27.2, 5.3, 487.8, | ,  2000,  1923,  6000,  5839, | , -3.4,  62.1, 1.258, |, 6.6
14263.3, 141.1, | , 27.2, 4.6, 486.8, | ,  2000,  1928,  6000,  5860, | , -3.4,  51.8, 1.053, |, 6.0
14264.3, 140.2, | , 27.2, 10.6, 491.8, | ,  2000,  1933,  6000,  5869, | , -3.4,  42.0, 0.854, |, 11.5
14265.3, 139.9, | , 27.2, 11.6, 492.4, | ,  2000,  1929,  6000,  5872, | , -3.4,  45.0, 0.915, |, 12.2
14266.3, 139.9, | , 27.2, 11.5, 492.7, | ,  2000,  1931,  6000,  5860, | , -3.4,  41.1, 0.836, |, 11.9
14267.3, 139.9, | , 27.2, 11.6, 492.6, | ,  2000,  1931,  6000,  5862, | , -3.4,  48.4, 0.984, |, 12.2
14268.3, 141.3, | , 27.2, 4.4, 486.5, | ,  2000,  1927,  6000,  5835, | , -3.4,  80.1, 1.622, |, 5.4
14269.3, 141.8, | , 27.2, 3.7, 486.1, | ,  2000,  1931,  6000,  5852, | , -3.4,  68.1, 1.383, |, 4.5
14270.3, 139.9, | , 27.2, 11.7, 492.4, | ,  2000,  1930,  6000,  5860, | , -3.4,  66.8, 1.358, |, 12.1
14271.4, 140.0, | , 27.2, 11.5, 492.8, | ,  2000,  1933,  6000,  5864, | , -3.4,  51.4, 1.045, |, 12.1
14272.4, 140.1, | , 27.2, 12.2, 492.8, | ,  2000,  1929,  6000,  5836, | , -3.4,  51.8, 1.050, |, 12.4
14273.4, 141.1, | , 27.2, 4.5, 486.8, | ,  2000,  1922,  6000,  5872, | , -3.4,  50.1, 1.019, |, 6.1
14274.4, 141.6, | , 27.2, 3.8, 486.2, | ,  2000,  1929,  6000,  5867, | , -3.4,  79.2, 1.612, |, 5.1
14275.4, 141.8, | , 27.2, 3.7, 486.0, | ,  2000,  1930,  6000,  5825, | , -3.4,  49.7, 1.005, |, 5.4
14276.4, 139.9, | , 27.2, 11.5, 492.0, | ,  2000,  1935,  6000,  5875, | , -3.4,  59.1, 1.204, |, 12.2
14277.4, 139.8, | , 27.2, 11.6, 491.9, | ,  2000,  1932,  6000,  5835, | , -3.4,  54.4, 1.102, |, 12.0
14278.4, 140.3, | , 27.2, 12.1, 492.4, | ,  2000,  1929,  6000,  5858, | , -3.4,  50.1, 1.018, |, 12.8
14279.5, 141.6, | , 27.2, 4.6, 486.1, | ,  2000,  1927,  6000,  5862, | , -3.4,  50.5, 1.027, |, 5.7
14280.5, 141.0, | , 27.2, 5.1, 486.5, | ,  2000,  1933,  6000,  5857, | , -3.4,  63.4, 1.288, |, 6.5
14281.5, 140.3, | , 27.2, 11.7, 492.0, | ,  2000,  1933,  6000,  5855, | , -3.4,  49.7, 1.009, |, 12.6
14282.5, 139.9, | , 27.2, 11.1, 491.5, | ,  2000,  1928,  6000,  5826, | , -3.4,  52.2, 1.057, |, 11.6
14283.5, 140.0, | , 27.2, 11.3, 491.5, | ,  2000,  1933,  6000,  5872, | , -3.4,  79.7, 1.622, |, 11.7
14284.5, 140.3, | , 27.2, 10.3, 491.1, | ,  2000,  1929,  6000,  5860, | , -3.4,  52.7, 1.071, |, 11.5
14285.5, 141.5, | , 27.2, 5.5, 484.5, | ,  2000,  1929,  6000,  5853, | , -3.4,  73.7, 1.496, |, 6.3
14286.5, 141.2, | , 27.2, 4.5, 483.7, | ,  2000,  1924,  6000,  5845, | , -3.4,  53.5, 1.085, |, 5.8
14287.5, 140.0, | , 27.2, 11.0, 491.5, | ,  2000,  1928,  6000,  5868, | , -3.4,  49.7, 1.010, |, 12.6
14288.6, 140.3, | , 27.2, 11.9, 491.3, | ,  2000,  1930,  6000,  5825, | , -3.4,  52.2, 1.057, |, 12.2
14289.6, 140.3, | , 27.2, 9.8, 490.2, | ,  2000,  1923,  6000,  5859, | , -3.4,  51.0, 1.035, |, 11.0
14290.6, 141.2, | , 27.2, 4.3, 485.1, | ,  2000,  1929,  6000,  5854, | , -3.4,  72.4, 1.470, |, 5.7
14291.6, 141.7, | , 27.2, 5.6, 486.2, | ,  2000,  1929,  6000,  5850, | , -3.4,  52.2, 1.060, |, 7.0
14292.6, 141.9, | , 27.2, 3.4, 483.2, | ,  2000,  1931,  6000,  5860, | , -3.4,  49.7, 1.010, |, 4.9
14293.6, 140.0, | , 27.2, 11.0, 490.8, | ,  2000,  1932,  6000,  5848, | , -3.4,  52.2, 1.061, |, 11.9
14294.6, 140.6, | , 27.2, 11.0, 490.0, | ,  2000,  1927,  6000,  5839, | , -3.4,  79.7, 1.614, |, 11.4
14295.6, 140.3, | , 27.2, 11.9, 491.2, | ,  2000,  1928,  6000,  5831, | , -3.4,  73.2, 1.483, |, 12.3
14296.7, 141.1, | , 27.2, 4.5, 485.0, | ,  2000,  1926,  6000,  5878, | , -3.4,  66.4, 1.352, |, 6.0
14297.7, 141.5, | , 27.2, 1.9, 485.8, | ,  2000,  1930,  6000,  5864, | , -3.4,  51.4, 1.045, |, 4.6
14298.7, 141.4, | , 27.2, 3.6, 484.4, | ,  2000,  1928,  6000,  5846, | , -3.4,  51.8, 1.051, |, 6.7
14299.7, 140.3, | , 27.2, 10.5, 489.9, | ,  2000,  1932,  6000,  5845, | , -3.4,  53.5, 1.086, |, 11.3
14300.7, 139.9, | , 27.2, 11.6, 490.1, | ,  2000,  1927,  6000,  5873, | , -3.4,  67.2, 1.368, |, 12.2
14301.7, 140.3, | , 27.2, 12.1, 490.9, | ,  2000,  1933,  6000,  5866, | , -3.4,  52.7, 1.072, |, 12.7
14302.7, 141.2, | , 27.2, 4.5, 484.7, | ,  2000,  1928,  6000,  5863, | , -3.4,  52.7, 1.071, |, 5.9
14303.7, 140.9, | , 27.2, 5.3, 485.2, | ,  2000,  1935,  6000,  5850, | , -3.4,  51.0, 1.035, |, 6.3
14304.7, 140.3, | , 27.2, 9.8, 489.1, | ,  2000,  1935,  6000,  5856, | , -3.4,  48.8, 0.992, |, 11.3
14305.8, 140.3, | , 27.2, 11.6, 490.0, | ,  2000,  1930,  6000,  5841, | , -3.4,  51.0, 1.033, |, 12.4
14306.8, 139.9, | , 27.2, 10.8, 489.6, | ,  2000,  1931,  6000,  5870, | , -3.4,  51.0, 1.037, |, 11.5
14307.8, 139.9, | , 27.2, 11.8, 490.2, | ,  2000,  1926,  6000,  5839, | , -3.4,  51.8, 1.050, |, 12.6
14308.8, 141.6, | , 27.2, 3.6, 483.5, | ,  2000,  1932,  6000,  5860, | , -3.4,  56.5, 1.149, |, 5.4
14309.8, 141.4, | , 27.2, 4.3, 484.1, | ,  2000,  1931,  6000,  5856, | , -3.4,  67.2, 1.366, |, 5.4
14310.8, 140.0, | , 27.2, 10.9, 489.3, | ,  2000,  1929,  6000,  5864, | , -3.4,  78.4, 1.594, |, 11.8
14311.8, 140.3, | , 27.2, 11.7, 489.8, | ,  2000,  1929,  6000,  5866, | , -3.4,  51.0, 1.036, |, 12.5
14312.8, 139.9, | , 27.2, 11.1, 489.4, | ,  2000,  1928,  6000,  5830, | , -3.4,  59.1, 1.196, |, 11.9
14313.8, 141.0, | , 27.2, 4.6, 483.8, | ,  2000,  1927,  6000,  5854, | , -3.4,  49.7, 1.009, |, 6.1
14314.9, 141.8, | , 27.2, 3.2, 482.6, | ,  2000,  1928,  6000,  5855, | , -3.4,  51.0, 1.035, |, 4.4
14315.9, 141.4, | , 27.2, 2.8, 482.7, | ,  2000,  1931,  6000,  5852, | , -3.4,  54.0, 1.096, |, 4.3
14316.9, 140.1, | , 27.2, 10.5, 488.7, | ,  2000,  1930,  6000,  5869, | , -3.4,  53.1, 1.081, |, 11.4
14317.9, 139.9, | , 27.2, 11.6, 489.6, | ,  2000,  1932,  6000,  5851, | , -3.4,  49.7, 1.009, |, 12.8
14318.9, 140.3, | , 27.2, 12.2, 489.6, | ,  2000,  1929,  6000,  5852, | , -3.4,  53.1, 1.078, |, 12.7
14319.9, 141.2, | , 27.2, 4.0, 482.9, | ,  2000,  1925,  6000,  5871, | , -3.4,  72.8, 1.481, |, 5.4
14320.9, 140.9, | , 27.2, 5.5, 484.7, | ,  2000,  1927,  6000,  5833, | , -3.4,  66.8, 1.353, |, 7.0
14321.9, 139.9, | , 27.2, 11.5, 488.7, | ,  2000,  1934,  6000,  5859, | , -3.4,  65.1, 1.324, |, 12.1
14323.0, 139.9, | , 27.2, 11.5, 488.7, | ,  2000,  1923,  6000,  5860, | , -3.4,  75.0, 1.522, |, 12.2
14324.0, 139.9, | , 27.2, 11.3, 488.9, | ,  2000,  1922,  6000,  5865, | , -3.4,  69.0, 1.401, |, 12.3
14325.0, 140.6, | , 27.2, 11.3, 488.3, | ,  2000,  1929,  6000,  5841, | , -3.4,  51.8, 1.051, |, 11.9
14326.0, 141.8, | , 27.2, 5.1, 481.0, | ,  2000,  1922,  6000,  5818, | , -3.4,  51.0, 1.029, |, 2.6
14327.0, 141.4, | , 27.2, 4.4, 483.0, | ,  2000,  1933,  6000,  5886, | , -3.4,  52.2, 1.066, |, 6.3
14328.0, 140.1, | , 27.2, 10.9, 487.9, | ,  2000,  1931,  6000,  5871, | , -3.4,  60.0, 1.221, |, 11.2
14329.0, 139.9, | , 27.2, 11.0, 487.9, | ,  2000,  1928,  6000,  5846, | , -3.4,  80.5, 1.633, |, 11.9
14330.0, 140.6, | , 27.2, 10.9, 487.5, | ,  2000,  1930,  6000,  5849, | , -3.4,  49.2, 1.000, |, 11.6
14331.0, 139.9, | , 27.2, 11.4, 487.6, | ,  2000,  1932,  6000,  5842, | , -3.4,  48.8, 0.990, |, 11.6
14332.0, 141.7, | , 27.2, 3.3, 481.3, | ,  2000,  1930,  6000,  5815, | , -3.4,  48.0, 0.969, |, 5.2
14333.1, 141.7, | , 27.2, 3.7, 482.0, | ,  2000,  1932,  6000,  5864, | , -3.4,  65.1, 1.324, |, 5.0
14334.1, 139.9, | , 27.2, 11.0, 487.5, | ,  2000,  1933,  6000,  5840, | , -3.4,  71.1, 1.442, |, 12.1
14335.1, 140.3, | , 27.2, 10.1, 487.0, | ,  2000,  1932,  6000,  5835, | , -3.4,  76.2, 1.545, |, 10.7
14336.1, 140.2, | , 27.2, 11.6, 487.9, | ,  2000,  1922,  6000,  5844, | , -3.4,  50.1, 1.015, |, 12.4
14337.1, 141.2, | , 27.2, 4.3, 481.9, | ,  2000,  1930,  6000,  5863, | , -3.4,  51.4, 1.045, |, 5.8
14338.1, 141.3, | , 27.2, 2.4, 481.0, | ,  2000,  1926,  6000,  5848, | , -3.4,  51.4, 1.042, |, 6.3
14339.1, 141.7, | , 27.2, 3.1, 481.0, | ,  2000,  1931,  6000,  5853, | , -3.4,  68.1, 1.383, |, 6.0
14340.1, 140.2, | , 27.2, 10.5, 486.1, | ,  2000,  1929,  6000,  5830, | , -3.4,  82.2, 1.665, |, 11.0
14341.2, 140.0, | , 27.2, 10.9, 487.2, | ,  2000,  1924,  6000,  5858, | , -3.4,  49.2, 1.000, |, 11.7
14342.2, 140.3, | , 27.2, 11.7, 487.6, | ,  2000,  1928,  6000,  5858, | , -3.4,  51.4, 1.044, |, 12.0
14343.2, 141.5, | , 27.2, 5.2, 482.5, | ,  2000,  1927,  6000,  5854, | , -3.4,  78.8, 1.600, |, 6.5
14344.2, 141.2, | , 27.2, 5.3, 482.3, | ,  2000,  1930,  6000,  5876, | , -3.4,  62.1, 1.265, |, 6.6
14345.2, 140.2, | , 27.2, 11.1, 486.7, | ,  2000,  1929,  6000,  5837, | , -3.4,  45.4, 0.920, |, 11.6
14346.2, 140.3, | , 27.2, 12.3, 487.8, | ,  2000,  1932,  6000,  5841, | , -3.4,  61.7, 1.251, |, 12.7
14347.2, 139.8, | , 27.2, 11.4, 487.2, | ,  2000,  1923,  6000,  5831, | , -3.4,  54.4, 1.100, |, 11.9
14348.2, 140.0, | , 27.2, 11.7, 487.5, | ,  2000,  1928,  6000,  5853, | , -3.4,  69.4, 1.409, |, 12.2
14349.2, 141.9, | , 27.2, 4.4, 481.0, | ,  2000,  1928,  6000,  5820, | , -3.4,  73.2, 1.481, |, 5.6
14350.2, 141.5, | , 27.2, 4.7, 482.1, | ,  2000,  1925,  6000,  5827, | , -3.4,  48.8, 0.987, |, 6.0
14351.3, 139.8, | , 27.2, 11.6, 486.9, | ,  2000,  1925,  6000,  5860, | , -3.4,  50.1, 1.018, |, 12.2
14352.3, 140.0, | , 27.2, 10.6, 486.5, | ,  2000,  1930,  6000,  5840, | , -3.4,  49.7, 1.007, |, 11.4
14353.3, 140.3, | , 27.2, 12.1, 487.0, | ,  2000,  1927,  6000,  5846, | , -3.4,  76.7, 1.555, |, 12.6
14354.3, 141.2, | , 27.2, 4.5, 481.1, | ,  2000,  1929,  6000,  5848, | , -3.4,  53.5, 1.086, |, 6.0
14355.3, 141.4, | , 27.2, 2.8, 479.5, | ,  2000,  1928,  6000,  5846, | , -3.4,  40.7, 0.825, |, 4.4
14356.3, 141.8, | , 27.2, 3.3, 480.4, | ,  2000,  1927,  6000,  5879, | , -3.4,  45.0, 0.916, |, 4.8
14357.3, 140.0, | , 27.2, 11.3, 486.0, | ,  2000,  1931,  6000,  5871, | , -3.4,  57.4, 1.168, |, 11.5
14358.3, 140.0, | , 27.2, 11.2, 486.0, | ,  2000,  1923,  6000,  5849, | , -3.4,  54.4, 1.103, |, 11.5
14359.4, 139.9, | , 27.2, 11.5, 486.4, | ,  2000,  1931,  6000,  5846, | , -3.4,  52.7, 1.069, |, 12.0
14360.4, 141.8, | , 27.2, 4.2, 480.7, | ,  2000,  1929,  6000,  5866, | , -3.4,  64.2, 1.307, |, 5.8
14361.4, 141.4, | , 27.2, 3.9, 481.0, | ,  2000,  1933,  6000,  5856, | , -3.4,  48.4, 0.983, |, 5.3
14362.4, 141.6, | , 27.2, 2.6, 479.2, | ,  2000,  1930,  6000,  5851, | , -3.4,  51.0, 1.035, |, 5.5
14363.4, 140.3, | , 27.2, 11.9, 485.8, | ,  2000,  1925,  6000,  5835, | , -3.4,  69.4, 1.405, |, 12.5
14364.4, 140.0, | , 27.2, 10.6, 485.4, | ,  2000,  1929,  6000,  5862, | , -3.4,  50.1, 1.019, |, 11.5
14365.4, 140.2, | , 27.2, 10.1, 484.9, | ,  2000,  1932,  6000,  5853, | , -3.4,  42.0, 0.852, |, 10.8
14366.4, 141.6, | , 27.2, 4.8, 480.6, | ,  2000,  1925,  6000,  5862, | , -3.4,  65.1, 1.323, |, 6.1
14367.4, 141.4, | , 27.2, 4.7, 480.9, | ,  2000,  1930,  6000,  5833, | , -3.4,  61.7, 1.249, |, 6.6
14368.5, 140.0, | , 27.2, 5.1, 485.3, | ,  2000,  1927,  6000,  5866, | , -3.4,  57.4, 1.167, |, 11.9
14369.5, 140.1, | , 27.2, 11.5, 485.4, | ,  2000,  1933,  6000,  5871, | , -3.4,  42.0, 0.854, |, 11.7
14370.5, 140.5, | , 27.2, 10.8, 485.1, | ,  2000,  1926,  6000,  5850, | , -3.4,  61.7, 1.251, |, 11.4
14371.5, 139.8, | , 27.2, 11.7, 485.7, | ,  2000,  1925,  6000,  5843, | , -3.4,  60.8, 1.233, |, 11.8
14372.5, 141.3, | , 27.2, 3.1, 479.0, | ,  2000,  1925,  6000,  5866, | , -3.4,  49.2, 1.001, |, 4.9
14373.5, 141.5, | , 27.2, 4.7, 479.5, | ,  2000,  1931,  6000,  5871, | , -3.4,  42.4, 0.863, |, 5.3
14374.5, 140.2, | , 27.2, 11.6, 485.4, | ,  2000,  1932,  6000,  5842, | , -3.4,  46.7, 0.947, |, 12.1
14375.5, 140.1, | , 27.2, 10.7, 485.2, | ,  2000,  1929,  6000,  5866, | , -3.4,  49.2, 1.002, |, 10.9
14376.5, 140.3, | , 27.2, 12.2, 485.9, | ,  2000,  1934,  6000,  5852, | , -3.4,  42.4, 0.861, |, 12.7
14377.6, 141.5, | , 27.2, 5.2, 480.1, | ,  2000,  1925,  6000,  5827, | , -3.4,  42.8, 0.866, |, 6.5
14378.6, 141.3, | , 27.2, 3.3, 478.4, | ,  2000,  1925,  6000,  5861, | , -3.4,  57.4, 1.166, |, 5.0
14379.6, 141.8, | , 27.2, 3.7, 479.1, | ,  2000,  1927,  6000,  5849, | , -3.4,  44.1, 0.895, |, 4.8
14380.6, 140.5, | , 27.2, 11.2, 484.8, | ,  2000,  1931,  6000,  5867, | , -3.4,  42.8, 0.871, |, 11.8
14381.6, 139.9, | , 27.2, 11.5, 484.9, | ,  2000,  1930,  6000,  5862, | , -3.4,  71.5, 1.454, |, 12.2
14382.6, 139.9, | , 27.2, 11.6, 485.6, | ,  2000,  1928,  6000,  5833, | , -3.4,  57.8, 1.171, |, 12.2
14383.6, 141.6, | , 27.2, 4.9, 479.5, | ,  2000,  1934,  6000,  5854, | , -3.4,  43.7, 0.888, |, 6.3
14384.6, 141.3, | , 27.2, 6.2, 480.4, | ,  2000,  1929,  6000,  5852, | , -3.4,  54.4, 1.104, |, 7.4
14385.6, 140.3, | , 27.2, 10.1, 483.4, | ,  2000,  1929,  6000,  5871, | , -3.4,  37.3, 0.758, |, 10.7
14386.6, 139.9, | , 27.2, 11.7, 484.5, | ,  2000,  1925,  6000,  5827, | , -3.4,  44.1, 0.892, |, 12.3
14387.7, 140.3, | , 27.2, 11.8, 484.7, | ,  2000,  1932,  6000,  5882, | , -3.4,  41.1, 0.838, |, 12.4
14388.7, 140.0, | , 27.2, 11.1, 484.3, | ,  2000,  1933,  6000,  5855, | , -3.4,  34.3, 0.696, |, 12.0
14389.7, 141.8, | , 27.2, -1.1, 476.5, | ,  2000,  1929,  6000,  5834, | , -3.4,  51.4, 1.041, |, 5.1
14390.7, 141.3, | , 27.2, 3.4, 478.5, | ,  2000,  1925,  6000,  5846, | , -3.4,  43.7, 0.886, |, 5.2
14391.7, 140.0, | , 27.2, 11.1, 483.9, | ,  2000,  1929,  6000,  5871, | , -3.4,  54.0, 1.098, |, 11.9
14392.7, 140.0, | , 27.2, 11.4, 484.1, | ,  2000,  1927,  6000,  5819, | , -3.4,  49.7, 1.004, |, 11.6
14393.7, 140.4, | , 27.2, 12.0, 484.4, | ,  2000,  1932,  6000,  5860, | , -3.4,  45.0, 0.914, |, 12.3
14394.7, 140.3, | , 27.2, 12.2, 484.5, | ,  2000,  1926,  6000,  5852, | , -3.4,  42.0, 0.852, |, 12.8
14395.8, 141.5, | , 27.2, 2.4, 477.8, | ,  2000,  1929,  6000,  5861, | , -3.4,  36.8, 0.748, |, 5.3
14396.8, 141.6, | , 27.2, 3.9, 477.8, | ,  2000,  1930,  6000,  5844, | , -3.4,  39.0, 0.790, |, 5.2
14397.8, 140.1, | , 27.2, 12.3, 484.2, | ,  2000,  1928,  6000,  5823, | , -3.4,  35.1, 0.710, |, 12.6
14398.8, 139.8, | , 27.2, 11.7, 484.0, | ,  2000,  1933,  6000,  5843, | , -3.4,  62.5, 1.269, |, 12.1
14399.8, 139.9, | , 27.2, 11.6, 483.7, | ,  2000,  1934,  6000,  5863, | , -3.4,  49.2, 1.002, |, 12.1
14400.8, 141.2, | , 27.2, 4.5, 478.0, | ,  2000,  1930,  6000,  5836, | , -3.4,  39.0, 0.790, |, 5.7
14401.8, 141.6, | , 27.2, 3.1, 476.9, | ,  2000,  1931,  6000,  5832, | , -3.4,  35.1, 0.711, |, 4.1
14402.8, 141.0, | , 27.2, 3.3, 477.8, | ,  2000,  1927,  6000,  5849, | , -3.4,  37.7, 0.765, |, 6.6
14403.9, 140.3, | , 27.2, 11.6, 483.8, | ,  2000,  1932,  6000,  5863, | , -3.4,  38.1, 0.775, |, 12.3
14404.9, 140.0, | , 27.2, 11.0, 483.2, | ,  2000,  1930,  6000,  5867, | , -3.4,  45.8, 0.932, |, 11.8
14405.9, 140.0, | , 27.2, 11.3, 482.6, | ,  2000,  1925,  6000,  5848, | , -3.4,  37.7, 0.764, |, 12.0
14406.9, 141.8, | , 27.2, 4.3, 477.4, | ,  2000,  1927,  6000,  5871, | , -3.4,  45.8, 0.932, |, 5.7
14407.9, 141.2, | , 27.2, 4.8, 477.9, | ,  2000,  1930,  6000,  5858, | , -3.4,  34.7, 0.705, |, 6.1
14408.9, 139.9, | , 27.2, 11.4, 482.7, | ,  2000,  1932,  6000,  5839, | , -3.4,  62.1, 1.259, |, 11.9
14409.9, 139.9, | , 27.2, 11.1, 483.3, | ,  2000,  1934,  6000,  5856, | , -3.4,  36.4, 0.740, |, 12.3
14410.9, 140.3, | , 27.2, 11.9, 482.8, | ,  2000,  1931,  6000,  5832, | , -3.4,  47.1, 0.954, |, 12.5
14411.9, 140.1, | , 27.2, 10.7, 482.0, | ,  2000,  1932,  6000,  5872, | , -3.4,  34.3, 0.697, |, 11.3
14413.0, 141.0, | , 27.2, 5.4, 476.4, | ,  2000,  1928,  6000,  5848, | , -3.4,  33.8, 0.686, |, 4.6
14414.0, 141.8, | , 27.2, 3.9, 477.6, | ,  2000,  1929,  6000,  5852, | , -3.4,  48.0, 0.974, |, 6.1
14415.0, 139.9, | , 27.2, 11.7, 482.9, | ,  2000,  1931,  6000,  5852, | , -3.4,  46.2, 0.939, |, 12.2
14416.0, 139.9, | , 27.2, 11.7, 483.3, | ,  2000,  1935,  6000,  5826, | , -3.4,  64.7, 1.310, |, 12.1
14417.0, 140.4, | , 27.2, 11.1, 482.6, | ,  2000,  1928,  6000,  5837, | , -3.4,  42.8, 0.867, |, 11.6
14418.0, 141.5, | , 27.2, 5.2, 477.7, | ,  2000,  1934,  6000,  5857, | , -3.4,  34.7, 0.705, |, 6.4
14419.0, 141.0, | , 27.2, 5.1, 477.2, | ,  2000,  1929,  6000,  5837, | , -3.4,  34.3, 0.694, |, 6.5
14420.1, 141.7, | , 27.2, 3.3, 475.5, | ,  2000,  1929,  6000,  5858, | , -3.4,  48.8, 0.992, |, 6.5
14421.1, 139.9, | , 27.2, 11.6, 482.1, | ,  2000,  1935,  6000,  5856, | , -3.4,  36.4, 0.740, |, 12.1
14422.1, 140.2, | , 27.2, 10.4, 481.4, | ,  2000,  1928,  6000,  5860, | , -3.4,  35.1, 0.713, |, 11.2
14423.1, 139.9, | , 27.2, 12.3, 482.5, | ,  2000,  1929,  6000,  5875, | , -3.4,  34.7, 0.706, |, 12.6
14424.1, 141.4, | , 27.2, 5.2, 477.0, | ,  2000,  1924,  6000,  5837, | , -3.4,  64.7, 1.310, |, 6.6
14425.1, 141.0, | , 27.2, 5.7, 477.5, | ,  2000,  1930,  6000,  5852, | , -3.4,  34.3, 0.695, |, 6.7
14426.1, 140.1, | , 27.2, 10.8, 481.4, | ,  2000,  1929,  6000,  5866, | , -3.4,  66.0, 1.341, |, 11.3
14427.1, 140.6, | , 27.2, 10.4, 481.2, | ,  2000,  1923,  6000,  5830, | , -3.4,  41.1, 0.832, |, 11.5
14428.1, 139.8, | , 27.2, 11.4, 481.4, | ,  2000,  1927,  6000,  5852, | , -3.4,  36.8, 0.747, |, 11.8
14429.2, 140.1, | , 27.2, 11.2, 481.3, | ,  2000,  1926,  6000,  5860, | , -3.4,  38.5, 0.783, |, 11.6
14430.2, 141.6, | , 27.2, 4.7, 476.5, | ,  2000,  1929,  6000,  5844, | , -3.4,  36.0, 0.729, |, 6.4
14431.2, 141.5, | , 27.2, 5.9, 475.7, | ,  2000,  1926,  6000,  5871, | , -3.4,  35.1, 0.714, |, 6.5
14432.2, 140.2, | , 27.2, 10.2, 480.6, | ,  2000,  1930,  6000,  5838, | , -3.4,  40.2, 0.816, |, 11.0
14433.2, 139.9, | , 27.2, 11.3, 482.0, | ,  2000,  1929,  6000,  5857, | , -3.4,  43.2, 0.879, |, 12.1
14434.2, 140.3, | , 27.2, 12.0, 481.7, | ,  2000,  1932,  6000,  5870, | , -3.4,  38.5, 0.784, |, 12.3
14435.2, 139.9, | , 27.2, 11.6, 481.5, | ,  2000,  1935,  6000,  5837, | , -3.4,  39.8, 0.808, |, 12.1
14436.2, 141.5, | , 27.2, 3.2, 474.8, | ,  2000,  1933,  6000,  5863, | , -3.4,  35.5, 0.723, |, 4.8
14437.2, 141.7, | , 27.2, 3.0, 475.0, | ,  2000,  1924,  6000,  5847, | , -3.4,  37.7, 0.764, |, 5.1
14438.3, 139.9, | , 27.2, 11.6, 481.5, | ,  2000,  1930,  6000,  5856, | , -3.4,  66.0, 1.340, |, 12.0
14439.3, 139.9, | , 27.2, 11.6, 481.4, | ,  2000,  1934,  6000,  5863, | , -3.4,  37.3, 0.758, |, 12.1
14440.3, 139.9, | , 27.2, 11.7, 481.4, | ,  2000,  1929,  6000,  5858, | , -3.4,  37.3, 0.757, |, 12.1
14441.3, 141.4, | , 27.2, 5.2, 476.1, | ,  2000,  1927,  6000,  5859, | , -3.4,  41.5, 0.844, |, 6.5
14442.3, 141.3, | , 27.2, 3.1, 473.6, | ,  2000,  1928,  6000,  5857, | , -3.4,  40.2, 0.818, |, 4.9
14443.3, 141.4, | , 27.2, 4.5, 474.8, | ,  2000,  1931,  6000,  5858, | , -3.4,  36.0, 0.731, |, 5.0
14444.3, 140.0, | , 27.2, 11.2, 480.5, | ,  2000,  1929,  6000,  5842, | , -3.4,  39.0, 0.790, |, 11.8
14445.3, 139.9, | , 27.2, 11.3, 480.9, | ,  2000,  1928,  6000,  5842, | , -3.4,  46.7, 0.946, |, 11.7
14446.3, 140.1, | , 27.2, 10.8, 480.3, | ,  2000,  1930,  6000,  5863, | , -3.4,  45.8, 0.932, |, 11.6
14447.4, 141.3, | , 27.2, 3.5, 474.2, | ,  2000,  1924,  6000,  5849, | , -3.4,  35.5, 0.721, |, 5.1
14448.4, 141.3, | , 27.2, 3.5, 474.0, | ,  2000,  1925,  6000,  5839, | , -3.4,  38.1, 0.772, |, 5.6
14449.4, 140.0, | , 27.2, 11.2, 480.0, | ,  2000,  1933,  6000,  5864, | , -3.4,  40.7, 0.828, |, 11.9
14450.4, 139.9, | , 27.2, 11.2, 480.3, | ,  2000,  1933,  6000,  5861, | , -3.4,  35.5, 0.723, |, 11.6
14451.4, 140.4, | , 27.2, 12.0, 480.9, | ,  2000,  1929,  6000,  5856, | , -3.4,  63.8, 1.296, |, 12.3
14452.4, 140.1, | , 27.2, 10.5, 479.7, | ,  2000,  1927,  6000,  5842, | , -3.4,  57.0, 1.155, |, 11.2
14453.4, 141.7, | , 27.2, -0.2, 471.6, | ,  2000,  1932,  6000,  5869, | , -3.4,  55.7, 1.133, |, 2.1
14454.4, 141.4, | , 27.1, 4.7, 475.7, | ,  2000,  1925,  6000,  5875, | , -3.4,  27.4, 0.558, |, 7.0
14455.4, 140.2, | , 27.2, 12.4, 480.4, | ,  2000,  1932,  6000,  5837, | , -3.4,  31.3, 0.634, |, 12.7
14456.4, 140.0, | , 27.2, 11.7, 480.4, | ,  2000,  1932,  6000,  5868, | , -3.4,  37.3, 0.758, |, 11.9
14457.5, 140.1, | , 27.2, 10.6, 479.1, | ,  2000,  1926,  6000,  5841, | , -3.4,  40.7, 0.824, |, 11.2
14458.5, 141.1, | , 27.2, 4.6, 474.4, | ,  2000,  1926,  6000,  5847, | , -3.4,  25.7, 0.521, |, 5.9
14459.5, 141.3, | , 27.2, 3.5, 474.2, | ,  2000,  1927,  6000,  5836, | , -3.4,  37.7, 0.763, |, 5.7
14460.5, 141.5, | , 27.1, 2.8, 473.0, | ,  2000,  1929,  6000,  5852, | , -3.4,  33.8, 0.687, |, 4.4
14461.5, 140.0, | , 27.2, 11.2, 479.4, | ,  2000,  1932,  6000,  5865, | , -3.4,  56.1, 1.141, |, 11.9
14462.5, 140.3, | , 27.2, 9.6, 479.2, | ,  2000,  1930,  6000,  5845, | , -3.4,  37.7, 0.764, |, 11.1
14463.6, 140.4, | , 27.2, 11.4, 479.8, | ,  2000,  1932,  6000,  5868, | , -3.4,  57.0, 1.159, |, 12.2
14464.6, 141.5, | , 27.2, 5.3, 474.0, | ,  2000,  1925,  6000,  5856, | , -3.4,  59.5, 1.209, |, 6.5
14465.6, 141.0, | , 27.2, 5.1, 474.7, | ,  2000,  1932,  6000,  5843, | , -3.4,  48.8, 0.990, |, 4.5
14466.6, 140.3, | , 27.2, 11.9, 479.9, | ,  2000,  1930,  6000,  5841, | , -3.4,  31.7, 0.642, |, 12.4
14467.6, 140.5, | , 27.2, 11.3, 479.0, | ,  2000,  1926,  6000,  5852, | , -3.4,  27.0, 0.547, |, 11.9
14468.6, 139.8, | , 27.2, 11.6, 479.7, | ,  2000,  1924,  6000,  5849, | , -3.4,  31.3, 0.634, |, 12.1
14469.6, 139.9, | , 27.2, 11.6, 479.9, | ,  2000,  1929,  6000,  5864, | , -3.4,  27.8, 0.566, |, 12.2
14470.6, 141.5, | , 27.2, 5.4, 474.7, | ,  2000,  1934,  6000,  5845, | , -3.4,  31.7, 0.643, |, 6.5
14471.7, 141.3, | , 27.2, 3.2, 472.5, | ,  2000,  1923,  6000,  5845, | , -3.4,  45.0, 0.911, |, 4.7
14472.7, 140.2, | , 27.2, 10.4, 478.5, | ,  2000,  1932,  6000,  5852, | , -3.4,  51.8, 1.053, |, 10.6
14473.7, 140.3, | , 27.2, 11.7, 479.3, | ,  2000,  1928,  6000,  5836, | , -3.4,  31.7, 0.642, |, 12.3
14474.7, 139.8, | , 27.2, 11.1, 478.8, | ,  2000,  1928,  6000,  5845, | , -3.4,  29.5, 0.599, |, 11.7
14475.7, 139.9, | , 27.2, 11.2, 478.5, | ,  2000,  1931,  6000,  5859, | , -3.4,  31.3, 0.635, |, 12.0
14476.7, 141.5, | , 27.1, 2.6, 472.2, | ,  2000,  1931,  6000,  5867, | , -3.4,  33.4, 0.680, |, 4.4
14477.7, 141.8, | , 27.1, 3.6, 471.9, | ,  2000,  1930,  6000,  5875, | , -3.4,  42.8, 0.872, |, 4.5
14478.7, 140.0, | , 27.2, 11.3, 478.5, | ,  2000,  1930,  6000,  5850, | , -3.4,  33.4, 0.678, |, 11.9
14479.7, 139.9, | , 27.2, 11.5, 478.7, | ,  2000,  1925,  6000,  5842, | , -3.4,  51.8, 1.050, |, 12.1
14480.8, 140.3, | , 27.2, 11.6, 478.9, | ,  2000,  1933,  6000,  5852, | , -3.4,  26.1, 0.530, |, 11.7
14481.8, 141.2, | , 27.1, 4.5, 472.8, | ,  2000,  1927,  6000,  5841, | , -3.4,  29.5, 0.599, |, 5.7
14482.8, 141.7, | , 27.1, 2.1, 469.9, | ,  2000,  1928,  6000,  5851, | , -3.4,  26.5, 0.539, |, 4.0
14483.8, 141.7, | , 27.1, 5.2, 473.5, | ,  2000,  1928,  6000,  5839, | , -3.4,  43.2, 0.877, |, 5.7
14484.8, 141.7, | , 27.1, 1.1, 469.8, | ,  2000,  1926,  6000,  5845, | , -3.4,  32.5, 0.660, |, 1.3
14485.8, 139.9, | , 27.2, 11.0, 478.1, | ,  2000,  1927,  6000,  5884, | , -3.4,  27.8, 0.567, |, 12.0
14486.8, 140.3, | , 27.2, 12.1, 479.0, | ,  2000,  1929,  6000,  5854, | , -3.4,  27.0, 0.548, |, 12.5
14487.8, 141.3, | , 27.1, 3.9, 472.2, | ,  2000,  1929,  6000,  5878, | , -3.4,  -7.7, -0.158, |, 5.3
14488.9, 141.1, | , 27.2, 4.8, 473.1, | ,  2000,  1930,  6000,  5869, | , -3.4,  -0.9, -0.018, |, 5.2
14489.9, 139.9, | , 27.2, 11.6, 478.2, | ,  2000,  1932,  6000,  5844, | , -3.4, -20.6, -0.418, |, 12.2
14490.9, 140.2, | , 27.2, 12.2, 478.6, | ,  2000,  1929,  6000,  5852, | , -3.4, -12.4, -0.253, |, 12.6
14491.9, 139.7, | , 27.2, 11.5, 478.1, | ,  2000,  1924,  6000,  5824, | , -3.4, -18.9, -0.382, |, 12.2
14492.9, 140.5, | , 27.2, 11.2, 477.6, | ,  2000,  1932,  6000,  5868, | , -3.4, -21.4, -0.437, |, 11.8
14493.9, 141.4, | , 27.1, 4.7, 472.0, | ,  2000,  1924,  6000,  5837, | , -3.4, -11.6, -0.235, |, 5.5
14494.9, 141.1, | , 27.2, 5.0, 472.9, | ,  2000,  1929,  6000,  5846, | , -3.4, -18.9, -0.383, |, 6.7
14495.9, 139.7, | , 27.2, 11.7, 477.4, | ,  2000,  1924,  6000,  5836, | , -3.4,  -7.7, -0.157, |, 12.2
14496.9, 140.2, | , 27.2, 12.3, 478.1, | ,  2000,  1925,  6000,  5871, | , -3.4, -15.4, -0.314, |, 12.8
14498.0, 140.6, | , 27.1, 10.8, 476.9, | ,  2000,  1929,  6000,  5870, | , -3.4,  11.5, 0.235, |, 11.3
14499.0, 139.8, | , 27.1, 11.7, 477.6, | ,  2000,  1924,  6000,  5855, | , -3.4, -17.6, -0.357, |, 12.2
14500.0, 141.7, | , 27.1, 3.8, 471.2, | ,  2000,  1931,  6000,  5855, | , -3.4, -18.0, -0.366, |, 5.4
14501.0, 141.1, | , 27.1, 5.3, 472.1, | ,  2000,  1930,  6000,  5854, | , -3.4, -17.6, -0.357, |, 6.6
14502.0, 139.9, | , 27.1, 11.2, 477.0, | ,  2000,  1931,  6000,  5855, | , -3.4, -18.0, -0.366, |, 11.9
14503.0, 140.2, | , 27.2, 10.8, 476.4, | ,  2000,  1929,  6000,  5862, | , -3.4,  10.7, 0.217, |, 11.4
14504.0, 140.3, | , 27.1, 11.7, 477.2, | ,  2000,  1925,  6000,  5863, | , -3.4,   7.3, 0.148, |, 12.3
14505.0, 141.2, | , 27.1, 4.2, 471.0, | ,  2000,  1924,  6000,  5846, | , -3.4,   0.4, 0.008, |, 5.8
14506.1, 141.5, | , 27.1, 3.6, 470.9, | ,  2000,  1929,  6000,  5868, | , -3.4,  12.4, 0.252, |, 5.0
14507.1, 141.7, | , 27.1, 4.2, 470.3, | ,  2000,  1925,  6000,  5833, | , -3.4, -17.6, -0.356, |, 4.7
14508.1, 140.3, | , 27.2, 10.2, 475.9, | ,  2000,  1929,  6000,  5875, | , -3.4, -18.4, -0.376, |, 11.1
14509.1, 139.9, | , 27.2, 11.1, 476.7, | ,  2000,  1933,  6000,  5850, | , -3.4,   6.4, 0.130, |, 11.6
14510.1, 140.2, | , 27.2, 12.2, 477.5, | ,  2000,  1925,  6000,  5856, | , -3.4,  12.8, 0.261, |, 12.8
14511.1, 141.4, | , 27.1, 5.2, 472.0, | ,  2000,  1924,  6000,  5866, | , -3.4,  -4.3, -0.088, |, 6.6
14512.1, 141.2, | , 27.1, 3.0, 470.6, | ,  2000,  1931,  6000,  5864, | , -3.4, -12.4, -0.253, |, 5.7
14513.1, 140.5, | , 27.1, 11.3, 476.1, | ,  2000,  1931,  6000,  5872, | , -3.4,  11.5, 0.235, |, 11.8
14514.2, 139.8, | , 27.2, 11.8, 477.2, | ,  2000,  1927,  6000,  5850, | , -3.4, -12.4, -0.253, |, 12.1
14515.2, 139.9, | , 27.2, 11.7, 476.6, | ,  2000,  1928,  6000,  5879, | , -3.4,   3.8, 0.078, |, 12.2
14516.2, 139.9, | , 27.1, 11.7, 476.9, | ,  2000,  1927,  6000,  5826, | , -3.4,  16.3, 0.329, |, 12.1
14517.2, 141.7, | , 27.1, 2.1, 466.9, | ,  2000,  1923,  6000,  5886, | , -3.4,  -6.9, -0.140, |, 1.4
14518.2, 141.2, | , 27.1, 4.5, 470.3, | ,  2000,  1930,  6000,  5839, | , -3.4, -10.3, -0.209, |, 5.8
14519.2, 139.9, | , 27.2, 11.7, 476.4, | ,  2000,  1929,  6000,  5873, | , -3.4,  -0.9, -0.018, |, 12.2
14520.2, 140.3, | , 27.1, 12.1, 476.7, | ,  2000,  1934,  6000,  5868, | , -3.4,   0.4, 0.008, |, 12.7
14521.2, 139.8, | , 27.1, 11.4, 475.8, | ,  2000,  1928,  6000,  5831, | , -3.4,  -2.6, -0.053, |, 12.1
14522.2, 139.9, | , 27.2, 7.4, 467.9, | ,  2000,  1933,  6000,  5856, | , -3.4,   9.4, 0.191, |, 7.9
14523.2, 141.3, | , 27.1, 4.2, 471.3, | ,  2000,  1930,  6000,  5857, | , -3.4,   7.7, 0.156, |, 5.9
14524.3, 141.7, | , 27.1, 3.7, 469.9, | ,  2000,  1927,  6000,  5841, | , -3.4,  24.8, 0.503, |, 5.2
14525.3, 139.9, | , 27.1, 11.2, 475.5, | ,  2000,  1927,  6000,  5844, | , -3.4,  -2.2, -0.044, |, 11.6
14526.3, 140.4, | , 27.1, 11.8, 476.3, | ,  2000,  1932,  6000,  5882, | , -3.4,   7.3, 0.148, |, 12.3
14527.3, 140.3, | , 27.1, 11.6, 475.5, | ,  2000,  1929,  6000,  5850, | , -3.4,   0.4, 0.008, |, 12.5
14528.3, 141.1, | , 27.1, 4.4, 470.0, | ,  2000,  1929,  6000,  5839, | , -3.4,  -1.7, -0.035, |, 5.7
14529.3, 141.2, | , 27.1, 4.4, 470.1, | ,  2000,  1923,  6000,  5820, | , -3.4,  -0.5, -0.009, |, 6.1
14530.3, 140.5, | , 27.1, 11.0, 475.5, | ,  2000,  1927,  6000,  5856, | , -3.4,  31.7, 0.643, |, 11.3
14531.4, 139.9, | , 27.1, 10.9, 475.4, | ,  2000,  1931,  6000,  5857, | , -3.4,   4.3, 0.087, |, 11.5
14532.4, 140.1, | , 27.2, 11.0, 474.8, | ,  2000,  1928,  6000,  5882, | , -3.4,   3.4, 0.069, |, 12.0
14533.4, 140.2, | , 27.1, 12.3, 475.8, | ,  2000,  1930,  6000,  5830, | , -3.4,   5.1, 0.104, |, 12.7
14534.4, 141.5, | , 27.1, 4.7, 470.0, | ,  2000,  1924,  6000,  5840, | , -3.4,  27.0, 0.546, |, 6.0
14535.4, 141.0, | , 27.1, 3.7, 468.5, | ,  2000,  1930,  6000,  5876, | , -3.4,   2.5, 0.052, |, 6.6
14536.4, 139.8, | , 27.1, 11.6, 475.6, | ,  2000,  1924,  6000,  5839, | , -3.4,  34.7, 0.702, |, 12.2
14537.4, 140.4, | , 27.2, 11.9, 475.4, | ,  2000,  1934,  6000,  5870, | , -3.4,   7.3, 0.148, |, 12.4
14538.4, 139.9, | , 27.2, 11.3, 475.1, | ,  2000,  1926,  6000,  5818, | , -3.4,   6.0, 0.121, |, 11.9
14539.4, 140.1, | , 27.2, 10.7, 473.9, | ,  2000,  1922,  6000,  5854, | , -3.4,   6.4, 0.130, |, 11.3
14540.5, 141.9, | , 27.1, 3.6, 468.7, | ,  2000,  1931,  6000,  5848, | , -3.4,   8.1, 0.165, |, 5.5
14541.5, 141.1, | , 27.1, 5.2, 469.8, | ,  2000,  1925,  6000,  5830, | , -3.4,   4.7, 0.095, |, 6.4
14542.5, 139.9, | , 27.1, 11.5, 474.8, | ,  2000,  1931,  6000,  5867, | , -3.4,   4.7, 0.095, |, 12.0
14543.5, 140.3, | , 27.2, 12.0, 475.2, | ,  2000,  1924,  6000,  5844, | , -3.4,   3.0, 0.060, |, 12.6
14544.5, 140.4, | , 27.1, 11.3, 474.6, | ,  2000,  1923,  6000,  5862, | , -3.4,   5.5, 0.113, |, 11.9
14545.5, 141.1, | , 27.1, 4.7, 469.1, | ,  2000,  1927,  6000,  5822, | , -3.4,   4.3, 0.086, |, 6.0
14546.5, 141.3, | , 27.1, 3.8, 468.5, | ,  2000,  1932,  6000,  5872, | , -3.4,  12.0, 0.244, |, 5.1
14547.5, 141.8, | , 27.1, 3.5, 468.2, | ,  2000,  1932,  6000,  5845, | , -3.4,  15.0, 0.304, |, 5.1
14548.5, 140.0, | , 27.1, 10.8, 473.8, | ,  2000,  1929,  6000,  5874, | , -3.4,   4.3, 0.087, |, 11.8
14549.6, 140.3, | , 27.1, 9.9, 473.2, | ,  2000,  1934,  6000,  5867, | , -3.4,   5.1, 0.104, |, 10.8
14550.6, 140.4, | , 27.1, 12.0, 474.5, | ,  2000,  1932,  6000,  5846, | , -3.4,   8.5, 0.173, |, 12.4
14551.6, 141.1, | , 27.1, 4.5, 468.6, | ,  2000,  1932,  6000,  5823, | , -3.4,   2.5, 0.052, |, 5.6
14552.6, 141.2, | , 27.1, 3.6, 468.9, | ,  2000,  1932,  6000,  5854, | , -3.4,   5.1, 0.104, |, 6.3
14553.6, 140.3, | , 27.1, 10.3, 473.5, | ,  2000,  1930,  6000,  5861, | , -3.4,   7.3, 0.148, |, 11.4
14554.6, 140.4, | , 27.1, 10.9, 473.5, | ,  2000,  1926,  6000,  5829, | , -3.4,   8.1, 0.164, |, 11.3
14555.6, 139.9, | , 27.1, 11.3, 473.7, | ,  2000,  1925,  6000,  5864, | , -3.4,  14.1, 0.287, |, 11.8
14556.6, 139.9, | , 27.1, 11.5, 473.7, | ,  2000,  1931,  6000,  5846, | , -3.4,   6.4, 0.130, |, 11.8
14557.6, 141.7, | , 27.1, 4.2, 468.3, | ,  2000,  1932,  6000,  5845, | , -3.4,   9.4, 0.191, |, 5.7
14558.7, 141.2, | , 27.1, 3.6, 467.6, | ,  2000,  1925,  6000,  5837, | , -3.4,   3.4, 0.069, |, 4.5
14559.7, 140.3, | , 27.1, 10.5, 472.6, | ,  2000,  1930,  6000,  5873, | , -3.4,   6.4, 0.130, |, 10.9
