Repository: jdhuang-csm/Ru-BCA

## Methods
* (BaO)<sub>x</sub>-(CaO)<sub>y</sub>-(Al<sub>2</sub>O<sub>3</sub>)<sub>1-x-y</sub> (BCA) catalyst supports were synthesized via sol-gel and solid-state methods. 
* Ru/BCA catalysts were prepared via incipient wetness impregnation to achieve 1 wt. % Ru loading.
* Ammonia synthesis rates were measured for Ru/BCA catalysts in a packed-bed reactor at 480-600<sup>o</sup>C, 10 bar, and space velocities up to 1.3 x 10<sup>6</sup> ml g<sub>cat</sub><sup>-1</sup> h<sup>-1</sup>.
* A machine learning (ML) model was employed to improve understanding of the behavior of Ru/BCA catalysts.
* A microkinetic model was developed to describe the best-performing catalyst.

File: data/init_files_Cadigan/BCA311.txt (part 37 of 42)
********** Start test **********
Elapsed time, Pressure, | , LJtemp(C), Inner-Temp, Outer-Temp, | , N2-set, N2-flow, H2-set, H2-flow, | , pH, NH3_ppm, NH3_Prod_rate, |, In222Temp
14270.7, 138.4, | , 25.6, 0.0, 497.5, | ,  1000,   959,  3000,  2942, | , -3.4, 2045.8, 21.306, |, 0.0
14271.7, 139.3, | , 25.6, 0.0, 490.9, | ,  1000,   954,  3000,  2937, | , -3.4, 2046.2, 21.253, |, 0.0
14272.7, 139.3, | , 25.6, 0.0, 490.3, | ,  1000,   954,  3000,  2917, | , -3.4, 2057.4, 21.262, |, 0.0
14273.7, 139.5, | , 25.6, 0.0, 492.5, | ,  1000,   958,  3000,  2952, | , -3.4, 2054.4, 21.445, |, 0.0
14274.7, 138.4, | , 25.6, 0.0, 496.8, | ,  1000,   954,  3000,  2941, | , -3.4, 2062.5, 21.449, |, 0.0
14275.7, 138.9, | , 25.6, 0.0, 497.0, | ,  1000,   959,  3000,  2934, | , -3.4, 2040.7, 21.208, |, 0.0
14276.7, 139.0, | , 25.6, 0.0, 496.3, | ,  1000,   953,  3000,  2942, | , -3.4, 2032.5, 21.136, |, 0.0
14277.7, 139.2, | , 25.6, 0.0, 491.3, | ,  1000,   953,  3000,  2940, | , -3.4, 2051.4, 21.317, |, 0.0
14278.8, 139.3, | , 25.6, 0.0, 490.1, | ,  1000,   959,  3000,  2921, | , -3.4, 2036.4, 21.092, |, 0.0
14279.8, 139.1, | , 25.6, 0.0, 491.3, | ,  1000,   953,  3000,  2934, | , -3.4, 2041.5, 21.184, |, 0.0
14280.8, 138.6, | , 25.6, 0.0, 496.9, | ,  1000,   957,  3000,  2921, | , -3.4, 2036.4, 21.082, |, 0.0
14281.8, 138.4, | , 25.6, 0.0, 495.5, | ,  1000,   955,  3000,  2944, | , -3.4, 2040.7, 21.237, |, 0.0
14282.8, 138.8, | , 25.6, 0.0, 496.6, | ,  1000,   957,  3000,  2932, | , -3.4, 2030.0, 21.076, |, 0.0
14283.8, 139.8, | , 25.6, 0.0, 490.2, | ,  1000,   952,  3000,  2930, | , -3.4, 2031.7, 21.056, |, 0.0
14284.8, 139.4, | , 25.6, 0.0, 489.3, | ,  1000,   953,  3000,  2922, | , -3.4, 2021.0, 20.909, |, 0.0
14285.8, 139.3, | , 25.6, 0.0, 489.2, | ,  1000,   949,  3000,  2917, | , -3.4, 2020.5, 20.856, |, 0.0
14286.9, 139.6, | , 25.6, 0.0, 495.2, | ,  1000,   960,  3000,  2948, | , -3.4, 2047.9, 21.366, |, 0.0
14287.9, 138.4, | , 25.6, 0.0, 495.9, | ,  1000,   958,  3000,  2918, | , -3.4, 2014.1, 20.843, |, 0.0
14288.9, 139.2, | , 25.6, 0.0, 490.5, | ,  1000,   955,  3000,  2914, | , -3.4, 2025.7, 20.924, |, 0.0
14289.9, 139.8, | , 25.6, 0.0, 489.1, | ,  1000,   956,  3000,  2932, | , -3.4, 2041.1, 21.188, |, 0.0
14290.9, 139.3, | , 25.6, 0.0, 488.1, | ,  1000,   949,  3000,  2922, | , -3.4, 2012.4, 20.802, |, 0.0
14291.9, 138.5, | , 25.6, 0.0, 495.0, | ,  1000,   960,  3000,  2939, | , -3.4, 2050.9, 21.348, |, 0.0
14292.9, 138.9, | , 25.6, 0.0, 495.7, | ,  1000,   957,  3000,  2944, | , -3.4, 2018.4, 21.024, |, 0.0
14293.9, 138.9, | , 25.6, 0.0, 496.0, | ,  1000,   954,  3000,  2951, | , -3.4, 2017.1, 21.026, |, 0.0
14294.9, 139.3, | , 25.6, 0.0, 490.0, | ,  1000,   951,  3000,  2941, | , -3.4, 2033.0, 21.124, |, 0.0
14296.0, 139.3, | , 25.6, 0.0, 488.5, | ,  1000,   954,  3000,  2929, | , -3.4, 2011.1, 20.851, |, 0.0
14297.0, 139.6, | , 25.6, 0.0, 488.3, | ,  1000,   957,  3000,  2918, | , -3.4, 2006.0, 20.753, |, 0.0
14298.0, 138.4, | , 25.6, 0.0, 495.3, | ,  1000,   957,  3000,  2944, | , -3.4, 2010.7, 20.941, |, 0.0
14299.0, 138.5, | , 25.6, 0.0, 495.2, | ,  1000,   955,  3000,  2922, | , -3.4, 2011.5, 20.824, |, 0.0
14300.0, 139.0, | , 25.6, 0.0, 495.4, | ,  1000,   952,  3000,  2954, | , -3.4, 2035.1, 21.221, |, 0.0
14301.0, 139.5, | , 25.6, 0.0, 487.1, | ,  1000,   953,  3000,  2944, | , -3.4, 2009.8, 20.907, |, 0.0
14302.0, 139.4, | , 25.6, 0.0, 487.7, | ,  1000,   952,  3000,  2920, | , -3.4, 2007.7, 20.754, |, 0.0
14303.0, 139.8, | , 25.6, 0.0, 488.6, | ,  1000,   949,  3000,  2917, | , -3.4, 2020.5, 20.856, |, 0.0
14304.1, 138.4, | , 25.6, 0.0, 494.8, | ,  1000,   957,  3000,  2914, | , -3.4, 2031.7, 20.993, |, 0.0
14305.1, 138.4, | , 25.6, 0.0, 494.7, | ,  1000,   954,  3000,  2946, | , -3.4, 2016.7, 20.996, |, 0.0
14306.1, 139.0, | , 25.6, 0.0, 486.2, | ,  1000,   955,  3000,  2944, | , -3.4, 2015.8, 20.984, |, 0.0
14307.1, 139.8, | , 25.6, 0.0, 488.1, | ,  1000,   954,  3000,  2913, | , -3.4, 2015.0, 20.803, |, 0.0
14308.1, 139.1, | , 25.6, 0.0, 489.3, | ,  1000,   951,  3000,  2920, | , -3.4, 2015.0, 20.823, |, 0.0
14309.1, 139.1, | , 25.6, 0.0, 490.1, | ,  1000,   955,  3000,  2929, | , -3.4, 2016.2, 20.906, |, 0.0
14310.1, 138.8, | , 25.6, 0.0, 494.8, | ,  1000,   950,  3000,  2922, | , -3.4, 2005.1, 20.730, |, 0.0
14311.1, 138.5, | , 25.6, 0.0, 494.3, | ,  1000,   955,  3000,  2925, | , -3.4, 2008.5, 20.804, |, 0.0
14312.2, 139.3, | , 25.6, 0.0, 488.7, | ,  1000,   951,  3000,  2916, | , -3.4, 2009.8, 20.752, |, 0.0
14313.2, 139.9, | , 25.6, 0.0, 487.7, | ,  1000,   955,  3000,  2914, | , -3.4, 2006.0, 20.726, |, 0.0
14314.2, 139.1, | , 25.6, 0.0, 489.6, | ,  1000,   950,  3000,  2922, | , -3.4, 2026.5, 20.951, |, 0.0
14315.2, 138.4, | , 25.6, 0.0, 494.6, | ,  1000,   952,  3000,  2931, | , -3.4, 2010.2, 20.842, |, 0.0
14316.2, 138.8, | , 25.6, 0.0, 495.1, | ,  1000,   955,  3000,  2926, | , -3.4, 2006.4, 20.793, |, 0.0
14317.2, 138.5, | , 25.6, 0.0, 494.3, | ,  1000,   954,  3000,  2931, | , -3.4, 2010.2, 20.852, |, 0.0
14318.2, 139.2, | , 25.6, 0.0, 488.8, | ,  1000,   951,  3000,  2926, | , -3.4, 2014.5, 20.848, |, 0.0
14319.2, 139.4, | , 25.6, 0.0, 487.5, | ,  1000,   955,  3000,  2926, | , -3.4, 2010.7, 20.833, |, 0.0
14320.2, 139.6, | , 25.6, 0.0, 489.6, | ,  1000,   953,  3000,  2943, | , -3.4, 2008.1, 20.885, |, 0.0
14321.3, 138.4, | , 25.6, 0.0, 493.7, | ,  1000,   952,  3000,  2933, | , -3.4, 2015.4, 20.902, |, 0.0
14322.3, 138.4, | , 25.6, 0.0, 493.8, | ,  1000,   956,  3000,  2941, | , -3.4, 2024.8, 21.064, |, 0.0
14323.3, 138.6, | , 25.6, 0.0, 492.7, | ,  1000,   958,  3000,  2918, | , -3.4, 2021.0, 20.913, |, 0.0
14324.3, 139.3, | , 25.6, 0.0, 486.9, | ,  1000,   952,  3000,  2909, | , -3.4, 2027.4, 20.896, |, 0.0
14325.3, 139.5, | , 25.6, 0.0, 487.0, | ,  1000,   949,  3000,  2929, | , -3.4, 2005.5, 20.765, |, 0.0
14326.3, 139.4, | , 25.6, 0.0, 487.0, | ,  1000,   957,  3000,  2933, | , -3.4, 351.7, 3.658, |, 0.0
14327.3, 138.5, | , 25.6, 0.0, 487.8, | ,  1000,   957,  3000,  2935, | , -3.4, 420.7, 4.379, |, 0.0
14328.3, 138.6, | , 25.6, 0.0, 492.3, | ,  1000,   955,  3000,  2947, | , -3.4, 459.7, 4.797, |, 0.0
14329.4, 139.5, | , 25.6, 0.0, 488.3, | ,  1000,   950,  3000,  2939, | , -3.4, 506.0, 5.261, |, 0.0
14330.4, 139.2, | , 25.6, 0.0, 486.9, | ,  1000,   955,  3000,  2928, | , -3.4, 561.7, 5.830, |, 0.0
14331.4, 139.3, | , 25.6, 0.0, 488.3, | ,  1000,   949,  3000,  2939, | , -3.4, 619.9, 6.443, |, 0.0
14332.4, 138.6, | , 25.6, 0.0, 493.5, | ,  1000,   957,  3000,  2935, | , -3.4, 666.2, 6.931, |, 0.0
14333.4, 138.7, | , 25.6, 0.0, 492.4, | ,  1000,   955,  3000,  2942, | , -3.4, 731.3, 7.618, |, 0.0
14334.4, 138.4, | , 25.6, 0.0, 493.0, | ,  1000,   955,  3000,  2914, | , -3.4, 796.0, 8.231, |, 0.0
14335.4, 139.1, | , 25.6, 0.0, 487.9, | ,  1000,   956,  3000,  2939, | , -3.4, 834.6, 8.690, |, 0.0
14336.4, 139.7, | , 25.6, 0.0, 486.7, | ,  1000,   956,  3000,  2928, | , -3.4, 895.9, 9.299, |, 0.0
14337.5, 139.3, | , 25.6, 0.0, 487.6, | ,  1000,   951,  3000,  2927, | , -3.4, 950.7, 9.854, |, 0.0
14338.5, 138.5, | , 25.6, 0.0, 491.8, | ,  1000,   961,  3000,  2924, | , -3.4, 982.4, 10.199, |, 0.0
14339.5, 138.8, | , 25.6, 0.0, 493.5, | ,  1000,   956,  3000,  2944, | , -3.4, 1034.7, 10.785, |, 0.0
14340.5, 138.8, | , 25.6, 0.0, 493.3, | ,  1000,   958,  3000,  2937, | , -3.4, 1075.4, 11.191, |, 0.0
14341.5, 139.2, | , 25.6, 0.0, 486.8, | ,  1000,   949,  3000,  2935, | , -3.4, 1129.8, 11.726, |, 0.0
14342.5, 139.1, | , 25.6, 0.0, 486.5, | ,  1000,   951,  3000,  2919, | , -3.4, 1185.9, 12.264, |, 0.0
14343.5, 139.8, | , 25.6, 0.0, 486.1, | ,  1000,   954,  3000,  2930, | , -3.4, 1233.0, 12.796, |, 0.0
14344.5, 138.4, | , 25.6, 0.0, 492.4, | ,  1000,   956,  3000,  2941, | , -3.4, 1287.0, 13.400, |, 0.0
14345.5, 138.5, | , 25.6, 0.0, 492.7, | ,  1000,   953,  3000,  2918, | , -3.4, 1333.3, 13.791, |, 0.0
14346.6, 139.6, | , 25.6, 0.0, 487.6, | ,  1000,   953,  3000,  2934, | , -3.4, 1370.1, 14.228, |, 0.0
14347.6, 139.8, | , 25.6, 0.0, 486.1, | ,  1000,   954,  3000,  2926, | , -3.4, 1440.4, 14.928, |, 0.0
14348.6, 139.4, | , 25.6, 0.0, 485.3, | ,  1000,   954,  3000,  2937, | , -3.4, 1469.5, 15.275, |, 0.0
14349.6, 138.7, | , 25.6, 0.0, 492.5, | ,  1000,   952,  3000,  2930, | , -3.4, 1523.1, 15.793, |, 0.0
14350.6, 138.2, | , 25.6, 0.0, 492.7, | ,  1000,   952,  3000,  2926, | , -3.4, 1563.8, 16.199, |, 0.0
14351.6, 138.4, | , 25.6, 0.0, 492.4, | ,  1000,   954,  3000,  2938, | , -3.4, 1602.4, 16.655, |, 0.0
14352.6, 139.2, | , 25.6, 0.0, 486.8, | ,  1000,   949,  3000,  2934, | , -3.4, 1637.9, 16.987, |, 0.0
14353.6, 139.8, | , 25.6, 0.0, 484.3, | ,  1000,   957,  3000,  2922, | , -3.4, 1691.1, 17.519, |, 0.0
14354.7, 139.4, | , 25.6, 0.0, 485.0, | ,  1000,   955,  3000,  2933, | , -3.4, 1723.6, 17.899, |, 0.0
14355.7, 138.9, | , 25.6, 0.0, 491.8, | ,  1000,   956,  3000,  2931, | , -3.4, 1757.0, 18.239, |, 0.0
14356.7, 138.9, | , 25.6, 0.0, 491.8, | ,  1000,   957,  3000,  2939, | , -3.4, 1778.5, 18.503, |, 0.0
14357.7, 138.3, | , 25.6, 0.0, 491.6, | ,  1000,   956,  3000,  2907, | , -3.4, 1793.9, 18.507, |, 0.0
14358.7, 139.6, | , 25.6, 0.0, 486.1, | ,  1000,   950,  3000,  2908, | , -3.4, 1807.6, 18.623, |, 0.0
14359.7, 139.6, | , 25.6, 0.0, 485.2, | ,  1000,   956,  3000,  2918, | , -3.4, 1842.7, 19.065, |, 0.0
14360.7, 139.3, | , 25.6, 0.0, 484.3, | ,  1000,   950,  3000,  2927, | , -3.4, 1853.4, 19.190, |, 0.0
14361.7, 138.6, | , 25.6, 0.0, 491.2, | ,  1000,   960,  3000,  2929, | , -3.4, 1862.0, 19.339, |, 0.0
14362.8, 138.8, | , 25.6, 0.0, 491.9, | ,  1000,   957,  3000,  2939, | , -3.4, 1871.4, 19.467, |, 0.0
14363.8, 139.3, | , 25.6, 0.0, 485.4, | ,  1000,   958,  3000,  2941, | , -3.4, 1915.6, 19.941, |, 0.0
14364.8, 139.4, | , 25.6, 0.0, 483.9, | ,  1000,   950,  3000,  2916, | , -3.4, 1907.8, 19.693, |, 0.0
14365.8, 139.6, | , 25.6, 0.0, 485.8, | ,  1000,   955,  3000,  2933, | , -3.4, 1913.4, 19.865, |, 0.0
14366.8, 139.1, | , 25.6, 0.0, 486.5, | ,  1000,   954,  3000,  2933, | , -3.4, 1931.4, 20.048, |, 0.0
14367.8, 138.5, | , 25.6, 0.0, 490.9, | ,  1000,   958,  3000,  2929, | , -3.4, 1956.3, 20.305, |, 0.0
14368.8, 138.5, | , 25.6, 0.0, 490.3, | ,  1000,   955,  3000,  2933, | , -3.4, 1930.6, 20.038, |, 0.0
14369.8, 139.5, | , 25.6, 0.0, 485.6, | ,  1000,   949,  3000,  2922, | , -3.4, 1942.6, 20.074, |, 0.0
14370.8, 139.4, | , 25.6, 0.0, 483.7, | ,  1000,   955,  3000,  2933, | , -3.4, 1947.3, 20.215, |, 0.0
14371.9, 139.1, | , 25.6, 0.0, 485.5, | ,  1000,   955,  3000,  2926, | , -3.4, 1938.7, 20.084, |, 0.0
14372.9, 138.9, | , 25.6, 0.0, 490.8, | ,  1000,   957,  3000,  2922, | , -3.4, 1967.8, 20.380, |, 0.0
14373.9, 138.5, | , 25.6, 0.0, 489.8, | ,  1000,   956,  3000,  2951, | , -3.4, 1937.4, 20.210, |, 0.0
14374.9, 139.1, | , 25.6, 0.0, 485.1, | ,  1000,   957,  3000,  2932, | , -3.4, 1939.6, 20.137, |, 0.0
14375.9, 139.6, | , 25.6, 0.0, 485.2, | ,  1000,   955,  3000,  2938, | , -3.4, 1950.7, 20.274, |, 0.0
14376.9, 139.7, | , 25.6, 0.0, 484.3, | ,  1000,   951,  3000,  2929, | , -3.4, 1953.3, 20.233, |, 0.0
14377.9, 139.1, | , 25.6, 0.0, 485.4, | ,  1000,   955,  3000,  2941, | , -3.4, 1927.6, 20.055, |, 0.0
14378.9, 138.5, | , 25.6, 0.0, 489.7, | ,  1000,   954,  3000,  2929, | , -3.4, 1921.1, 19.914, |, 0.0
14380.0, 138.8, | , 25.6, 0.0, 490.7, | ,  1000,   957,  3000,  2928, | , -3.4, 1922.4, 19.943, |, 0.0
14381.0, 138.4, | , 25.6, 0.0, 490.1, | ,  1000,   952,  3000,  2948, | , -3.4, 1924.6, 20.044, |, 0.0
14382.0, 139.6, | , 25.6, 0.0, 482.8, | ,  1000,   954,  3000,  2917, | , -3.4, 1928.0, 19.925, |, 0.0
14383.0, 139.8, | , 25.6, 0.0, 483.5, | ,  1000,   952,  3000,  2937, | , -3.4, 1913.4, 19.872, |, 0.0
14384.0, 139.5, | , 25.6, 0.0, 482.5, | ,  1000,   948,  3000,  2914, | , -3.4, 1907.0, 19.668, |, 0.0
14385.0, 138.4, | , 25.6, 0.0, 489.6, | ,  1000,   955,  3000,  2927, | , -3.4, 1907.4, 19.772, |, 0.0
14386.0, 138.8, | , 25.6, 0.0, 489.7, | ,  1000,   958,  3000,  2942, | , -3.4, 1912.6, 19.915, |, 0.0
14387.0, 139.2, | , 25.6, 0.0, 484.1, | ,  1000,   958,  3000,  2929, | , -3.4, 1910.8, 19.836, |, 0.0
14388.1, 139.3, | , 25.6, 0.0, 483.3, | ,  1000,   950,  3000,  2928, | , -3.4, 1915.1, 19.832, |, 0.0
14389.1, 139.5, | , 25.6, 0.0, 483.6, | ,  1000,   955,  3000,  2918, | , -3.4, 1900.6, 19.657, |, 0.0
14390.1, 138.9, | , 25.6, 0.0, 489.5, | ,  1000,   958,  3000,  2926, | , -3.4, 1928.4, 19.994, |, 0.0
14391.1, 138.4, | , 25.6, 0.0, 489.1, | ,  1000,   959,  3000,  2936, | , -3.4, 1899.3, 19.753, |, 0.0
14392.1, 139.0, | , 25.6, 0.0, 488.6, | ,  1000,   958,  3000,  2929, | , -3.4, 1889.4, 19.612, |, 0.0
14393.1, 139.3, | , 25.6, 0.0, 483.4, | ,  1000,   952,  3000,  2937, | , -3.4, 1889.0, 19.616, |, 0.0
14394.1, 139.6, | , 25.6, 0.0, 481.7, | ,  1000,   955,  3000,  2934, | , -3.4, 1878.3, 19.508, |, 0.0
14395.2, 139.6, | , 25.6, 0.0, 483.9, | ,  1000,   950,  3000,  2936, | , -3.4, 1885.1, 19.561, |, 0.0
14396.2, 138.8, | , 25.6, 0.0, 489.3, | ,  1000,   953,  3000,  2947, | , -3.4, 1882.6, 19.605, |, 0.0
14397.2, 138.4, | , 25.6, 0.0, 488.6, | ,  1000,   956,  3000,  2922, | , -3.4, 1888.1, 19.555, |, 0.0
14398.2, 138.4, | , 25.6, 0.0, 488.9, | ,  1000,   958,  3000,  2941, | , -3.4, 1893.3, 19.708, |, 0.0
14399.2, 139.8, | , 25.6, 0.0, 481.9, | ,  1000,   955,  3000,  2914, | , -3.4, 1906.6, 19.695, |, 0.0
14400.2, 139.3, | , 25.6, 0.0, 482.1, | ,  1000,   954,  3000,  2936, | , -3.4, 1874.9, 19.474, |, 0.0
14401.2, 139.7, | , 25.6, 0.0, 482.0, | ,  1000,   952,  3000,  2933, | , -3.4, 1871.9, 19.418, |, 0.0
14402.2, 138.8, | , 25.6, 0.0, 489.0, | ,  1000,   956,  3000,  2923, | , -3.4, 1870.1, 19.373, |, 0.0
14403.2, 138.5, | , 25.6, 0.0, 488.5, | ,  1000,   956,  3000,  2935, | , -3.4, 1880.4, 19.537, |, 0.0
14404.3, 139.4, | , 25.6, 0.0, 482.8, | ,  1000,   947,  3000,  2937, | , -3.4, 1867.6, 19.370, |, 0.0
14405.3, 139.8, | , 25.6, 0.0, 482.2, | ,  1000,   951,  3000,  2938, | , -3.4, 1859.4, 19.308, |, 0.0
14406.3, 139.8, | , 25.6, 0.0, 482.0, | ,  1000,   954,  3000,  2949, | , -3.4, 1862.9, 19.413, |, 0.0
14407.3, 138.5, | , 25.6, 0.0, 488.7, | ,  1000,   957,  3000,  2921, | , -3.4, 1855.6, 19.215, |, 0.0
14408.3, 138.8, | , 25.6, 0.0, 488.9, | ,  1000,   958,  3000,  2936, | , -3.4, 1867.1, 19.411, |, 0.0
14409.3, 138.8, | , 25.6, 0.0, 488.1, | ,  1000,   953,  3000,  2917, | , -3.4, 1874.4, 19.370, |, 0.0
14410.3, 139.2, | , 25.6, 0.0, 483.2, | ,  1000,   949,  3000,  2934, | , -3.4, 1864.1, 19.330, |, 0.0
14411.3, 139.4, | , 25.6, 0.0, 481.9, | ,  1000,   956,  3000,  2918, | , -3.4, 1857.7, 19.214, |, 0.0
14412.4, 139.9, | , 25.6, 0.0, 482.3, | ,  1000,   953,  3000,  2934, | , -3.4, 1882.1, 19.533, |, 0.0
14413.4, 138.5, | , 25.6, 0.0, 488.0, | ,  1000,   954,  3000,  2934, | , -3.4, 1855.1, 19.262, |, 0.0
14414.4, 138.5, | , 25.6, 0.0, 487.5, | ,  1000,   953,  3000,  2946, | , -3.4, 1845.3, 19.213, |, 0.0
14415.4, 138.8, | , 25.6, 0.0, 488.8, | ,  1000,   955,  3000,  2925, | , -3.4, 1859.0, 19.261, |, 0.0
14416.4, 139.4, | , 25.6, 0.0, 478.8, | ,  1000,   951,  3000,  2944, | , -3.4, 1851.3, 19.253, |, 0.0
14417.4, 139.3, | , 25.6, 0.0, 481.3, | ,  1000,   952,  3000,  2920, | , -3.4, 1879.1, 19.426, |, 0.0
14418.4, 139.6, | , 25.6, 0.0, 481.7, | ,  1000,   956,  3000,  2923, | , -3.4, 1843.6, 19.097, |, 0.0
14419.4, 138.5, | , 25.6, 0.0, 486.9, | ,  1000,   954,  3000,  2922, | , -3.4, 1847.4, 19.122, |, 0.0
14420.5, 138.4, | , 25.6, 0.0, 487.7, | ,  1000,   959,  3000,  2930, | , -3.4, 1839.3, 19.100, |, 0.0
14421.5, 139.6, | , 25.6, 0.0, 481.7, | ,  1000,   959,  3000,  2933, | , -3.4, 1841.0, 19.132, |, 0.0
14422.5, 139.3, | , 25.6, 0.0, 480.9, | ,  1000,   952,  3000,  2926, | , -3.4, 1837.2, 19.026, |, 0.0
14423.5, 139.4, | , 25.6, 0.0, 481.1, | ,  1000,   949,  3000,  2922, | , -3.4, 1837.2, 18.991, |, 0.0
14424.5, 139.1, | , 25.6, 0.0, 486.7, | ,  1000,   958,  3000,  2926, | , -3.4, 1833.3, 19.015, |, 0.0
14425.5, 138.4, | , 25.6, 0.0, 487.3, | ,  1000,   955,  3000,  2928, | , -3.4, 1829.9, 18.970, |, 0.0
14426.5, 138.5, | , 25.6, 0.0, 487.3, | ,  1000,   953,  3000,  2924, | , -3.4, 1845.7, 19.109, |, 0.0
14427.5, 139.1, | , 25.6, 0.0, 481.5, | ,  1000,   949,  3000,  2939, | , -3.4, 1831.2, 19.008, |, 0.0
14428.6, 139.3, | , 25.6, 0.0, 480.4, | ,  1000,   952,  3000,  2933, | , -3.4, 1833.7, 19.027, |, 0.0
14429.6, 139.5, | , 25.6, 0.0, 479.8, | ,  1000,   958,  3000,  2935, | , -3.4, 1845.3, 19.182, |, 0.0
14430.6, 138.8, | , 25.6, 0.0, 487.0, | ,  1000,   959,  3000,  2935, | , -3.4, 1835.0, 19.082, |, 0.0
14431.6, 138.9, | , 25.6, 0.0, 487.5, | ,  1000,   951,  3000,  2937, | , -3.4, 1844.9, 19.157, |, 0.0
14432.6, 138.5, | , 25.6, 0.0, 486.6, | ,  1000,   958,  3000,  2929, | , -3.4, 1839.7, 19.092, |, 0.0
14433.6, 139.2, | , 25.6, 0.0, 481.5, | ,  1000,   952,  3000,  2914, | , -3.4, 1821.3, 18.800, |, 0.0
14434.6, 139.9, | , 25.6, 0.0, 480.0, | ,  1000,   950,  3000,  2925, | , -3.4, 1832.4, 18.958, |, 0.0
14435.7, 139.4, | , 25.6, 0.0, 479.9, | ,  1000,   949,  3000,  2913, | , -3.4, 1814.0, 18.705, |, 0.0
14436.7, 138.4, | , 25.6, 0.0, 486.7, | ,  1000,   956,  3000,  2928, | , -3.4, 1828.6, 18.965, |, 0.0
14437.7, 138.6, | , 25.6, 0.0, 487.1, | ,  1000,   958,  3000,  2911, | , -3.4, 1824.7, 18.855, |, 0.0
14438.7, 138.4, | , 25.6, 0.0, 486.9, | ,  1000,   958,  3000,  2944, | , -3.4, 1841.0, 19.183, |, 0.0
14439.7, 139.4, | , 25.6, 0.0, 479.6, | ,  1000,   949,  3000,  2921, | , -3.4, 1814.0, 18.747, |, 0.0
14440.7, 139.7, | , 25.6, 0.0, 480.1, | ,  1000,   957,  3000,  2918, | , -3.4, 1823.9, 18.875, |, 0.0
14441.7, 138.4, | , 25.6, 0.0, 486.7, | ,  1000,   961,  3000,  2943, | , -3.4, 1823.9, 19.014, |, 0.0
14442.7, 138.3, | , 25.6, 0.0, 486.8, | ,  1000,   955,  3000,  2926, | , -3.4, 1811.9, 18.773, |, 0.0
14443.8, 138.8, | , 25.6, 0.0, 487.3, | ,  1000,   957,  3000,  2944, | , -3.4, 1814.0, 18.900, |, 0.0
14444.8, 139.6, | , 25.6, 0.0, 481.5, | ,  1000,   955,  3000,  2935, | , -3.4, 1805.9, 18.758, |, 0.0
14445.8, 139.4, | , 25.6, 0.0, 479.5, | ,  1000,   957,  3000,  2925, | , -3.4, 1832.4, 18.992, |, 0.0
14446.8, 139.0, | , 25.6, 0.0, 481.8, | ,  1000,   950,  3000,  2919, | , -3.4, 1806.7, 18.668, |, 0.0
14447.8, 138.7, | , 25.6, 0.0, 486.4, | ,  1000,   955,  3000,  2913, | , -3.4, 1811.9, 18.712, |, 0.0
14448.8, 138.4, | , 25.6, 0.0, 486.1, | ,  1000,   958,  3000,  2954, | , -3.4, 1824.3, 19.055, |, 0.0
14449.8, 138.3, | , 25.6, 0.0, 486.3, | ,  1000,   953,  3000,  2923, | , -3.4, 1805.4, 18.686, |, 0.0
14450.8, 139.6, | , 25.6, 0.0, 480.7, | ,  1000,   952,  3000,  2917, | , -3.4, 1799.9, 18.595, |, 0.0
14451.8, 139.3, | , 25.6, 0.0, 479.1, | ,  1000,   956,  3000,  2937, | , -3.4, 1798.6, 18.696, |, 0.0
14452.9, 139.2, | , 25.6, 0.0, 481.0, | ,  1000,   954,  3000,  2928, | , -3.4, 1814.0, 18.803, |, 0.0
14453.9, 138.4, | , 25.6, 0.0, 485.7, | ,  1000,   959,  3000,  2915, | , -3.4, 1803.3, 18.656, |, 0.0
14454.9, 138.7, | , 25.6, 0.0, 485.4, | ,  1000,   957,  3000,  2924, | , -3.4, 1813.6, 18.797, |, 0.0
14455.9, 138.6, | , 25.6, 0.0, 484.9, | ,  1000,   957,  3000,  2920, | , -3.4, 1793.0, 18.562, |, 0.0
14456.9, 139.4, | , 25.6, 0.0, 478.7, | ,  1000,   950,  3000,  2944, | , -3.4, 1782.3, 18.535, |, 0.0
14457.9, 139.8, | , 25.6, 0.0, 479.2, | ,  1000,   953,  3000,  2941, | , -3.4, 1783.2, 18.543, |, 0.0
14458.9, 139.0, | , 25.6, 0.0, 480.6, | ,  1000,   949,  3000,  2932, | , -3.4, 1774.2, 18.384, |, 0.0
14459.9, 138.5, | , 25.6, 0.0, 485.0, | ,  1000,   958,  3000,  2941, | , -3.4, 1784.5, 18.577, |, 0.0
14461.0, 138.9, | , 25.6, 0.0, 484.2, | ,  1000,   952,  3000,  2914, | , -3.4, 1791.3, 18.493, |, 0.0
14462.0, 139.2, | , 25.6, 0.0, 479.9, | ,  1000,   952,  3000,  2934, | , -3.4, 1802.4, 18.703, |, 0.0
14463.0, 139.4, | , 25.6, 0.0, 478.8, | ,  1000,   950,  3000,  2943, | , -3.4, 1812.7, 18.846, |, 0.0
14464.0, 139.6, | , 25.6, 0.0, 478.7, | ,  1000,   948,  3000,  2903, | , -3.4, 1776.3, 18.270, |, 0.0
14465.0, 138.7, | , 25.6, 0.0, 485.5, | ,  1000,   955,  3000,  2941, | , -3.4, 1786.2, 18.585, |, 0.0
14466.0, 138.5, | , 25.6, 0.0, 484.4, | ,  1000,   959,  3000,  2932, | , -3.4, 1784.9, 18.545, |, 0.0
14467.0, 138.7, | , 25.6, 0.0, 485.5, | ,  1000,   955,  3000,  2927, | , -3.4, 1780.2, 18.452, |, 0.0
14468.0, 139.5, | , 25.6, 0.0, 479.9, | ,  1000,   956,  3000,  2937, | , -3.4, 1789.6, 18.603, |, 0.0
14469.1, 139.3, | , 25.6, 0.0, 478.7, | ,  1000,   955,  3000,  2951, | , -3.4, 1768.6, 18.447, |, 0.0
14470.1, 139.3, | , 25.6, 0.0, 478.4, | ,  1000,   955,  3000,  2930, | , -3.4, 1765.6, 18.318, |, 0.0
14471.1, 138.8, | , 25.6, 0.0, 484.5, | ,  1000,   955,  3000,  2937, | , -3.4, 1771.2, 18.409, |, 0.0
14472.1, 138.4, | , 25.6, 0.0, 484.9, | ,  1000,   952,  3000,  2928, | , -3.4, 1775.5, 18.395, |, 0.0
14473.1, 138.4, | , 25.6, 0.0, 485.0, | ,  1000,   957,  3000,  2940, | , -3.4, 1773.7, 18.456, |, 0.0
14474.1, 139.7, | , 25.6, 0.0, 478.8, | ,  1000,   953,  3000,  2953, | , -3.4, 1769.9, 18.462, |, 0.0
14475.1, 139.2, | , 25.6, 0.0, 477.9, | ,  1000,   952,  3000,  2911, | , -3.4, 1782.3, 18.386, |, 0.0
14476.1, 139.3, | , 25.6, 0.0, 477.5, | ,  1000,   956,  3000,  2918, | , -3.4, 1768.6, 18.294, |, 0.0
14477.1, 138.6, | , 25.6, 0.0, 484.5, | ,  1000,   955,  3000,  2926, | , -3.4, 1762.2, 18.264, |, 0.0
14478.2, 138.7, | , 25.6, 0.0, 484.7, | ,  1000,   958,  3000,  2935, | , -3.4, 1765.6, 18.357, |, 0.0
14479.2, 138.5, | , 25.6, 0.0, 484.2, | ,  1000,   956,  3000,  2948, | , -3.4, 1752.3, 18.266, |, 0.0
14480.2, 139.7, | , 25.6, 0.0, 478.7, | ,  1000,   957,  3000,  2923, | , -3.4, 1755.3, 18.187, |, 0.0
14481.2, 139.4, | , 25.5, 0.0, 476.6, | ,  1000,   957,  3000,  2910, | , -3.4, 1755.3, 18.124, |, 0.0
14482.2, 138.6, | , 25.6, 0.0, 483.5, | ,  1000,   956,  3000,  2929, | , -3.4, 1760.0, 18.257, |, 0.0
14483.2, 138.5, | , 25.6, 0.0, 483.8, | ,  1000,   951,  3000,  2918, | , -3.4, 1754.0, 18.125, |, 0.0
14484.2, 138.8, | , 25.6, 0.0, 483.8, | ,  1000,   958,  3000,  2917, | , -3.4, 1757.5, 18.187, |, 0.0
14485.2, 139.1, | , 25.5, 0.0, 478.3, | ,  1000,   952,  3000,  2911, | , -3.4, 1776.3, 18.327, |, 0.0
14486.3, 139.2, | , 25.6, 0.0, 476.7, | ,  1000,   949,  3000,  2913, | , -3.4, 1756.2, 18.114, |, 0.0
14487.3, 139.6, | , 25.6, 0.0, 478.6, | ,  1000,   951,  3000,  2916, | , -3.4, 1751.5, 18.089, |, 0.0
14488.3, 138.5, | , 25.5, 0.0, 483.5, | ,  1000,   958,  3000,  2935, | , -3.4, 1748.5, 18.177, |, 0.0
14489.3, 138.4, | , 25.5, 0.0, 483.0, | ,  1000,   958,  3000,  2938, | , -3.4, 1740.8, 18.113, |, 0.0
14490.3, 138.7, | , 25.5, 0.0, 483.6, | ,  1000,   954,  3000,  2926, | , -3.4, 1744.2, 18.070, |, 0.0
14491.3, 139.6, | , 25.5, 0.0, 478.0, | ,  1000,   955,  3000,  2945, | , -3.4, 1744.2, 18.169, |, 0.0
14492.3, 139.2, | , 25.5, 0.0, 476.6, | ,  1000,   951,  3000,  2924, | , -3.4, 1746.8, 18.076, |, 0.0
14493.3, 139.7, | , 25.5, 0.0, 479.0, | ,  1000,   957,  3000,  2933, | , -3.4, 1741.6, 18.091, |, 0.0
14494.4, 138.8, | , 25.6, 0.0, 483.7, | ,  1000,   959,  3000,  2920, | , -3.4, 1739.9, 18.025, |, 0.0
14495.4, 138.4, | , 25.6, 0.0, 483.4, | ,  1000,   957,  3000,  2935, | , -3.4, 1735.2, 18.034, |, 0.0
14496.4, 138.6, | , 25.6, 0.0, 482.5, | ,  1000,   955,  3000,  2933, | , -3.4, 1733.0, 17.994, |, 0.0
14497.4, 139.8, | , 25.5, 0.0, 476.5, | ,  1000,   950,  3000,  2919, | , -3.4, 1733.5, 17.914, |, 0.0
14498.4, 139.6, | , 25.5, 0.0, 477.2, | ,  1000,   950,  3000,  2935, | , -3.4, 1740.3, 18.056, |, 0.0
14499.4, 139.1, | , 25.6, 0.0, 477.2, | ,  1000,   955,  3000,  2921, | , -3.4, 1757.5, 18.191, |, 0.0
14500.4, 138.8, | , 25.5, 0.0, 483.0, | ,  1000,   956,  3000,  2929, | , -3.4, 1741.2, 18.066, |, 0.0
14501.4, 138.5, | , 25.6, 0.0, 482.3, | ,  1000,   954,  3000,  2940, | , -3.4, 1741.2, 18.106, |, 0.0
14502.4, 139.1, | , 25.5, 0.0, 477.6, | ,  1000,   955,  3000,  2919, | , -3.4, 1742.9, 18.033, |, 0.0
14503.5, 139.2, | , 25.5, 0.0, 476.5, | ,  1000,   954,  3000,  2929, | , -3.4, 1729.6, 17.936, |, 0.0
14504.5, 139.6, | , 25.5, 0.0, 476.5, | ,  1000,   955,  3000,  2927, | , -3.4, 1722.8, 17.861, |, 0.0
14505.5, 138.2, | , 25.6, 0.0, 483.0, | ,  1000,   952,  3000,  2919, | , -3.4, 1733.0, 17.915, |, 0.0
14506.5, 138.5, | , 25.6, 0.0, 481.8, | ,  1000,   952,  3000,  2933, | , -3.4, 1724.9, 17.898, |, 0.0
14507.5, 138.8, | , 25.6, 0.0, 483.0, | ,  1000,   957,  3000,  2928, | , -3.4, 1724.9, 17.894, |, 0.0
14508.5, 139.1, | , 25.5, 0.0, 477.3, | ,  1000,   952,  3000,  2945, | , -3.4, 1716.3, 17.865, |, 0.0
14509.5, 139.2, | , 25.6, 0.0, 476.4, | ,  1000,   952,  3000,  2920, | , -3.4, 1714.6, 17.728, |, 0.0
14510.5, 139.7, | , 25.5, 0.0, 476.5, | ,  1000,   950,  3000,  2927, | , -3.4, 1718.9, 17.800, |, 0.0
14511.6, 139.0, | , 25.5, 0.0, 481.7, | ,  1000,   955,  3000,  2927, | , -3.4, 1717.6, 17.809, |, 0.0
14512.6, 138.3, | , 25.5, 0.0, 481.9, | ,  1000,   957,  3000,  2923, | , -3.4, 1721.5, 17.840, |, 0.0
14513.6, 138.8, | , 25.6, 0.0, 482.4, | ,  1000,   955,  3000,  2933, | , -3.4, 1720.2, 17.865, |, 0.0
14514.6, 139.7, | , 25.5, 0.0, 475.8, | ,  1000,   952,  3000,  2914, | , -3.4, 1713.8, 17.694, |, 0.0
14515.6, 139.6, | , 25.5, 0.0, 474.6, | ,  1000,   952,  3000,  2932, | , -3.4, 1723.6, 17.876, |, 0.0
14516.6, 139.4, | , 25.5, 0.0, 474.3, | ,  1000,   954,  3000,  2924, | , -3.4, 1696.6, 17.569, |, 0.0
14517.6, 138.9, | , 25.5, 0.0, 481.3, | ,  1000,   953,  3000,  2919, | , -3.4, 1713.3, 17.717, |, 0.0
14518.6, 138.4, | , 25.5, 0.0, 481.5, | ,  1000,   951,  3000,  2921, | , -3.4, 1698.3, 17.561, |, 0.0
14519.6, 138.4, | , 25.6, 0.0, 481.4, | ,  1000,   954,  3000,  2922, | , -3.4, 1699.6, 17.594, |, 0.0
14520.7, 139.8, | , 25.5, 0.0, 474.8, | ,  1000,   955,  3000,  2914, | , -3.4, 1713.3, 17.703, |, 0.0
14521.7, 139.4, | , 25.5, 0.0, 474.1, | ,  1000,   950,  3000,  2931, | , -3.4, 1698.3, 17.605, |, 0.0
14522.7, 138.4, | , 25.6, 0.0, 481.6, | ,  1000,   955,  3000,  2923, | , -3.4, 1703.0, 17.636, |, 0.0
14523.7, 138.5, | , 25.5, 0.0, 481.5, | ,  1000,   958,  3000,  2943, | , -3.4, 1697.9, 17.688, |, 0.0
14524.7, 138.8, | , 25.5, 0.0, 481.6, | ,  1000,   958,  3000,  2928, | , -3.4, 1711.2, 17.758, |, 0.0
14525.7, 139.1, | , 25.5, 0.0, 476.1, | ,  1000,   955,  3000,  2908, | , -3.4, 1699.6, 17.536, |, 0.0
14526.7, 139.4, | , 25.5, 0.0, 474.1, | ,  1000,   949,  3000,  2934, | , -3.4, 1691.9, 17.548, |, 0.0
14527.7, 139.5, | , 25.5, 0.0, 475.5, | ,  1000,   955,  3000,  2952, | , -3.4, 1694.5, 17.681, |, 0.0
14528.7, 138.4, | , 25.5, 0.0, 481.3, | ,  1000,   958,  3000,  2923, | , -3.4, 1695.8, 17.577, |, 0.0
14529.8, 138.4, | , 25.5, 0.0, 480.9, | ,  1000,   954,  3000,  2948, | , -3.4, 1690.6, 17.619, |, 0.0
14530.8, 138.4, | , 25.5, 0.0, 481.4, | ,  1000,   953,  3000,  2938, | , -3.4, 1684.2, 17.503, |, 0.0
14531.8, 139.2, | , 25.5, 0.0, 475.5, | ,  1000,   956,  3000,  2943, | , -3.4, 1700.9, 17.711, |, 0.0
14532.8, 139.2, | , 25.5, 0.0, 474.7, | ,  1000,   950,  3000,  2919, | , -3.4, 1713.3, 17.703, |, 0.0
14533.8, 139.1, | , 25.5, 0.0, 475.9, | ,  1000,   953,  3000,  2922, | , -3.4, 1686.8, 17.454, |, 0.0
14534.8, 138.7, | , 25.5, 0.0, 481.6, | ,  1000,   952,  3000,  2919, | , -3.4, 1687.6, 17.446, |, 0.0
14535.8, 138.3, | , 25.5, 0.0, 481.0, | ,  1000,   953,  3000,  2942, | , -3.4, 1685.1, 17.527, |, 0.0
14536.8, 138.5, | , 25.5, 0.0, 479.9, | ,  1000,   953,  3000,  2929, | , -3.4, 1701.8, 17.640, |, 0.0
14537.8, 139.6, | , 25.5, 0.0, 474.5, | ,  1000,   948,  3000,  2918, | , -3.4, 1688.5, 17.434, |, 0.0
14538.9, 139.3, | , 25.5, 0.0, 473.7, | ,  1000,   953,  3000,  2943, | , -3.4, 1675.6, 17.436, |, 0.0
14539.9, 139.3, | , 25.5, 0.0, 474.9, | ,  1000,   958,  3000,  2933, | , -3.4, 1679.5, 17.454, |, 0.0
14540.9, 138.9, | , 25.5, 0.0, 480.6, | ,  1000,   954,  3000,  2941, | , -3.4, 1675.6, 17.426, |, 0.0
14541.9, 138.7, | , 25.5, 0.0, 479.8, | ,  1000,   949,  3000,  2942, | , -3.4, 1681.2, 17.473, |, 0.0
14542.9, 139.3, | , 25.5, 0.0, 474.8, | ,  1000,   955,  3000,  2911, | , -3.4, 1679.1, 17.338, |, 0.0
14543.9, 139.7, | , 25.5, 0.0, 474.0, | ,  1000,   949,  3000,  2923, | , -3.4, 1685.5, 17.431, |, 0.0
14544.9, 139.6, | , 25.5, 0.0, 474.1, | ,  1000,   951,  3000,  2918, | , -3.4, 1667.5, 17.229, |, 0.0
14545.9, 138.4, | , 25.5, 0.0, 480.1, | ,  1000,   954,  3000,  2929, | , -3.4, 1680.3, 17.426, |, 0.0
14547.0, 138.5, | , 25.5, 0.0, 479.4, | ,  1000,   952,  3000,  2933, | , -3.4, 1694.1, 17.576, |, 0.0
14548.0, 138.8, | , 25.5, 0.0, 480.0, | ,  1000,   954,  3000,  2926, | , -3.4, 1679.1, 17.401, |, 0.0
14549.0, 139.5, | , 25.5, 0.0, 474.8, | ,  1000,   951,  3000,  2944, | , -3.4, 1681.2, 17.492, |, 0.0
14550.0, 139.3, | , 25.5, 0.0, 473.6, | ,  1000,   955,  3000,  2923, | , -3.4, 1660.2, 17.196, |, 0.0
14551.0, 139.6, | , 25.5, 0.0, 475.0, | ,  1000,   951,  3000,  2942, | , -3.4, 1687.2, 17.542, |, 0.0
14552.0, 138.7, | , 25.5, 0.0, 478.5, | ,  1000,   960,  3000,  2952, | , -3.4, 1667.5, 17.418, |, 0.0
14553.0, 138.4, | , 25.5, 0.0, 480.0, | ,  1000,   955,  3000,  2937, | , -3.4, 1655.1, 17.207, |, 0.0
14554.0, 138.4, | , 25.5, 0.0, 479.8, | ,  1000,   956,  3000,  2930, | , -3.4, 1654.6, 17.176, |, 0.0
14555.0, 139.6, | , 25.5, 0.0, 474.3, | ,  1000,   951,  3000,  2914, | , -3.4, 1660.6, 17.139, |, 0.0
14556.1, 139.0, | , 25.5, 0.0, 474.8, | ,  1000,   955,  3000,  2921, | , -3.4, 1659.8, 17.180, |, 0.0
14557.1, 139.0, | , 25.5, 0.0, 474.2, | ,  1000,   957,  3000,  2935, | , -3.4, 1682.5, 17.487, |, 0.0
14558.1, 138.7, | , 25.5, 0.0, 479.6, | ,  1000,   956,  3000,  2918, | , -3.4, 1660.2, 17.181, |, 0.0
14559.1, 138.4, | , 25.5, 0.0, 479.7, | ,  1000,   958,  3000,  2939, | , -3.4, 1666.6, 17.347, |, 0.0
14560.1, 138.3, | , 25.5, 0.0, 479.4, | ,  1000,   949,  3000,  2911, | , -3.4, 1648.2, 16.990, |, 0.0
14561.1, 139.5, | , 25.5, 0.0, 473.8, | ,  1000,   955,  3000,  2930, | , -3.4, 1663.2, 17.256, |, 0.0
14562.1, 139.7, | , 25.5, 0.0, 472.7, | ,  1000,   952,  3000,  2934, | , -3.4, 1647.8, 17.101, |, 0.0
14563.1, 138.5, | , 25.5, 0.0, 475.2, | ,  1000,   952,  3000,  2942, | , -3.4, 1639.2, 17.050, |, 0.0
14564.2, 138.9, | , 25.5, 0.0, 479.8, | ,  1000,   958,  3000,  2935, | , -3.4, 1640.1, 17.054, |, 0.0
14565.2, 138.7, | , 25.5, 0.0, 479.4, | ,  1000,   955,  3000,  2926, | , -3.4, 1643.9, 17.042, |, 0.0
14566.2, 139.0, | , 25.5, 0.0, 473.6, | ,  1000,   954,  3000,  2924, | , -3.4, 1643.9, 17.026, |, 0.0
14567.2, 139.3, | , 25.5, 0.0, 472.1, | ,  1000,   949,  3000,  2915, | , -3.4, 1636.2, 16.885, |, 0.0
14568.2, 139.9, | , 25.5, 0.0, 473.0, | ,  1000,   949,  3000,  2937, | , -3.4, 1644.8, 17.073, |, 0.0
14569.2, 138.5, | , 25.5, 0.0, 478.5, | ,  1000,   956,  3000,  2938, | , -3.4, 1632.8, 16.982, |, 0.0
14570.2, 138.4, | , 25.5, 0.0, 478.6, | ,  1000,   958,  3000,  2944, | , -3.4, 1633.6, 17.022, |, 0.0
14571.2, 138.8, | , 25.5, 0.0, 479.0, | ,  1000,   954,  3000,  2944, | , -3.4, 1633.2, 17.006, |, 0.0
14572.2, 139.3, | , 25.5, 0.0, 472.5, | ,  1000,   949,  3000,  2922, | , -3.4, 1632.4, 16.875, |, 0.0
14573.3, 139.2, | , 25.5, 0.0, 471.9, | ,  1000,   952,  3000,  2920, | , -3.4, 1632.4, 16.882, |, 0.0
14574.3, 139.2, | , 25.5, 0.0, 471.6, | ,  1000,   954,  3000,  2918, | , -3.4, 1648.6, 17.047, |, 0.0
14575.3, 138.9, | , 25.5, 0.0, 478.8, | ,  1000,   963,  3000,  2936, | , -3.4, 1646.9, 17.151, |, 0.0
14576.3, 138.4, | , 25.5, 0.0, 478.4, | ,  1000,   958,  3000,  2948, | , -3.4, 1631.5, 17.018, |, 0.0
14577.3, 139.0, | , 25.5, 0.0, 477.7, | ,  1000,   953,  3000,  2908, | , -3.4, 1616.1, 16.667, |, 0.0
14578.3, 139.4, | , 25.5, 0.0, 470.3, | ,  1000,   956,  3000,  2933, | , -3.4, 1651.2, 17.154, |, 0.0
14579.3, 139.3, | , 25.5, 0.0, 472.0, | ,  1000,   956,  3000,  2926, | , -3.4, 1626.8, 16.868, |, 0.0
14580.3, 139.2, | , 25.5, 0.0, 472.2, | ,  1000,   951,  3000,  2941, | , -3.4, 1624.2, 16.885, |, 0.0
14581.4, 138.9, | , 25.5, 0.0, 478.4, | ,  1000,   953,  3000,  2939, | , -3.4, 1629.8, 16.942, |, 0.0
14582.4, 138.8, | , 25.5, 0.0, 477.8, | ,  1000,   955,  3000,  2926, | , -3.4, 1631.9, 16.918, |, 0.0
14583.4, 138.5, | , 25.5, 0.0, 477.7, | ,  1000,   956,  3000,  2923, | , -3.4, 1617.4, 16.757, |, 0.0
14584.4, 139.3, | , 25.5, 0.0, 471.7, | ,  1000,   952,  3000,  2922, | , -3.4, 1613.5, 16.698, |, 0.0
14585.4, 139.3, | , 25.5, 0.0, 473.3, | ,  1000,   949,  3000,  2930, | , -3.4, 1623.8, 16.823, |, 0.0
14586.4, 138.3, | , 25.5, 0.0, 477.9, | ,  1000,   952,  3000,  2912, | , -3.4, 1616.5, 16.683, |, 0.0
14587.4, 138.5, | , 25.5, 0.0, 477.3, | ,  1000,   952,  3000,  2941, | , -3.4, 1627.6, 16.920, |, 0.0
14588.4, 138.3, | , 25.5, 0.0, 477.7, | ,  1000,   957,  3000,  2930, | , -3.4, 1632.8, 16.953, |, 0.0
14589.4, 139.1, | , 25.5, 0.0, 472.4, | ,  1000,   950,  3000,  2923, | , -3.4, 1622.1, 16.779, |, 0.0
14590.4, 139.3, | , 25.5, 0.0, 471.1, | ,  1000,   950,  3000,  2950, | , -3.4, 1607.1, 16.742, |, 0.0
14591.5, 139.4, | , 25.5, 0.0, 473.0, | ,  1000,   955,  3000,  2939, | , -3.4, 1598.9, 16.629, |, 0.0
14592.5, 138.7, | , 25.5, 0.0, 477.3, | ,  1000,   959,  3000,  2933, | , -3.4, 1610.9, 16.748, |, 0.0
14593.5, 138.3, | , 25.5, 0.0, 477.7, | ,  1000,   960,  3000,  2945, | , -3.4, 1623.8, 16.937, |, 0.0
14594.5, 138.8, | , 25.5, 0.0, 477.9, | ,  1000,   958,  3000,  2948, | , -3.4, 1609.2, 16.788, |, 0.0
14595.5, 139.5, | , 25.5, 0.0, 472.3, | ,  1000,   958,  3000,  2924, | , -3.4, 1608.8, 16.680, |, 0.0
14596.5, 139.4, | , 25.5, 0.0, 470.2, | ,  1000,   951,  3000,  2925, | , -3.4, 1590.4, 16.463, |, 0.0
14597.5, 139.5, | , 25.5, 0.0, 471.3, | ,  1000,   953,  3000,  2926, | , -3.4, 1591.7, 16.487, |, 0.0
14598.6, 138.4, | , 25.5, 0.0, 476.8, | ,  1000,   957,  3000,  2942, | , -3.4, 1619.1, 16.860, |, 0.0
14599.6, 138.3, | , 25.5, 0.0, 476.7, | ,  1000,   955,  3000,  2911, | , -3.4, 1614.8, 16.669, |, 0.0
14600.6, 138.4, | , 25.5, 0.0, 477.0, | ,  1000,   954,  3000,  2923, | , -3.4, 1615.6, 16.731, |, 0.0
14601.6, 139.7, | , 25.5, 0.0, 470.2, | ,  1000,   953,  3000,  2948, | , -3.4, 1590.8, 16.576, |, 0.0
14602.6, 139.4, | , 25.5, 0.0, 469.3, | ,  1000,   956,  3000,  2914, | , -3.4, 1583.5, 16.372, |, 0.0
14603.6, 139.2, | , 25.5, 0.0, 471.8, | ,  1000,   949,  3000,  2943, | , -3.4, 1602.4, 16.657, |, 0.0
14604.6, 138.7, | , 25.5, 0.0, 476.5, | ,  1000,   957,  3000,  2923, | , -3.4, 1584.4, 16.420, |, 0.0
14605.6, 138.5, | , 25.5, 0.0, 476.8, | ,  1000,   954,  3000,  2933, | , -3.4, 1614.8, 16.764, |, 0.0
14606.7, 139.2, | , 25.5, 0.0, 471.4, | ,  1000,   953,  3000,  2928, | , -3.4, 1577.1, 16.349, |, 0.0
14607.7, 139.3, | , 25.5, 0.0, 469.7, | ,  1000,   951,  3000,  2921, | , -3.4, 1574.1, 16.278, |, 0.0
14608.7, 139.6, | , 25.5, 0.0, 470.3, | ,  1000,   949,  3000,  2909, | , -3.4, 1590.8, 16.394, |, 0.0
14609.7, 138.3, | , 25.5, 0.0, 476.4, | ,  1000,   953,  3000,  2933, | , -3.4, 1583.1, 16.433, |, 0.0
14610.7, 138.8, | , 25.5, 0.0, 476.4, | ,  1000,   960,  3000,  2945, | , -3.4, 1584.8, 16.529, |, 0.0
14611.7, 138.7, | , 25.5, 0.0, 476.7, | ,  1000,   955,  3000,  2945, | , -3.4, 1594.7, 16.612, |, 0.0
14612.7, 139.2, | , 25.5, 0.0, 470.6, | ,  1000,   949,  3000,  2938, | , -3.4, 1589.5, 16.501, |, 0.0
14613.7, 139.3, | , 25.5, 0.0, 469.6, | ,  1000,   955,  3000,  2923, | , -3.4, 1573.7, 16.301, |, 0.0
14614.7, 139.7, | , 25.5, 0.0, 469.8, | ,  1000,   956,  3000,  2952, | , -3.4, 1569.8, 16.383, |, 0.0
14615.8, 138.7, | , 25.5, 0.0, 476.7, | ,  1000,   956,  3000,  2940, | , -3.4, 1570.2, 16.338, |, 0.0
14616.8, 138.2, | , 25.5, 0.0, 476.1, | ,  1000,   953,  3000,  2928, | , -3.4, 1589.1, 16.473, |, 0.0
14617.8, 138.8, | , 25.5, 0.0, 475.5, | ,  1000,   951,  3000,  2932, | , -3.4, 1573.7, 16.322, |, 0.0
14618.8, 139.1, | , 25.5, 0.0, 469.7, | ,  1000,   951,  3000,  2953, | , -3.4, 1567.7, 16.348, |, 0.0
14619.8, 139.3, | , 25.5, 0.0, 469.7, | ,  1000,   957,  3000,  2933, | , -3.4, 1570.7, 16.319, |, 0.0
14620.8, 139.2, | , 25.5, 0.0, 470.9, | ,  1000,   950,  3000,  2914, | , -3.4, 1591.7, 16.427, |, 0.0
14621.8, 138.8, | , 25.5, 0.0, 476.3, | ,  1000,   955,  3000,  2924, | , -3.4, 1572.8, 16.293, |, 0.0
14622.8, 138.5, | , 25.5, 0.0, 474.5, | ,  1000,   960,  3000,  2919, | , -3.4, 1568.9, 16.254, |, 0.0
14623.9, 138.4, | , 25.5, 0.0, 475.8, | ,  1000,   953,  3000,  2946, | , -3.4, 1571.5, 16.367, |, 0.0
14624.9, 139.6, | , 25.5, 0.0, 469.4, | ,  1000,   949,  3000,  2927, | , -3.4, 1566.4, 16.216, |, 0.0
14625.9, 139.2, | , 25.5, 0.0, 468.8, | ,  1000,   955,  3000,  2918, | , -3.4, 1571.1, 16.252, |, 0.0
14626.9, 139.0, | , 25.5, 0.0, 475.0, | ,  1000,   953,  3000,  2918, | , -3.4, 1565.9, 16.188, |, 0.0
14627.9, 138.9, | , 25.5, 0.0, 475.0, | ,  1000,   954,  3000,  2929, | , -3.4, 1590.8, 16.498, |, 0.0
14628.9, 138.8, | , 25.5, 0.0, 475.2, | ,  1000,   960,  3000,  2934, | , -3.4, 1568.5, 16.313, |, 0.0
14629.9, 139.1, | , 25.5, 0.0, 469.9, | ,  1000,   948,  3000,  2926, | , -3.4, 1566.4, 16.209, |, 0.0
14630.9, 139.3, | , 25.5, 0.0, 468.4, | ,  1000,   949,  3000,  2931, | , -3.4, 1566.4, 16.234, |, 0.0
14631.9, 139.7, | , 25.5, 0.0, 470.2, | ,  1000,   950,  3000,  2929, | , -3.4, 1575.8, 16.330, |, 0.0
14633.0, 138.5, | , 25.5, 0.0, 473.5, | ,  1000,   952,  3000,  2929, | , -3.4, 1570.7, 16.280, |, 0.0
14634.0, 138.5, | , 25.5, 0.0, 475.1, | ,  1000,   955,  3000,  2922, | , -3.4, 1577.1, 16.333, |, 0.0
14635.0, 138.8, | , 25.5, 0.0, 475.1, | ,  1000,   954,  3000,  2922, | , -3.4, 273.8, 2.837, |, 0.0
14636.0, 139.0, | , 25.5, 0.0, 469.4, | ,  1000,   952,  3000,  2935, | , -3.4, 335.0, 3.482, |, 0.0
14637.0, 139.1, | , 25.5, 0.0, 468.0, | ,  1000,   949,  3000,  2917, | , -3.4, 357.3, 3.694, |, 0.0
14638.0, 139.9, | , 25.5, 0.0, 468.0, | ,  1000,   953,  3000,  2931, | , -3.4, 414.3, 4.303, |, 0.0
14639.0, 138.4, | , 25.5, 0.0, 474.4, | ,  1000,   956,  3000,  2951, | , -3.4, 450.3, 4.704, |, 0.0
14640.0, 138.4, | , 25.5, 0.0, 474.5, | ,  1000,   958,  3000,  2913, | , -3.4, 497.8, 5.153, |, 0.0
14641.0, 138.5, | , 25.5, 0.0, 474.2, | ,  1000,   960,  3000,  2944, | , -3.4, 533.8, 5.572, |, 0.0
14642.1, 139.5, | , 25.5, 0.0, 465.3, | ,  1000,   952,  3000,  2921, | , -3.4, 542.8, 5.620, |, 0.0
14643.1, 139.3, | , 25.5, 0.0, 466.9, | ,  1000,   949,  3000,  2931, | , -3.4, 582.7, 6.045, |, 0.0
14644.1, 139.2, | , 25.5, 0.0, 467.5, | ,  1000,   953,  3000,  2928, | , -3.4, 650.4, 6.748, |, 0.0
14645.1, 138.3, | , 25.5, 0.0, 474.1, | ,  1000,   956,  3000,  2925, | , -3.4, 670.5, 6.957, |, 0.0
14646.1, 138.4, | , 25.5, 0.0, 474.1, | ,  1000,   955,  3000,  2948, | , -3.4, 697.5, 7.276, |, 0.0
14647.1, 139.1, | , 25.5, 0.0, 468.9, | ,  1000,   957,  3000,  2928, | , -3.4, 737.8, 7.662, |, 0.0
14648.1, 139.8, | , 25.5, 0.0, 467.4, | ,  1000,   955,  3000,  2918, | , -3.4, 773.7, 8.009, |, 0.0
14649.1, 139.2, | , 25.5, 0.0, 467.9, | ,  1000,   950,  3000,  2941, | , -3.4, 841.0, 8.747, |, 0.0
14650.1, 138.3, | , 25.5, 0.0, 474.3, | ,  1000,   959,  3000,  2922, | , -3.4, 873.1, 9.057, |, 0.0
14651.2, 138.3, | , 25.5, 0.0, 469.8, | ,  1000,   955,  3000,  2910, | , -3.4, 907.4, 9.374, |, 0.0
14652.2, 138.7, | , 25.5, 0.0, 474.1, | ,  1000,   959,  3000,  2921, | , -3.4, 945.1, 9.800, |, 0.0
14653.2, 139.1, | , 25.5, 0.0, 468.1, | ,  1000,   955,  3000,  2922, | , -3.4, 983.7, 10.193, |, 0.0
14654.2, 139.2, | , 25.5, 0.0, 467.7, | ,  1000,   947,  3000,  2937, | , -3.4, 1021.8, 10.604, |, 0.0
14655.2, 139.5, | , 25.5, 0.0, 469.0, | ,  1000,   955,  3000,  2943, | , -3.4, 1086.1, 11.312, |, 0.0
14656.2, 138.3, | , 25.5, 0.0, 473.7, | ,  1000,   951,  3000,  2917, | , -3.4, 1119.5, 11.572, |, 0.0
14657.2, 138.5, | , 25.5, 0.0, 473.7, | ,  1000,   954,  3000,  2963, | , -3.4, 1130.6, 11.835, |, 0.0
14658.2, 138.9, | , 25.5, 0.0, 472.8, | ,  1000,   953,  3000,  2915, | , -3.4, 1171.8, 12.111, |, 0.0
14659.3, 139.1, | , 25.5, 0.0, 468.3, | ,  1000,   955,  3000,  2935, | , -3.4, 1198.3, 12.454, |, 0.0
14660.3, 139.4, | , 25.5, 0.0, 466.4, | ,  1000,   960,  3000,  2941, | , -3.4, 1242.9, 12.953, |, 0.0
14661.3, 139.3, | , 25.5, 0.0, 468.5, | ,  1000,   952,  3000,  2926, | , -3.4, 1278.9, 13.249, |, 0.0
14662.3, 138.7, | , 25.5, 0.0, 472.8, | ,  1000,   958,  3000,  2933, | , -3.4, 1293.9, 13.453, |, 0.0
