Repository: jdhuang-csm/Ru-BCA

## Methods
* (BaO)<sub>x</sub>-(CaO)<sub>y</sub>-(Al<sub>2</sub>O<sub>3</sub>)<sub>1-x-y</sub> (BCA) catalyst supports were synthesized via sol-gel and solid-state methods. 
* Ru/BCA catalysts were prepared via incipient wetness impregnation to achieve 1 wt. % Ru loading.
* Ammonia synthesis rates were measured for Ru/BCA catalysts in a packed-bed reactor at 480-600<sup>o</sup>C, 10 bar, and space velocities up to 1.3 x 10<sup>6</sup> ml g<sub>cat</sub><sup>-1</sup> h<sup>-1</sup>.
* A machine learning (ML) model was employed to improve understanding of the behavior of Ru/BCA catalysts.
* A microkinetic model was developed to describe the best-performing catalyst.

File: data/init_files_Cadigan/BCA411.txt (part 37 of 53)
********** Start test **********
Elapsed time, Pressure, | , LJtemp(C), Inner-Temp, Outer-Temp, | , N2-set, N2-flow, H2-set, H2-flow, | , pH, NH3_ppm, NH3_Prod_rate, |, In222Temp
14291.2, 138.6, | , 24.3, 0.0, 607.3, | ,  1000,   957,  3000,  2929, | , -3.4, 3245.9, 31.444, |, 0.0
14292.2, 138.8, | , 24.3, 0.0, 602.7, | ,  1000,   960,  3000,  2910, | , -3.4, 3249.7, 31.347, |, 0.0
14293.2, 139.1, | , 24.3, 0.0, 601.8, | ,  1000,   957,  3000,  2932, | , -3.4, 3255.3, 31.557, |, 0.0
14294.2, 139.5, | , 24.3, 0.0, 601.6, | ,  1000,   956,  3000,  2921, | , -3.4, 3255.3, 31.459, |, 0.0
14295.2, 138.4, | , 24.3, 0.0, 607.3, | ,  1000,   959,  3000,  2948, | , -3.4, 3258.3, 31.736, |, 0.0
14296.2, 138.4, | , 24.3, 0.0, 606.5, | ,  1000,   961,  3000,  2933, | , -3.4, 3242.5, 31.464, |, 0.0
14297.2, 138.6, | , 24.3, 0.0, 607.5, | ,  1000,   954,  3000,  2941, | , -3.4, 3248.9, 31.543, |, 0.0
14298.2, 139.5, | , 24.3, 0.0, 602.5, | ,  1000,   952,  3000,  2926, | , -3.4, 3247.6, 31.385, |, 0.0
14299.2, 139.1, | , 24.3, 0.0, 600.9, | ,  1000,   955,  3000,  2941, | , -3.4, 3246.7, 31.530, |, 0.0
14300.3, 139.2, | , 24.3, 0.0, 602.4, | ,  1000,   960,  3000,  2914, | , -3.4, 3248.5, 31.370, |, 0.0
14301.3, 138.9, | , 24.3, 0.0, 606.7, | ,  1000,   960,  3000,  2955, | , -3.4, 3278.0, 31.986, |, 0.0
14302.3, 138.3, | , 24.3, 0.0, 607.0, | ,  1000,   951,  3000,  2918, | , -3.4, 3239.0, 31.243, |, 0.0
14303.3, 138.2, | , 24.3, 0.0, 607.2, | ,  1000,   953,  3000,  2923, | , -3.4, 3257.0, 31.469, |, 0.0
14304.3, 139.8, | , 24.3, 0.0, 599.4, | ,  1000,   954,  3000,  2917, | , -3.4, 3254.9, 31.405, |, 0.0
14305.3, 138.9, | , 24.3, 0.0, 602.7, | ,  1000,   950,  3000,  2925, | , -3.4, 3284.9, 31.727, |, 0.0
14306.3, 138.9, | , 24.3, 0.0, 601.4, | ,  1000,   957,  3000,  2917, | , -3.4, 3248.5, 31.364, |, 0.0
14307.3, 138.6, | , 24.3, 0.0, 607.9, | ,  1000,   959,  3000,  2922, | , -3.4, 3250.2, 31.440, |, 0.0
14308.4, 138.2, | , 24.3, 0.0, 607.3, | ,  1000,   955,  3000,  2920, | , -3.4, 3239.9, 31.292, |, 0.0
14309.4, 138.9, | , 24.3, 0.0, 602.3, | ,  1000,   954,  3000,  2929, | , -3.4, 3265.2, 31.595, |, 0.0
14310.4, 139.6, | , 24.3, 0.0, 601.3, | ,  1000,   958,  3000,  2937, | , -3.4, 3244.6, 31.505, |, 0.0
14311.4, 139.3, | , 24.3, 0.0, 601.8, | ,  1000,   955,  3000,  2918, | , -3.4, 3248.5, 31.361, |, 0.0
14312.4, 138.2, | , 24.3, 0.0, 607.0, | ,  1000,   955,  3000,  2914, | , -3.4, 3257.5, 31.412, |, 0.0
14313.4, 138.5, | , 24.3, 0.0, 607.2, | ,  1000,   953,  3000,  2934, | , -3.4, 3257.0, 31.554, |, 0.0
14314.4, 138.7, | , 24.3, 0.0, 606.8, | ,  1000,   955,  3000,  2934, | , -3.4, 3255.3, 31.553, |, 0.0
14315.4, 139.0, | , 24.3, 0.0, 601.9, | ,  1000,   949,  3000,  2961, | , -3.4, 3257.0, 31.738, |, 0.0
14316.5, 139.0, | , 24.3, 0.0, 600.8, | ,  1000,   955,  3000,  2928, | , -3.4, 3229.6, 31.254, |, 0.0
14317.5, 139.3, | , 24.3, 0.0, 602.1, | ,  1000,   954,  3000,  2928, | , -3.4, 3242.5, 31.370, |, 0.0
14318.5, 138.3, | , 24.3, 0.0, 606.9, | ,  1000,   957,  3000,  2923, | , -3.4, 3257.0, 31.500, |, 0.0
14319.5, 138.2, | , 24.3, 0.0, 606.8, | ,  1000,   957,  3000,  2925, | , -3.4, 3249.3, 31.441, |, 0.0
14320.5, 138.6, | , 24.3, 0.0, 607.0, | ,  1000,   949,  3000,  2913, | , -3.4, 3276.3, 31.540, |, 0.0
14321.5, 139.2, | , 24.3, 0.0, 600.7, | ,  1000,   960,  3000,  2941, | , -3.4, 3238.2, 31.488, |, 0.0
14322.5, 139.1, | , 24.3, 0.0, 599.9, | ,  1000,   955,  3000,  2915, | , -3.4, 3228.3, 31.147, |, 0.0
14323.5, 139.2, | , 24.3, 0.0, 600.6, | ,  1000,   951,  3000,  2919, | , -3.4, 3238.6, 31.240, |, 0.0
14324.5, 138.6, | , 24.3, 0.0, 606.6, | ,  1000,   955,  3000,  2943, | , -3.4, 3250.2, 31.573, |, 0.0
14325.6, 138.3, | , 24.3, 0.0, 606.7, | ,  1000,   951,  3000,  2924, | , -3.4, 3268.6, 31.567, |, 0.0
14326.6, 138.9, | , 24.3, 0.0, 606.5, | ,  1000,   951,  3000,  2932, | , -3.4, 3248.0, 31.438, |, 0.0
14327.6, 139.0, | , 24.3, 0.0, 600.3, | ,  1000,   951,  3000,  2933, | , -3.4, 3254.9, 31.508, |, 0.0
14328.6, 139.1, | , 24.3, 0.0, 598.8, | ,  1000,   957,  3000,  2934, | , -3.4, 3242.9, 31.451, |, 0.0
14329.6, 138.2, | , 24.3, 0.0, 606.6, | ,  1000,   954,  3000,  2911, | , -3.4, 3246.7, 31.276, |, 0.0
14330.6, 138.7, | , 24.3, 0.0, 607.0, | ,  1000,   952,  3000,  2957, | , -3.4, 3263.9, 31.804, |, 0.0
14331.6, 138.4, | , 24.3, 0.0, 606.1, | ,  1000,   958,  3000,  2922, | , -3.4, 3239.5, 31.335, |, 0.0
14332.6, 138.8, | , 24.3, 0.0, 601.6, | ,  1000,   956,  3000,  2909, | , -3.4, 3266.0, 31.466, |, 0.0
14333.6, 139.2, | , 24.3, 0.0, 601.1, | ,  1000,   948,  3000,  2946, | , -3.4, 3263.5, 31.676, |, 0.0
14334.7, 139.6, | , 24.3, 0.0, 600.5, | ,  1000,   956,  3000,  2949, | , -3.4, 3248.0, 31.614, |, 0.0
14335.7, 138.3, | , 24.3, 0.0, 606.3, | ,  1000,   956,  3000,  2937, | , -3.4, 3248.9, 31.529, |, 0.0
14336.7, 138.5, | , 24.3, 0.0, 605.2, | ,  1000,   955,  3000,  2942, | , -3.4, 3258.7, 31.658, |, 0.0
14337.7, 138.3, | , 24.3, 0.0, 606.1, | ,  1000,   951,  3000,  2931, | , -3.4, 3269.0, 31.629, |, 0.0
14338.7, 139.1, | , 24.3, 0.0, 601.3, | ,  1000,   956,  3000,  2949, | , -3.4, 3236.9, 31.511, |, 0.0
14339.7, 139.1, | , 24.3, 0.0, 599.5, | ,  1000,   954,  3000,  2927, | , -3.4, 3239.0, 31.336, |, 0.0
14340.7, 139.2, | , 24.3, 0.0, 601.8, | ,  1000,   959,  3000,  2925, | , -3.4, 3252.3, 31.483, |, 0.0
14341.7, 138.3, | , 24.3, 0.0, 604.5, | ,  1000,   955,  3000,  2926, | , -3.4, 3278.0, 31.701, |, 0.0
14342.8, 138.1, | , 24.3, 0.0, 605.6, | ,  1000,   950,  3000,  2917, | , -3.4, 3269.0, 31.505, |, 0.0
14343.8, 138.6, | , 24.3, 0.0, 606.0, | ,  1000,   959,  3000,  2923, | , -3.4, 3253.6, 31.482, |, 0.0
14344.8, 139.6, | , 24.3, 0.0, 598.7, | ,  1000,   954,  3000,  2933, | , -3.4, 3236.5, 31.362, |, 0.0
14345.8, 139.2, | , 24.3, 0.0, 599.5, | ,  1000,   954,  3000,  2918, | , -3.4, 3238.2, 31.252, |, 0.0
14346.8, 139.0, | , 24.3, 0.0, 600.5, | ,  1000,   954,  3000,  2938, | , -3.4, 3260.9, 31.634, |, 0.0
14347.8, 138.7, | , 24.3, 0.0, 606.0, | ,  1000,   955,  3000,  2932, | , -3.4, 3275.4, 31.731, |, 0.0
14348.8, 138.3, | , 24.3, 0.0, 605.9, | ,  1000,   961,  3000,  2924, | , -3.4, 3253.6, 31.502, |, 0.0
14349.8, 138.3, | , 24.3, 0.0, 606.0, | ,  1000,   958,  3000,  2940, | , -3.4, 3250.6, 31.580, |, 0.0
14350.8, 139.3, | , 24.3, 0.0, 599.5, | ,  1000,   950,  3000,  2920, | , -3.4, 3244.2, 31.292, |, 0.0
14351.9, 139.0, | , 24.3, 0.0, 600.7, | ,  1000,   954,  3000,  2917, | , -3.4, 3268.2, 31.533, |, 0.0
14352.9, 138.2, | , 24.3, 0.0, 605.5, | ,  1000,   957,  3000,  2925, | , -3.4, 3268.2, 31.618, |, 0.0
14353.9, 138.5, | , 24.3, 0.0, 606.0, | ,  1000,   954,  3000,  2926, | , -3.4, 3257.0, 31.498, |, 0.0
14354.9, 138.6, | , 24.3, 0.0, 605.8, | ,  1000,   950,  3000,  2948, | , -3.4, 3255.7, 31.634, |, 0.0
14355.9, 138.9, | , 24.3, 0.0, 600.3, | ,  1000,   950,  3000,  2927, | , -3.4, 3263.0, 31.531, |, 0.0
14356.9, 139.5, | , 24.3, 0.0, 599.5, | ,  1000,   956,  3000,  2918, | , -3.4, 3254.9, 31.436, |, 0.0
14357.9, 139.4, | , 24.3, 0.0, 600.4, | ,  1000,   949,  3000,  2930, | , -3.4, 3261.7, 31.537, |, 0.0
14358.9, 138.4, | , 24.3, 0.0, 604.8, | ,  1000,   960,  3000,  2936, | , -3.4, 3239.5, 31.458, |, 0.0
14360.0, 138.4, | , 24.3, 0.0, 604.9, | ,  1000,   953,  3000,  2933, | , -3.4, 3236.0, 31.347, |, 0.0
14361.0, 138.6, | , 24.3, 0.0, 605.2, | ,  1000,   960,  3000,  2933, | , -3.4, 3232.6, 31.361, |, 0.0
14362.0, 139.5, | , 24.3, 0.0, 599.3, | ,  1000,   954,  3000,  2915, | , -3.4, 3237.7, 31.228, |, 0.0
14363.0, 139.1, | , 24.3, 0.0, 598.4, | ,  1000,   957,  3000,  2940, | , -3.4, 3239.5, 31.465, |, 0.0
14364.0, 139.3, | , 24.3, 0.0, 598.6, | ,  1000,   959,  3000,  2913, | , -3.4, 3245.5, 31.323, |, 0.0
14365.0, 138.5, | , 24.3, 0.0, 605.0, | ,  1000,   954,  3000,  2933, | , -3.4, 3246.3, 31.451, |, 0.0
14366.0, 138.4, | , 24.3, 0.0, 604.4, | ,  1000,   955,  3000,  2934, | , -3.4, 3248.5, 31.489, |, 0.0
14367.0, 138.4, | , 24.3, 0.0, 604.4, | ,  1000,   952,  3000,  2924, | , -3.4, 3248.5, 31.386, |, 0.0
14368.0, 139.3, | , 24.3, 0.0, 598.6, | ,  1000,   953,  3000,  2901, | , -3.4, 3264.7, 31.361, |, 0.0
14369.0, 138.9, | , 24.3, 0.0, 599.3, | ,  1000,   959,  3000,  2959, | , -3.4, 3251.9, 31.760, |, 0.0
14370.1, 139.0, | , 24.3, 0.0, 600.5, | ,  1000,   953,  3000,  2929, | , -3.4, 3265.6, 31.597, |, 0.0
14371.1, 138.5, | , 24.3, 0.0, 605.1, | ,  1000,   956,  3000,  2912, | , -3.4, 3237.3, 31.211, |, 0.0
14372.1, 138.4, | , 24.3, 0.0, 604.1, | ,  1000,   958,  3000,  2951, | , -3.4, 3254.9, 31.709, |, 0.0
14373.1, 138.7, | , 24.3, 0.0, 599.7, | ,  1000,   951,  3000,  2918, | , -3.4, 3260.9, 31.450, |, 0.0
14374.1, 139.1, | , 24.3, 0.0, 599.2, | ,  1000,   955,  3000,  2941, | , -3.4, 3264.7, 31.702, |, 0.0
14375.1, 139.2, | , 24.3, 0.0, 600.3, | ,  1000,   956,  3000,  2926, | , -3.4, 3239.9, 31.349, |, 0.0
14376.1, 138.4, | , 24.3, 0.0, 604.3, | ,  1000,   955,  3000,  2952, | , -3.4, 3278.0, 31.928, |, 0.0
14377.2, 138.7, | , 24.3, 0.0, 603.8, | ,  1000,   952,  3000,  2929, | , -3.4, 3251.0, 31.455, |, 0.0
14378.2, 138.7, | , 24.3, 0.0, 604.5, | ,  1000,   958,  3000,  2933, | , -3.4, 3249.3, 31.519, |, 0.0
14379.2, 139.0, | , 24.3, 0.0, 598.8, | ,  1000,   960,  3000,  2937, | , -3.4, 3248.9, 31.557, |, 0.0
14380.2, 139.2, | , 24.3, 0.0, 597.7, | ,  1000,   953,  3000,  2959, | , -3.4, 3260.0, 31.793, |, 0.0
14381.2, 138.8, | , 24.3, 0.0, 597.4, | ,  1000,   949,  3000,  2933, | , -3.4, 3248.5, 31.430, |, 0.0
14382.2, 138.8, | , 24.3, 0.0, 603.6, | ,  1000,   960,  3000,  2929, | , -3.4, 3274.2, 31.737, |, 0.0
14383.2, 138.4, | , 24.3, 0.0, 603.8, | ,  1000,   954,  3000,  2945, | , -3.4, 3258.3, 31.669, |, 0.0
14384.2, 138.7, | , 24.3, 0.0, 603.9, | ,  1000,   956,  3000,  2948, | , -3.4, 3242.0, 31.555, |, 0.0
14385.2, 139.6, | , 24.3, 0.0, 594.3, | ,  1000,   949,  3000,  2939, | , -3.4, 3238.6, 31.386, |, 0.0
14386.3, 138.9, | , 24.3, 0.0, 597.8, | ,  1000,   956,  3000,  2913, | , -3.4, 3233.0, 31.181, |, 0.0
14387.3, 139.1, | , 24.3, 0.0, 597.5, | ,  1000,   946,  3000,  2930, | , -3.4, 3266.0, 31.555, |, 0.0
14388.3, 138.7, | , 24.3, 0.0, 604.4, | ,  1000,   957,  3000,  2955, | , -3.4, 3266.4, 31.848, |, 0.0
14389.3, 138.4, | , 24.3, 0.0, 603.9, | ,  1000,   956,  3000,  2921, | , -3.4, 3241.2, 31.318, |, 0.0
14390.3, 138.6, | , 24.3, 0.0, 603.9, | ,  1000,   958,  3000,  2929, | , -3.4, 3250.6, 31.494, |, 0.0
14391.3, 139.4, | , 24.3, 0.0, 597.9, | ,  1000,   948,  3000,  2928, | , -3.4, 3262.6, 31.518, |, 0.0
14392.3, 139.1, | , 24.3, 0.0, 597.3, | ,  1000,   955,  3000,  2939, | , -3.4, 3277.6, 31.809, |, 0.0
14393.3, 138.6, | , 24.3, 0.0, 603.6, | ,  1000,   952,  3000,  2923, | , -3.4, 3265.6, 31.542, |, 0.0
14394.4, 138.6, | , 24.3, 0.0, 603.8, | ,  1000,   957,  3000,  2941, | , -3.4, 3272.4, 31.797, |, 0.0
14395.4, 138.2, | , 24.3, 0.0, 603.7, | ,  1000,   953,  3000,  2909, | , -3.4, 3262.2, 31.398, |, 0.0
14396.4, 139.0, | , 24.3, 0.0, 598.3, | ,  1000,   957,  3000,  2930, | , -3.4, 3278.4, 31.765, |, 0.0
14397.4, 139.5, | , 24.3, 0.0, 597.7, | ,  1000,   950,  3000,  2922, | , -3.4, 3240.7, 31.283, |, 0.0
14398.4, 138.9, | , 24.3, 0.0, 598.9, | ,  1000,   958,  3000,  2941, | , -3.4, 3247.2, 31.553, |, 0.0
14399.4, 138.3, | , 24.3, 0.0, 603.5, | ,  1000,   952,  3000,  2923, | , -3.4, 3260.9, 31.496, |, 0.0
14400.4, 138.3, | , 24.3, 0.0, 603.3, | ,  1000,   956,  3000,  2938, | , -3.4, 3250.2, 31.545, |, 0.0
14401.4, 138.7, | , 24.3, 0.0, 603.6, | ,  1000,   957,  3000,  2926, | , -3.4, 3242.0, 31.381, |, 0.0
14402.4, 139.1, | , 24.3, 0.0, 597.8, | ,  1000,   956,  3000,  2919, | , -3.4, 3232.2, 31.224, |, 0.0
14403.4, 139.3, | , 24.3, 0.0, 596.9, | ,  1000,   954,  3000,  2918, | , -3.4, 3240.3, 31.266, |, 0.0
14404.5, 139.3, | , 24.3, 0.0, 598.0, | ,  1000,   949,  3000,  2935, | , -3.4, 3238.6, 31.354, |, 0.0
14405.5, 138.1, | , 24.3, 0.0, 603.2, | ,  1000,   955,  3000,  2933, | , -3.4, 3257.5, 31.568, |, 0.0
14406.5, 138.4, | , 24.3, 0.0, 603.0, | ,  1000,   962,  3000,  2938, | , -3.4, 3278.9, 31.872, |, 0.0
14407.5, 138.3, | , 24.3, 0.0, 602.3, | ,  1000,   955,  3000,  2918, | , -3.4, 3236.9, 31.255, |, 0.0
14408.5, 139.3, | , 24.3, 0.0, 598.3, | ,  1000,   953,  3000,  2926, | , -3.4, 3239.9, 31.321, |, 0.0
14409.5, 139.0, | , 24.3, 0.0, 596.6, | ,  1000,   948,  3000,  2932, | , -3.4, 3237.7, 31.308, |, 0.0
14410.5, 138.9, | , 24.3, 0.0, 597.4, | ,  1000,   955,  3000,  2936, | , -3.4, 3239.5, 31.417, |, 0.0
14411.5, 138.6, | , 24.3, 0.0, 602.7, | ,  1000,   954,  3000,  2947, | , -3.4, 3249.3, 31.589, |, 0.0
14412.5, 138.7, | , 24.3, 0.0, 602.4, | ,  1000,   955,  3000,  2943, | , -3.4, 3266.9, 31.735, |, 0.0
14413.6, 138.2, | , 24.3, 0.0, 602.7, | ,  1000,   957,  3000,  2942, | , -3.4, 3268.2, 31.762, |, 0.0
14414.6, 139.6, | , 24.3, 0.0, 596.4, | ,  1000,   960,  3000,  2941, | , -3.4, 3269.9, 31.786, |, 0.0
14415.6, 139.1, | , 24.3, 0.0, 597.4, | ,  1000,   954,  3000,  2921, | , -3.4, 3238.2, 31.274, |, 0.0
14416.6, 138.5, | , 24.3, 0.0, 601.8, | ,  1000,   953,  3000,  2936, | , -3.4, 3254.0, 31.540, |, 0.0
14417.6, 138.8, | , 24.3, 0.0, 601.7, | ,  1000,   960,  3000,  2947, | , -3.4, 3260.5, 31.746, |, 0.0
14418.6, 138.4, | , 24.3, 0.0, 602.4, | ,  1000,   952,  3000,  2929, | , -3.4, 3261.3, 31.545, |, 0.0
14419.6, 139.0, | , 24.3, 0.0, 597.1, | ,  1000,   958,  3000,  2930, | , -3.4, 3239.9, 31.402, |, 0.0
14420.6, 139.1, | , 24.3, 0.0, 595.5, | ,  1000,   951,  3000,  2926, | , -3.4, 3236.0, 31.268, |, 0.0
14421.7, 139.4, | , 24.3, 0.0, 596.4, | ,  1000,   955,  3000,  2937, | , -3.4, 3261.7, 31.641, |, 0.0
14422.7, 138.5, | , 24.3, 0.0, 601.4, | ,  1000,   963,  3000,  2935, | , -3.4, 3240.3, 31.481, |, 0.0
14423.7, 138.2, | , 24.3, 0.0, 601.2, | ,  1000,   952,  3000,  2914, | , -3.4, 3270.7, 31.516, |, 0.0
14424.7, 138.0, | , 24.3, 0.0, 601.7, | ,  1000,   956,  3000,  2902, | , -3.4, 3268.6, 31.433, |, 0.0
14425.7, 139.4, | , 24.3, 0.0, 597.4, | ,  1000,   946,  3000,  2937, | , -3.4, 3240.3, 31.356, |, 0.0
14426.7, 138.8, | , 24.3, 0.0, 595.7, | ,  1000,   953,  3000,  2919, | , -3.4, 3236.5, 31.239, |, 0.0
14427.7, 139.5, | , 24.3, 0.0, 595.0, | ,  1000,   950,  3000,  2940, | , -3.4, 3239.5, 31.406, |, 0.0
14428.7, 138.5, | , 24.3, 0.0, 602.2, | ,  1000,   959,  3000,  2926, | , -3.4, 3241.2, 31.384, |, 0.0
14429.7, 138.2, | , 24.3, 0.0, 601.8, | ,  1000,   953,  3000,  2917, | , -3.4, 3239.9, 31.253, |, 0.0
14430.8, 138.2, | , 24.3, 0.0, 601.6, | ,  1000,   957,  3000,  2926, | , -3.4, 3240.7, 31.371, |, 0.0
14431.8, 139.6, | , 24.3, 0.0, 595.6, | ,  1000,   959,  3000,  2937, | , -3.4, 3238.2, 31.442, |, 0.0
14432.8, 139.6, | , 24.3, 0.0, 595.2, | ,  1000,   956,  3000,  2925, | , -3.4, 3257.9, 31.514, |, 0.0
14433.8, 138.2, | , 24.3, 0.0, 601.3, | ,  1000,   958,  3000,  2932, | , -3.4, 3240.7, 31.418, |, 0.0
14434.8, 138.6, | , 24.3, 0.0, 601.5, | ,  1000,   956,  3000,  2922, | , -3.4, 3239.0, 31.310, |, 0.0
14435.8, 138.6, | , 24.3, 0.0, 601.6, | ,  1000,   959,  3000,  2939, | , -3.4, 3241.2, 31.490, |, 0.0
14436.8, 139.1, | , 24.3, 0.0, 596.0, | ,  1000,   955,  3000,  2935, | , -3.4, 3261.7, 31.624, |, 0.0
14437.8, 139.3, | , 24.3, 0.0, 594.6, | ,  1000,   958,  3000,  2912, | , -3.4, 589.1, 5.697, |, 0.0
14438.8, 139.3, | , 24.3, 0.0, 596.6, | ,  1000,   953,  3000,  2935, | , -3.4, 682.5, 6.630, |, 0.0
14439.9, 138.3, | , 24.3, 0.0, 600.8, | ,  1000,   954,  3000,  2936, | , -3.4, 777.2, 7.553, |, 0.0
14440.9, 138.3, | , 24.3, 0.0, 600.8, | ,  1000,   953,  3000,  2912, | , -3.4, 871.4, 8.415, |, 0.0
14441.9, 138.7, | , 24.3, 0.0, 601.2, | ,  1000,   957,  3000,  2941, | , -3.4, 983.3, 9.577, |, 0.0
14442.9, 139.6, | , 24.3, 0.0, 595.3, | ,  1000,   953,  3000,  2952, | , -3.4, 1048.4, 10.227, |, 0.0
14443.9, 139.1, | , 24.3, 0.0, 594.6, | ,  1000,   955,  3000,  2944, | , -3.4, 1129.8, 11.002, |, 0.0
14444.9, 139.4, | , 24.3, 0.0, 595.3, | ,  1000,   954,  3000,  2941, | , -3.4, 1221.9, 11.886, |, 0.0
14445.9, 138.3, | , 24.3, 0.0, 600.9, | ,  1000,   951,  3000,  2952, | , -3.4, 1320.0, 12.864, |, 0.0
14446.9, 138.2, | , 24.3, 0.0, 600.7, | ,  1000,   953,  3000,  2917, | , -3.4, 1430.1, 13.819, |, 0.0
14447.9, 138.4, | , 24.3, 0.0, 600.7, | ,  1000,   958,  3000,  2924, | , -3.4, 1497.4, 14.515, |, 0.0
14449.0, 139.4, | , 24.3, 0.0, 596.1, | ,  1000,   945,  3000,  2932, | , -3.4, 1583.9, 15.333, |, 0.0
14450.0, 139.4, | , 24.3, 0.0, 594.9, | ,  1000,   949,  3000,  2911, | , -3.4, 1653.8, 15.939, |, 0.0
14451.0, 139.3, | , 24.3, 0.0, 594.4, | ,  1000,   958,  3000,  2937, | , -3.4, 1746.3, 16.979, |, 0.0
14452.0, 138.5, | , 24.3, 0.0, 601.0, | ,  1000,   952,  3000,  2939, | , -3.4, 1839.7, 17.866, |, 0.0
14453.0, 138.3, | , 24.3, 0.0, 599.8, | ,  1000,   957,  3000,  2931, | , -3.4, 1934.0, 18.766, |, 0.0
14454.0, 138.3, | , 24.3, 0.0, 600.8, | ,  1000,   954,  3000,  2941, | , -3.4, 2012.4, 19.557, |, 0.0
14455.0, 139.1, | , 24.3, 0.0, 594.0, | ,  1000,   955,  3000,  2936, | , -3.4, 2085.2, 20.243, |, 0.0
14456.0, 139.5, | , 24.3, 0.0, 594.4, | ,  1000,   952,  3000,  2936, | , -3.4, 2182.9, 21.178, |, 0.0
14457.0, 138.2, | , 24.3, 0.0, 600.6, | ,  1000,   961,  3000,  2929, | , -3.4, 2251.9, 21.857, |, 0.0
14458.1, 138.4, | , 24.3, 0.0, 599.6, | ,  1000,   960,  3000,  2927, | , -3.4, 2328.6, 22.583, |, 0.0
14459.1, 138.5, | , 24.3, 0.0, 600.4, | ,  1000,   950,  3000,  2934, | , -3.4, 2365.0, 22.918, |, 0.0
14460.1, 138.8, | , 24.3, 0.0, 595.3, | ,  1000,   956,  3000,  2921, | , -3.4, 2462.3, 23.814, |, 0.0
14461.1, 139.2, | , 24.3, 0.0, 594.3, | ,  1000,   951,  3000,  2946, | , -3.4, 2552.2, 24.811, |, 0.0
14462.1, 139.0, | , 24.3, 0.0, 596.0, | ,  1000,   955,  3000,  2933, | , -3.4, 2598.1, 25.193, |, 0.0
14463.1, 138.7, | , 24.3, 0.0, 599.7, | ,  1000,   958,  3000,  2922, | , -3.4, 2652.5, 25.663, |, 0.0
14464.1, 138.2, | , 24.3, 0.0, 599.4, | ,  1000,   958,  3000,  2948, | , -3.4, 2746.7, 26.755, |, 0.0
14465.1, 138.5, | , 24.3, 0.0, 599.6, | ,  1000,   957,  3000,  2921, | , -3.4, 2817.0, 27.238, |, 0.0
14466.1, 139.4, | , 24.3, 0.0, 594.9, | ,  1000,   951,  3000,  2932, | , -3.4, 2878.3, 27.869, |, 0.0
14467.2, 139.1, | , 24.3, 0.0, 593.2, | ,  1000,   949,  3000,  2933, | , -3.4, 2923.7, 28.305, |, 0.0
14468.2, 139.0, | , 24.3, 0.0, 594.5, | ,  1000,   953,  3000,  2928, | , -3.4, 2963.1, 28.671, |, 0.0
14469.2, 138.7, | , 24.3, 0.0, 599.7, | ,  1000,   955,  3000,  2963, | , -3.4, 3012.4, 29.421, |, 0.0
14470.2, 138.6, | , 24.3, 0.0, 599.5, | ,  1000,   954,  3000,  2918, | , -3.4, 3061.2, 29.546, |, 0.0
14471.2, 138.2, | , 24.3, 0.0, 599.7, | ,  1000,   961,  3000,  2931, | , -3.4, 3100.2, 30.081, |, 0.0
14472.2, 139.5, | , 24.3, 0.0, 593.5, | ,  1000,   955,  3000,  2919, | , -3.4, 3132.8, 30.252, |, 0.0
14473.2, 139.2, | , 24.3, 0.0, 592.6, | ,  1000,   958,  3000,  2952, | , -3.4, 3159.8, 30.796, |, 0.0
14474.2, 139.0, | , 24.3, 0.0, 594.7, | ,  1000,   954,  3000,  2933, | , -3.4, 3185.5, 30.869, |, 0.0
14475.3, 138.6, | , 24.3, 0.0, 599.2, | ,  1000,   952,  3000,  2934, | , -3.4, 3215.5, 31.148, |, 0.0
14476.3, 138.5, | , 24.3, 0.0, 600.0, | ,  1000,   952,  3000,  2914, | , -3.4, 3231.3, 31.133, |, 0.0
14477.3, 138.9, | , 24.3, 0.0, 594.4, | ,  1000,   954,  3000,  2918, | , -3.4, 3253.6, 31.403, |, 0.0
14478.3, 139.3, | , 24.3, 0.0, 592.7, | ,  1000,   957,  3000,  2946, | , -3.4, 3262.2, 31.733, |, 0.0
14479.3, 139.4, | , 24.3, 0.0, 592.9, | ,  1000,   957,  3000,  2916, | , -3.4, 3267.3, 31.544, |, 0.0
14480.3, 138.5, | , 24.3, 0.0, 598.8, | ,  1000,   959,  3000,  2946, | , -3.4, 3285.7, 31.980, |, 0.0
14481.3, 138.3, | , 24.3, 0.0, 598.7, | ,  1000,   964,  3000,  2941, | , -3.4, 3275.0, 31.876, |, 0.0
14482.3, 138.6, | , 24.3, 0.0, 598.7, | ,  1000,   957,  3000,  2913, | , -3.4, 3294.7, 31.782, |, 0.0
14483.4, 139.4, | , 24.3, 0.0, 593.4, | ,  1000,   954,  3000,  2941, | , -3.4, 3305.0, 32.086, |, 0.0
14484.4, 139.1, | , 24.3, 0.0, 592.2, | ,  1000,   951,  3000,  2946, | , -3.4, 3307.2, 32.125, |, 0.0
14485.4, 139.6, | , 24.3, 0.0, 593.4, | ,  1000,   951,  3000,  2950, | , -3.4, 3326.0, 32.335, |, 0.0
14486.4, 138.1, | , 24.3, 0.0, 598.4, | ,  1000,   954,  3000,  2918, | , -3.4, 3299.0, 31.843, |, 0.0
14487.4, 138.4, | , 24.3, 0.0, 598.4, | ,  1000,   955,  3000,  2924, | , -3.4, 3311.4, 32.016, |, 0.0
14488.4, 138.4, | , 24.3, 0.0, 597.0, | ,  1000,   951,  3000,  2938, | , -3.4, 3292.6, 31.919, |, 0.0
14489.4, 139.6, | , 24.3, 0.0, 592.3, | ,  1000,   957,  3000,  2926, | , -3.4, 3294.3, 31.883, |, 0.0
14490.4, 139.1, | , 24.3, 0.0, 591.8, | ,  1000,   954,  3000,  2909, | , -3.4, 3311.0, 31.880, |, 0.0
14491.4, 139.1, | , 24.3, 0.0, 592.2, | ,  1000,   948,  3000,  2940, | , -3.4, 3293.4, 31.909, |, 0.0
14492.5, 138.7, | , 24.3, 0.0, 598.5, | ,  1000,   967,  3000,  2930, | , -3.4, 3299.9, 32.055, |, 0.0
14493.5, 138.4, | , 24.3, 0.0, 597.4, | ,  1000,   952,  3000,  2926, | , -3.4, 3286.6, 31.772, |, 0.0
14494.5, 138.3, | , 24.3, 0.0, 598.0, | ,  1000,   951,  3000,  2942, | , -3.4, 3282.3, 31.850, |, 0.0
14495.5, 139.0, | , 24.3, 0.0, 591.7, | ,  1000,   960,  3000,  2926, | , -3.4, 3276.7, 31.733, |, 0.0
14496.5, 139.1, | , 24.3, 0.0, 593.3, | ,  1000,   957,  3000,  2903, | , -3.4, 3276.3, 31.525, |, 0.0
14497.5, 138.0, | , 24.3, 0.0, 597.7, | ,  1000,   958,  3000,  2931, | , -3.4, 3290.9, 31.896, |, 0.0
14498.5, 138.3, | , 24.3, 0.0, 598.1, | ,  1000,   954,  3000,  2944, | , -3.4, 3276.7, 31.841, |, 0.0
14499.5, 138.2, | , 24.3, 0.0, 598.4, | ,  1000,   961,  3000,  2950, | , -3.4, 3266.0, 31.834, |, 0.0
14500.5, 139.1, | , 24.3, 0.0, 593.1, | ,  1000,   952,  3000,  2915, | , -3.4, 3269.0, 31.510, |, 0.0
14501.5, 139.3, | , 24.3, 0.0, 590.8, | ,  1000,   957,  3000,  2932, | , -3.4, 3259.6, 31.593, |, 0.0
14502.6, 139.3, | , 24.3, 0.0, 592.5, | ,  1000,   957,  3000,  2928, | , -3.4, 3263.5, 31.601, |, 0.0
14503.6, 138.5, | , 24.3, 0.0, 597.0, | ,  1000,   955,  3000,  2922, | , -3.4, 3264.7, 31.555, |, 0.0
14504.6, 138.4, | , 24.3, 0.0, 597.6, | ,  1000,   953,  3000,  2933, | , -3.4, 3287.0, 31.840, |, 0.0
14505.6, 138.3, | , 24.3, 0.0, 597.4, | ,  1000,   958,  3000,  2925, | , -3.4, 3254.9, 31.500, |, 0.0
14506.6, 139.5, | , 24.3, 0.0, 592.1, | ,  1000,   957,  3000,  2940, | , -3.4, 3255.3, 31.616, |, 0.0
14507.6, 139.1, | , 24.3, 0.0, 591.1, | ,  1000,   952,  3000,  2924, | , -3.4, 3257.9, 31.474, |, 0.0
14508.6, 139.2, | , 24.3, 0.0, 592.1, | ,  1000,   952,  3000,  2925, | , -3.4, 3255.7, 31.457, |, 0.0
14509.6, 138.6, | , 24.3, 0.0, 597.5, | ,  1000,   958,  3000,  2941, | , -3.4, 3269.9, 31.777, |, 0.0
14510.7, 138.3, | , 24.3, 0.0, 597.1, | ,  1000,   956,  3000,  2925, | , -3.4, 3261.7, 31.553, |, 0.0
14511.7, 138.3, | , 24.3, 0.0, 597.6, | ,  1000,   952,  3000,  2932, | , -3.4, 3251.0, 31.472, |, 0.0
14512.7, 139.8, | , 24.3, 0.0, 588.8, | ,  1000,   951,  3000,  2936, | , -3.4, 3240.7, 31.399, |, 0.0
14513.7, 139.5, | , 24.3, 0.0, 590.8, | ,  1000,   952,  3000,  2922, | , -3.4, 3245.0, 31.335, |, 0.0
14514.7, 139.3, | , 24.3, 0.0, 591.6, | ,  1000,   957,  3000,  2941, | , -3.4, 3259.6, 31.672, |, 0.0
14515.7, 138.6, | , 24.3, 0.0, 597.4, | ,  1000,   954,  3000,  2922, | , -3.4, 3240.7, 31.314, |, 0.0
14516.7, 138.2, | , 24.3, 0.0, 597.0, | ,  1000,   961,  3000,  2907, | , -3.4, 3279.3, 31.613, |, 0.0
14517.7, 139.0, | , 24.3, 0.0, 592.1, | ,  1000,   955,  3000,  2931, | , -3.4, 3252.3, 31.506, |, 0.0
14518.7, 139.0, | , 24.3, 0.0, 590.2, | ,  1000,   955,  3000,  2918, | , -3.4, 3248.9, 31.359, |, 0.0
14519.8, 139.3, | , 24.3, 0.0, 590.7, | ,  1000,   960,  3000,  2933, | , -3.4, 3255.7, 31.594, |, 0.0
14520.8, 138.2, | , 24.3, 0.0, 597.0, | ,  1000,   952,  3000,  2944, | , -3.4, 3249.3, 31.554, |, 0.0
14521.8, 138.5, | , 24.3, 0.0, 596.7, | ,  1000,   965,  3000,  2954, | , -3.4, 3248.5, 31.728, |, 0.0
14522.8, 138.6, | , 24.3, 0.0, 596.8, | ,  1000,   953,  3000,  2921, | , -3.4, 3232.2, 31.208, |, 0.0
14523.8, 139.0, | , 24.3, 0.0, 590.9, | ,  1000,   955,  3000,  2920, | , -3.4, 3239.5, 31.293, |, 0.0
14524.8, 139.0, | , 24.3, 0.0, 589.6, | ,  1000,   956,  3000,  2929, | , -3.4, 3245.9, 31.436, |, 0.0
14525.8, 139.0, | , 24.3, 0.0, 591.7, | ,  1000,   951,  3000,  2929, | , -3.4, 3247.6, 31.409, |, 0.0
14526.8, 138.6, | , 24.3, 0.0, 596.6, | ,  1000,   960,  3000,  2937, | , -3.4, 3250.2, 31.572, |, 0.0
14527.9, 138.3, | , 24.3, 0.0, 596.4, | ,  1000,   955,  3000,  2930, | , -3.4, 3232.2, 31.305, |, 0.0
14528.9, 138.6, | , 24.3, 0.0, 595.9, | ,  1000,   960,  3000,  2914, | , -3.4, 3256.2, 31.442, |, 0.0
14529.9, 139.0, | , 24.3, 0.0, 591.3, | ,  1000,   954,  3000,  2939, | , -3.4, 3251.0, 31.542, |, 0.0
14530.9, 138.8, | , 24.3, 0.0, 591.2, | ,  1000,   949,  3000,  2926, | , -3.4, 3253.6, 31.431, |, 0.0
14531.9, 139.0, | , 24.3, 0.0, 590.9, | ,  1000,   958,  3000,  2937, | , -3.4, 3252.3, 31.580, |, 0.0
14532.9, 138.8, | , 24.3, 0.0, 596.2, | ,  1000,   961,  3000,  2950, | , -3.4, 3256.6, 31.750, |, 0.0
14533.9, 138.4, | , 24.3, 0.0, 595.2, | ,  1000,   955,  3000,  2944, | , -3.4, 3248.9, 31.567, |, 0.0
14534.9, 138.5, | , 24.3, 0.0, 595.6, | ,  1000,   954,  3000,  2956, | , -3.4, 3271.2, 31.872, |, 0.0
14535.9, 139.1, | , 24.3, 0.0, 589.4, | ,  1000,   955,  3000,  2922, | , -3.4, 3247.2, 31.377, |, 0.0
14537.0, 139.7, | , 24.3, 0.0, 589.1, | ,  1000,   949,  3000,  2927, | , -3.4, 3242.0, 31.321, |, 0.0
14538.0, 139.2, | , 24.3, 0.0, 590.5, | ,  1000,   952,  3000,  2929, | , -3.4, 3237.3, 31.316, |, 0.0
14539.0, 138.5, | , 24.3, 0.0, 594.9, | ,  1000,   960,  3000,  2931, | , -3.4, 3233.5, 31.359, |, 0.0
14540.0, 138.5, | , 24.3, 0.0, 596.1, | ,  1000,   951,  3000,  2916, | , -3.4, 3235.6, 31.190, |, 0.0
14541.0, 138.9, | , 24.3, 0.0, 590.4, | ,  1000,   957,  3000,  2926, | , -3.4, 3248.5, 31.443, |, 0.0
14542.0, 139.0, | , 24.3, 0.0, 589.1, | ,  1000,   953,  3000,  2910, | , -3.4, 3237.3, 31.166, |, 0.0
14543.0, 139.5, | , 24.3, 0.0, 589.3, | ,  1000,   957,  3000,  2937, | , -3.4, 3237.7, 31.425, |, 0.0
14544.0, 138.5, | , 24.3, 0.0, 594.6, | ,  1000,   952,  3000,  2943, | , -3.4, 3232.6, 31.380, |, 0.0
14545.1, 138.3, | , 24.3, 0.0, 595.6, | ,  1000,   952,  3000,  2937, | , -3.4, 3226.2, 31.276, |, 0.0
14546.1, 138.2, | , 24.3, 0.0, 595.3, | ,  1000,   953,  3000,  2931, | , -3.4, 3233.5, 31.301, |, 0.0
14547.1, 139.3, | , 24.3, 0.0, 591.0, | ,  1000,   951,  3000,  2920, | , -3.4, 3257.0, 31.428, |, 0.0
14548.1, 139.2, | , 24.3, 0.0, 589.1, | ,  1000,   951,  3000,  2955, | , -3.4, 3267.3, 31.810, |, 0.0
14549.1, 139.1, | , 24.3, 0.0, 588.6, | ,  1000,   956,  3000,  2907, | , -3.4, 3227.0, 31.067, |, 0.0
14550.1, 138.6, | , 24.3, 0.0, 595.9, | ,  1000,   956,  3000,  2925, | , -3.4, 3263.5, 31.570, |, 0.0
14551.1, 138.2, | , 24.3, 0.0, 595.5, | ,  1000,   956,  3000,  2937, | , -3.4, 3231.7, 31.363, |, 0.0
14552.1, 138.1, | , 24.3, 0.0, 595.3, | ,  1000,   953,  3000,  2929, | , -3.4, 3230.9, 31.263, |, 0.0
14553.1, 139.3, | , 24.3, 0.0, 589.5, | ,  1000,   952,  3000,  2932, | , -3.4, 3233.9, 31.304, |, 0.0
14554.2, 139.0, | , 24.3, 0.0, 588.1, | ,  1000,   957,  3000,  2926, | , -3.4, 3233.5, 31.292, |, 0.0
14555.2, 139.1, | , 24.3, 0.0, 588.7, | ,  1000,   961,  3000,  2941, | , -3.4, 3231.7, 31.427, |, 0.0
14556.2, 138.5, | , 24.3, 0.0, 595.0, | ,  1000,   954,  3000,  2928, | , -3.4, 3222.7, 31.180, |, 0.0
14557.2, 138.3, | , 24.3, 0.0, 594.8, | ,  1000,   960,  3000,  2947, | , -3.4, 3223.6, 31.389, |, 0.0
14558.2, 138.7, | , 24.3, 0.0, 594.9, | ,  1000,   957,  3000,  2940, | , -3.4, 3249.3, 31.560, |, 0.0
14559.2, 139.6, | , 24.3, 0.0, 588.3, | ,  1000,   950,  3000,  2915, | , -3.4, 3225.7, 31.082, |, 0.0
14560.3, 139.1, | , 24.3, 0.0, 588.4, | ,  1000,   959,  3000,  2922, | , -3.4, 3253.2, 31.469, |, 0.0
14561.3, 138.4, | , 24.3, 0.0, 594.0, | ,  1000,   955,  3000,  2937, | , -3.4, 3240.7, 31.438, |, 0.0
14562.3, 138.8, | , 24.3, 0.0, 594.5, | ,  1000,   957,  3000,  2948, | , -3.4, 3241.6, 31.556, |, 0.0
14563.3, 138.7, | , 24.3, 0.0, 594.5, | ,  1000,   953,  3000,  2944, | , -3.4, 3225.7, 31.334, |, 0.0
14564.3, 139.1, | , 24.3, 0.0, 588.2, | ,  1000,   957,  3000,  2925, | , -3.4, 3231.7, 31.272, |, 0.0
14565.3, 139.5, | , 24.3, 0.0, 588.2, | ,  1000,   958,  3000,  2914, | , -3.4, 3233.9, 31.212, |, 0.0
14566.3, 138.8, | , 24.3, 0.0, 589.7, | ,  1000,   951,  3000,  2907, | , -3.4, 3233.0, 31.093, |, 0.0
14567.3, 138.1, | , 24.3, 0.0, 593.6, | ,  1000,   961,  3000,  2922, | , -3.4, 3254.9, 31.506, |, 0.0
14568.3, 138.2, | , 24.3, 0.0, 593.8, | ,  1000,   956,  3000,  2933, | , -3.4, 3243.3, 31.439, |, 0.0
14569.4, 138.8, | , 24.3, 0.0, 593.6, | ,  1000,   955,  3000,  2936, | , -3.4, 3234.7, 31.369, |, 0.0
14570.4, 139.0, | , 24.3, 0.0, 588.9, | ,  1000,   954,  3000,  2939, | , -3.4, 3224.5, 31.288, |, 0.0
14571.4, 139.1, | , 24.3, 0.0, 587.6, | ,  1000,   950,  3000,  2918, | , -3.4, 3239.0, 31.230, |, 0.0
14572.4, 139.3, | , 24.3, 0.0, 587.5, | ,  1000,   958,  3000,  2922, | , -3.4, 3223.2, 31.173, |, 0.0
14573.4, 138.2, | , 24.3, 0.0, 593.7, | ,  1000,   954,  3000,  2928, | , -3.4, 3229.6, 31.251, |, 0.0
14574.4, 138.4, | , 24.3, 0.0, 593.5, | ,  1000,   956,  3000,  2915, | , -3.4, 3224.5, 31.118, |, 0.0
14575.4, 138.2, | , 24.3, 0.0, 593.9, | ,  1000,   951,  3000,  2944, | , -3.4, 3236.0, 31.424, |, 0.0
14576.4, 139.9, | , 24.3, 0.0, 586.4, | ,  1000,   953,  3000,  2928, | , -3.4, 3224.5, 31.191, |, 0.0
14577.4, 139.1, | , 24.3, 0.0, 587.2, | ,  1000,   958,  3000,  2935, | , -3.4, 3228.7, 31.333, |, 0.0
14578.5, 139.1, | , 24.3, 0.0, 587.6, | ,  1000,   951,  3000,  2929, | , -3.4, 3233.5, 31.267, |, 0.0
14579.5, 138.9, | , 24.3, 0.0, 592.5, | ,  1000,   958,  3000,  2925, | , -3.4, 3227.0, 31.229, |, 0.0
14580.5, 138.3, | , 24.3, 0.0, 593.0, | ,  1000,   960,  3000,  2958, | , -3.4, 3241.2, 31.651, |, 0.0
14581.5, 138.8, | , 24.3, 0.0, 586.0, | ,  1000,   950,  3000,  2932, | , -3.4, 3251.0, 31.459, |, 0.0
14582.5, 139.2, | , 24.3, 0.0, 586.0, | ,  1000,   958,  3000,  2924, | , -3.4, 3228.7, 31.239, |, 0.0
14583.5, 139.4, | , 24.3, 0.0, 588.2, | ,  1000,   959,  3000,  2952, | , -3.4, 3240.3, 31.586, |, 0.0
14584.5, 138.4, | , 24.3, 0.0, 592.3, | ,  1000,   955,  3000,  2911, | , -3.4, 3228.7, 31.111, |, 0.0
14585.5, 138.7, | , 24.3, 0.0, 593.0, | ,  1000,   955,  3000,  2934, | , -3.4, 3234.3, 31.355, |, 0.0
14586.5, 138.5, | , 24.3, 0.0, 593.0, | ,  1000,   962,  3000,  2914, | , -3.4, 3223.6, 31.149, |, 0.0
14587.6, 139.1, | , 24.3, 0.0, 587.2, | ,  1000,   959,  3000,  2944, | , -3.4, 3224.0, 31.360, |, 0.0
14588.6, 139.2, | , 24.3, 0.0, 586.4, | ,  1000,   952,  3000,  2936, | , -3.4, 3224.5, 31.250, |, 0.0
14589.6, 139.4, | , 24.3, 0.0, 588.0, | ,  1000,   958,  3000,  2930, | , -3.4, 3225.7, 31.263, |, 0.0
14590.6, 138.2, | , 24.3, 0.0, 592.7, | ,  1000,   960,  3000,  2945, | , -3.4, 3222.7, 31.370, |, 0.0
14591.6, 138.3, | , 24.3, 0.0, 592.3, | ,  1000,   953,  3000,  2934, | , -3.4, 3235.2, 31.348, |, 0.0
14592.6, 138.6, | , 24.3, 0.0, 593.0, | ,  1000,   952,  3000,  2922, | , -3.4, 3227.0, 31.161, |, 0.0
14593.6, 139.4, | , 24.3, 0.0, 587.2, | ,  1000,   955,  3000,  2941, | , -3.4, 3216.7, 31.242, |, 0.0
14594.6, 139.2, | , 24.3, 0.0, 585.5, | ,  1000,   955,  3000,  2911, | , -3.4, 3218.0, 31.008, |, 0.0
14595.6, 139.3, | , 24.3, 0.0, 587.4, | ,  1000,   958,  3000,  2944, | , -3.4, 3226.6, 31.383, |, 0.0
14596.7, 138.7, | , 24.3, 0.0, 592.2, | ,  1000,   954,  3000,  2936, | , -3.4, 3239.0, 31.403, |, 0.0
14597.7, 138.2, | , 24.3, 0.0, 591.7, | ,  1000,   955,  3000,  2927, | , -3.4, 3241.6, 31.368, |, 0.0
14598.7, 138.1, | , 24.3, 0.0, 592.1, | ,  1000,   954,  3000,  2926, | , -3.4, 3221.9, 31.153, |, 0.0
14599.7, 140.1, | , 24.3, 0.0, 582.3, | ,  1000,   951,  3000,  2937, | , -3.4, 3215.5, 31.168, |, 0.0
14600.7, 139.5, | , 24.3, 0.0, 586.3, | ,  1000,   949,  3000,  2933, | , -3.4, 3209.9, 31.062, |, 0.0
14601.7, 139.1, | , 24.3, 0.0, 585.9, | ,  1000,   954,  3000,  2915, | , -3.4, 3209.9, 30.957, |, 0.0
14602.7, 138.5, | , 24.3, 0.0, 591.8, | ,  1000,   956,  3000,  2925, | , -3.4, 3221.9, 31.164, |, 0.0
14603.7, 138.2, | , 24.3, 0.0, 591.6, | ,  1000,   953,  3000,  2918, | , -3.4, 3216.7, 31.037, |, 0.0
14604.8, 139.0, | , 24.3, 0.0, 586.0, | ,  1000,   954,  3000,  2927, | , -3.4, 3222.3, 31.172, |, 0.0
14605.8, 139.1, | , 24.3, 0.0, 585.6, | ,  1000,   957,  3000,  2954, | , -3.4, 3209.9, 31.295, |, 0.0
14606.8, 139.4, | , 24.3, 0.0, 585.6, | ,  1000,   954,  3000,  2929, | , -3.4, 3227.5, 31.232, |, 0.0
14607.8, 138.2, | , 24.3, 0.0, 591.5, | ,  1000,   954,  3000,  2935, | , -3.4, 3208.6, 31.100, |, 0.0
14608.8, 138.1, | , 24.3, 0.0, 591.6, | ,  1000,   958,  3000,  2917, | , -3.4, 3212.9, 31.032, |, 0.0
14609.8, 138.7, | , 24.3, 0.0, 591.0, | ,  1000,   950,  3000,  2919, | , -3.4, 3214.6, 31.004, |, 0.0
14610.8, 138.9, | , 24.3, 0.0, 586.1, | ,  1000,   959,  3000,  2922, | , -3.4, 3213.3, 31.084, |, 0.0
14611.8, 139.1, | , 24.3, 0.0, 584.9, | ,  1000,   951,  3000,  2938, | , -3.4, 3225.7, 31.271, |, 0.0
14612.8, 139.2, | , 24.3, 0.0, 584.1, | ,  1000,   951,  3000,  2922, | , -3.4, 3206.0, 30.954, |, 0.0
14613.9, 139.3, | , 24.3, 0.0, 590.7, | ,  1000,   958,  3000,  2924, | , -3.4, 3220.2, 31.161, |, 0.0
14614.9, 138.5, | , 24.3, 0.0, 590.2, | ,  1000,   949,  3000,  2936, | , -3.4, 3203.0, 31.020, |, 0.0
14615.9, 138.3, | , 24.3, 0.0, 591.0, | ,  1000,   954,  3000,  2939, | , -3.4, 3230.9, 31.352, |, 0.0
14616.9, 139.4, | , 24.3, 0.0, 585.5, | ,  1000,   956,  3000,  2922, | , -3.4, 3208.6, 31.013, |, 0.0
14617.9, 139.1, | , 24.3, 0.0, 584.4, | ,  1000,   948,  3000,  2920, | , -3.4, 3210.3, 30.949, |, 0.0
14618.9, 138.8, | , 24.3, 0.0, 585.5, | ,  1000,   956,  3000,  2914, | , -3.4, 3221.9, 31.078, |, 0.0
14619.9, 138.7, | , 24.3, 0.0, 589.5, | ,  1000,   954,  3000,  2958, | , -3.4, 3248.5, 31.676, |, 0.0
14620.9, 138.3, | , 24.3, 0.0, 590.2, | ,  1000,   951,  3000,  2941, | , -3.4, 3228.7, 31.319, |, 0.0
14621.9, 138.2, | , 24.3, 0.0, 590.2, | ,  1000,   954,  3000,  2932, | , -3.4, 3210.3, 31.097, |, 0.0
14623.0, 139.6, | , 24.3, 0.0, 584.2, | ,  1000,   958,  3000,  2943, | , -3.4, 3203.5, 31.151, |, 0.0
14624.0, 139.6, | , 24.3, 0.0, 584.7, | ,  1000,   955,  3000,  2925, | , -3.4, 3212.5, 31.065, |, 0.0
14625.0, 139.0, | , 24.3, 0.0, 584.5, | ,  1000,   953,  3000,  2937, | , -3.4, 3189.3, 30.930, |, 0.0
14626.0, 138.1, | , 24.3, 0.0, 590.6, | ,  1000,   958,  3000,  2914, | , -3.4, 3211.6, 30.998, |, 0.0
14627.0, 138.2, | , 24.3, 0.0, 590.4, | ,  1000,   956,  3000,  2933, | , -3.4, 3248.0, 31.485, |, 0.0
14628.0, 139.0, | , 24.3, 0.0, 585.2, | ,  1000,   949,  3000,  2956, | , -3.4, 3207.8, 31.222, |, 0.0
14629.0, 139.1, | , 24.3, 0.0, 583.4, | ,  1000,   955,  3000,  2932, | , -3.4, 3199.6, 30.996, |, 0.0
14630.0, 139.4, | , 24.3, 0.0, 585.3, | ,  1000,   950,  3000,  2940, | , -3.4, 3201.8, 31.044, |, 0.0
14631.0, 138.7, | , 24.3, 0.0, 589.8, | ,  1000,   960,  3000,  2945, | , -3.4, 3202.6, 31.172, |, 0.0
14632.1, 138.4, | , 24.3, 0.0, 589.7, | ,  1000,   959,  3000,  2949, | , -3.4, 3214.6, 31.318, |, 0.0
14633.1, 138.6, | , 24.3, 0.0, 589.9, | ,  1000,   954,  3000,  2907, | , -3.4, 3184.6, 30.652, |, 0.0
14634.1, 139.3, | , 24.3, 0.0, 584.6, | ,  1000,   955,  3000,  2917, | , -3.4, 3198.3, 30.869, |, 0.0
14635.1, 139.1, | , 24.3, 0.0, 582.8, | ,  1000,   955,  3000,  2933, | , -3.4, 3208.6, 31.098, |, 0.0
14636.1, 139.3, | , 24.3, 0.0, 582.8, | ,  1000,   951,  3000,  2924, | , -3.4, 3197.9, 30.886, |, 0.0
14637.1, 138.7, | , 24.3, 0.0, 589.2, | ,  1000,   957,  3000,  2956, | , -3.4, 3203.9, 31.244, |, 0.0
14638.1, 138.1, | , 24.3, 0.0, 589.3, | ,  1000,   961,  3000,  2920, | , -3.4, 3217.6, 31.128, |, 0.0
14639.2, 138.2, | , 24.3, 0.0, 589.4, | ,  1000,   959,  3000,  2925, | , -3.4, 3231.7, 31.282, |, 0.0
14640.2, 139.7, | , 24.3, 0.0, 581.2, | ,  1000,   954,  3000,  2922, | , -3.4, 3199.6, 30.913, |, 0.0
14641.2, 139.0, | , 24.3, 0.0, 582.7, | ,  1000,   953,  3000,  2931, | , -3.4, 3194.5, 30.927, |, 0.0
14642.2, 139.3, | , 24.3, 0.0, 581.8, | ,  1000,   955,  3000,  2940, | , -3.4, 3192.8, 30.995, |, 0.0
14643.2, 138.1, | , 24.3, 0.0, 589.5, | ,  1000,   957,  3000,  2938, | , -3.4, 3211.6, 31.182, |, 0.0
14644.2, 138.3, | , 24.3, 0.0, 589.4, | ,  1000,   956,  3000,  2935, | , -3.4, 3203.0, 31.069, |, 0.0
14645.2, 138.4, | , 24.3, 0.0, 588.6, | ,  1000,   959,  3000,  2941, | , -3.4, 3200.0, 31.102, |, 0.0
14646.2, 139.5, | , 24.3, 0.0, 583.2, | ,  1000,   954,  3000,  2912, | , -3.4, 3197.5, 30.810, |, 0.0
14647.3, 138.9, | , 24.3, 0.0, 584.6, | ,  1000,   958,  3000,  2924, | , -3.4, 3200.9, 30.975, |, 0.0
14648.3, 138.5, | , 24.3, 0.0, 589.0, | ,  1000,   960,  3000,  2944, | , -3.4, 3197.0, 31.114, |, 0.0
14649.3, 138.7, | , 24.3, 0.0, 589.0, | ,  1000,   955,  3000,  2946, | , -3.4, 3187.6, 30.995, |, 0.0
14650.3, 138.5, | , 24.3, 0.0, 587.6, | ,  1000,   951,  3000,  2947, | , -3.4, 3203.9, 31.132, |, 0.0
14651.3, 139.0, | , 24.3, 0.0, 583.4, | ,  1000,   953,  3000,  2916, | , -3.4, 3211.6, 30.975, |, 0.0
14652.3, 139.1, | , 24.3, 0.0, 581.9, | ,  1000,   955,  3000,  2916, | , -3.4, 3207.3, 30.952, |, 0.0
14653.3, 139.2, | , 24.3, 0.0, 584.1, | ,  1000,   949,  3000,  2930, | , -3.4, 3194.9, 30.890, |, 0.0
14654.3, 138.3, | , 24.3, 0.0, 583.7, | ,  1000,   955,  3000,  2936, | , -3.4, 3217.2, 31.200, |, 0.0
14655.3, 138.5, | , 24.3, 0.0, 587.0, | ,  1000,   961,  3000,  2917, | , -3.4, 3202.2, 30.951, |, 0.0
14656.4, 138.6, | , 24.3, 0.0, 589.0, | ,  1000,   959,  3000,  2928, | , -3.4, 3182.5, 30.837, |, 0.0
14657.4, 138.8, | , 24.3, 0.0, 583.2, | ,  1000,   959,  3000,  2915, | , -3.4, 3186.3, 30.773, |, 0.0
14658.4, 139.1, | , 24.3, 0.0, 581.9, | ,  1000,   953,  3000,  2934, | , -3.4, 3188.5, 30.894, |, 0.0
14659.4, 139.3, | , 24.3, 0.0, 582.9, | ,  1000,   960,  3000,  2921, | , -3.4, 3192.8, 30.887, |, 0.0
14660.4, 138.4, | , 24.3, 0.0, 587.6, | ,  1000,   954,  3000,  2944, | , -3.4, 3185.5, 30.957, |, 0.0
14661.4, 138.1, | , 24.3, 0.0, 588.1, | ,  1000,   955,  3000,  2922, | , -3.4, 3214.2, 31.066, |, 0.0
14662.4, 138.7, | , 24.3, 0.0, 588.5, | ,  1000,   958,  3000,  2940, | , -3.4, 3199.6, 31.086, |, 0.0
14663.4, 139.5, | , 24.3, 0.0, 581.9, | ,  1000,   958,  3000,  2924, | , -3.4, 3186.3, 30.835, |, 0.0
14664.5, 139.1, | , 24.3, 0.0, 581.3, | ,  1000,   954,  3000,  2924, | , -3.4, 3195.8, 30.891, |, 0.0
14665.5, 139.0, | , 24.3, 0.0, 582.9, | ,  1000,   957,  3000,  2946, | , -3.4, 3186.8, 31.005, |, 0.0
14666.5, 138.5, | , 24.3, 0.0, 588.0, | ,  1000,   962,  3000,  2909, | , -3.4, 3190.6, 30.787, |, 0.0
14667.5, 138.3, | , 24.3, 0.0, 587.6, | ,  1000,   956,  3000,  2931, | , -3.4, 3184.6, 30.860, |, 0.0
14668.5, 139.0, | , 24.3, 0.0, 582.6, | ,  1000,   950,  3000,  2918, | , -3.4, 3177.3, 30.637, |, 0.0
14669.5, 139.6, | , 24.3, 0.0, 581.1, | ,  1000,   950,  3000,  2945, | , -3.4, 3206.9, 31.141, |, 0.0
14670.5, 139.2, | , 24.3, 0.0, 581.6, | ,  1000,   952,  3000,  2939, | , -3.4, 3170.5, 30.751, |, 0.0
14671.5, 138.3, | , 24.3, 0.0, 587.1, | ,  1000,   950,  3000,  2938, | , -3.4, 3170.9, 30.736, |, 0.0
14672.5, 138.4, | , 24.3, 0.0, 587.3, | ,  1000,   959,  3000,  2954, | , -3.4, 3184.2, 31.057, |, 0.0
14673.6, 138.5, | , 24.3, 0.0, 587.0, | ,  1000,   952,  3000,  2933, | , -3.4, 3208.2, 31.065, |, 0.0
14674.6, 138.9, | , 24.3, 0.0, 582.0, | ,  1000,   950,  3000,  2927, | , -3.4, 3179.5, 30.726, |, 0.0
14675.6, 139.6, | , 24.3, 0.0, 579.9, | ,  1000,   952,  3000,  2906, | , -3.4, 3182.9, 30.610, |, 0.0
14676.6, 139.2, | , 24.3, 0.0, 582.5, | ,  1000,   951,  3000,  2918, | , -3.4, 3176.5, 30.630, |, 0.0
14677.6, 138.2, | , 24.3, 0.0, 586.9, | ,  1000,   957,  3000,  2931, | , -3.4, 3178.2, 30.805, |, 0.0
14678.6, 138.3, | , 24.3, 0.0, 586.8, | ,  1000,   957,  3000,  2945, | , -3.4, 3172.2, 30.855, |, 0.0
14679.6, 138.5, | , 24.3, 0.0, 587.2, | ,  1000,   959,  3000,  2928, | , -3.4, 3177.8, 30.788, |, 0.0
14680.6, 139.4, | , 24.3, 0.0, 581.1, | ,  1000,   949,  3000,  2942, | , -3.4, 3172.6, 30.776, |, 0.0
14681.6, 139.1, | , 24.3, 0.0, 580.1, | ,  1000,   950,  3000,  2923, | , -3.4, 3168.8, 30.597, |, 0.0
14682.7, 139.0, | , 24.3, 0.0, 581.3, | ,  1000,   959,  3000,  2931, | , -3.4, 3167.0, 30.707, |, 0.0
