Repository: jdhuang-csm/Ru-BCA

## Methods
* (BaO)<sub>x</sub>-(CaO)<sub>y</sub>-(Al<sub>2</sub>O<sub>3</sub>)<sub>1-x-y</sub> (BCA) catalyst supports were synthesized via sol-gel and solid-state methods. 
* Ru/BCA catalysts were prepared via incipient wetness impregnation to achieve 1 wt. % Ru loading.
* Ammonia synthesis rates were measured for Ru/BCA catalysts in a packed-bed reactor at 480-600<sup>o</sup>C, 10 bar, and space velocities up to 1.3 x 10<sup>6</sup> ml g<sub>cat</sub><sup>-1</sup> h<sup>-1</sup>.
* A machine learning (ML) model was employed to improve understanding of the behavior of Ru/BCA catalysts.
* A microkinetic model was developed to describe the best-performing catalyst.

File: data/init_files_Cadigan/BCA512.txt (part 37 of 43)
********** Start test **********
Elapsed time, Pressure, | , LJtemp(C), Inner-Temp, Outer-Temp, | , N2-set, N2-flow, H2-set, H2-flow, | , pH, NH3_ppm, NH3_Prod_rate, |, In222Temp
14277.2, 140.5, | , 24.1, 0.0, 373.2, | ,  1000,   955,  3000,  2935, | , -3.4,  89.5, 0.707, |, 0.0
14278.3, 140.8, | , 24.1, 0.0, 374.5, | ,  1000,   944,  3000,  2914, | , -3.4,  94.7, 0.742, |, 0.0
14279.3, 139.5, | , 24.1, 0.0, 380.7, | ,  1000,   957,  3000,  2937, | , -3.4,  83.1, 0.657, |, 0.0
14280.3, 139.8, | , 24.1, 0.0, 380.9, | ,  1000,   957,  3000,  2929, | , -3.4,  92.1, 0.727, |, 0.0
14281.3, 139.9, | , 24.1, 0.0, 380.8, | ,  1000,   950,  3000,  2933, | , -3.4,  81.0, 0.638, |, 0.0
14282.3, 140.3, | , 24.1, 0.0, 373.9, | ,  1000,   950,  3000,  2915, | , -3.4, 110.1, 0.864, |, 0.0
14283.3, 140.7, | , 24.1, 0.0, 371.8, | ,  1000,   954,  3000,  2950, | , -3.4, 105.4, 0.835, |, 0.0
14284.3, 141.1, | , 24.1, 0.0, 372.4, | ,  1000,   955,  3000,  2946, | , -3.4,  79.2, 0.628, |, 0.0
14285.3, 139.8, | , 24.1, 0.0, 380.7, | ,  1000,   958,  3000,  2936, | , -3.4,  81.4, 0.643, |, 0.0
14286.4, 139.3, | , 24.1, 0.0, 380.8, | ,  1000,   959,  3000,  2914, | , -3.4,  82.2, 0.647, |, 0.0
14287.4, 139.7, | , 24.1, 0.0, 380.6, | ,  1000,   957,  3000,  2929, | , -3.4,  83.1, 0.656, |, 0.0
14288.4, 140.4, | , 24.1, 0.0, 373.7, | ,  1000,   953,  3000,  2916, | , -3.4,  82.7, 0.649, |, 0.0
14289.4, 140.4, | , 24.1, 0.0, 372.6, | ,  1000,   950,  3000,  2911, | , -3.4,  83.1, 0.652, |, 0.0
14290.4, 139.3, | , 24.1, 0.0, 380.1, | ,  1000,   949,  3000,  2911, | , -3.4,  89.9, 0.705, |, 0.0
14291.4, 139.6, | , 24.1, 0.0, 380.4, | ,  1000,   956,  3000,  2917, | , -3.4,  98.1, 0.771, |, 0.0
14292.4, 139.4, | , 24.1, 0.0, 380.2, | ,  1000,   950,  3000,  2941, | , -3.4,  81.8, 0.646, |, 0.0
14293.4, 139.5, | , 24.1, 0.0, 379.5, | ,  1000,   953,  3000,  2932, | , -3.4,  81.0, 0.639, |, 0.0
14294.4, 140.8, | , 24.1, 0.0, 372.5, | ,  1000,   951,  3000,  2930, | , -3.4, 110.1, 0.868, |, 0.0
14295.4, 140.5, | , 24.1, 0.0, 374.8, | ,  1000,   950,  3000,  2929, | , -3.4,  80.5, 0.634, |, 0.0
14296.5, 139.3, | , 24.1, 0.0, 380.0, | ,  1000,   953,  3000,  2927, | , -3.4,  84.8, 0.668, |, 0.0
14297.5, 139.7, | , 24.1, 0.0, 380.0, | ,  1000,   956,  3000,  2931, | , -3.4, 101.1, 0.798, |, 0.0
14298.5, 140.0, | , 24.1, 0.0, 379.1, | ,  1000,   950,  3000,  2922, | , -3.4,  84.8, 0.667, |, 0.0
14299.5, 140.2, | , 24.1, 0.0, 373.4, | ,  1000,   952,  3000,  2918, | , -3.4,  83.5, 0.656, |, 0.0
14300.5, 140.4, | , 24.1, 0.0, 371.9, | ,  1000,   954,  3000,  2926, | , -3.4,  83.1, 0.655, |, 0.0
14301.5, 140.3, | , 24.1, 0.0, 373.7, | ,  1000,   949,  3000,  2937, | , -3.4,  79.2, 0.625, |, 0.0
14302.5, 139.5, | , 24.1, 0.0, 379.1, | ,  1000,   956,  3000,  2934, | , -3.4,  82.2, 0.650, |, 0.0
14303.6, 139.6, | , 24.1, 0.0, 378.2, | ,  1000,   951,  3000,  2907, | , -3.4,  85.2, 0.668, |, 0.0
14304.6, 139.9, | , 24.1, 0.0, 379.0, | ,  1000,   956,  3000,  2938, | , -3.4, 105.8, 0.837, |, 0.0
14305.6, 140.3, | , 24.1, 0.0, 372.8, | ,  1000,   950,  3000,  2923, | , -3.4,  84.4, 0.664, |, 0.0
14306.6, 140.5, | , 24.1, 0.0, 371.2, | ,  1000,   951,  3000,  2916, | , -3.4,  72.8, 0.572, |, 0.0
14307.6, 140.7, | , 24.1, 0.0, 372.7, | ,  1000,   950,  3000,  2940, | , -3.4,  71.1, 0.562, |, 0.0
14308.6, 139.7, | , 24.1, 0.0, 378.3, | ,  1000,   960,  3000,  2927, | , -3.4,  75.4, 0.595, |, 0.0
14309.6, 139.3, | , 24.1, 0.0, 379.3, | ,  1000,   956,  3000,  2927, | , -3.4,  95.9, 0.757, |, 0.0
14310.6, 139.3, | , 24.1, 0.0, 379.1, | ,  1000,   955,  3000,  2932, | , -3.4,  93.4, 0.737, |, 0.0
14311.6, 141.2, | , 24.1, 0.0, 368.6, | ,  1000,   943,  3000,  2919, | , -3.4, 104.5, 0.820, |, 0.0
14312.6, 140.3, | , 24.1, 0.0, 371.5, | ,  1000,   956,  3000,  2937, | , -3.4,  71.5, 0.565, |, 0.0
14313.7, 139.5, | , 24.1, 0.0, 378.4, | ,  1000,   959,  3000,  2929, | , -3.4,  73.2, 0.578, |, 0.0
14314.7, 139.8, | , 24.1, 0.0, 379.7, | ,  1000,   949,  3000,  2918, | , -3.4,  81.8, 0.642, |, 0.0
14315.7, 139.4, | , 24.1, 0.0, 379.0, | ,  1000,   957,  3000,  2944, | , -3.4,  87.0, 0.689, |, 0.0
14316.7, 140.2, | , 24.1, 0.0, 372.7, | ,  1000,   952,  3000,  2922, | , -3.4,  75.4, 0.593, |, 0.0
14317.7, 140.9, | , 24.1, 0.0, 371.6, | ,  1000,   952,  3000,  2928, | , -3.4,  72.0, 0.567, |, 0.0
14318.7, 140.7, | , 24.1, 0.0, 373.2, | ,  1000,   949,  3000,  2933, | , -3.4,  72.8, 0.574, |, 0.0
14319.7, 139.4, | , 24.1, 0.0, 379.1, | ,  1000,   957,  3000,  2923, | , -3.4,  75.4, 0.594, |, 0.0
14320.7, 139.9, | , 24.1, 0.0, 379.2, | ,  1000,   955,  3000,  2929, | , -3.4,  74.1, 0.584, |, 0.0
14321.8, 139.4, | , 24.1, 0.0, 379.1, | ,  1000,   952,  3000,  2931, | , -3.4,  87.4, 0.689, |, 0.0
14322.8, 140.3, | , 24.1, 0.0, 372.4, | ,  1000,   955,  3000,  2917, | , -3.4,  72.4, 0.569, |, 0.0
14323.8, 140.6, | , 24.1, 0.0, 370.2, | ,  1000,   952,  3000,  2918, | , -3.4,  74.5, 0.586, |, 0.0
14324.8, 140.6, | , 24.1, 0.0, 373.2, | ,  1000,   949,  3000,  2929, | , -3.4,  96.8, 0.762, |, 0.0
14325.8, 139.4, | , 24.1, 0.0, 378.5, | ,  1000,   951,  3000,  2924, | , -3.4,  82.2, 0.647, |, 0.0
14326.8, 139.3, | , 24.1, 0.0, 379.2, | ,  1000,   953,  3000,  2941, | , -3.4,  81.4, 0.643, |, 0.0
14327.8, 139.6, | , 24.1, 0.0, 379.0, | ,  1000,   956,  3000,  2924, | , -3.4,  84.8, 0.668, |, 0.0
14328.8, 140.3, | , 24.1, 0.0, 371.5, | ,  1000,   952,  3000,  2929, | , -3.4,  76.7, 0.604, |, 0.0
14329.9, 140.5, | , 24.1, 0.0, 370.3, | ,  1000,   946,  3000,  2941, | , -3.4,  72.8, 0.575, |, 0.0
14330.9, 139.5, | , 24.1, 0.0, 377.9, | ,  1000,   945,  3000,  2925, | , -3.4,  74.5, 0.586, |, 0.0
14331.9, 139.3, | , 24.1, 0.0, 377.8, | ,  1000,   957,  3000,  2920, | , -3.4, 103.7, 0.816, |, 0.0
14332.9, 139.4, | , 24.1, 0.0, 378.1, | ,  1000,   954,  3000,  2920, | , -3.4,  96.8, 0.761, |, 0.0
14333.9, 140.0, | , 24.1, 0.0, 377.7, | ,  1000,   949,  3000,  2918, | , -3.4,  81.8, 0.642, |, 0.0
14334.9, 140.9, | , 24.1, 0.0, 370.4, | ,  1000,   950,  3000,  2933, | , -3.4,  89.1, 0.702, |, 0.0
14335.9, 140.4, | , 24.1, 0.0, 372.4, | ,  1000,   954,  3000,  2941, | , -3.4,  76.7, 0.606, |, 0.0
14336.9, 139.8, | , 24.1, 0.0, 378.3, | ,  1000,   960,  3000,  2929, | , -3.4,  81.4, 0.643, |, 0.0
14338.0, 139.9, | , 24.1, 0.0, 378.6, | ,  1000,   958,  3000,  2934, | , -3.4,  79.2, 0.626, |, 0.0
14339.0, 139.6, | , 24.1, 0.0, 377.0, | ,  1000,   959,  3000,  2929, | , -3.4,  71.5, 0.565, |, 0.0
14340.0, 140.3, | , 24.1, 0.0, 371.4, | ,  1000,   947,  3000,  2911, | , -3.4,  75.4, 0.591, |, 0.0
14341.0, 141.0, | , 24.1, 0.0, 370.3, | ,  1000,   952,  3000,  2947, | , -3.4,  75.4, 0.597, |, 0.0
14342.0, 140.5, | , 24.1, 0.0, 371.5, | ,  1000,   952,  3000,  2935, | , -3.4,  72.8, 0.575, |, 0.0
14343.0, 139.4, | , 24.1, 0.0, 377.9, | ,  1000,   955,  3000,  2935, | , -3.4,  75.0, 0.592, |, 0.0
14344.0, 139.9, | , 24.1, 0.0, 377.5, | ,  1000,   958,  3000,  2934, | , -3.4,  82.7, 0.653, |, 0.0
14345.0, 139.3, | , 24.1, 0.0, 378.1, | ,  1000,   948,  3000,  2933, | , -3.4,  73.2, 0.577, |, 0.0
14346.1, 140.3, | , 24.1, 0.0, 371.6, | ,  1000,   951,  3000,  2941, | , -3.4,  73.7, 0.582, |, 0.0
14347.1, 140.8, | , 24.1, 0.0, 370.3, | ,  1000,   949,  3000,  2914, | , -3.4,  74.5, 0.585, |, 0.0
14348.1, 140.6, | , 24.1, 0.0, 372.6, | ,  1000,   949,  3000,  2931, | , -3.4,  91.7, 0.722, |, 0.0
14349.1, 139.5, | , 24.1, 0.0, 377.0, | ,  1000,   958,  3000,  2911, | , -3.4,  97.2, 0.764, |, 0.0
14350.1, 139.4, | , 24.1, 0.0, 377.7, | ,  1000,   960,  3000,  2928, | , -3.4,  76.2, 0.602, |, 0.0
14351.1, 139.8, | , 24.1, 0.0, 377.9, | ,  1000,   952,  3000,  2932, | , -3.4,  76.7, 0.605, |, 0.0
14352.1, 141.0, | , 24.1, 0.0, 365.8, | ,  1000,   948,  3000,  2921, | , -3.4,  68.1, 0.535, |, 0.0
14353.1, 140.3, | , 24.1, 0.0, 369.9, | ,  1000,   947,  3000,  2915, | , -3.4,  63.4, 0.497, |, 0.0
14354.2, 139.5, | , 24.1, 0.0, 376.7, | ,  1000,   957,  3000,  2944, | , -3.4,  86.5, 0.685, |, 0.0
14355.2, 139.2, | , 24.1, 0.0, 377.4, | ,  1000,   954,  3000,  2929, | , -3.4,  70.2, 0.554, |, 0.0
14356.2, 139.3, | , 24.1, 0.0, 377.6, | ,  1000,   959,  3000,  2928, | , -3.4,  74.5, 0.588, |, 0.0
14357.2, 140.6, | , 24.1, 0.0, 370.9, | ,  1000,   949,  3000,  2934, | , -3.4,  96.8, 0.763, |, 0.0
14358.2, 140.4, | , 24.1, 0.0, 370.0, | ,  1000,   952,  3000,  2947, | , -3.4,  92.1, 0.729, |, 0.0
14359.2, 140.7, | , 24.1, 0.0, 371.0, | ,  1000,   954,  3000,  2933, | , -3.4,  74.1, 0.585, |, 0.0
14360.2, 139.7, | , 24.1, 0.0, 377.8, | ,  1000,   959,  3000,  2924, | , -3.4,  68.5, 0.540, |, 0.0
14361.3, 139.4, | , 24.1, 0.0, 376.7, | ,  1000,   958,  3000,  2934, | , -3.4,  93.4, 0.738, |, 0.0
14362.3, 139.5, | , 24.1, 0.0, 377.3, | ,  1000,   960,  3000,  2942, | , -3.4,  75.8, 0.601, |, 0.0
14363.3, 140.7, | , 24.1, 0.0, 371.4, | ,  1000,   948,  3000,  2908, | , -3.4,  66.4, 0.520, |, 0.0
14364.3, 140.6, | , 24.1, 0.0, 369.0, | ,  1000,   950,  3000,  2922, | , -3.4,  64.2, 0.505, |, 0.0
14365.3, 140.3, | , 24.1, 0.0, 369.0, | ,  1000,   947,  3000,  2926, | , -3.4,  66.4, 0.522, |, 0.0
14366.3, 139.7, | , 24.1, 0.0, 377.1, | ,  1000,   956,  3000,  2901, | , -3.4,  97.2, 0.762, |, 0.0
14367.3, 139.3, | , 24.1, 0.0, 377.3, | ,  1000,   954,  3000,  2937, | , -3.4,  76.2, 0.602, |, 0.0
14368.3, 139.5, | , 24.1, 0.0, 377.0, | ,  1000,   958,  3000,  2929, | , -3.4,  95.5, 0.754, |, 0.0
14369.4, 140.4, | , 24.1, 0.0, 370.2, | ,  1000,   950,  3000,  2926, | , -3.4,  62.1, 0.489, |, 0.0
14370.4, 140.9, | , 24.1, 0.0, 369.3, | ,  1000,   953,  3000,  2929, | , -3.4,  64.7, 0.510, |, 0.0
14371.4, 139.4, | , 24.1, 0.0, 376.2, | ,  1000,   946,  3000,  2907, | , -3.4,  68.1, 0.533, |, 0.0
14372.4, 139.8, | , 24.1, 0.0, 376.6, | ,  1000,   958,  3000,  2929, | , -3.4,  97.7, 0.771, |, 0.0
14373.4, 139.8, | , 24.1, 0.0, 376.8, | ,  1000,   953,  3000,  2926, | , -3.4,  79.2, 0.624, |, 0.0
14374.4, 139.7, | , 24.1, 0.0, 375.7, | ,  1000,   953,  3000,  2932, | , -3.4,  76.7, 0.605, |, 0.0
14375.4, 140.4, | , 24.1, 0.0, 368.5, | ,  1000,   951,  3000,  2903, | , -3.4,  72.8, 0.570, |, 0.0
14376.4, 140.6, | , 24.1, 0.0, 370.7, | ,  1000,   952,  3000,  2924, | , -3.4,  73.2, 0.576, |, 0.0
14377.4, 139.8, | , 24.1, 0.0, 376.2, | ,  1000,   952,  3000,  2932, | , -3.4,  66.8, 0.527, |, 0.0
14378.5, 139.5, | , 24.1, 0.0, 376.3, | ,  1000,   951,  3000,  2926, | , -3.4,  84.8, 0.668, |, 0.0
14379.5, 139.5, | , 24.1, 0.0, 375.7, | ,  1000,   948,  3000,  2922, | , -3.4,  67.2, 0.528, |, 0.0
14380.5, 140.6, | , 24.1, 0.0, 370.2, | ,  1000,   957,  3000,  2929, | , -3.4,  66.8, 0.527, |, 0.0
14381.5, 140.4, | , 24.1, 0.0, 368.1, | ,  1000,   949,  3000,  2954, | , -3.4,  64.2, 0.509, |, 0.0
14382.5, 140.5, | , 24.1, 0.0, 369.8, | ,  1000,   949,  3000,  2933, | , -3.4,  94.2, 0.743, |, 0.0
14383.5, 139.4, | , 24.1, 0.0, 376.5, | ,  1000,   957,  3000,  2936, | , -3.4,  73.7, 0.582, |, 0.0
14384.5, 139.5, | , 24.1, 0.0, 375.3, | ,  1000,   949,  3000,  2929, | , -3.4,  66.4, 0.523, |, 0.0
14385.5, 139.3, | , 24.1, 0.0, 376.2, | ,  1000,   959,  3000,  2922, | , -3.4,  64.7, 0.510, |, 0.0
14386.6, 140.6, | , 24.1, 0.0, 370.4, | ,  1000,   946,  3000,  2923, | , -3.4,  81.0, 0.636, |, 0.0
14387.6, 140.5, | , 24.1, 0.0, 368.0, | ,  1000,   947,  3000,  2913, | , -3.4,  67.7, 0.530, |, 0.0
14388.6, 140.2, | , 24.1, 0.0, 368.8, | ,  1000,   955,  3000,  2937, | , -3.4,  70.2, 0.555, |, 0.0
14389.6, 139.9, | , 24.1, 0.0, 375.0, | ,  1000,   955,  3000,  2919, | , -3.4,  70.2, 0.553, |, 0.0
14390.6, 139.4, | , 24.1, 0.0, 375.9, | ,  1000,   961,  3000,  2952, | , -3.4,  66.4, 0.527, |, 0.0
14391.6, 139.4, | , 24.1, 0.0, 376.0, | ,  1000,   958,  3000,  2919, | , -3.4,  68.5, 0.539, |, 0.0
14392.6, 140.6, | , 24.1, 0.0, 370.3, | ,  1000,   948,  3000,  2929, | , -3.4,  62.5, 0.492, |, 0.0
14393.6, 140.2, | , 24.1, 0.0, 369.4, | ,  1000,   952,  3000,  2927, | , -3.4,  75.4, 0.594, |, 0.0
14394.7, 139.7, | , 24.1, 0.0, 374.3, | ,  1000,   959,  3000,  2935, | , -3.4,  68.1, 0.538, |, 0.0
14395.7, 139.8, | , 24.1, 0.0, 375.4, | ,  1000,   955,  3000,  2929, | , -3.4,  66.0, 0.520, |, 0.0
14396.7, 139.9, | , 24.1, 0.0, 375.5, | ,  1000,   956,  3000,  2923, | , -3.4,  66.4, 0.523, |, 0.0
14397.7, 140.4, | , 24.1, 0.0, 368.9, | ,  1000,   951,  3000,  2918, | , -3.4,  67.2, 0.528, |, 0.0
14398.7, 140.6, | , 24.1, 0.0, 366.3, | ,  1000,   954,  3000,  2904, | , -3.4,  94.2, 0.738, |, 0.0
14399.7, 140.9, | , 24.1, 0.0, 366.9, | ,  1000,   951,  3000,  2946, | , -3.4,  63.8, 0.505, |, 0.0
14400.7, 139.4, | , 24.1, 0.0, 375.1, | ,  1000,   956,  3000,  2937, | , -3.4,  61.7, 0.488, |, 0.0
14401.7, 139.3, | , 24.1, 0.0, 375.1, | ,  1000,   951,  3000,  2939, | , -3.4,  64.2, 0.507, |, 0.0
14402.7, 139.3, | , 24.1, 0.0, 375.4, | ,  1000,   952,  3000,  2926, | , -3.4,  60.8, 0.479, |, 0.0
14403.8, 140.6, | , 24.1, 0.0, 369.1, | ,  1000,   951,  3000,  2938, | , -3.4,  60.8, 0.480, |, 0.0
14404.8, 140.6, | , 24.1, 0.0, 366.8, | ,  1000,   950,  3000,  2934, | , -3.4,  61.2, 0.483, |, 0.0
14405.8, 140.7, | , 24.1, 0.0, 368.5, | ,  1000,   952,  3000,  2911, | , -3.4,  68.5, 0.538, |, 0.0
14406.8, 139.3, | , 24.1, 0.0, 375.3, | ,  1000,   953,  3000,  2931, | , -3.4,  67.7, 0.534, |, 0.0
14407.8, 139.4, | , 24.1, 0.0, 374.9, | ,  1000,   949,  3000,  2932, | , -3.4,  64.7, 0.510, |, 0.0
14408.8, 139.3, | , 24.1, 0.0, 375.2, | ,  1000,   957,  3000,  2920, | , -3.4,  74.1, 0.583, |, 0.0
14409.8, 140.8, | , 24.1, 0.0, 368.2, | ,  1000,   948,  3000,  2937, | , -3.4,  57.8, 0.456, |, 0.0
14410.8, 140.1, | , 24.1, 0.0, 369.2, | ,  1000,   952,  3000,  2925, | , -3.4,  79.7, 0.627, |, 0.0
14411.8, 139.3, | , 24.1, 0.0, 374.9, | ,  1000,   959,  3000,  2930, | , -3.4,  76.7, 0.606, |, 0.0
14412.9, 139.8, | , 24.1, 0.0, 375.2, | ,  1000,   952,  3000,  2928, | , -3.4,  60.0, 0.472, |, 0.0
14413.9, 139.4, | , 24.1, 0.0, 374.8, | ,  1000,   960,  3000,  2933, | , -3.4,  61.2, 0.484, |, 0.0
14414.9, 139.5, | , 24.1, 0.0, 373.8, | ,  1000,   951,  3000,  2906, | , -3.4,  76.2, 0.597, |, 0.0
14415.9, 140.9, | , 24.1, 0.0, 366.8, | ,  1000,   950,  3000,  2911, | , -3.4,  59.1, 0.463, |, 0.0
14416.9, 140.1, | , 24.1, 0.0, 368.9, | ,  1000,   948,  3000,  2936, | , -3.4,  57.4, 0.453, |, 0.0
14417.9, 139.3, | , 24.1, 0.0, 374.4, | ,  1000,   951,  3000,  2940, | , -3.4,  59.5, 0.470, |, 0.0
14418.9, 139.7, | , 24.1, 0.0, 374.8, | ,  1000,   957,  3000,  2939, | , -3.4,  57.8, 0.457, |, 0.0
14419.9, 139.9, | , 24.1, 0.0, 373.7, | ,  1000,   955,  3000,  2924, | , -3.4,  60.0, 0.472, |, 0.0
14421.0, 140.2, | , 24.1, 0.0, 368.0, | ,  1000,   952,  3000,  2933, | , -3.4,   3.0, 0.023, |, 0.0
14422.0, 140.3, | , 24.1, 0.0, 366.5, | ,  1000,   955,  3000,  2933, | , -3.4, -10.7, -0.085, |, 0.0
14423.0, 141.0, | , 24.1, 0.0, 366.0, | ,  1000,   949,  3000,  2932, | , -3.4, -11.6, -0.091, |, 0.0
14424.0, 139.4, | , 24.1, 0.0, 373.9, | ,  1000,   956,  3000,  2907, | , -3.4,  -3.0, -0.024, |, 0.0
14425.0, 139.6, | , 24.1, 0.0, 373.0, | ,  1000,   957,  3000,  2925, | , -3.4,  16.3, 0.128, |, 0.0
14426.0, 139.9, | , 24.1, 0.0, 374.3, | ,  1000,   952,  3000,  2943, | , -3.4,  -0.9, -0.007, |, 0.0
14427.0, 140.3, | , 24.1, 0.0, 367.7, | ,  1000,   955,  3000,  2923, | , -3.4,  -0.5, -0.004, |, 0.0
14428.0, 140.5, | , 24.1, 0.0, 366.0, | ,  1000,   954,  3000,  2929, | , -3.4,  13.7, 0.108, |, 0.0
14429.0, 140.5, | , 24.1, 0.0, 364.1, | ,  1000,   955,  3000,  2920, | , -3.4,  -6.5, -0.051, |, 0.0
14430.1, 140.0, | , 24.1, 0.0, 373.2, | ,  1000,   951,  3000,  2921, | , -3.4,  -4.3, -0.034, |, 0.0
14431.1, 139.6, | , 24.1, 0.0, 372.3, | ,  1000,   961,  3000,  2933, | , -3.4,  -3.0, -0.024, |, 0.0
14432.1, 139.3, | , 24.1, 0.0, 373.8, | ,  1000,   959,  3000,  2921, | , -3.4,  30.0, 0.236, |, 0.0
14433.1, 141.1, | , 24.1, 0.0, 363.7, | ,  1000,   951,  3000,  2922, | , -3.4,   4.7, 0.037, |, 0.0
14434.1, 140.4, | , 24.0, 0.0, 365.5, | ,  1000,   943,  3000,  2928, | , -3.4,  14.5, 0.114, |, 0.0
14435.1, 139.5, | , 24.1, 0.0, 372.8, | ,  1000,   957,  3000,  2940, | , -3.4,  13.7, 0.108, |, 0.0
14436.1, 139.3, | , 24.1, 0.0, 374.0, | ,  1000,   953,  3000,  2920, | , -3.4,  38.1, 0.300, |, 0.0
14437.1, 139.7, | , 24.1, 0.0, 374.1, | ,  1000,   961,  3000,  2930, | , -3.4,  17.5, 0.139, |, 0.0
14438.2, 140.1, | , 24.0, 0.0, 367.2, | ,  1000,   952,  3000,  2930, | , -3.4,  11.1, 0.088, |, 0.0
14439.2, 140.9, | , 24.0, 0.0, 365.8, | ,  1000,   952,  3000,  2935, | , -3.4,  40.2, 0.318, |, 0.0
14440.2, 141.1, | , 24.0, 0.0, 365.2, | ,  1000,   953,  3000,  2939, | , -3.4,  19.3, 0.152, |, 0.0
14441.2, 139.5, | , 24.1, 0.0, 373.6, | ,  1000,   956,  3000,  2917, | , -3.4,  37.3, 0.293, |, 0.0
14442.2, 139.3, | , 24.0, 0.0, 373.3, | ,  1000,   956,  3000,  2924, | , -3.4,  38.5, 0.304, |, 0.0
14443.2, 139.7, | , 24.0, 0.0, 373.7, | ,  1000,   957,  3000,  2914, | , -3.4,  52.2, 0.411, |, 0.0
14444.2, 140.3, | , 24.0, 0.0, 367.3, | ,  1000,   946,  3000,  2925, | , -3.4,  19.7, 0.155, |, 0.0
14445.2, 140.6, | , 24.0, 0.0, 364.8, | ,  1000,   945,  3000,  2922, | , -3.4,  19.3, 0.151, |, 0.0
14446.3, 140.8, | , 24.0, 0.0, 366.1, | ,  1000,   953,  3000,  2916, | , -3.4,  31.7, 0.249, |, 0.0
14447.3, 139.4, | , 24.0, 0.0, 373.1, | ,  1000,   952,  3000,  2918, | , -3.4,  33.0, 0.259, |, 0.0
14448.3, 139.3, | , 24.0, 0.0, 373.0, | ,  1000,   958,  3000,  2926, | , -3.4,  36.0, 0.284, |, 0.0
14449.3, 139.7, | , 24.0, 0.0, 373.4, | ,  1000,   952,  3000,  2930, | , -3.4,  45.0, 0.354, |, 0.0
14450.3, 140.3, | , 24.0, 0.0, 365.8, | ,  1000,   955,  3000,  2910, | , -3.4,  28.7, 0.225, |, 0.0
14451.3, 140.5, | , 24.0, 0.0, 364.6, | ,  1000,   946,  3000,  2935, | , -3.4,  58.2, 0.459, |, 0.0
14452.3, 139.8, | , 24.0, 0.0, 372.5, | ,  1000,   961,  3000,  2927, | , -3.4,  41.5, 0.328, |, 0.0
14453.4, 139.4, | , 24.0, 0.0, 372.4, | ,  1000,   957,  3000,  2931, | , -3.4,  49.7, 0.392, |, 0.0
14454.4, 139.4, | , 24.0, 0.0, 372.6, | ,  1000,   954,  3000,  2921, | , -3.4,  42.4, 0.334, |, 0.0
14455.4, 140.1, | , 24.0, 0.0, 371.7, | ,  1000,   956,  3000,  2918, | , -3.4,  36.8, 0.290, |, 0.0
14456.4, 140.9, | , 24.0, 0.0, 364.9, | ,  1000,   952,  3000,  2904, | , -3.4,  36.0, 0.282, |, 0.0
14457.4, 140.2, | , 24.0, 0.0, 366.6, | ,  1000,   952,  3000,  2903, | , -3.4,  56.5, 0.443, |, 0.0
14458.4, 139.3, | , 24.0, 0.0, 372.2, | ,  1000,   957,  3000,  2915, | , -3.4,  44.1, 0.347, |, 0.0
14459.4, 139.9, | , 24.0, 0.0, 372.9, | ,  1000,   951,  3000,  2965, | , -3.4,  37.7, 0.300, |, 0.0
14460.4, 139.5, | , 24.0, 0.0, 371.6, | ,  1000,   959,  3000,  2907, | , -3.4,  37.3, 0.292, |, 0.0
14461.4, 140.3, | , 24.0, 0.0, 366.0, | ,  1000,   956,  3000,  2939, | , -3.4,  45.4, 0.359, |, 0.0
14462.4, 140.9, | , 24.0, 0.0, 365.2, | ,  1000,   955,  3000,  2910, | , -3.4,  41.1, 0.323, |, 0.0
14463.5, 140.2, | , 24.0, 0.0, 365.5, | ,  1000,   954,  3000,  2912, | , -3.4,  44.1, 0.346, |, 0.0
14464.5, 139.3, | , 24.0, 0.0, 372.5, | ,  1000,   954,  3000,  2914, | , -3.4,  47.1, 0.370, |, 0.0
14465.5, 139.5, | , 24.0, 0.0, 371.2, | ,  1000,   958,  3000,  2922, | , -3.4,  76.7, 0.604, |, 0.0
14466.5, 139.8, | , 24.0, 0.0, 372.8, | ,  1000,   955,  3000,  2937, | , -3.4,  70.7, 0.559, |, 0.0
14467.5, 140.3, | , 24.0, 0.0, 365.8, | ,  1000,   949,  3000,  2929, | , -3.4,  42.8, 0.337, |, 0.0
14468.5, 140.9, | , 24.0, 0.0, 364.5, | ,  1000,   952,  3000,  2926, | , -3.4,  44.5, 0.351, |, 0.0
14469.5, 139.5, | , 24.0, 0.0, 371.7, | ,  1000,   953,  3000,  2919, | , -3.4,  41.1, 0.323, |, 0.0
14470.6, 139.5, | , 24.0, 0.0, 371.4, | ,  1000,   958,  3000,  2926, | , -3.4,  45.8, 0.361, |, 0.0
14471.6, 139.3, | , 24.0, 0.0, 372.0, | ,  1000,   959,  3000,  2919, | , -3.4,  50.5, 0.398, |, 0.0
14472.6, 139.8, | , 24.0, 0.0, 372.5, | ,  1000,   959,  3000,  2937, | , -3.4,  52.2, 0.413, |, 0.0
14473.6, 140.5, | , 24.0, 0.0, 365.1, | ,  1000,   954,  3000,  2914, | , -3.4,  69.0, 0.542, |, 0.0
14474.6, 140.5, | , 24.0, 0.0, 363.8, | ,  1000,   952,  3000,  2936, | , -3.4,  52.2, 0.412, |, 0.0
14475.6, 139.6, | , 24.0, 0.0, 370.5, | ,  1000,   965,  3000,  2912, | , -3.4,  49.7, 0.391, |, 0.0
14476.6, 139.5, | , 24.0, 0.0, 371.5, | ,  1000,   954,  3000,  2945, | , -3.4,  54.4, 0.431, |, 0.0
14477.6, 139.7, | , 24.0, 0.0, 368.2, | ,  1000,   954,  3000,  2924, | , -3.4,  51.8, 0.408, |, 0.0
14478.6, 140.3, | , 24.0, 0.0, 365.0, | ,  1000,   956,  3000,  2934, | , -3.4,  57.4, 0.453, |, 0.0
14479.6, 141.0, | , 24.0, 0.0, 363.5, | ,  1000,   955,  3000,  2912, | , -3.4,  63.8, 0.501, |, 0.0
14480.7, 140.4, | , 24.0, 0.0, 364.6, | ,  1000,   945,  3000,  2916, | , -3.4,  53.1, 0.416, |, 0.0
14481.7, 139.8, | , 24.0, 0.0, 371.8, | ,  1000,   955,  3000,  2938, | , -3.4,  57.0, 0.450, |, 0.0
14482.7, 139.4, | , 24.0, 0.0, 371.2, | ,  1000,   961,  3000,  2920, | , -3.4,  50.5, 0.398, |, 0.0
14483.7, 139.4, | , 24.0, 0.0, 371.4, | ,  1000,   955,  3000,  2943, | , -3.4,  61.2, 0.485, |, 0.0
14484.7, 140.3, | , 24.0, 0.0, 365.4, | ,  1000,   951,  3000,  2936, | , -3.4,  52.7, 0.416, |, 0.0
14485.8, 140.5, | , 24.0, 0.0, 363.1, | ,  1000,   947,  3000,  2905, | , -3.4,  59.1, 0.462, |, 0.0
14486.8, 140.4, | , 24.0, 0.0, 364.7, | ,  1000,   950,  3000,  2931, | , -3.4,  82.7, 0.652, |, 0.0
14487.8, 139.8, | , 24.0, 0.0, 371.8, | ,  1000,   953,  3000,  2941, | , -3.4,  64.7, 0.511, |, 0.0
14488.8, 139.4, | , 24.0, 0.0, 371.3, | ,  1000,   952,  3000,  2935, | , -3.4,  51.0, 0.402, |, 0.0
14489.8, 139.3, | , 24.0, 0.0, 371.4, | ,  1000,   956,  3000,  2922, | , -3.4,  62.1, 0.489, |, 0.0
14490.8, 140.3, | , 24.0, 0.0, 364.5, | ,  1000,   950,  3000,  2929, | , -3.4,  87.8, 0.692, |, 0.0
14491.8, 140.6, | , 24.0, 0.0, 363.7, | ,  1000,   955,  3000,  2923, | , -3.4,  60.4, 0.476, |, 0.0
14492.8, 139.4, | , 24.0, 0.0, 371.2, | ,  1000,   952,  3000,  2938, | , -3.4,  75.0, 0.592, |, 0.0
14493.9, 139.8, | , 24.0, 0.0, 372.0, | ,  1000,   953,  3000,  2937, | , -3.4,  87.4, 0.690, |, 0.0
14494.9, 139.4, | , 24.0, 0.0, 371.0, | ,  1000,   959,  3000,  2937, | , -3.4,  73.2, 0.579, |, 0.0
14495.9, 139.5, | , 24.0, 0.0, 369.8, | ,  1000,   960,  3000,  2933, | , -3.4,  57.4, 0.454, |, 0.0
14496.9, 140.5, | , 24.0, 0.0, 363.1, | ,  1000,   953,  3000,  2914, | , -3.4,  49.2, 0.387, |, 0.0
14497.9, 140.5, | , 24.0, 0.0, 365.9, | ,  1000,   949,  3000,  2923, | , -3.4,  53.1, 0.418, |, 0.0
14498.9, 139.3, | , 24.0, 0.0, 370.7, | ,  1000,   959,  3000,  2933, | , -3.4,  52.2, 0.413, |, 0.0
14499.9, 139.4, | , 24.0, 0.0, 371.1, | ,  1000,   950,  3000,  2929, | , -3.4,  67.7, 0.533, |, 0.0
14500.9, 139.9, | , 24.0, 0.0, 370.1, | ,  1000,   957,  3000,  2916, | , -3.4,  78.8, 0.620, |, 0.0
14501.9, 140.2, | , 24.0, 0.0, 364.3, | ,  1000,   954,  3000,  2907, | , -3.4,  52.7, 0.413, |, 0.0
14503.0, 140.5, | , 24.0, 0.0, 362.3, | ,  1000,   952,  3000,  2929, | , -3.4,  51.8, 0.408, |, 0.0
14504.0, 140.7, | , 24.0, 0.0, 364.4, | ,  1000,   948,  3000,  2937, | , -3.4,  54.0, 0.426, |, 0.0
14505.0, 139.9, | , 24.0, 0.0, 370.4, | ,  1000,   961,  3000,  2933, | , -3.4,  70.7, 0.559, |, 0.0
14506.0, 139.6, | , 24.0, 0.0, 368.9, | ,  1000,   955,  3000,  2926, | , -3.4,  51.8, 0.408, |, 0.0
14507.0, 139.7, | , 24.0, 0.0, 370.5, | ,  1000,   959,  3000,  2906, | , -3.4,  53.1, 0.417, |, 0.0
14508.0, 140.8, | , 24.0, 0.0, 364.4, | ,  1000,   948,  3000,  2926, | , -3.4,  54.8, 0.431, |, 0.0
14509.0, 140.6, | , 24.0, 0.0, 362.3, | ,  1000,   955,  3000,  2943, | , -3.4,  57.8, 0.458, |, 0.0
14510.0, 140.6, | , 24.0, 0.0, 363.4, | ,  1000,   947,  3000,  2909, | , -3.4,  50.1, 0.392, |, 0.0
14511.1, 139.9, | , 24.0, 0.0, 369.4, | ,  1000,   957,  3000,  2918, | , -3.4,  72.4, 0.570, |, 0.0
14512.1, 139.6, | , 24.0, 0.0, 370.8, | ,  1000,   952,  3000,  2918, | , -3.4,  60.4, 0.475, |, 0.0
14513.1, 139.3, | , 24.0, 0.0, 370.3, | ,  1000,   954,  3000,  2935, | , -3.4,  52.7, 0.416, |, 0.0
14514.1, 141.2, | , 24.0, 0.0, 361.6, | ,  1000,   950,  3000,  2936, | , -3.4,  69.8, 0.551, |, 0.0
14515.1, 140.5, | , 24.0, 0.0, 362.3, | ,  1000,   950,  3000,  2939, | , -3.4,  50.1, 0.396, |, 0.0
14516.1, 139.5, | , 24.0, 0.0, 369.3, | ,  1000,   961,  3000,  2940, | , -3.4,  52.7, 0.417, |, 0.0
14517.1, 139.3, | , 24.0, 0.0, 370.3, | ,  1000,   953,  3000,  2931, | , -3.4,  69.0, 0.544, |, 0.0
14518.1, 139.7, | , 24.0, 0.0, 370.2, | ,  1000,   953,  3000,  2935, | , -3.4,  76.2, 0.602, |, 0.0
14519.1, 140.2, | , 24.0, 0.0, 363.6, | ,  1000,   958,  3000,  2918, | , -3.4,  51.0, 0.401, |, 0.0
14520.2, 140.5, | , 24.0, 0.0, 362.2, | ,  1000,   950,  3000,  2929, | , -3.4,  51.8, 0.408, |, 0.0
14521.2, 141.1, | , 24.0, 0.0, 362.0, | ,  1000,   956,  3000,  2924, | , -3.4,  57.0, 0.449, |, 0.0
14522.2, 139.8, | , 24.0, 0.0, 370.3, | ,  1000,   957,  3000,  2940, | , -3.4,  55.7, 0.441, |, 0.0
14523.2, 139.3, | , 24.0, 0.0, 369.9, | ,  1000,   958,  3000,  2929, | , -3.4,  49.7, 0.392, |, 0.0
14524.2, 139.4, | , 24.0, 0.0, 370.1, | ,  1000,   957,  3000,  2933, | , -3.4,  62.1, 0.491, |, 0.0
14525.2, 140.6, | , 24.0, 0.0, 363.9, | ,  1000,   955,  3000,  2918, | , -3.4,  49.7, 0.391, |, 0.0
14526.2, 140.5, | , 24.0, 0.0, 361.3, | ,  1000,   950,  3000,  2907, | , -3.4,  80.5, 0.631, |, 0.0
14527.2, 140.8, | , 24.0, 0.0, 362.4, | ,  1000,   945,  3000,  2914, | , -3.4,  78.4, 0.614, |, 0.0
14528.3, 139.7, | , 24.0, 0.0, 370.1, | ,  1000,   958,  3000,  2934, | , -3.4,  61.2, 0.484, |, 0.0
14529.3, 139.3, | , 24.0, 0.0, 369.8, | ,  1000,   958,  3000,  2943, | , -3.4,  59.5, 0.472, |, 0.0
14530.3, 139.4, | , 24.0, 0.0, 369.6, | ,  1000,   956,  3000,  2941, | , -3.4,  58.2, 0.461, |, 0.0
14531.3, 140.8, | , 24.0, 0.0, 363.0, | ,  1000,   946,  3000,  2908, | , -3.4,  50.1, 0.392, |, 0.0
14532.3, 140.6, | , 24.0, 0.0, 361.4, | ,  1000,   952,  3000,  2937, | , -3.4,  69.0, 0.545, |, 0.0
14533.3, 139.4, | , 24.0, 0.0, 369.2, | ,  1000,   959,  3000,  2929, | , -3.4,  51.8, 0.409, |, 0.0
14534.3, 139.8, | , 24.0, 0.0, 369.0, | ,  1000,   948,  3000,  2917, | , -3.4,  41.5, 0.326, |, 0.0
14535.3, 139.4, | , 24.0, 0.0, 369.4, | ,  1000,   951,  3000,  2920, | , -3.4,  49.7, 0.391, |, 0.0
14536.3, 139.5, | , 24.0, 0.0, 368.1, | ,  1000,   955,  3000,  2927, | , -3.4,  51.8, 0.409, |, 0.0
14537.4, 140.4, | , 24.0, 0.0, 360.7, | ,  1000,   952,  3000,  2921, | , -3.4,  61.7, 0.485, |, 0.0
14538.4, 140.8, | , 24.0, 0.0, 363.1, | ,  1000,   953,  3000,  2948, | , -3.4,  42.4, 0.336, |, 0.0
14539.4, 139.5, | , 24.0, 0.0, 368.5, | ,  1000,   958,  3000,  2952, | , -3.4,  72.0, 0.571, |, 0.0
14540.4, 139.4, | , 24.0, 0.0, 368.7, | ,  1000,   959,  3000,  2928, | , -3.4,  46.7, 0.368, |, 0.0
14541.4, 139.9, | , 24.0, 0.0, 368.3, | ,  1000,   954,  3000,  2933, | , -3.4,  63.4, 0.500, |, 0.0
14542.4, 140.3, | , 24.0, 0.0, 362.7, | ,  1000,   955,  3000,  2914, | , -3.4,  50.1, 0.394, |, 0.0
14543.4, 140.4, | , 24.0, 0.0, 361.3, | ,  1000,   954,  3000,  2919, | , -3.4,  55.2, 0.434, |, 0.0
14544.4, 140.9, | , 24.0, 0.0, 361.4, | ,  1000,   954,  3000,  2926, | , -3.4,  51.0, 0.402, |, 0.0
14545.4, 139.8, | , 24.0, 0.0, 369.5, | ,  1000,   954,  3000,  2938, | , -3.4,  73.2, 0.579, |, 0.0
14546.5, 139.6, | , 24.0, 0.0, 368.1, | ,  1000,   955,  3000,  2926, | , -3.4,  51.8, 0.408, |, 0.0
14547.5, 139.7, | , 24.0, 0.0, 369.3, | ,  1000,   953,  3000,  2909, | , -3.4,  50.5, 0.396, |, 0.0
14548.5, 140.6, | , 24.0, 0.0, 362.7, | ,  1000,   950,  3000,  2926, | , -3.4,  50.5, 0.398, |, 0.0
14549.5, 140.4, | , 24.0, 0.0, 360.9, | ,  1000,   957,  3000,  2919, | , -3.4,  69.4, 0.546, |, 0.0
14550.5, 140.2, | , 24.0, 0.0, 360.8, | ,  1000,   952,  3000,  2913, | , -3.4,  55.2, 0.434, |, 0.0
14551.6, 139.5, | , 24.0, 0.0, 367.3, | ,  1000,   961,  3000,  2921, | , -3.4,  57.4, 0.452, |, 0.0
14552.5, 139.4, | , 24.0, 0.0, 368.7, | ,  1000,   955,  3000,  2934, | , -3.4,  45.8, 0.362, |, 0.0
14553.6, 139.7, | , 24.0, 0.0, 368.8, | ,  1000,   953,  3000,  2937, | , -3.4,  43.7, 0.345, |, 0.0
14554.6, 141.4, | , 24.0, 0.0, 356.8, | ,  1000,   946,  3000,  2924, | , -3.4,  43.2, 0.340, |, 0.0
14555.6, 140.6, | , 24.0, 0.0, 360.6, | ,  1000,   950,  3000,  2934, | , -3.4,  44.1, 0.348, |, 0.0
14556.6, 139.6, | , 24.0, 0.0, 367.8, | ,  1000,   955,  3000,  2922, | , -3.4,  59.1, 0.465, |, 0.0
14557.6, 139.8, | , 24.0, 0.0, 368.6, | ,  1000,   960,  3000,  2941, | , -3.4,  69.4, 0.549, |, 0.0
14558.6, 139.3, | , 24.0, 0.0, 368.3, | ,  1000,   956,  3000,  2925, | , -3.4,  45.4, 0.358, |, 0.0
14559.6, 139.4, | , 24.0, 0.0, 367.8, | ,  1000,   958,  3000,  2919, | , -3.4,  62.1, 0.489, |, 0.0
14560.6, 140.4, | , 24.0, 0.0, 360.5, | ,  1000,   955,  3000,  2914, | , -3.4,  52.2, 0.411, |, 0.0
14561.7, 140.4, | , 24.0, 0.0, 361.6, | ,  1000,   951,  3000,  2929, | , -3.4,  49.2, 0.388, |, 0.0
14562.7, 139.5, | , 24.0, 0.0, 367.6, | ,  1000,   961,  3000,  2927, | , -3.4,  60.0, 0.473, |, 0.0
14563.7, 139.9, | , 24.0, 0.0, 368.2, | ,  1000,   952,  3000,  2943, | , -3.4,  53.5, 0.423, |, 0.0
14564.7, 139.3, | , 24.0, 0.0, 367.7, | ,  1000,   956,  3000,  2907, | , -3.4,  47.5, 0.373, |, 0.0
14565.7, 140.3, | , 24.0, 0.0, 361.2, | ,  1000,   949,  3000,  2918, | , -3.4,  42.0, 0.329, |, 0.0
14566.7, 140.5, | , 24.0, 0.0, 359.3, | ,  1000,   952,  3000,  2933, | , -3.4,  43.7, 0.345, |, 0.0
14567.7, 140.8, | , 24.0, 0.0, 360.2, | ,  1000,   950,  3000,  2918, | , -3.4,  44.1, 0.346, |, 0.0
14568.7, 139.4, | , 24.0, 0.0, 367.4, | ,  1000,   950,  3000,  2939, | , -3.4,  46.2, 0.365, |, 0.0
14569.8, 139.8, | , 24.0, 0.0, 367.9, | ,  1000,   950,  3000,  2942, | , -3.4,  47.1, 0.372, |, 0.0
14570.8, 139.7, | , 24.0, 0.0, 368.0, | ,  1000,   949,  3000,  2933, | , -3.4,  46.7, 0.368, |, 0.0
14571.8, 140.3, | , 24.0, 0.0, 361.4, | ,  1000,   952,  3000,  2947, | , -3.4,  73.7, 0.583, |, 0.0
14572.8, 140.6, | , 24.0, 0.0, 359.0, | ,  1000,   950,  3000,  2911, | , -3.4,  61.7, 0.484, |, 0.0
14573.8, 139.8, | , 24.0, 0.0, 367.9, | ,  1000,   956,  3000,  2948, | , -3.4,  52.7, 0.418, |, 0.0
14574.8, 139.4, | , 24.0, 0.0, 367.3, | ,  1000,   955,  3000,  2928, | , -3.4,  43.2, 0.341, |, 0.0
14575.8, 139.4, | , 24.0, 0.0, 367.4, | ,  1000,   959,  3000,  2934, | , -3.4,  47.1, 0.372, |, 0.0
14576.8, 139.8, | , 24.0, 0.0, 367.7, | ,  1000,   959,  3000,  2939, | , -3.4,  65.5, 0.519, |, 0.0
14577.8, 140.6, | , 24.0, 0.0, 359.0, | ,  1000,   947,  3000,  2926, | , -3.4,  42.4, 0.333, |, 0.0
14578.9, 140.1, | , 24.0, 0.0, 361.4, | ,  1000,   954,  3000,  2910, | , -3.4,  63.4, 0.497, |, 0.0
14579.9, 139.3, | , 24.0, 0.0, 367.6, | ,  1000,   952,  3000,  2918, | , -3.4,  42.4, 0.333, |, 0.0
14580.9, 139.6, | , 24.0, 0.0, 367.5, | ,  1000,   960,  3000,  2926, | , -3.4,  45.4, 0.358, |, 0.0
14581.9, 139.3, | , 24.0, 0.0, 367.1, | ,  1000,   953,  3000,  2923, | , -3.4,  73.2, 0.576, |, 0.0
14582.9, 140.2, | , 24.0, 0.0, 361.4, | ,  1000,   949,  3000,  2938, | , -3.4,  42.8, 0.338, |, 0.0
14583.9, 141.1, | , 24.0, 0.0, 359.0, | ,  1000,   949,  3000,  2941, | , -3.4,  45.0, 0.355, |, 0.0
14584.9, 140.5, | , 24.0, 0.0, 360.1, | ,  1000,   954,  3000,  2935, | , -3.4,  45.0, 0.355, |, 0.0
14585.9, 139.4, | , 24.0, 0.0, 366.8, | ,  1000,   951,  3000,  2936, | , -3.4,  59.1, 0.467, |, 0.0
14587.0, 139.9, | , 24.0, 0.0, 366.6, | ,  1000,   952,  3000,  2924, | , -3.4,  46.7, 0.367, |, 0.0
14588.0, 139.7, | , 24.0, 0.0, 366.9, | ,  1000,   952,  3000,  2925, | , -3.4,  73.2, 0.577, |, 0.0
14589.0, 140.4, | , 24.0, 0.0, 359.9, | ,  1000,   946,  3000,  2925, | , -3.4,  43.7, 0.343, |, 0.0
14590.0, 140.9, | , 24.0, 0.0, 359.5, | ,  1000,   952,  3000,  2919, | , -3.4,  42.8, 0.337, |, 0.0
14591.0, 140.3, | , 24.0, 0.0, 360.5, | ,  1000,   951,  3000,  2907, | , -3.4,  62.1, 0.487, |, 0.0
14592.0, 139.4, | , 24.0, 0.0, 366.1, | ,  1000,   958,  3000,  2938, | , -3.4,  45.8, 0.363, |, 0.0
14593.0, 139.4, | , 24.0, 0.0, 366.1, | ,  1000,   958,  3000,  2928, | , -3.4,  45.0, 0.355, |, 0.0
14594.0, 140.0, | , 24.0, 0.0, 365.8, | ,  1000,   959,  3000,  2937, | , -3.4,  43.7, 0.346, |, 0.0
14595.1, 140.6, | , 24.0, 0.0, 358.7, | ,  1000,   955,  3000,  2928, | , -3.4,  40.7, 0.321, |, 0.0
14596.1, 140.5, | , 24.0, 0.0, 359.3, | ,  1000,   943,  3000,  2918, | , -3.4,  45.0, 0.353, |, 0.0
14597.1, 139.3, | , 24.0, 0.0, 366.1, | ,  1000,   956,  3000,  2927, | , -3.4,  67.7, 0.534, |, 0.0
14598.1, 139.4, | , 24.0, 0.0, 365.9, | ,  1000,   960,  3000,  2934, | , -3.4,  43.2, 0.342, |, 0.0
14599.1, 139.5, | , 24.0, 0.0, 365.5, | ,  1000,   958,  3000,  2941, | , -3.4,  36.8, 0.292, |, 0.0
14600.1, 139.8, | , 24.0, 0.0, 366.4, | ,  1000,   954,  3000,  2926, | , -3.4,  39.8, 0.314, |, 0.0
14601.1, 140.9, | , 24.0, 0.0, 358.4, | ,  1000,   953,  3000,  2926, | , -3.4,  38.5, 0.304, |, 0.0
14602.1, 140.2, | , 24.0, 0.0, 360.3, | ,  1000,   947,  3000,  2933, | , -3.4,  45.4, 0.358, |, 0.0
14603.1, 139.8, | , 24.0, 0.0, 366.2, | ,  1000,   954,  3000,  2915, | , -3.4,  65.1, 0.511, |, 0.0
14604.2, 139.9, | , 24.0, 0.0, 365.7, | ,  1000,   957,  3000,  2937, | , -3.4,  71.1, 0.562, |, 0.0
14605.2, 139.4, | , 24.0, 0.0, 366.1, | ,  1000,   957,  3000,  2940, | , -3.4,  53.5, 0.424, |, 0.0
14606.2, 140.2, | , 24.0, 0.0, 359.9, | ,  1000,   948,  3000,  2917, | , -3.4,  55.7, 0.437, |, 0.0
14607.2, 140.5, | , 24.0, 0.0, 360.8, | ,  1000,   954,  3000,  2911, | , -3.4,  52.7, 0.413, |, 0.0
14608.2, 140.3, | , 24.0, 0.0, 360.3, | ,  1000,   954,  3000,  2939, | , -3.4,  57.4, 0.454, |, 0.0
14609.2, 139.6, | , 24.0, 0.0, 364.9, | ,  1000,   962,  3000,  2934, | , -3.4,  42.4, 0.335, |, 0.0
14610.2, 139.4, | , 24.0, 0.0, 365.8, | ,  1000,   957,  3000,  2928, | , -3.4,  67.2, 0.530, |, 0.0
14611.2, 139.3, | , 24.0, 0.0, 365.8, | ,  1000,   948,  3000,  2927, | , -3.4,  51.0, 0.401, |, 0.0
14612.3, 140.2, | , 24.0, 0.0, 359.4, | ,  1000,   952,  3000,  2922, | , -3.4,  44.1, 0.347, |, 0.0
14613.3, 140.8, | , 24.0, 0.0, 358.3, | ,  1000,   944,  3000,  2931, | , -3.4,  54.4, 0.428, |, 0.0
14614.3, 140.1, | , 24.0, 0.0, 362.2, | ,  1000,   945,  3000,  2921, | , -3.4,  35.5, 0.279, |, 0.0
14615.3, 139.3, | , 24.0, 0.0, 365.8, | ,  1000,   961,  3000,  2934, | , -3.4,  45.4, 0.359, |, 0.0
14616.3, 139.2, | , 24.0, 0.0, 365.8, | ,  1000,   959,  3000,  2914, | , -3.4,  39.0, 0.306, |, 0.0
14617.3, 139.7, | , 24.0, 0.0, 365.3, | ,  1000,   951,  3000,  2940, | , -3.4,  62.1, 0.491, |, 0.0
14618.3, 140.1, | , 24.0, 0.0, 359.9, | ,  1000,   951,  3000,  2933, | , -3.4,  40.7, 0.321, |, 0.0
14619.3, 140.6, | , 24.0, 0.0, 356.8, | ,  1000,   947,  3000,  2934, | , -3.4,  65.5, 0.516, |, 0.0
14620.3, 139.8, | , 24.0, 0.0, 365.4, | ,  1000,   956,  3000,  2945, | , -3.4,  37.7, 0.299, |, 0.0
14621.4, 139.4, | , 24.0, 0.0, 365.2, | ,  1000,   958,  3000,  2928, | , -3.4,  38.5, 0.304, |, 0.0
14622.4, 139.3, | , 24.0, 0.0, 365.1, | ,  1000,   957,  3000,  2909, | , -3.4,  35.1, 0.276, |, 0.0
14623.4, 140.7, | , 24.0, 0.0, 359.0, | ,  1000,   952,  3000,  2945, | , -3.4,  45.0, 0.356, |, 0.0
14624.4, 140.6, | , 24.0, 0.0, 356.8, | ,  1000,   956,  3000,  2925, | , -3.4,  36.0, 0.283, |, 0.0
14625.4, 140.2, | , 24.0, 0.0, 360.1, | ,  1000,   955,  3000,  2944, | , -3.4,  40.2, 0.319, |, 0.0
14626.4, 139.4, | , 24.0, 0.0, 365.5, | ,  1000,   954,  3000,  2920, | , -3.4,  42.8, 0.337, |, 0.0
14627.4, 139.8, | , 24.0, 0.0, 365.5, | ,  1000,   955,  3000,  2934, | , -3.4,  39.8, 0.315, |, 0.0
14628.4, 139.4, | , 24.0, 0.0, 365.3, | ,  1000,   951,  3000,  2914, | , -3.4,  45.0, 0.353, |, 0.0
14629.4, 140.1, | , 24.0, 0.0, 358.9, | ,  1000,   952,  3000,  2937, | , -3.4,  36.4, 0.287, |, 0.0
14630.5, 141.0, | , 24.0, 0.0, 356.1, | ,  1000,   955,  3000,  2904, | , -3.4,  35.5, 0.278, |, 0.0
14631.5, 140.6, | , 24.0, 0.0, 356.7, | ,  1000,   942,  3000,  2919, | , -3.4,  42.0, 0.329, |, 0.0
14632.5, 139.5, | , 24.0, 0.0, 364.9, | ,  1000,   954,  3000,  2936, | , -3.4,  54.8, 0.433, |, 0.0
14633.5, 139.4, | , 24.0, 0.0, 364.7, | ,  1000,   953,  3000,  2907, | , -3.4,  36.8, 0.289, |, 0.0
14634.5, 139.5, | , 24.0, 0.0, 364.9, | ,  1000,   960,  3000,  2939, | , -3.4,  43.2, 0.342, |, 0.0
14635.5, 140.4, | , 24.0, 0.0, 358.0, | ,  1000,   953,  3000,  2914, | , -3.4,  37.7, 0.296, |, 0.0
14636.5, 140.7, | , 24.0, 0.0, 359.4, | ,  1000,   949,  3000,  2927, | , -3.4,  59.5, 0.469, |, 0.0
14637.6, 139.4, | , 24.0, 0.0, 364.8, | ,  1000,   958,  3000,  2928, | , -3.4,  36.0, 0.284, |, 0.0
14638.6, 139.4, | , 24.0, 0.0, 364.5, | ,  1000,   949,  3000,  2937, | , -3.4,  40.7, 0.321, |, 0.0
14639.6, 139.7, | , 24.0, 0.0, 365.2, | ,  1000,   952,  3000,  2911, | , -3.4,  36.8, 0.289, |, 0.0
14640.6, 139.5, | , 24.0, 0.0, 363.6, | ,  1000,   950,  3000,  2931, | , -3.4,  40.2, 0.317, |, 0.0
14641.6, 140.5, | , 24.0, 0.0, 356.9, | ,  1000,   953,  3000,  2915, | , -3.4,  39.8, 0.313, |, 0.0
14642.6, 140.1, | , 24.0, 0.0, 358.7, | ,  1000,   955,  3000,  2934, | , -3.4,  36.8, 0.291, |, 0.0
14643.6, 139.4, | , 24.0, 0.0, 364.6, | ,  1000,   958,  3000,  2920, | , -3.4,  39.4, 0.310, |, 0.0
14644.7, 139.3, | , 24.0, 0.0, 364.7, | ,  1000,   957,  3000,  2931, | , -3.4,  50.5, 0.399, |, 0.0
14645.7, 139.8, | , 24.0, 0.0, 364.5, | ,  1000,   953,  3000,  2940, | , -3.4,  41.1, 0.325, |, 0.0
14646.7, 140.6, | , 24.0, 0.0, 358.7, | ,  1000,   954,  3000,  2918, | , -3.4,  58.7, 0.461, |, 0.0
14647.7, 140.5, | , 24.0, 0.0, 357.1, | ,  1000,   944,  3000,  2920, | , -3.4,  36.4, 0.286, |, 0.0
14648.7, 140.4, | , 24.0, 0.0, 357.9, | ,  1000,   951,  3000,  2941, | , -3.4,  48.8, 0.386, |, 0.0
14649.7, 139.9, | , 24.0, 0.0, 364.4, | ,  1000,   959,  3000,  2950, | , -3.4,  38.1, 0.302, |, 0.0
14650.7, 139.9, | , 24.0, 0.0, 363.8, | ,  1000,   955,  3000,  2935, | , -3.4,  43.2, 0.342, |, 0.0
14651.7, 139.4, | , 24.0, 0.0, 364.4, | ,  1000,   951,  3000,  2939, | , -3.4,  42.0, 0.332, |, 0.0
14652.7, 140.6, | , 24.0, 0.0, 358.6, | ,  1000,   955,  3000,  2938, | , -3.4,  53.1, 0.420, |, 0.0
14653.7, 140.9, | , 24.0, 0.0, 356.7, | ,  1000,   950,  3000,  2915, | , -3.4,  37.3, 0.292, |, 0.0
14654.8, 140.3, | , 24.0, 0.0, 358.2, | ,  1000,   954,  3000,  2933, | , -3.4,  50.5, 0.399, |, 0.0
14655.8, 139.6, | , 24.0, 0.0, 363.4, | ,  1000,   957,  3000,  2935, | , -3.4,  35.1, 0.277, |, 0.0
14656.8, 139.4, | , 24.0, 0.0, 363.8, | ,  1000,   954,  3000,  2936, | , -3.4,  35.1, 0.277, |, 0.0
14657.8, 139.3, | , 24.0, 0.0, 364.1, | ,  1000,   960,  3000,  2920, | , -3.4,  38.5, 0.304, |, 0.0
14658.8, 140.8, | , 24.0, 0.0, 352.5, | ,  1000,   952,  3000,  2929, | , -3.4,  45.8, 0.361, |, 0.0
14659.8, 140.8, | , 24.0, 0.0, 356.6, | ,  1000,   952,  3000,  2919, | , -3.4,  38.5, 0.303, |, 0.0
14660.8, 139.9, | , 24.0, 0.0, 362.7, | ,  1000,   958,  3000,  2922, | , -3.4,  39.0, 0.307, |, 0.0
14661.8, 139.4, | , 24.0, 0.0, 364.0, | ,  1000,   955,  3000,  2926, | , -3.4,  35.1, 0.277, |, 0.0
14662.9, 139.4, | , 24.0, 0.0, 363.9, | ,  1000,   959,  3000,  2922, | , -3.4,  38.5, 0.304, |, 0.0
14663.9, 139.8, | , 24.0, 0.0, 364.2, | ,  1000,   955,  3000,  2937, | , -3.4,  57.0, 0.450, |, 0.0
14664.9, 140.5, | , 24.0, 0.0, 356.2, | ,  1000,   954,  3000,  2913, | , -3.4,  41.1, 0.323, |, 0.0
14665.9, 140.6, | , 24.0, 0.0, 357.5, | ,  1000,   948,  3000,  2916, | , -3.4,  35.5, 0.279, |, 0.0
14666.9, 139.9, | , 24.0, 0.0, 363.9, | ,  1000,   950,  3000,  2927, | , -3.4,  55.2, 0.435, |, 0.0
14667.9, 139.4, | , 24.0, 0.0, 363.8, | ,  1000,   955,  3000,  2929, | , -3.4,  69.0, 0.544, |, 0.0
14668.9, 139.4, | , 24.0, 0.0, 363.5, | ,  1000,   960,  3000,  2932, | , -3.4,  36.0, 0.284, |, 0.0
14669.9, 140.7, | , 24.0, 0.0, 357.6, | ,  1000,   949,  3000,  2935, | , -3.4,  37.3, 0.294, |, 0.0
14671.0, 140.6, | , 24.0, 0.0, 353.4, | ,  1000,   946,  3000,  2914, | , -3.4,  35.5, 0.279, |, 0.0
14672.0, 140.2, | , 24.0, 0.0, 357.7, | ,  1000,   951,  3000,  2928, | , -3.4,  36.0, 0.283, |, 0.0
14673.0, 139.8, | , 24.0, 0.0, 363.7, | ,  1000,   956,  3000,  2941, | , -3.4,  36.4, 0.288, |, 0.0
14674.0, 139.4, | , 24.0, 0.0, 363.7, | ,  1000,   951,  3000,  2925, | , -3.4,  38.5, 0.303, |, 0.0
14675.0, 139.3, | , 24.0, 0.0, 363.7, | ,  1000,   955,  3000,  2925, | , -3.4,  63.8, 0.503, |, 0.0
14676.0, 140.7, | , 24.0, 0.0, 356.4, | ,  1000,   954,  3000,  2927, | , -3.4,  35.5, 0.280, |, 0.0
