Repository: jdhuang-csm/Ru-BCA

## Methods
* (BaO)<sub>x</sub>-(CaO)<sub>y</sub>-(Al<sub>2</sub>O<sub>3</sub>)<sub>1-x-y</sub> (BCA) catalyst supports were synthesized via sol-gel and solid-state methods. 
* Ru/BCA catalysts were prepared via incipient wetness impregnation to achieve 1 wt. % Ru loading.
* Ammonia synthesis rates were measured for Ru/BCA catalysts in a packed-bed reactor at 480-600<sup>o</sup>C, 10 bar, and space velocities up to 1.3 x 10<sup>6</sup> ml g<sub>cat</sub><sup>-1</sup> h<sup>-1</sup>.
* A machine learning (ML) model was employed to improve understanding of the behavior of Ru/BCA catalysts.
* A microkinetic model was developed to describe the best-performing catalyst.

File: data/init_files_Cadigan/BCA532.txt (part 37 of 55)
********** Start test **********
Elapsed time, Pressure, | , LJtemp(C), Inner-Temp, Outer-Temp, | , N2-set, N2-flow, H2-set, H2-flow, | , pH, NH3_ppm, NH3_Prod_rate, |, In222Temp
14281.3, 139.7, | , 29.4, 0.0, 487.5, | ,  1000,   950,  3000,  2944, | , -3.4, 1907.0, 19.528, |, 0.0
14282.3, 138.1, | , 29.4, 0.0, 494.1, | ,  1000,   955,  3000,  2930, | , -3.4, 1899.3, 19.404, |, 0.0
14283.3, 138.2, | , 29.4, 0.0, 494.2, | ,  1000,   956,  3000,  2935, | , -3.4, 1900.6, 19.449, |, 0.0
14284.3, 138.6, | , 29.4, 0.0, 494.9, | ,  1000,   956,  3000,  2928, | , -3.4, 1891.6, 19.323, |, 0.0
14285.3, 139.2, | , 29.4, 0.0, 487.8, | ,  1000,   954,  3000,  2944, | , -3.4, 1902.7, 19.502, |, 0.0
14286.3, 139.3, | , 29.4, 0.0, 486.6, | ,  1000,   955,  3000,  2943, | , -3.4, 1892.4, 19.402, |, 0.0
14287.3, 139.7, | , 29.4, 0.0, 487.6, | ,  1000,   950,  3000,  2933, | , -3.4, 1886.0, 19.260, |, 0.0
14288.3, 138.7, | , 29.4, 0.0, 494.2, | ,  1000,   958,  3000,  2929, | , -3.4, 1896.3, 19.385, |, 0.0
14289.4, 138.3, | , 29.4, 0.0, 493.8, | ,  1000,   954,  3000,  2934, | , -3.4, 1906.6, 19.497, |, 0.0
14290.4, 138.9, | , 29.4, 0.0, 493.2, | ,  1000,   956,  3000,  2926, | , -3.4, 1891.6, 19.314, |, 0.0
14291.4, 139.9, | , 29.4, 0.0, 483.0, | ,  1000,   955,  3000,  2926, | , -3.4, 1884.3, 19.230, |, 0.0
14292.4, 139.2, | , 29.4, 0.0, 486.0, | ,  1000,   955,  3000,  2907, | , -3.4, 1908.3, 19.384, |, 0.0
14293.4, 139.3, | , 29.4, 0.0, 485.9, | ,  1000,   957,  3000,  2929, | , -3.4, 1904.8, 19.467, |, 0.0
14294.4, 138.8, | , 29.4, 0.0, 493.8, | ,  1000,   963,  3000,  2944, | , -3.4, 1880.4, 19.326, |, 0.0
14295.4, 138.4, | , 29.4, 0.0, 492.0, | ,  1000,   956,  3000,  2937, | , -3.4, 1870.6, 19.154, |, 0.0
14296.4, 138.2, | , 29.4, 0.0, 492.7, | ,  1000,   954,  3000,  2919, | , -3.4, 1868.0, 19.028, |, 0.0
14297.4, 139.7, | , 29.4, 0.0, 486.2, | ,  1000,   952,  3000,  2910, | , -3.4, 1876.1, 19.055, |, 0.0
14298.5, 139.3, | , 29.4, 0.0, 485.2, | ,  1000,   953,  3000,  2938, | , -3.4, 1877.0, 19.207, |, 0.0
14299.5, 138.4, | , 29.4, 0.0, 492.8, | ,  1000,   953,  3000,  2928, | , -3.4, 1871.9, 19.104, |, 0.0
14300.5, 138.5, | , 29.4, 0.0, 491.7, | ,  1000,   957,  3000,  2945, | , -3.4, 1878.7, 19.283, |, 0.0
14301.5, 138.3, | , 29.4, 0.0, 493.1, | ,  1000,   956,  3000,  2933, | , -3.4, 1877.9, 19.211, |, 0.0
14302.5, 139.3, | , 29.4, 0.0, 486.5, | ,  1000,   955,  3000,  2939, | , -3.4, 1865.0, 19.102, |, 0.0
14303.5, 139.3, | , 29.4, 0.0, 485.2, | ,  1000,   955,  3000,  2911, | , -3.4, 1851.7, 18.827, |, 0.0
14304.5, 139.4, | , 29.4, 0.0, 487.5, | ,  1000,   953,  3000,  2906, | , -3.4, 1859.0, 18.868, |, 0.0
14305.5, 138.7, | , 29.4, 0.0, 492.0, | ,  1000,   956,  3000,  2935, | , -3.4, 1863.7, 19.074, |, 0.0
14306.6, 138.3, | , 29.4, 0.0, 492.3, | ,  1000,   954,  3000,  2929, | , -3.4, 1855.6, 18.948, |, 0.0
14307.6, 138.7, | , 29.4, 0.0, 492.9, | ,  1000,   957,  3000,  2936, | , -3.4, 1853.9, 18.982, |, 0.0
14308.6, 139.5, | , 29.4, 0.0, 486.7, | ,  1000,   952,  3000,  2932, | , -3.4, 1846.2, 18.858, |, 0.0
14309.6, 139.3, | , 29.4, 0.0, 484.9, | ,  1000,   954,  3000,  2931, | , -3.4, 1860.3, 19.009, |, 0.0
14310.6, 139.7, | , 29.4, 0.0, 486.2, | ,  1000,   952,  3000,  2911, | , -3.4, 1847.0, 18.767, |, 0.0
14311.6, 138.1, | , 29.4, 0.0, 492.3, | ,  1000,   955,  3000,  2929, | , -3.4, 1844.0, 18.835, |, 0.0
14312.6, 138.2, | , 29.4, 0.0, 492.1, | ,  1000,   956,  3000,  2934, | , -3.4, 1843.6, 18.865, |, 0.0
14313.6, 138.4, | , 29.4, 0.0, 491.9, | ,  1000,   954,  3000,  2937, | , -3.4, 1848.3, 18.917, |, 0.0
14314.7, 139.7, | , 29.4, 0.0, 485.5, | ,  1000,   952,  3000,  2929, | , -3.4, 1837.2, 18.751, |, 0.0
14315.7, 139.2, | , 29.4, 0.0, 484.5, | ,  1000,   951,  3000,  2915, | , -3.4, 1838.0, 18.690, |, 0.0
14316.7, 139.8, | , 29.4, 0.0, 484.4, | ,  1000,   958,  3000,  2937, | , -3.4, 1834.2, 18.786, |, 0.0
14317.7, 138.6, | , 29.4, 0.0, 491.8, | ,  1000,   956,  3000,  2929, | , -3.4, 1866.7, 19.078, |, 0.0
14318.7, 138.4, | , 29.4, 0.0, 491.5, | ,  1000,   956,  3000,  2935, | , -3.4, 1840.6, 18.838, |, 0.0
14319.7, 139.1, | , 29.4, 0.0, 485.3, | ,  1000,   952,  3000,  2922, | , -3.4, 1838.4, 18.728, |, 0.0
14320.7, 140.0, | , 29.4, 0.0, 484.1, | ,  1000,   950,  3000,  2945, | , -3.4, 1854.7, 19.002, |, 0.0
14321.7, 139.3, | , 29.4, 0.0, 484.2, | ,  1000,   951,  3000,  2930, | , -3.4, 1828.6, 18.667, |, 0.0
14322.7, 138.2, | , 29.4, 0.0, 490.9, | ,  1000,   956,  3000,  2916, | , -3.4, 1841.0, 18.747, |, 0.0
14323.8, 138.6, | , 29.4, 0.0, 491.3, | ,  1000,   955,  3000,  2915, | , -3.4, 1831.6, 18.643, |, 0.0
14324.8, 139.1, | , 29.4, 0.0, 484.9, | ,  1000,   954,  3000,  2930, | , -3.4, 1824.7, 18.643, |, 0.0
14325.8, 139.2, | , 29.4, 0.0, 484.8, | ,  1000,   953,  3000,  2944, | , -3.4, 1823.9, 18.697, |, 0.0
14326.8, 139.3, | , 29.4, 0.0, 483.8, | ,  1000,   952,  3000,  2929, | , -3.4, 1833.7, 18.718, |, 0.0
14327.8, 139.8, | , 29.4, 0.0, 484.3, | ,  1000,   956,  3000,  2941, | , -3.4, 1813.2, 18.585, |, 0.0
14328.8, 138.2, | , 29.4, 0.0, 491.1, | ,  1000,   955,  3000,  2927, | , -3.4, 1824.7, 18.632, |, 0.0
14329.8, 138.2, | , 29.4, 0.0, 490.9, | ,  1000,   959,  3000,  2932, | , -3.4, 1805.9, 18.480, |, 0.0
14330.8, 138.8, | , 29.4, 0.0, 490.4, | ,  1000,   952,  3000,  2952, | , -3.4, 1816.2, 18.646, |, 0.0
14331.9, 139.6, | , 29.4, 0.0, 482.4, | ,  1000,   950,  3000,  2927, | , -3.4, 1818.7, 18.547, |, 0.0
14332.9, 139.4, | , 29.4, 0.0, 483.2, | ,  1000,   949,  3000,  2936, | , -3.4, 1809.7, 18.490, |, 0.0
14333.9, 139.7, | , 29.4, 0.0, 483.7, | ,  1000,   956,  3000,  2925, | , -3.4, 1795.6, 18.328, |, 0.0
14334.9, 138.7, | , 29.4, 0.0, 490.9, | ,  1000,   956,  3000,  2929, | , -3.4, 1830.7, 18.708, |, 0.0
14335.9, 138.4, | , 29.4, 0.0, 489.7, | ,  1000,   954,  3000,  2931, | , -3.4, 1796.0, 18.354, |, 0.0
14336.9, 138.9, | , 29.4, 0.0, 486.1, | ,  1000,   955,  3000,  2934, | , -3.4, 1796.9, 18.383, |, 0.0
14337.9, 139.7, | , 29.4, 0.0, 483.5, | ,  1000,   951,  3000,  2916, | , -3.4, 1816.2, 18.471, |, 0.0
14338.9, 139.0, | , 29.4, 0.0, 485.1, | ,  1000,   954,  3000,  2922, | , -3.4, 1798.2, 18.333, |, 0.0
14339.9, 139.2, | , 29.4, 0.0, 483.1, | ,  1000,   958,  3000,  2922, | , -3.4, 1826.9, 18.639, |, 0.0
14341.0, 138.7, | , 29.4, 0.0, 490.0, | ,  1000,   957,  3000,  2919, | , -3.4, 1793.9, 18.288, |, 0.0
14342.0, 138.7, | , 29.4, 0.0, 491.0, | ,  1000,   956,  3000,  2938, | , -3.4, 1799.4, 18.433, |, 0.0
14343.0, 139.0, | , 29.4, 0.0, 484.6, | ,  1000,   951,  3000,  2926, | , -3.4, 1796.9, 18.321, |, 0.0
14344.0, 139.9, | , 29.4, 0.0, 483.5, | ,  1000,   952,  3000,  2930, | , -3.4, 1804.6, 18.425, |, 0.0
14345.0, 139.0, | , 29.4, 0.0, 484.8, | ,  1000,   951,  3000,  2937, | , -3.4, 1774.6, 18.148, |, 0.0
14346.0, 138.4, | , 29.4, 0.0, 489.3, | ,  1000,   956,  3000,  2933, | , -3.4, 1781.9, 18.228, |, 0.0
14347.0, 138.7, | , 29.4, 0.0, 490.2, | ,  1000,   955,  3000,  2935, | , -3.4, 1798.6, 18.401, |, 0.0
14348.0, 138.2, | , 29.4, 0.0, 490.1, | ,  1000,   956,  3000,  2920, | , -3.4, 1778.0, 18.126, |, 0.0
14349.1, 139.1, | , 29.4, 0.0, 484.0, | ,  1000,   953,  3000,  2936, | , -3.4, 1776.7, 18.173, |, 0.0
14350.1, 139.8, | , 29.4, 0.0, 483.2, | ,  1000,   953,  3000,  2926, | , -3.4, 1773.7, 18.097, |, 0.0
14351.1, 139.6, | , 29.4, 0.0, 483.6, | ,  1000,   958,  3000,  2935, | , -3.4, 1781.0, 18.237, |, 0.0
14352.1, 138.3, | , 29.4, 0.0, 489.7, | ,  1000,   954,  3000,  2925, | , -3.4, 1800.3, 18.366, |, 0.0
14353.1, 138.7, | , 29.4, 0.0, 489.7, | ,  1000,   957,  3000,  2936, | , -3.4, 1769.5, 18.116, |, 0.0
14354.1, 138.7, | , 29.4, 0.0, 489.6, | ,  1000,   957,  3000,  2937, | , -3.4, 1767.7, 18.106, |, 0.0
14355.1, 139.4, | , 29.4, 0.0, 482.7, | ,  1000,   951,  3000,  2930, | , -3.4, 1772.9, 18.101, |, 0.0
14356.1, 139.4, | , 29.4, 0.0, 481.3, | ,  1000,   953,  3000,  2918, | , -3.4, 1779.3, 18.116, |, 0.0
14357.2, 139.6, | , 29.4, 0.0, 483.0, | ,  1000,   954,  3000,  2929, | , -3.4, 1766.5, 18.040, |, 0.0
14358.2, 138.2, | , 29.4, 0.0, 489.3, | ,  1000,   957,  3000,  2928, | , -3.4, 1763.5, 18.021, |, 0.0
14359.2, 138.4, | , 29.4, 0.0, 489.3, | ,  1000,   955,  3000,  2938, | , -3.4, 1763.5, 18.059, |, 0.0
14360.2, 139.6, | , 29.4, 0.0, 483.5, | ,  1000,   952,  3000,  2938, | , -3.4, 1774.2, 18.152, |, 0.0
14361.2, 139.5, | , 29.4, 0.0, 481.9, | ,  1000,   951,  3000,  2926, | , -3.4, 1751.5, 17.864, |, 0.0
14362.2, 139.5, | , 29.4, 0.0, 482.0, | ,  1000,   955,  3000,  2944, | , -3.4, 1751.9, 17.968, |, 0.0
14363.2, 138.3, | , 29.4, 0.0, 489.2, | ,  1000,   953,  3000,  2929, | , -3.4, 1751.5, 17.886, |, 0.0
14364.3, 138.2, | , 29.4, 0.0, 488.7, | ,  1000,   956,  3000,  2926, | , -3.4, 1769.0, 18.065, |, 0.0
14365.3, 138.1, | , 29.4, 0.0, 489.3, | ,  1000,   957,  3000,  2916, | , -3.4, 1784.5, 18.177, |, 0.0
14366.3, 139.6, | , 29.4, 0.0, 483.0, | ,  1000,   953,  3000,  2916, | , -3.4, 1757.0, 17.882, |, 0.0
14367.3, 139.6, | , 29.4, 0.0, 482.1, | ,  1000,   949,  3000,  2929, | , -3.4, 1749.7, 17.852, |, 0.0
14368.3, 139.3, | , 29.4, 0.0, 481.3, | ,  1000,   957,  3000,  2956, | , -3.4, 1745.9, 17.971, |, 0.0
14369.3, 138.7, | , 29.4, 0.0, 489.1, | ,  1000,   959,  3000,  2949, | , -3.4, 1738.2, 17.868, |, 0.0
14370.3, 138.3, | , 29.4, 0.0, 488.6, | ,  1000,   957,  3000,  2946, | , -3.4, 1738.6, 17.851, |, 0.0
14371.3, 138.4, | , 29.4, 0.0, 488.1, | ,  1000,   956,  3000,  2933, | , -3.4, 1739.0, 17.793, |, 0.0
14372.3, 139.0, | , 29.4, 0.0, 481.8, | ,  1000,   953,  3000,  2918, | , -3.4, 1752.7, 17.848, |, 0.0
14373.4, 139.6, | , 29.4, 0.0, 482.0, | ,  1000,   951,  3000,  2935, | , -3.4, 1739.5, 17.779, |, 0.0
14374.4, 139.1, | , 29.4, 0.0, 481.7, | ,  1000,   951,  3000,  2920, | , -3.4, 1734.3, 17.661, |, 0.0
14375.4, 138.7, | , 29.4, 0.0, 488.9, | ,  1000,   954,  3000,  2952, | , -3.4, 1731.3, 17.787, |, 0.0
14376.4, 138.8, | , 29.4, 0.0, 488.0, | ,  1000,   955,  3000,  2935, | , -3.4, 1749.3, 17.897, |, 0.0
14377.4, 139.0, | , 29.4, 0.0, 482.5, | ,  1000,   955,  3000,  2917, | , -3.4, 1727.9, 17.598, |, 0.0
14378.4, 139.3, | , 29.4, 0.0, 480.6, | ,  1000,   954,  3000,  2932, | , -3.4, 1728.3, 17.664, |, 0.0
14379.4, 139.3, | , 29.4, 0.0, 481.3, | ,  1000,   953,  3000,  2934, | , -3.4, 1720.2, 17.589, |, 0.0
14380.4, 138.9, | , 29.4, 0.0, 480.6, | ,  1000,   957,  3000,  2927, | , -3.4, 1724.5, 17.617, |, 0.0
14381.5, 138.5, | , 29.4, 0.0, 480.6, | ,  1000,   956,  3000,  2943, | , -3.4, 1724.0, 17.682, |, 0.0
14382.5, 138.2, | , 29.4, 0.0, 488.0, | ,  1000,   955,  3000,  2919, | , -3.4, 1715.5, 17.480, |, 0.0
14383.5, 139.0, | , 29.4, 0.0, 481.6, | ,  1000,   951,  3000,  2929, | , -3.4, 1715.0, 17.503, |, 0.0
14384.5, 139.2, | , 29.4, 0.0, 480.5, | ,  1000,   953,  3000,  2920, | , -3.4, 1743.3, 17.759, |, 0.0
14385.5, 139.4, | , 29.4, 0.0, 482.5, | ,  1000,   955,  3000,  2941, | , -3.4, 1718.0, 17.610, |, 0.0
14386.5, 138.8, | , 29.4, 0.0, 487.4, | ,  1000,   953,  3000,  2937, | , -3.4, 1706.5, 17.459, |, 0.0
14387.5, 138.1, | , 29.4, 0.0, 487.4, | ,  1000,   955,  3000,  2916, | , -3.4, 1709.9, 17.410, |, 0.0
14388.5, 138.2, | , 29.4, 0.0, 487.8, | ,  1000,   957,  3000,  2924, | , -3.4, 1723.6, 17.594, |, 0.0
14389.6, 139.2, | , 29.4, 0.0, 481.8, | ,  1000,   954,  3000,  2930, | , -3.4, 1704.3, 17.415, |, 0.0
14390.6, 139.1, | , 29.4, 0.0, 482.2, | ,  1000,   958,  3000,  2919, | , -3.4, 1700.5, 17.341, |, 0.0
14391.6, 139.3, | , 29.4, 0.0, 480.9, | ,  1000,   956,  3000,  2956, | , -3.4, 1728.8, 17.786, |, 0.0
14392.6, 138.8, | , 29.4, 0.0, 487.7, | ,  1000,   959,  3000,  2941, | , -3.4, 1690.6, 17.344, |, 0.0
14393.6, 138.3, | , 29.4, 0.0, 487.3, | ,  1000,   954,  3000,  2924, | , -3.4, 1688.5, 17.225, |, 0.0
14394.6, 138.2, | , 29.4, 0.0, 487.5, | ,  1000,   955,  3000,  2937, | , -3.4, 1699.2, 17.392, |, 0.0
14395.6, 139.6, | , 29.4, 0.0, 480.0, | ,  1000,   951,  3000,  2924, | , -3.4, 1698.3, 17.313, |, 0.0
14396.6, 139.8, | , 29.4, 0.0, 479.4, | ,  1000,   951,  3000,  2929, | , -3.4, 1697.1, 17.321, |, 0.0
14397.7, 139.0, | , 29.4, 0.0, 481.3, | ,  1000,   954,  3000,  2929, | , -3.4, 1694.5, 17.307, |, 0.0
14398.7, 138.7, | , 29.4, 0.0, 487.2, | ,  1000,   964,  3000,  2949, | , -3.4, 1684.2, 17.337, |, 0.0
14399.7, 138.3, | , 29.4, 0.0, 486.7, | ,  1000,   956,  3000,  2933, | , -3.4, 1689.3, 17.283, |, 0.0
14400.7, 139.1, | , 29.4, 0.0, 481.0, | ,  1000,   953,  3000,  2929, | , -3.4, 1686.3, 17.217, |, 0.0
14401.7, 139.5, | , 29.4, 0.0, 478.9, | ,  1000,   953,  3000,  2941, | , -3.4, 1683.8, 17.245, |, 0.0
14402.7, 139.4, | , 29.4, 0.0, 481.8, | ,  1000,   951,  3000,  2914, | , -3.4, 1692.3, 17.204, |, 0.0
14403.7, 138.3, | , 29.4, 0.0, 486.6, | ,  1000,   960,  3000,  2925, | , -3.4, 1683.3, 17.201, |, 0.0
14404.8, 138.7, | , 29.4, 0.0, 487.2, | ,  1000,   958,  3000,  2948, | , -3.4, 1685.5, 17.318, |, 0.0
14405.8, 138.6, | , 29.4, 0.0, 487.0, | ,  1000,   954,  3000,  2906, | , -3.4, 1678.2, 17.040, |, 0.0
14406.8, 139.2, | , 29.4, 0.0, 480.2, | ,  1000,   951,  3000,  2933, | , -3.4, 1673.5, 17.098, |, 0.0
14407.8, 139.3, | , 29.4, 0.0, 479.5, | ,  1000,   955,  3000,  2937, | , -3.4, 1676.5, 17.161, |, 0.0
14408.8, 139.5, | , 29.4, 0.0, 481.0, | ,  1000,   953,  3000,  2932, | , -3.4, 1668.8, 17.052, |, 0.0
14409.8, 138.2, | , 29.4, 0.0, 486.4, | ,  1000,   954,  3000,  2923, | , -3.4, 1668.3, 17.016, |, 0.0
14410.8, 138.2, | , 29.4, 0.0, 486.7, | ,  1000,   955,  3000,  2933, | , -3.4, 1670.5, 17.081, |, 0.0
14411.8, 138.8, | , 29.4, 0.0, 486.0, | ,  1000,   955,  3000,  2914, | , -3.4, 1670.5, 17.003, |, 0.0
14412.8, 139.2, | , 29.4, 0.0, 478.9, | ,  1000,   950,  3000,  2926, | , -3.4, 1673.9, 17.069, |, 0.0
14413.9, 139.2, | , 29.4, 0.0, 478.9, | ,  1000,   952,  3000,  2927, | , -3.4, 1658.5, 16.922, |, 0.0
14414.9, 139.5, | , 29.4, 0.0, 478.4, | ,  1000,   953,  3000,  2914, | , -3.4, 1653.3, 16.817, |, 0.0
14415.9, 138.7, | , 29.4, 0.0, 486.4, | ,  1000,   959,  3000,  2954, | , -3.4, 1687.6, 17.370, |, 0.0
14416.9, 138.5, | , 29.4, 0.0, 484.4, | ,  1000,   957,  3000,  2946, | , -3.4, 1684.6, 17.295, |, 0.0
14417.9, 139.2, | , 29.4, 0.0, 479.8, | ,  1000,   953,  3000,  2931, | , -3.4, 1681.2, 17.175, |, 0.0
14418.9, 139.8, | , 29.4, 0.0, 478.4, | ,  1000,   952,  3000,  2921, | , -3.4, 1674.8, 17.060, |, 0.0
14419.9, 139.3, | , 29.4, 0.0, 478.4, | ,  1000,   961,  3000,  2923, | , -3.4, 1651.6, 16.878, |, 0.0
14420.9, 138.4, | , 29.4, 0.0, 485.3, | ,  1000,   957,  3000,  2949, | , -3.4, 1643.9, 16.891, |, 0.0
14422.0, 138.8, | , 29.4, 0.0, 485.0, | ,  1000,   955,  3000,  2920, | , -3.4, 1667.1, 16.994, |, 0.0
14423.0, 138.6, | , 29.4, 0.0, 486.0, | ,  1000,   956,  3000,  2924, | , -3.4, 1674.3, 17.091, |, 0.0
14424.0, 139.0, | , 29.4, 0.0, 479.3, | ,  1000,   949,  3000,  2931, | , -3.4, 1653.3, 16.877, |, 0.0
14425.0, 139.7, | , 29.4, 0.0, 478.8, | ,  1000,   952,  3000,  2935, | , -3.4, 1652.9, 16.900, |, 0.0
14426.0, 139.7, | , 29.4, 0.0, 478.0, | ,  1000,   958,  3000,  2926, | , -3.4, 1646.9, 16.827, |, 0.0
14427.0, 138.4, | , 29.4, 0.0, 484.3, | ,  1000,   962,  3000,  2925, | , -3.4, 1676.5, 17.140, |, 0.0
14428.0, 138.6, | , 29.4, 0.0, 485.7, | ,  1000,   955,  3000,  2924, | , -3.4, 1648.6, 16.825, |, 0.0
14429.0, 138.8, | , 29.4, 0.0, 485.8, | ,  1000,   959,  3000,  2952, | , -3.4, 1670.9, 17.188, |, 0.0
14430.1, 139.3, | , 29.4, 0.0, 478.3, | ,  1000,   951,  3000,  2946, | , -3.4, 1647.8, 16.892, |, 0.0
14431.1, 139.3, | , 29.4, 0.0, 477.6, | ,  1000,   951,  3000,  2922, | , -3.4, 1645.6, 16.765, |, 0.0
14432.1, 139.6, | , 29.4, 0.0, 477.5, | ,  1000,   950,  3000,  2922, | , -3.4, 1645.6, 16.759, |, 0.0
14433.1, 138.1, | , 29.4, 0.0, 485.3, | ,  1000,   955,  3000,  2922, | , -3.4, 1646.9, 16.796, |, 0.0
14434.1, 138.5, | , 29.4, 0.0, 485.4, | ,  1000,   959,  3000,  2920, | , -3.4, 1649.5, 16.830, |, 0.0
14435.1, 138.1, | , 29.4, 0.0, 485.2, | ,  1000,   958,  3000,  2926, | , -3.4, 1653.8, 16.897, |, 0.0
14436.1, 139.3, | , 29.4, 0.0, 477.3, | ,  1000,   954,  3000,  2918, | , -3.4, 1646.5, 16.769, |, 0.0
14437.1, 139.4, | , 29.4, 0.0, 476.8, | ,  1000,   957,  3000,  2928, | , -3.4, 1655.5, 16.917, |, 0.0
14438.2, 139.0, | , 29.4, 0.0, 482.0, | ,  1000,   956,  3000,  2941, | , -3.4, 1644.4, 16.857, |, 0.0
14439.2, 138.7, | , 29.4, 0.0, 484.8, | ,  1000,   955,  3000,  2935, | , -3.4, 232.6, 2.384, |, 0.0
14440.2, 138.3, | , 29.4, 0.0, 484.1, | ,  1000,   955,  3000,  2941, | , -3.4, 278.0, 2.853, |, 0.0
14441.2, 139.5, | , 29.4, 0.0, 478.6, | ,  1000,   949,  3000,  2926, | , -3.4, 336.7, 3.436, |, 0.0
14442.2, 139.4, | , 29.4, 0.0, 475.8, | ,  1000,   952,  3000,  2923, | , -3.4, 357.3, 3.647, |, 0.0
14443.2, 139.0, | , 29.4, 0.0, 478.8, | ,  1000,   953,  3000,  2921, | , -3.4, 396.3, 4.044, |, 0.0
14444.2, 138.3, | , 29.4, 0.0, 483.8, | ,  1000,   960,  3000,  2943, | , -3.4, 437.4, 4.496, |, 0.0
14445.2, 138.7, | , 29.4, 0.0, 484.7, | ,  1000,   960,  3000,  2942, | , -3.4, 479.8, 4.931, |, 0.0
14446.3, 138.2, | , 29.4, 0.0, 484.3, | ,  1000,   957,  3000,  2926, | , -3.4, 525.7, 5.375, |, 0.0
14447.3, 139.2, | , 29.4, 0.0, 477.2, | ,  1000,   954,  3000,  2911, | , -3.4, 562.5, 5.725, |, 0.0
14448.3, 139.8, | , 29.4, 0.0, 477.0, | ,  1000,   951,  3000,  2955, | , -3.4, 604.1, 6.214, |, 0.0
14449.3, 139.1, | , 29.4, 0.0, 476.8, | ,  1000,   953,  3000,  2928, | , -3.4, 648.2, 6.624, |, 0.0
14450.3, 138.2, | , 29.4, 0.0, 483.8, | ,  1000,   957,  3000,  2929, | , -3.4, 680.3, 6.961, |, 0.0
14451.3, 138.7, | , 29.4, 0.0, 484.0, | ,  1000,   955,  3000,  2929, | , -3.4, 728.3, 7.448, |, 0.0
14452.3, 138.4, | , 29.4, 0.0, 483.2, | ,  1000,   954,  3000,  2948, | , -3.4, 773.3, 7.944, |, 0.0
14453.3, 139.3, | , 29.4, 0.0, 474.8, | ,  1000,   953,  3000,  2927, | , -3.4, 810.2, 8.277, |, 0.0
14454.4, 139.8, | , 29.4, 0.0, 476.4, | ,  1000,   959,  3000,  2927, | , -3.4, 843.2, 8.627, |, 0.0
14455.4, 139.6, | , 29.4, 0.0, 476.5, | ,  1000,   955,  3000,  2932, | , -3.4, 908.7, 9.298, |, 0.0
14456.4, 138.2, | , 29.4, 0.0, 483.7, | ,  1000,   956,  3000,  2931, | , -3.4, 930.1, 9.518, |, 0.0
14457.4, 138.2, | , 29.4, 0.0, 482.7, | ,  1000,   958,  3000,  2910, | , -3.4, 989.3, 10.072, |, 0.0
14458.4, 139.5, | , 29.4, 0.0, 477.9, | ,  1000,   954,  3000,  2933, | , -3.4, 1020.1, 10.437, |, 0.0
14459.4, 139.7, | , 29.4, 0.0, 476.3, | ,  1000,   953,  3000,  2948, | , -3.4, 1020.1, 10.473, |, 0.0
14460.4, 139.2, | , 29.4, 0.0, 476.7, | ,  1000,   951,  3000,  2917, | , -3.4, 1053.1, 10.721, |, 0.0
14461.4, 138.7, | , 29.4, 0.0, 483.1, | ,  1000,   962,  3000,  2943, | , -3.4, 1118.6, 11.497, |, 0.0
14462.4, 138.4, | , 29.4, 0.0, 481.7, | ,  1000,   955,  3000,  2934, | , -3.4, 1155.1, 11.825, |, 0.0
14463.4, 138.2, | , 29.4, 0.0, 482.8, | ,  1000,   959,  3000,  2914, | , -3.4, 1177.3, 12.001, |, 0.0
14464.5, 139.2, | , 29.4, 0.0, 476.6, | ,  1000,   952,  3000,  2941, | , -3.4, 1227.0, 12.571, |, 0.0
14465.5, 139.8, | , 29.4, 0.0, 476.0, | ,  1000,   956,  3000,  2937, | , -3.4, 1237.3, 12.678, |, 0.0
14466.5, 139.2, | , 29.4, 0.0, 476.8, | ,  1000,   956,  3000,  2934, | , -3.4, 1278.5, 13.088, |, 0.0
14467.5, 138.9, | , 29.4, 0.0, 481.6, | ,  1000,   956,  3000,  2925, | , -3.4, 1303.3, 13.310, |, 0.0
14468.5, 138.7, | , 29.4, 0.0, 482.9, | ,  1000,   957,  3000,  2922, | , -3.4, 1336.3, 13.642, |, 0.0
14469.5, 138.3, | , 29.4, 0.0, 482.3, | ,  1000,   950,  3000,  2933, | , -3.4, 1362.4, 13.923, |, 0.0
14470.5, 139.1, | , 29.4, 0.0, 476.6, | ,  1000,   954,  3000,  2926, | , -3.4, 1383.9, 14.128, |, 0.0
14471.5, 139.8, | , 29.4, 0.0, 474.9, | ,  1000,   954,  3000,  2926, | , -3.4, 1407.4, 14.365, |, 0.0
14472.6, 139.5, | , 29.4, 0.0, 476.2, | ,  1000,   953,  3000,  2921, | , -3.4, 1430.1, 14.578, |, 0.0
14473.6, 138.2, | , 29.4, 0.0, 482.0, | ,  1000,   955,  3000,  2925, | , -3.4, 1449.8, 14.799, |, 0.0
14474.6, 138.6, | , 29.4, 0.0, 482.7, | ,  1000,   955,  3000,  2921, | , -3.4, 1472.5, 15.014, |, 0.0
14475.6, 138.4, | , 29.4, 0.0, 481.2, | ,  1000,   956,  3000,  2954, | , -3.4, 1507.7, 15.510, |, 0.0
14476.6, 139.3, | , 29.4, 0.0, 474.3, | ,  1000,   954,  3000,  2921, | , -3.4, 1492.7, 15.216, |, 0.0
14477.6, 139.4, | , 29.4, 0.0, 473.8, | ,  1000,   951,  3000,  2913, | , -3.4, 1510.7, 15.359, |, 0.0
14478.6, 139.5, | , 29.4, 0.0, 476.5, | ,  1000,   956,  3000,  2948, | , -3.4, 1524.4, 15.657, |, 0.0
14479.6, 138.2, | , 29.4, 0.0, 481.3, | ,  1000,   955,  3000,  2932, | , -3.4, 1520.1, 15.546, |, 0.0
14480.6, 138.2, | , 29.4, 0.0, 482.1, | ,  1000,   955,  3000,  2925, | , -3.4, 1531.7, 15.632, |, 0.0
14481.7, 139.6, | , 29.4, 0.0, 475.8, | ,  1000,   953,  3000,  2941, | , -3.4, 1534.2, 15.716, |, 0.0
14482.7, 139.8, | , 29.4, 0.0, 473.9, | ,  1000,   952,  3000,  2918, | , -3.4, 1537.2, 15.653, |, 0.0
14483.7, 139.0, | , 29.4, 0.0, 475.9, | ,  1000,   952,  3000,  2930, | , -3.4, 1561.2, 15.944, |, 0.0
14484.7, 138.3, | , 29.4, 0.0, 481.8, | ,  1000,   959,  3000,  2926, | , -3.4, 1549.7, 15.839, |, 0.0
14485.7, 138.7, | , 29.4, 0.0, 481.6, | ,  1000,   955,  3000,  2946, | , -3.4, 1559.9, 16.009, |, 0.0
14486.7, 138.2, | , 29.4, 0.0, 481.4, | ,  1000,   957,  3000,  2926, | , -3.4, 1585.7, 16.197, |, 0.0
14487.7, 139.6, | , 29.4, 0.0, 475.3, | ,  1000,   956,  3000,  2937, | , -3.4, 1565.1, 16.032, |, 0.0
14488.7, 139.2, | , 29.4, 0.0, 473.9, | ,  1000,   952,  3000,  2926, | , -3.4, 1556.1, 15.877, |, 0.0
14489.8, 139.3, | , 29.4, 0.0, 473.5, | ,  1000,   951,  3000,  2933, | , -3.4, 1556.5, 15.903, |, 0.0
14490.8, 138.1, | , 29.4, 0.0, 481.4, | ,  1000,   958,  3000,  2937, | , -3.4, 1553.5, 15.917, |, 0.0
14491.8, 138.6, | , 29.4, 0.0, 481.5, | ,  1000,   954,  3000,  2932, | , -3.4, 1542.8, 15.772, |, 0.0
14492.8, 138.3, | , 29.4, 0.0, 480.4, | ,  1000,   956,  3000,  2923, | , -3.4, 1563.4, 15.955, |, 0.0
14493.8, 139.7, | , 29.4, 0.0, 470.8, | ,  1000,   950,  3000,  2934, | , -3.4, 1545.4, 15.794, |, 0.0
14494.8, 139.3, | , 29.4, 0.0, 473.7, | ,  1000,   951,  3000,  2944, | , -3.4, 1538.1, 15.763, |, 0.0
14495.8, 139.8, | , 29.4, 0.0, 473.6, | ,  1000,   953,  3000,  2937, | , -3.4, 1540.2, 15.760, |, 0.0
14496.8, 138.3, | , 29.4, 0.0, 481.1, | ,  1000,   955,  3000,  2947, | , -3.4, 1555.2, 15.963, |, 0.0
14497.9, 138.4, | , 29.4, 0.0, 480.0, | ,  1000,   956,  3000,  2939, | , -3.4, 1544.1, 15.823, |, 0.0
14498.9, 139.5, | , 29.4, 0.0, 475.2, | ,  1000,   956,  3000,  2918, | , -3.4, 1537.7, 15.670, |, 0.0
14499.9, 139.3, | , 29.4, 0.0, 473.1, | ,  1000,   951,  3000,  2937, | , -3.4, 1534.7, 15.701, |, 0.0
14500.9, 139.1, | , 29.4, 0.0, 475.2, | ,  1000,   950,  3000,  2924, | , -3.4, 1532.1, 15.617, |, 0.0
14501.9, 138.7, | , 29.4, 0.0, 480.8, | ,  1000,   960,  3000,  2933, | , -3.4, 1521.4, 15.584, |, 0.0
14502.9, 139.1, | , 29.4, 0.0, 479.0, | ,  1000,   958,  3000,  2935, | , -3.4, 1540.2, 15.774, |, 0.0
14503.9, 138.3, | , 29.4, 0.0, 480.3, | ,  1000,   956,  3000,  2922, | , -3.4, 1517.1, 15.481, |, 0.0
14504.9, 139.6, | , 29.4, 0.0, 474.9, | ,  1000,   954,  3000,  2934, | , -3.4, 1518.8, 15.538, |, 0.0
14505.9, 139.8, | , 29.4, 0.0, 473.5, | ,  1000,   955,  3000,  2938, | , -3.4, 1512.8, 15.493, |, 0.0
14507.0, 139.1, | , 29.4, 0.0, 474.7, | ,  1000,   957,  3000,  2937, | , -3.4, 1505.5, 15.421, |, 0.0
14508.0, 139.0, | , 29.4, 0.0, 479.6, | ,  1000,   959,  3000,  2933, | , -3.4, 1510.7, 15.468, |, 0.0
14509.0, 138.2, | , 29.4, 0.0, 480.3, | ,  1000,   956,  3000,  2937, | , -3.4, 1507.7, 15.442, |, 0.0
14510.0, 138.1, | , 29.4, 0.0, 480.6, | ,  1000,   956,  3000,  2918, | , -3.4, 1500.8, 15.300, |, 0.0
14511.0, 139.0, | , 29.4, 0.0, 474.9, | ,  1000,   951,  3000,  2918, | , -3.4, 1501.7, 15.283, |, 0.0
14512.0, 139.6, | , 29.4, 0.0, 473.4, | ,  1000,   953,  3000,  2936, | , -3.4, 1491.4, 15.260, |, 0.0
14513.0, 139.2, | , 29.4, 0.0, 473.8, | ,  1000,   954,  3000,  2929, | , -3.4, 1493.5, 15.260, |, 0.0
14514.0, 138.3, | , 29.4, 0.0, 480.0, | ,  1000,   961,  3000,  2937, | , -3.4, 1509.4, 15.480, |, 0.0
14515.1, 138.8, | , 29.4, 0.0, 480.2, | ,  1000,   953,  3000,  2947, | , -3.4, 1512.0, 15.513, |, 0.0
14516.1, 138.3, | , 29.4, 0.0, 479.4, | ,  1000,   954,  3000,  2933, | , -3.4, 1487.1, 15.210, |, 0.0
14517.1, 139.3, | , 29.4, 0.0, 472.9, | ,  1000,   955,  3000,  2918, | , -3.4, 1482.4, 15.107, |, 0.0
14518.1, 139.4, | , 29.4, 0.0, 472.2, | ,  1000,   952,  3000,  2938, | , -3.4, 1489.7, 15.247, |, 0.0
14519.1, 139.2, | , 29.4, 0.0, 473.1, | ,  1000,   948,  3000,  2931, | , -3.4, 1475.1, 15.056, |, 0.0
14520.1, 138.1, | , 29.4, 0.0, 479.2, | ,  1000,   956,  3000,  2927, | , -3.4, 1476.0, 15.080, |, 0.0
14521.1, 138.7, | , 29.4, 0.0, 479.7, | ,  1000,   955,  3000,  2937, | , -3.4, 1482.0, 15.174, |, 0.0
14522.1, 139.1, | , 29.4, 0.0, 473.1, | ,  1000,   955,  3000,  2941, | , -3.4, 1477.7, 15.150, |, 0.0
14523.2, 139.5, | , 29.4, 0.0, 470.6, | ,  1000,   955,  3000,  2937, | , -3.4, 1485.8, 15.217, |, 0.0
14524.2, 139.5, | , 29.4, 0.0, 474.3, | ,  1000,   950,  3000,  2915, | , -3.4, 1469.1, 14.942, |, 0.0
14525.2, 138.3, | , 29.4, 0.0, 479.2, | ,  1000,   961,  3000,  2938, | , -3.4, 1491.4, 15.299, |, 0.0
14526.2, 138.2, | , 29.4, 0.0, 479.2, | ,  1000,   955,  3000,  2937, | , -3.4, 1472.5, 15.075, |, 0.0
14527.2, 138.7, | , 29.4, 0.0, 479.6, | ,  1000,   954,  3000,  2946, | , -3.4, 1500.4, 15.395, |, 0.0
14528.2, 139.6, | , 29.4, 0.0, 473.3, | ,  1000,   949,  3000,  2919, | , -3.4, 1467.0, 14.932, |, 0.0
14529.2, 139.2, | , 29.4, 0.0, 471.9, | ,  1000,   950,  3000,  2925, | , -3.4, 1485.8, 15.146, |, 0.0
14530.3, 139.6, | , 29.4, 0.0, 472.6, | ,  1000,   952,  3000,  2922, | , -3.4, 1461.8, 14.900, |, 0.0
14531.3, 138.5, | , 29.4, 0.0, 479.5, | ,  1000,   957,  3000,  2927, | , -3.4, 1491.4, 15.240, |, 0.0
14532.3, 138.2, | , 29.4, 0.0, 479.1, | ,  1000,   955,  3000,  2937, | , -3.4, 1454.1, 14.891, |, 0.0
14533.3, 138.4, | , 29.4, 0.0, 478.1, | ,  1000,   954,  3000,  2929, | , -3.4, 1453.3, 14.845, |, 0.0
14534.3, 140.1, | , 29.4, 0.0, 469.3, | ,  1000,   952,  3000,  2917, | , -3.4, 1455.8, 14.818, |, 0.0
14535.3, 139.2, | , 29.4, 0.0, 471.7, | ,  1000,   949,  3000,  2914, | , -3.4, 1476.4, 15.006, |, 0.0
14536.3, 139.4, | , 29.4, 0.0, 470.4, | ,  1000,   960,  3000,  2932, | , -3.4, 1452.8, 14.875, |, 0.0
14537.3, 138.3, | , 29.4, 0.0, 478.3, | ,  1000,   953,  3000,  2933, | , -3.4, 1445.6, 14.780, |, 0.0
14538.3, 138.4, | , 29.4, 0.0, 477.4, | ,  1000,   955,  3000,  2937, | , -3.4, 1438.3, 14.729, |, 0.0
14539.4, 139.0, | , 29.4, 0.0, 473.3, | ,  1000,   956,  3000,  2937, | , -3.4, 1437.8, 14.728, |, 0.0
14540.4, 139.7, | , 29.4, 0.0, 471.0, | ,  1000,   953,  3000,  2915, | , -3.4, 1447.7, 14.734, |, 0.0
14541.4, 139.5, | , 29.4, 0.0, 472.7, | ,  1000,   959,  3000,  2929, | , -3.4, 1445.1, 14.782, |, 0.0
14542.4, 138.4, | , 29.4, 0.0, 478.3, | ,  1000,   955,  3000,  2926, | , -3.4, 1457.5, 14.886, |, 0.0
14543.4, 138.4, | , 29.4, 0.0, 476.9, | ,  1000,   955,  3000,  2921, | , -3.4, 1444.7, 14.732, |, 0.0
14544.4, 138.6, | , 29.4, 0.0, 478.1, | ,  1000,   959,  3000,  2937, | , -3.4, 1462.7, 14.995, |, 0.0
14545.4, 139.1, | , 29.4, 0.0, 471.9, | ,  1000,   949,  3000,  2937, | , -3.4, 1441.7, 14.740, |, 0.0
14546.4, 139.3, | , 29.4, 0.0, 470.7, | ,  1000,   952,  3000,  2933, | , -3.4, 1431.8, 14.636, |, 0.0
14547.5, 139.1, | , 29.4, 0.0, 472.5, | ,  1000,   955,  3000,  2933, | , -3.4, 1433.6, 14.662, |, 0.0
14548.5, 138.4, | , 29.4, 0.0, 476.7, | ,  1000,   961,  3000,  2933, | , -3.4, 1434.8, 14.701, |, 0.0
14549.5, 138.3, | , 29.4, 0.0, 477.7, | ,  1000,   962,  3000,  2937, | , -3.4, 1432.7, 14.700, |, 0.0
14550.5, 138.6, | , 29.4, 0.0, 478.3, | ,  1000,   956,  3000,  2920, | , -3.4, 1453.3, 14.820, |, 0.0
14551.5, 139.0, | , 29.4, 0.0, 472.1, | ,  1000,   952,  3000,  2932, | , -3.4, 1422.0, 14.533, |, 0.0
14552.5, 139.2, | , 29.4, 0.0, 470.5, | ,  1000,   953,  3000,  2921, | , -3.4, 1423.3, 14.508, |, 0.0
14553.5, 139.6, | , 29.4, 0.0, 472.0, | ,  1000,   954,  3000,  2919, | , -3.4, 1453.7, 14.814, |, 0.0
14554.5, 138.2, | , 29.4, 0.0, 477.8, | ,  1000,   960,  3000,  2937, | , -3.4, 1422.8, 14.592, |, 0.0
14555.6, 138.2, | , 29.4, 0.0, 477.9, | ,  1000,   956,  3000,  2931, | , -3.4, 1419.0, 14.514, |, 0.0
14556.6, 138.3, | , 29.4, 0.0, 477.4, | ,  1000,   955,  3000,  2940, | , -3.4, 1416.4, 14.513, |, 0.0
14557.6, 139.7, | , 29.4, 0.0, 471.0, | ,  1000,   954,  3000,  2922, | , -3.4, 1417.7, 14.459, |, 0.0
14558.6, 139.3, | , 29.4, 0.0, 469.3, | ,  1000,   953,  3000,  2935, | , -3.4, 1408.7, 14.411, |, 0.0
14559.6, 139.8, | , 29.4, 0.0, 470.8, | ,  1000,   953,  3000,  2937, | , -3.4, 1417.7, 14.508, |, 0.0
14560.6, 138.7, | , 29.4, 0.0, 476.6, | ,  1000,   956,  3000,  2918, | , -3.4, 1412.6, 14.397, |, 0.0
14561.6, 138.3, | , 29.4, 0.0, 476.3, | ,  1000,   954,  3000,  2919, | , -3.4, 1420.3, 14.475, |, 0.0
14562.6, 139.2, | , 29.4, 0.0, 470.9, | ,  1000,   952,  3000,  2943, | , -3.4, 1410.0, 14.450, |, 0.0
14563.7, 139.8, | , 29.4, 0.0, 469.0, | ,  1000,   949,  3000,  2910, | , -3.4, 1414.3, 14.359, |, 0.0
14564.7, 139.2, | , 29.4, 0.0, 469.1, | ,  1000,   956,  3000,  2920, | , -3.4, 1428.0, 14.564, |, 0.0
14565.7, 138.2, | , 29.4, 0.0, 477.0, | ,  1000,   959,  3000,  2929, | , -3.4, 1428.4, 14.612, |, 0.0
14566.7, 138.7, | , 29.4, 0.0, 477.1, | ,  1000,   955,  3000,  2937, | , -3.4, 1432.7, 14.672, |, 0.0
14567.7, 138.2, | , 29.4, 0.0, 476.3, | ,  1000,   955,  3000,  2929, | , -3.4, 1398.4, 14.295, |, 0.0
14568.7, 139.3, | , 29.4, 0.0, 470.2, | ,  1000,   955,  3000,  2937, | , -3.4, 1393.3, 14.267, |, 0.0
14569.7, 139.3, | , 29.4, 0.0, 469.2, | ,  1000,   952,  3000,  2926, | , -3.4, 1401.0, 14.296, |, 0.0
14570.7, 139.6, | , 29.4, 0.0, 470.4, | ,  1000,   951,  3000,  2920, | , -3.4, 1401.0, 14.270, |, 0.0
14571.8, 138.2, | , 29.4, 0.0, 476.7, | ,  1000,   955,  3000,  2936, | , -3.4, 1395.0, 14.283, |, 0.0
14572.8, 138.3, | , 29.4, 0.0, 476.3, | ,  1000,   959,  3000,  2950, | , -3.4, 1410.8, 14.511, |, 0.0
14573.8, 138.5, | , 29.4, 0.0, 475.2, | ,  1000,   956,  3000,  2923, | , -3.4, 1393.7, 14.226, |, 0.0
14574.8, 139.6, | , 29.4, 0.0, 466.4, | ,  1000,   949,  3000,  2933, | , -3.4, 1385.6, 14.152, |, 0.0
14575.8, 139.4, | , 29.4, 0.0, 469.1, | ,  1000,   951,  3000,  2929, | , -3.4, 1413.8, 14.436, |, 0.0
14576.8, 139.3, | , 29.4, 0.0, 469.1, | ,  1000,   952,  3000,  2935, | , -3.4, 1386.0, 14.176, |, 0.0
14577.8, 138.7, | , 29.4, 0.0, 476.3, | ,  1000,   956,  3000,  2929, | , -3.4, 1398.9, 14.303, |, 0.0
14578.8, 138.4, | , 29.4, 0.0, 475.3, | ,  1000,   953,  3000,  2931, | , -3.4, 1386.0, 14.164, |, 0.0
14579.8, 138.5, | , 29.4, 0.0, 476.2, | ,  1000,   956,  3000,  2926, | , -3.4, 1377.9, 14.075, |, 0.0
14580.9, 139.7, | , 29.4, 0.0, 468.6, | ,  1000,   951,  3000,  2931, | , -3.4, 1381.7, 14.114, |, 0.0
14581.9, 139.3, | , 29.4, 0.0, 468.1, | ,  1000,   955,  3000,  2937, | , -3.4, 1400.6, 14.344, |, 0.0
14582.9, 139.1, | , 29.4, 0.0, 469.6, | ,  1000,   953,  3000,  2917, | , -3.4, 1396.7, 14.223, |, 0.0
14583.9, 138.4, | , 29.4, 0.0, 475.2, | ,  1000,   955,  3000,  2951, | , -3.4, 1378.7, 14.168, |, 0.0
14584.9, 138.2, | , 29.4, 0.0, 475.7, | ,  1000,   955,  3000,  2929, | , -3.4, 1375.3, 14.055, |, 0.0
14585.9, 139.0, | , 29.4, 0.0, 470.1, | ,  1000,   953,  3000,  2926, | , -3.4, 1371.4, 14.000, |, 0.0
14586.9, 139.6, | , 29.4, 0.0, 468.6, | ,  1000,   952,  3000,  2926, | , -3.4, 1398.4, 14.272, |, 0.0
14587.9, 139.1, | , 29.4, 0.0, 470.4, | ,  1000,   960,  3000,  2948, | , -3.4, 1400.1, 14.397, |, 0.0
14589.0, 138.3, | , 29.4, 0.0, 474.8, | ,  1000,   957,  3000,  2921, | , -3.4, 1362.4, 13.902, |, 0.0
14590.0, 138.6, | , 29.4, 0.0, 475.8, | ,  1000,   957,  3000,  2929, | , -3.4, 1364.1, 13.952, |, 0.0
14591.0, 138.2, | , 29.4, 0.0, 475.7, | ,  1000,   956,  3000,  2939, | , -3.4, 1367.1, 14.011, |, 0.0
14592.0, 139.0, | , 29.4, 0.0, 469.1, | ,  1000,   950,  3000,  2915, | , -3.4, 1381.7, 14.054, |, 0.0
14593.0, 139.6, | , 29.4, 0.0, 467.9, | ,  1000,   952,  3000,  2931, | , -3.4, 1369.3, 13.992, |, 0.0
14594.0, 139.6, | , 29.4, 0.0, 468.2, | ,  1000,   955,  3000,  2933, | , -3.4, 1356.4, 13.879, |, 0.0
14595.0, 138.3, | , 29.4, 0.0, 474.9, | ,  1000,   961,  3000,  2926, | , -3.4, 1375.7, 14.073, |, 0.0
14596.0, 138.7, | , 29.4, 0.0, 474.9, | ,  1000,   954,  3000,  2938, | , -3.4, 1351.3, 13.839, |, 0.0
14597.1, 138.7, | , 29.4, 0.0, 475.4, | ,  1000,   956,  3000,  2926, | , -3.4, 1362.9, 13.919, |, 0.0
14598.1, 139.4, | , 29.4, 0.0, 467.4, | ,  1000,   949,  3000,  2937, | , -3.4, 1385.6, 14.171, |, 0.0
14599.1, 139.4, | , 29.4, 0.0, 466.7, | ,  1000,   951,  3000,  2925, | , -3.4, 1353.0, 13.799, |, 0.0
14600.1, 139.7, | , 29.4, 0.0, 466.9, | ,  1000,   954,  3000,  2934, | , -3.4, 1376.6, 14.083, |, 0.0
14601.1, 138.3, | , 29.4, 0.0, 474.4, | ,  1000,   962,  3000,  2941, | , -3.4, 1359.9, 13.969, |, 0.0
14602.1, 138.2, | , 29.4, 0.0, 474.1, | ,  1000,   958,  3000,  2925, | , -3.4, 1371.0, 14.006, |, 0.0
14603.1, 139.4, | , 29.4, 0.0, 468.8, | ,  1000,   954,  3000,  2922, | , -3.4, 1355.2, 13.818, |, 0.0
14604.1, 139.3, | , 29.4, 0.0, 466.4, | ,  1000,   952,  3000,  2921, | , -3.4, 1350.9, 13.765, |, 0.0
14605.2, 139.2, | , 29.4, 0.0, 467.1, | ,  1000,   955,  3000,  2931, | , -3.4, 1366.7, 13.975, |, 0.0
14606.2, 138.3, | , 29.4, 0.0, 473.8, | ,  1000,   960,  3000,  2940, | , -3.4, 1356.4, 13.918, |, 0.0
14607.2, 138.3, | , 29.4, 0.0, 474.2, | ,  1000,   955,  3000,  2940, | , -3.4, 1335.9, 13.691, |, 0.0
14608.2, 138.2, | , 29.4, 0.0, 473.9, | ,  1000,   956,  3000,  2917, | , -3.4, 1334.6, 13.602, |, 0.0
14609.2, 139.6, | , 29.4, 0.0, 468.1, | ,  1000,   954,  3000,  2933, | , -3.4, 1331.2, 13.615, |, 0.0
14610.2, 139.4, | , 29.4, 0.0, 465.8, | ,  1000,   953,  3000,  2929, | , -3.4, 1343.2, 13.719, |, 0.0
14611.2, 139.0, | , 29.4, 0.0, 468.3, | ,  1000,   953,  3000,  2904, | , -3.4, 1332.9, 13.528, |, 0.0
14612.2, 138.3, | , 29.4, 0.0, 473.9, | ,  1000,   960,  3000,  2944, | , -3.4, 1353.9, 13.908, |, 0.0
14613.3, 138.7, | , 29.4, 0.0, 474.3, | ,  1000,   955,  3000,  2936, | , -3.4, 1331.2, 13.630, |, 0.0
14614.3, 138.1, | , 29.4, 0.0, 474.2, | ,  1000,   956,  3000,  2909, | , -3.4, 1329.4, 13.520, |, 0.0
14615.3, 139.7, | , 29.4, 0.0, 467.7, | ,  1000,   954,  3000,  2920, | , -3.4, 1326.0, 13.517, |, 0.0
14616.3, 139.6, | , 29.4, 0.0, 466.6, | ,  1000,   952,  3000,  2928, | , -3.4, 1340.6, 13.687, |, 0.0
14617.3, 139.2, | , 29.4, 0.0, 467.1, | ,  1000,   956,  3000,  2927, | , -3.4, 1321.3, 13.502, |, 0.0
14618.3, 138.3, | , 29.4, 0.0, 473.4, | ,  1000,   959,  3000,  2934, | , -3.4, 1320.4, 13.527, |, 0.0
14619.3, 138.3, | , 29.4, 0.0, 473.5, | ,  1000,   954,  3000,  2935, | , -3.4, 1341.9, 13.730, |, 0.0
14620.3, 139.0, | , 29.4, 0.0, 472.7, | ,  1000,   956,  3000,  2937, | , -3.4, 1308.0, 13.401, |, 0.0
14621.3, 139.3, | , 29.4, 0.0, 466.1, | ,  1000,   953,  3000,  2911, | , -3.4, 1305.9, 13.280, |, 0.0
14622.4, 139.7, | , 29.4, 0.0, 466.3, | ,  1000,   955,  3000,  2928, | , -3.4, 1316.2, 13.450, |, 0.0
14623.4, 139.6, | , 29.4, 0.0, 467.1, | ,  1000,   952,  3000,  2914, | , -3.4, 1321.7, 13.446, |, 0.0
14624.4, 138.1, | , 29.4, 0.0, 473.2, | ,  1000,   955,  3000,  2931, | , -3.4, 1346.6, 13.771, |, 0.0
14625.4, 138.3, | , 29.4, 0.0, 471.8, | ,  1000,   958,  3000,  2919, | , -3.4, 1317.4, 13.440, |, 0.0
14626.4, 139.5, | , 29.4, 0.0, 467.0, | ,  1000,   954,  3000,  2931, | , -3.4, 1334.6, 13.644, |, 0.0
14627.4, 139.4, | , 29.4, 0.0, 464.8, | ,  1000,   952,  3000,  2933, | , -3.4, 1312.3, 13.416, |, 0.0
14628.4, 139.3, | , 29.4, 0.0, 465.5, | ,  1000,   957,  3000,  2935, | , -3.4, 1300.7, 13.321, |, 0.0
14629.4, 138.7, | , 29.4, 0.0, 472.9, | ,  1000,   960,  3000,  2927, | , -3.4, 1300.7, 13.305, |, 0.0
14630.5, 138.4, | , 29.4, 0.0, 472.0, | ,  1000,   953,  3000,  2929, | , -3.4, 1332.0, 13.609, |, 0.0
14631.5, 138.1, | , 29.4, 0.0, 472.5, | ,  1000,   960,  3000,  2912, | , -3.4, 1302.9, 13.274, |, 0.0
14632.5, 139.1, | , 29.4, 0.0, 466.9, | ,  1000,   952,  3000,  2945, | , -3.4, 1322.6, 13.565, |, 0.0
14633.5, 139.8, | , 29.4, 0.0, 465.4, | ,  1000,   954,  3000,  2951, | , -3.4, 1299.5, 13.351, |, 0.0
14634.5, 139.1, | , 29.4, 0.0, 465.7, | ,  1000,   953,  3000,  2925, | , -3.4, 1292.6, 13.189, |, 0.0
14635.5, 138.6, | , 29.4, 0.0, 472.7, | ,  1000,   957,  3000,  2922, | , -3.4, 1293.0, 13.196, |, 0.0
14636.5, 138.5, | , 29.4, 0.0, 472.8, | ,  1000,   954,  3000,  2930, | , -3.4, 1299.9, 13.287, |, 0.0
14637.5, 138.2, | , 29.4, 0.0, 472.6, | ,  1000,   956,  3000,  2933, | , -3.4, 1298.6, 13.293, |, 0.0
14638.6, 139.1, | , 29.4, 0.0, 465.4, | ,  1000,   948,  3000,  2917, | , -3.4, 1287.0, 13.089, |, 0.0
14639.6, 139.6, | , 29.4, 0.0, 465.4, | ,  1000,   950,  3000,  2937, | , -3.4, 1287.9, 13.175, |, 0.0
14640.6, 139.9, | , 29.4, 0.0, 464.4, | ,  1000,   957,  3000,  2930, | , -3.4, 1278.0, 13.074, |, 0.0
14641.6, 138.2, | , 29.4, 0.0, 471.9, | ,  1000,   960,  3000,  2923, | , -3.4, 1279.3, 13.073, |, 0.0
14642.6, 138.7, | , 29.4, 0.0, 472.0, | ,  1000,   955,  3000,  2944, | , -3.4, 1299.0, 13.326, |, 0.0
14643.6, 138.1, | , 29.4, 0.0, 472.1, | ,  1000,   955,  3000,  2925, | , -3.4, 1281.0, 13.081, |, 0.0
14644.6, 139.3, | , 29.4, 0.0, 464.3, | ,  1000,   950,  3000,  2935, | , -3.4, 1303.7, 13.330, |, 0.0
14645.6, 139.9, | , 29.4, 0.0, 463.7, | ,  1000,   955,  3000,  2944, | , -3.4, 1275.9, 13.091, |, 0.0
14646.7, 139.2, | , 29.4, 0.0, 466.1, | ,  1000,   954,  3000,  2921, | , -3.4, 1280.2, 13.053, |, 0.0
14647.7, 138.2, | , 29.4, 0.0, 471.6, | ,  1000,   955,  3000,  2925, | , -3.4, 1271.2, 12.977, |, 0.0
14648.7, 138.4, | , 29.4, 0.0, 472.0, | ,  1000,   955,  3000,  2949, | , -3.4, 1294.3, 13.297, |, 0.0
14649.7, 139.6, | , 29.4, 0.0, 466.1, | ,  1000,   955,  3000,  2932, | , -3.4, 1272.5, 13.016, |, 0.0
14650.7, 139.5, | , 29.4, 0.0, 463.5, | ,  1000,   949,  3000,  2937, | , -3.4, 1270.7, 12.994, |, 0.0
14651.7, 139.5, | , 29.4, 0.0, 465.7, | ,  1000,   951,  3000,  2911, | , -3.4, 1260.9, 12.816, |, 0.0
14652.7, 138.2, | , 29.4, 0.0, 471.6, | ,  1000,   957,  3000,  2940, | , -3.4, 1272.0, 13.043, |, 0.0
14653.7, 138.1, | , 29.4, 0.0, 471.2, | ,  1000,   956,  3000,  2933, | , -3.4, 1267.7, 12.975, |, 0.0
14654.7, 138.3, | , 29.4, 0.0, 471.4, | ,  1000,   961,  3000,  2950, | , -3.4, 1266.9, 13.037, |, 0.0
14655.8, 139.2, | , 29.4, 0.0, 465.1, | ,  1000,   951,  3000,  2929, | , -3.4, 1254.0, 12.807, |, 0.0
14656.8, 139.6, | , 29.4, 0.0, 464.3, | ,  1000,   951,  3000,  2914, | , -3.4, 1269.9, 12.919, |, 0.0
14657.8, 139.4, | , 29.4, 0.0, 463.2, | ,  1000,   954,  3000,  2934, | , -3.4, 1283.6, 13.134, |, 0.0
14658.8, 138.7, | , 29.4, 0.0, 471.3, | ,  1000,   961,  3000,  2938, | , -3.4, 1264.3, 12.975, |, 0.0
14659.8, 138.1, | , 29.4, 0.0, 470.9, | ,  1000,   957,  3000,  2920, | , -3.4, 1255.3, 12.808, |, 0.0
14660.8, 138.3, | , 29.4, 0.0, 470.4, | ,  1000,   957,  3000,  2926, | , -3.4, 1254.5, 12.816, |, 0.0
14661.8, 139.4, | , 29.4, 0.0, 461.7, | ,  1000,   948,  3000,  2926, | , -3.4, 1246.3, 12.705, |, 0.0
14662.8, 139.7, | , 29.4, 0.0, 463.8, | ,  1000,   959,  3000,  2933, | , -3.4, 1246.8, 12.768, |, 0.0
14663.9, 139.3, | , 29.4, 0.0, 463.3, | ,  1000,   956,  3000,  2933, | , -3.4, 1247.2, 12.762, |, 0.0
14664.9, 138.3, | , 29.4, 0.0, 470.6, | ,  1000,   958,  3000,  2944, | , -3.4, 1251.5, 12.851, |, 0.0
14665.9, 138.9, | , 29.4, 0.0, 470.2, | ,  1000,   955,  3000,  2932, | , -3.4, 1266.9, 12.958, |, 0.0
14666.9, 139.1, | , 29.4, 0.0, 464.7, | ,  1000,   954,  3000,  2926, | , -3.4, 1239.0, 12.653, |, 0.0
14667.9, 139.2, | , 29.4, 0.0, 463.4, | ,  1000,   953,  3000,  2923, | , -3.4, 1238.6, 12.636, |, 0.0
14668.9, 139.6, | , 29.4, 0.0, 463.5, | ,  1000,   952,  3000,  2939, | , -3.4, 1256.6, 12.867, |, 0.0
14669.9, 139.5, | , 29.4, 0.0, 463.4, | ,  1000,   953,  3000,  2934, | , -3.4, 1245.0, 12.736, |, 0.0
14670.9, 138.3, | , 29.4, 0.0, 469.3, | ,  1000,   952,  3000,  2936, | , -3.4, 1241.2, 12.700, |, 0.0
14671.9, 138.3, | , 29.4, 0.0, 470.6, | ,  1000,   956,  3000,  2941, | , -3.4, 1236.9, 12.685, |, 0.0
14672.9, 139.5, | , 29.4, 0.0, 464.7, | ,  1000,   952,  3000,  2933, | , -3.4, 1266.9, 12.954, |, 0.0
