Repository: jdhuang-csm/Ru-BCA

## Methods
* (BaO)<sub>x</sub>-(CaO)<sub>y</sub>-(Al<sub>2</sub>O<sub>3</sub>)<sub>1-x-y</sub> (BCA) catalyst supports were synthesized via sol-gel and solid-state methods. 
* Ru/BCA catalysts were prepared via incipient wetness impregnation to achieve 1 wt. % Ru loading.
* Ammonia synthesis rates were measured for Ru/BCA catalysts in a packed-bed reactor at 480-600<sup>o</sup>C, 10 bar, and space velocities up to 1.3 x 10<sup>6</sup> ml g<sub>cat</sub><sup>-1</sup> h<sup>-1</sup>.
* A machine learning (ML) model was employed to improve understanding of the behavior of Ru/BCA catalysts.
* A microkinetic model was developed to describe the best-performing catalyst.

File: data/init_files_Cadigan/BCA723.txt (part 37 of 46)
********** Start test **********
Elapsed time, Pressure, | , LJtemp(C), Inner-Temp, Outer-Temp, | , N2-set, N2-flow, H2-set, H2-flow, | , pH, NH3_ppm, NH3_Prod_rate, |, In222Temp
14265.9, 139.5, | , 26.5, 0.0, 504.0, | ,  1000,   956,  3000,  2920, | , -3.4, 2806.7, 26.747, |, 0.0
14267.0, 139.8, | , 26.5, 0.0, 504.2, | ,  1000,   948,  3000,  2911, | , -3.4, 2806.7, 26.625, |, 0.0
14268.0, 139.6, | , 26.5, 0.0, 503.1, | ,  1000,   953,  3000,  2917, | , -3.4, 2802.9, 26.667, |, 0.0
14269.0, 139.1, | , 26.5, 0.0, 511.2, | ,  1000,   955,  3000,  2936, | , -3.4, 2804.2, 26.823, |, 0.0
14270.0, 139.1, | , 26.5, 0.0, 511.1, | ,  1000,   958,  3000,  2924, | , -3.4, 2806.3, 26.785, |, 0.0
14271.0, 138.6, | , 26.5, 0.0, 510.1, | ,  1000,   952,  3000,  2901, | , -3.4, 2806.3, 26.582, |, 0.0
14272.0, 139.6, | , 26.5, 0.0, 503.5, | ,  1000,   950,  3000,  2933, | , -3.4, 2829.9, 27.021, |, 0.0
14273.0, 140.2, | , 26.5, 0.0, 503.8, | ,  1000,   956,  3000,  2932, | , -3.4, 2805.0, 26.812, |, 0.0
14274.0, 139.1, | , 26.5, 0.0, 510.4, | ,  1000,   960,  3000,  2918, | , -3.4, 2805.4, 26.748, |, 0.0
14275.0, 138.7, | , 26.5, 0.0, 510.0, | ,  1000,   959,  3000,  2933, | , -3.4, 254.9, 2.446, |, 0.0
14276.1, 138.8, | , 26.5, 0.0, 509.1, | ,  1000,   959,  3000,  2922, | , -3.4, 315.3, 3.015, |, 0.0
14277.1, 139.8, | , 26.5, 0.0, 504.7, | ,  1000,   955,  3000,  2917, | , -3.4, 357.7, 3.413, |, 0.0
14278.1, 139.6, | , 26.5, 0.0, 502.9, | ,  1000,   954,  3000,  2934, | , -3.4, 409.1, 3.920, |, 0.0
14279.1, 139.2, | , 26.5, 0.0, 504.9, | ,  1000,   956,  3000,  2934, | , -3.4, 432.7, 4.148, |, 0.0
14280.1, 139.1, | , 26.5, 0.0, 509.9, | ,  1000,   954,  3000,  2929, | , -3.4, 479.8, 4.592, |, 0.0
14281.1, 138.8, | , 26.5, 0.0, 508.6, | ,  1000,   957,  3000,  2940, | , -3.4, 518.0, 4.973, |, 0.0
14282.1, 138.7, | , 26.5, 0.0, 509.3, | ,  1000,   955,  3000,  2934, | , -3.4, 573.2, 5.493, |, 0.0
14283.1, 139.3, | , 26.5, 0.0, 504.3, | ,  1000,   949,  3000,  2926, | , -3.4, 640.9, 6.118, |, 0.0
14284.1, 139.9, | , 26.5, 0.0, 503.0, | ,  1000,   954,  3000,  2931, | , -3.4, 661.5, 6.332, |, 0.0
14285.2, 139.7, | , 26.5, 0.0, 502.7, | ,  1000,   948,  3000,  2951, | , -3.4, 694.1, 6.666, |, 0.0
14286.2, 138.7, | , 26.5, 0.0, 508.7, | ,  1000,   953,  3000,  2933, | , -3.4, 761.8, 7.293, |, 0.0
14287.2, 139.0, | , 26.5, 0.0, 509.9, | ,  1000,   953,  3000,  2920, | , -3.4, 812.7, 7.754, |, 0.0
14288.2, 138.6, | , 26.5, 0.0, 508.8, | ,  1000,   952,  3000,  2903, | , -3.4, 830.7, 7.888, |, 0.0
14289.2, 139.6, | , 26.5, 0.0, 502.5, | ,  1000,   954,  3000,  2918, | , -3.4, 862.0, 8.221, |, 0.0
14290.2, 140.0, | , 26.5, 0.0, 502.7, | ,  1000,   956,  3000,  2912, | , -3.4, 909.1, 8.662, |, 0.0
14291.2, 140.1, | , 26.5, 0.0, 502.6, | ,  1000,   949,  3000,  2944, | , -3.4, 939.6, 9.008, |, 0.0
14292.2, 138.7, | , 26.5, 0.0, 509.0, | ,  1000,   955,  3000,  2919, | , -3.4, 988.4, 9.432, |, 0.0
14293.2, 139.0, | , 26.5, 0.0, 509.2, | ,  1000,   953,  3000,  2941, | , -3.4, 1030.4, 9.880, |, 0.0
14294.3, 139.8, | , 26.5, 0.0, 503.5, | ,  1000,   953,  3000,  2915, | , -3.4, 1049.7, 10.001, |, 0.0
14295.3, 139.7, | , 26.5, 0.0, 501.7, | ,  1000,   954,  3000,  2935, | , -3.4, 1087.8, 10.418, |, 0.0
14296.3, 139.7, | , 26.5, 0.0, 501.9, | ,  1000,   952,  3000,  2936, | , -3.4, 1136.2, 10.878, |, 0.0
14297.3, 139.2, | , 26.5, 0.0, 509.0, | ,  1000,   955,  3000,  2943, | , -3.4, 1182.9, 11.354, |, 0.0
14298.3, 138.9, | , 26.5, 0.0, 507.9, | ,  1000,   956,  3000,  2931, | , -3.4, 1222.8, 11.705, |, 0.0
14299.3, 138.5, | , 26.5, 0.0, 508.1, | ,  1000,   947,  3000,  2898, | , -3.4, 1283.6, 12.152, |, 0.0
14300.3, 139.4, | , 26.5, 0.0, 502.8, | ,  1000,   950,  3000,  2933, | , -3.4, 1314.0, 12.562, |, 0.0
14301.3, 139.9, | , 26.5, 0.0, 502.9, | ,  1000,   949,  3000,  2929, | , -3.4, 1383.9, 13.212, |, 0.0
14302.4, 139.3, | , 26.5, 0.0, 503.1, | ,  1000,   952,  3000,  2922, | , -3.4, 1393.3, 13.290, |, 0.0
14303.4, 138.6, | , 26.5, 0.0, 508.3, | ,  1000,   960,  3000,  2929, | , -3.4, 1435.3, 13.740, |, 0.0
14304.4, 139.1, | , 26.5, 0.0, 508.6, | ,  1000,   954,  3000,  2918, | , -3.4, 1472.5, 14.036, |, 0.0
14305.4, 138.7, | , 26.5, 0.0, 508.2, | ,  1000,   957,  3000,  2930, | , -3.4, 1506.4, 14.415, |, 0.0
14306.4, 140.0, | , 26.5, 0.0, 501.2, | ,  1000,   955,  3000,  2924, | , -3.4, 1547.5, 14.776, |, 0.0
14307.4, 140.0, | , 26.5, 0.0, 500.8, | ,  1000,   955,  3000,  2907, | , -3.4, 1607.1, 15.278, |, 0.0
14308.4, 139.6, | , 26.5, 0.0, 501.8, | ,  1000,   954,  3000,  2921, | , -3.4, 1620.8, 15.458, |, 0.0
14309.4, 138.7, | , 26.5, 0.0, 508.3, | ,  1000,   957,  3000,  2948, | , -3.4, 1665.8, 16.011, |, 0.0
14310.5, 139.0, | , 26.5, 0.0, 508.1, | ,  1000,   956,  3000,  2924, | , -3.4, 1698.3, 16.217, |, 0.0
14311.5, 139.3, | , 26.5, 0.0, 502.0, | ,  1000,   950,  3000,  2933, | , -3.4, 1737.8, 16.606, |, 0.0
14312.5, 139.7, | , 26.5, 0.0, 500.1, | ,  1000,   955,  3000,  2915, | , -3.4, 1788.7, 17.040, |, 0.0
14313.5, 139.8, | , 26.5, 0.0, 503.1, | ,  1000,   949,  3000,  2928, | , -3.4, 1821.3, 17.379, |, 0.0
14314.5, 138.7, | , 26.5, 0.0, 507.3, | ,  1000,   952,  3000,  2919, | , -3.4, 1874.9, 17.861, |, 0.0
14315.5, 138.7, | , 26.5, 0.0, 507.1, | ,  1000,   958,  3000,  2926, | , -3.4, 1912.1, 18.275, |, 0.0
14316.5, 139.0, | , 26.5, 0.0, 507.3, | ,  1000,   957,  3000,  2928, | , -3.4, 1932.3, 18.470, |, 0.0
14317.5, 139.4, | , 26.5, 0.0, 501.1, | ,  1000,   952,  3000,  2919, | , -3.4, 1950.7, 18.583, |, 0.0
14318.6, 139.6, | , 26.5, 0.0, 499.9, | ,  1000,   955,  3000,  2933, | , -3.4, 1985.8, 18.999, |, 0.0
14319.6, 139.9, | , 26.5, 0.0, 499.8, | ,  1000,   955,  3000,  2927, | , -3.4, 2043.2, 19.514, |, 0.0
14320.6, 139.1, | , 26.5, 0.0, 507.3, | ,  1000,   961,  3000,  2937, | , -3.4, 2042.8, 19.587, |, 0.0
14321.6, 138.7, | , 26.5, 0.0, 507.0, | ,  1000,   961,  3000,  2947, | , -3.4, 2074.1, 19.941, |, 0.0
14322.6, 139.3, | , 26.5, 0.0, 506.0, | ,  1000,   955,  3000,  2926, | , -3.4, 2109.2, 20.138, |, 0.0
14323.6, 140.0, | , 26.4, 0.0, 500.5, | ,  1000,   951,  3000,  2928, | , -3.4, 2158.5, 20.598, |, 0.0
14324.6, 139.9, | , 26.5, 0.0, 500.0, | ,  1000,   954,  3000,  2917, | , -3.4, 2156.3, 20.534, |, 0.0
14325.6, 139.7, | , 26.5, 0.0, 499.8, | ,  1000,   951,  3000,  2926, | , -3.4, 2201.8, 20.997, |, 0.0
14326.7, 139.1, | , 26.5, 0.0, 507.2, | ,  1000,   957,  3000,  2944, | , -3.4, 2213.8, 21.244, |, 0.0
14327.7, 138.6, | , 26.5, 0.0, 506.1, | ,  1000,   957,  3000,  2908, | , -3.4, 2259.2, 21.478, |, 0.0
14328.7, 138.5, | , 26.5, 0.0, 506.9, | ,  1000,   956,  3000,  2941, | , -3.4, 2255.7, 21.624, |, 0.0
14329.7, 140.0, | , 26.4, 0.0, 499.8, | ,  1000,   949,  3000,  2934, | , -3.4, 2272.0, 21.702, |, 0.0
14330.7, 139.6, | , 26.4, 0.0, 499.1, | ,  1000,   948,  3000,  2937, | , -3.4, 2296.0, 21.943, |, 0.0
14331.7, 138.7, | , 26.4, 0.0, 506.1, | ,  1000,   955,  3000,  2936, | , -3.4, 2311.4, 22.120, |, 0.0
14332.7, 139.1, | , 26.5, 0.0, 505.6, | ,  1000,   960,  3000,  2913, | , -3.4, 2322.2, 22.119, |, 0.0
14333.7, 139.1, | , 26.5, 0.0, 506.4, | ,  1000,   955,  3000,  2951, | , -3.4, 2366.7, 22.739, |, 0.0
14334.8, 139.4, | , 26.5, 0.0, 500.4, | ,  1000,   951,  3000,  2927, | , -3.4, 2385.1, 22.753, |, 0.0
14335.8, 140.0, | , 26.5, 0.0, 499.3, | ,  1000,   958,  3000,  2933, | , -3.4, 2386.0, 22.837, |, 0.0
14336.8, 139.8, | , 26.5, 0.0, 501.0, | ,  1000,   954,  3000,  2926, | , -3.4, 2397.6, 22.877, |, 0.0
14337.8, 138.7, | , 26.5, 0.0, 504.7, | ,  1000,   956,  3000,  2919, | , -3.4, 2415.1, 23.018, |, 0.0
14338.8, 138.8, | , 26.5, 0.0, 505.4, | ,  1000,   958,  3000,  2942, | , -3.4, 2430.1, 23.308, |, 0.0
14339.8, 139.1, | , 26.5, 0.0, 505.6, | ,  1000,   954,  3000,  2927, | , -3.4, 2446.4, 23.349, |, 0.0
14340.8, 139.9, | , 26.4, 0.0, 500.2, | ,  1000,   953,  3000,  2938, | , -3.4, 2472.5, 23.659, |, 0.0
14341.8, 139.7, | , 26.5, 0.0, 498.5, | ,  1000,   956,  3000,  2927, | , -3.4, 2464.8, 23.538, |, 0.0
14342.8, 140.3, | , 26.4, 0.0, 498.6, | ,  1000,   958,  3000,  2933, | , -3.4, 2483.7, 23.763, |, 0.0
14343.9, 138.7, | , 26.5, 0.0, 505.6, | ,  1000,   958,  3000,  2930, | , -3.4, 2498.7, 23.891, |, 0.0
14344.9, 138.6, | , 26.5, 0.0, 505.6, | ,  1000,   957,  3000,  2914, | , -3.4, 2498.7, 23.788, |, 0.0
14345.9, 138.6, | , 26.5, 0.0, 505.9, | ,  1000,   960,  3000,  2918, | , -3.4, 2509.0, 23.923, |, 0.0
14346.9, 139.9, | , 26.4, 0.0, 498.4, | ,  1000,   950,  3000,  2918, | , -3.4, 2521.4, 23.986, |, 0.0
14347.9, 139.7, | , 26.4, 0.0, 497.7, | ,  1000,   956,  3000,  2926, | , -3.4, 2515.0, 24.009, |, 0.0
14348.9, 139.9, | , 26.4, 0.0, 499.0, | ,  1000,   958,  3000,  2922, | , -3.4, 2521.8, 24.063, |, 0.0
14349.9, 139.0, | , 26.5, 0.0, 505.3, | ,  1000,   955,  3000,  2936, | , -3.4, 2529.5, 24.204, |, 0.0
14351.0, 138.6, | , 26.5, 0.0, 505.2, | ,  1000,   962,  3000,  2937, | , -3.4, 2529.5, 24.250, |, 0.0
14352.0, 139.4, | , 26.5, 0.0, 499.7, | ,  1000,   952,  3000,  2918, | , -3.4, 2529.1, 24.066, |, 0.0
14353.0, 140.1, | , 26.4, 0.0, 497.9, | ,  1000,   954,  3000,  2921, | , -3.4, 2551.4, 24.309, |, 0.0
14354.0, 139.5, | , 26.4, 0.0, 499.9, | ,  1000,   955,  3000,  2948, | , -3.4, 2539.4, 24.379, |, 0.0
14355.0, 138.8, | , 26.5, 0.0, 504.7, | ,  1000,   953,  3000,  2927, | , -3.4, 2550.9, 24.340, |, 0.0
14356.0, 139.2, | , 26.4, 0.0, 505.0, | ,  1000,   957,  3000,  2926, | , -3.4, 2552.2, 24.370, |, 0.0
14357.0, 138.7, | , 26.5, 0.0, 504.6, | ,  1000,   959,  3000,  2943, | , -3.4, 2570.2, 24.660, |, 0.0
14358.0, 139.6, | , 26.4, 0.0, 498.1, | ,  1000,   946,  3000,  2923, | , -3.4, 2549.2, 24.258, |, 0.0
14359.0, 140.0, | , 26.4, 0.0, 498.5, | ,  1000,   957,  3000,  2920, | , -3.4, 2554.4, 24.356, |, 0.0
14360.1, 139.5, | , 26.4, 0.0, 499.4, | ,  1000,   954,  3000,  2933, | , -3.4, 2548.4, 24.356, |, 0.0
14361.1, 138.8, | , 26.5, 0.0, 504.3, | ,  1000,   958,  3000,  2948, | , -3.4, 2550.9, 24.504, |, 0.0
14362.1, 139.0, | , 26.5, 0.0, 504.5, | ,  1000,   957,  3000,  2910, | , -3.4, 2571.9, 24.458, |, 0.0
14363.1, 139.3, | , 26.5, 0.0, 503.7, | ,  1000,   956,  3000,  2920, | , -3.4, 2546.2, 24.271, |, 0.0
14364.1, 139.6, | , 26.4, 0.0, 497.4, | ,  1000,   949,  3000,  2912, | , -3.4, 2538.9, 24.107, |, 0.0
14365.1, 139.6, | , 26.4, 0.0, 497.1, | ,  1000,   955,  3000,  2941, | , -3.4, 2555.7, 24.488, |, 0.0
14366.1, 140.0, | , 26.4, 0.0, 498.6, | ,  1000,   947,  3000,  2942, | , -3.4, 2546.2, 24.350, |, 0.0
14367.1, 138.8, | , 26.5, 0.0, 504.3, | ,  1000,   955,  3000,  2944, | , -3.4, 2543.7, 24.390, |, 0.0
14368.2, 139.0, | , 26.4, 0.0, 503.0, | ,  1000,   954,  3000,  2944, | , -3.4, 2545.8, 24.404, |, 0.0
14369.2, 140.1, | , 26.4, 0.0, 498.1, | ,  1000,   953,  3000,  2914, | , -3.4, 2533.4, 24.090, |, 0.0
14370.2, 140.0, | , 26.4, 0.0, 497.1, | ,  1000,   955,  3000,  2926, | , -3.4, 2553.5, 24.374, |, 0.0
14371.2, 139.5, | , 26.4, 0.0, 498.4, | ,  1000,   949,  3000,  2926, | , -3.4, 2529.5, 24.110, |, 0.0
14372.2, 139.2, | , 26.4, 0.0, 503.7, | ,  1000,   959,  3000,  2934, | , -3.4, 2522.2, 24.146, |, 0.0
14373.2, 139.0, | , 26.4, 0.0, 502.3, | ,  1000,   952,  3000,  2950, | , -3.4, 2547.9, 24.449, |, 0.0
14374.2, 139.0, | , 26.4, 0.0, 503.3, | ,  1000,   953,  3000,  2937, | , -3.4, 2517.5, 24.088, |, 0.0
14375.2, 139.6, | , 26.4, 0.0, 497.5, | ,  1000,   948,  3000,  2927, | , -3.4, 2515.0, 23.965, |, 0.0
14376.3, 140.1, | , 26.4, 0.0, 496.6, | ,  1000,   951,  3000,  2919, | , -3.4, 2515.8, 23.947, |, 0.0
14377.3, 139.6, | , 26.4, 0.0, 496.3, | ,  1000,   948,  3000,  2922, | , -3.4, 2519.2, 23.978, |, 0.0
14378.3, 139.3, | , 26.5, 0.0, 502.9, | ,  1000,   959,  3000,  2946, | , -3.4, 2509.8, 24.103, |, 0.0
14379.3, 139.2, | , 26.4, 0.0, 503.4, | ,  1000,   958,  3000,  2925, | , -3.4, 2502.5, 23.898, |, 0.0
14380.3, 138.7, | , 26.4, 0.0, 503.1, | ,  1000,   956,  3000,  2928, | , -3.4, 2493.5, 23.820, |, 0.0
14381.3, 139.7, | , 26.4, 0.0, 496.7, | ,  1000,   951,  3000,  2925, | , -3.4, 2485.0, 23.686, |, 0.0
14382.3, 140.2, | , 26.4, 0.0, 496.5, | ,  1000,   953,  3000,  2935, | , -3.4, 2477.3, 23.685, |, 0.0
14383.3, 140.5, | , 26.4, 0.0, 495.9, | ,  1000,   956,  3000,  2944, | , -3.4, 2479.8, 23.790, |, 0.0
14384.4, 138.9, | , 26.4, 0.0, 502.7, | ,  1000,   955,  3000,  2937, | , -3.4, 2474.7, 23.692, |, 0.0
14385.4, 139.3, | , 26.4, 0.0, 503.4, | ,  1000,   954,  3000,  2924, | , -3.4, 2502.5, 23.866, |, 0.0
14386.4, 139.2, | , 26.4, 0.0, 503.5, | ,  1000,   956,  3000,  2930, | , -3.4, 2500.4, 23.896, |, 0.0
14387.4, 139.8, | , 26.4, 0.0, 495.9, | ,  1000,   950,  3000,  2929, | , -3.4, 2472.1, 23.589, |, 0.0
14388.4, 140.0, | , 26.4, 0.0, 495.4, | ,  1000,   950,  3000,  2932, | , -3.4, 2456.3, 23.452, |, 0.0
14389.4, 139.1, | , 26.4, 0.0, 502.9, | ,  1000,   958,  3000,  2922, | , -3.4, 2468.7, 23.556, |, 0.0
14390.4, 138.8, | , 26.4, 0.0, 502.8, | ,  1000,   953,  3000,  2943, | , -3.4, 2449.0, 23.467, |, 0.0
14391.4, 138.9, | , 26.4, 0.0, 502.1, | ,  1000,   952,  3000,  2941, | , -3.4, 2466.5, 23.615, |, 0.0
14392.4, 140.1, | , 26.4, 0.0, 497.3, | ,  1000,   950,  3000,  2928, | , -3.4, 2439.1, 23.266, |, 0.0
14393.5, 139.9, | , 26.4, 0.0, 495.1, | ,  1000,   953,  3000,  2912, | , -3.4, 2429.3, 23.093, |, 0.0
14394.5, 139.6, | , 26.4, 0.0, 496.8, | ,  1000,   949,  3000,  2918, | , -3.4, 2434.0, 23.148, |, 0.0
14395.5, 138.9, | , 26.4, 0.0, 502.5, | ,  1000,   955,  3000,  2926, | , -3.4, 2431.0, 23.209, |, 0.0
14396.5, 139.2, | , 26.4, 0.0, 502.7, | ,  1000,   955,  3000,  2919, | , -3.4, 2439.5, 23.246, |, 0.0
14397.5, 138.9, | , 26.4, 0.0, 502.0, | ,  1000,   958,  3000,  2933, | , -3.4, 2425.4, 23.207, |, 0.0
14398.5, 140.3, | , 26.4, 0.0, 496.4, | ,  1000,   957,  3000,  2933, | , -3.4, 2432.3, 23.271, |, 0.0
14399.5, 140.4, | , 26.4, 0.0, 495.4, | ,  1000,   952,  3000,  2920, | , -3.4, 2415.1, 23.002, |, 0.0
14400.5, 139.9, | , 26.4, 0.0, 494.8, | ,  1000,   956,  3000,  2933, | , -3.4, 2413.8, 23.089, |, 0.0
14401.6, 138.9, | , 26.4, 0.0, 501.7, | ,  1000,   954,  3000,  2918, | , -3.4, 2437.0, 23.207, |, 0.0
14402.6, 139.3, | , 26.4, 0.0, 502.1, | ,  1000,   954,  3000,  2929, | , -3.4, 2402.3, 22.947, |, 0.0
14403.6, 138.9, | , 26.4, 0.0, 501.2, | ,  1000,   955,  3000,  2918, | , -3.4, 2402.3, 22.879, |, 0.0
14404.6, 139.8, | , 26.4, 0.0, 494.8, | ,  1000,   954,  3000,  2916, | , -3.4, 2396.7, 22.813, |, 0.0
14405.6, 140.2, | , 26.4, 0.0, 495.2, | ,  1000,   955,  3000,  2933, | , -3.4, 2398.0, 22.931, |, 0.0
14406.6, 139.6, | , 26.4, 0.0, 496.9, | ,  1000,   956,  3000,  2928, | , -3.4, 2383.9, 22.773, |, 0.0
14407.6, 138.8, | , 26.4, 0.0, 501.8, | ,  1000,   961,  3000,  2950, | , -3.4, 2384.3, 22.933, |, 0.0
14408.6, 139.0, | , 26.4, 0.0, 500.4, | ,  1000,   957,  3000,  2928, | , -3.4, 2380.4, 22.748, |, 0.0
14409.6, 140.1, | , 26.4, 0.0, 496.2, | ,  1000,   952,  3000,  2939, | , -3.4, 2371.4, 22.697, |, 0.0
14410.7, 139.8, | , 26.4, 0.0, 494.6, | ,  1000,   955,  3000,  2924, | , -3.4, 2395.4, 22.856, |, 0.0
14411.7, 140.1, | , 26.4, 0.0, 494.8, | ,  1000,   957,  3000,  2933, | , -3.4, 2361.1, 22.594, |, 0.0
14412.7, 139.3, | , 26.4, 0.0, 501.3, | ,  1000,   960,  3000,  2940, | , -3.4, 2364.6, 22.680, |, 0.0
14413.7, 139.1, | , 26.4, 0.0, 500.5, | ,  1000,   960,  3000,  2934, | , -3.4, 2365.4, 22.654, |, 0.0
14414.7, 138.9, | , 26.4, 0.0, 500.2, | ,  1000,   951,  3000,  2911, | , -3.4, 2353.0, 22.349, |, 0.0
14415.7, 139.9, | , 26.4, 0.0, 495.6, | ,  1000,   944,  3000,  2907, | , -3.4, 2383.9, 22.579, |, 0.0
14416.7, 140.1, | , 26.4, 0.0, 496.2, | ,  1000,   951,  3000,  2941, | , -3.4, 2360.7, 22.595, |, 0.0
14417.7, 139.7, | , 26.4, 0.0, 494.3, | ,  1000,   948,  3000,  2930, | , -3.4, 2367.1, 22.581, |, 0.0
14418.8, 139.4, | , 26.4, 0.0, 500.0, | ,  1000,   957,  3000,  2926, | , -3.4, 2347.0, 22.414, |, 0.0
14419.8, 138.9, | , 26.4, 0.0, 500.5, | ,  1000,   955,  3000,  2930, | , -3.4, 2344.0, 22.401, |, 0.0
14420.8, 138.9, | , 26.4, 0.0, 500.6, | ,  1000,   955,  3000,  2930, | , -3.4, 2332.4, 22.289, |, 0.0
14421.8, 140.5, | , 26.4, 0.0, 491.1, | ,  1000,   952,  3000,  2934, | , -3.4, 2327.7, 22.251, |, 0.0
14422.8, 140.2, | , 26.4, 0.0, 494.1, | ,  1000,   949,  3000,  2931, | , -3.4, 2322.6, 22.164, |, 0.0
14423.8, 139.9, | , 26.4, 0.0, 493.2, | ,  1000,   951,  3000,  2937, | , -3.4, 2340.6, 22.381, |, 0.0
14424.8, 138.7, | , 26.4, 0.0, 500.8, | ,  1000,   954,  3000,  2924, | , -3.4, 2343.6, 22.355, |, 0.0
14425.8, 139.3, | , 26.4, 0.0, 500.9, | ,  1000,   957,  3000,  2933, | , -3.4, 2325.6, 22.248, |, 0.0
14426.8, 138.8, | , 26.4, 0.0, 500.2, | ,  1000,   959,  3000,  2944, | , -3.4, 2314.9, 22.220, |, 0.0
14427.9, 139.7, | , 26.4, 0.0, 493.4, | ,  1000,   955,  3000,  2916, | , -3.4, 2314.4, 22.040, |, 0.0
14428.9, 139.8, | , 26.4, 0.0, 492.7, | ,  1000,   956,  3000,  2933, | , -3.4, 2306.7, 22.069, |, 0.0
14429.9, 139.3, | , 26.4, 0.0, 500.2, | ,  1000,   959,  3000,  2932, | , -3.4, 2307.6, 22.083, |, 0.0
14430.9, 138.8, | , 26.4, 0.0, 500.0, | ,  1000,   953,  3000,  2927, | , -3.4, 2299.4, 21.948, |, 0.0
14431.9, 139.1, | , 26.4, 0.0, 499.9, | ,  1000,   961,  3000,  2952, | , -3.4, 2299.4, 22.131, |, 0.0
14432.9, 140.2, | , 26.4, 0.0, 494.5, | ,  1000,   950,  3000,  2928, | , -3.4, 2312.7, 22.063, |, 0.0
14433.9, 139.9, | , 26.4, 0.0, 492.6, | ,  1000,   949,  3000,  2907, | , -3.4, 2293.9, 21.760, |, 0.0
14434.9, 139.6, | , 26.4, 0.0, 494.6, | ,  1000,   957,  3000,  2924, | , -3.4, 2293.4, 21.893, |, 0.0
14435.9, 139.2, | , 26.4, 0.0, 499.9, | ,  1000,   955,  3000,  2921, | , -3.4, 2288.7, 21.823, |, 0.0
14437.0, 138.9, | , 26.4, 0.0, 499.4, | ,  1000,   958,  3000,  2926, | , -3.4, 2283.6, 21.815, |, 0.0
14438.0, 138.9, | , 26.4, 0.0, 499.3, | ,  1000,   958,  3000,  2935, | , -3.4, 2280.6, 21.839, |, 0.0
14439.0, 140.2, | , 26.4, 0.0, 493.1, | ,  1000,   952,  3000,  2918, | , -3.4, 2299.4, 21.893, |, 0.0
14440.0, 140.2, | , 26.4, 0.0, 492.1, | ,  1000,   954,  3000,  2926, | , -3.4, 2271.2, 21.678, |, 0.0
14441.0, 139.8, | , 26.4, 0.0, 492.6, | ,  1000,   954,  3000,  2922, | , -3.4, 2273.3, 21.672, |, 0.0
14442.0, 138.9, | , 26.4, 0.0, 499.5, | ,  1000,   954,  3000,  2928, | , -3.4, 2279.3, 21.762, |, 0.0
14443.0, 139.4, | , 26.4, 0.0, 499.7, | ,  1000,   955,  3000,  2941, | , -3.4, 2263.9, 21.691, |, 0.0
14444.0, 139.0, | , 26.4, 0.0, 498.8, | ,  1000,   959,  3000,  2926, | , -3.4, 2257.9, 21.577, |, 0.0
14445.1, 139.9, | , 26.4, 0.0, 492.2, | ,  1000,   954,  3000,  2926, | , -3.4, 2247.2, 21.447, |, 0.0
14446.1, 140.4, | , 26.4, 0.0, 492.1, | ,  1000,   953,  3000,  2933, | , -3.4, 2268.6, 21.685, |, 0.0
14447.1, 139.0, | , 26.4, 0.0, 497.4, | ,  1000,   955,  3000,  2905, | , -3.4, 2244.2, 21.312, |, 0.0
14448.1, 138.7, | , 26.4, 0.0, 499.3, | ,  1000,   962,  3000,  2923, | , -3.4, 2260.0, 21.598, |, 0.0
14449.1, 139.3, | , 26.4, 0.0, 498.7, | ,  1000,   954,  3000,  2931, | , -3.4, 2252.3, 21.526, |, 0.0
14450.1, 139.9, | , 26.4, 0.0, 493.5, | ,  1000,   949,  3000,  2907, | , -3.4, 2245.9, 21.298, |, 0.0
14451.1, 139.8, | , 26.4, 0.0, 491.9, | ,  1000,   953,  3000,  2941, | , -3.4, 2246.3, 21.513, |, 0.0
14452.1, 140.0, | , 26.4, 0.0, 493.9, | ,  1000,   950,  3000,  2948, | , -3.4, 2241.2, 21.493, |, 0.0
14453.1, 139.3, | , 26.4, 0.0, 498.4, | ,  1000,   954,  3000,  2909, | , -3.4, 2239.9, 21.286, |, 0.0
14454.2, 139.0, | , 26.4, 0.0, 497.5, | ,  1000,   958,  3000,  2935, | , -3.4, 2243.7, 21.489, |, 0.0
14455.2, 138.8, | , 26.4, 0.0, 498.3, | ,  1000,   961,  3000,  2935, | , -3.4, 2246.3, 21.526, |, 0.0
14456.2, 140.0, | , 26.4, 0.0, 492.6, | ,  1000,   957,  3000,  2937, | , -3.4, 2242.0, 21.479, |, 0.0
14457.2, 139.9, | , 26.4, 0.0, 491.6, | ,  1000,   957,  3000,  2935, | , -3.4, 2229.6, 21.347, |, 0.0
14458.2, 139.6, | , 26.4, 0.0, 491.8, | ,  1000,   957,  3000,  2930, | , -3.4, 2215.9, 21.190, |, 0.0
14459.2, 139.6, | , 26.4, 0.0, 497.3, | ,  1000,   956,  3000,  2929, | , -3.4, 2217.6, 21.199, |, 0.0
14460.2, 138.9, | , 26.4, 0.0, 498.3, | ,  1000,   957,  3000,  2921, | , -3.4, 2215.9, 21.140, |, 0.0
14461.2, 138.8, | , 26.4, 0.0, 498.0, | ,  1000,   959,  3000,  2932, | , -3.4, 2225.8, 21.301, |, 0.0
14462.2, 139.5, | , 26.4, 0.0, 493.5, | ,  1000,   954,  3000,  2925, | , -3.4, 2229.2, 21.267, |, 0.0
14463.3, 140.3, | , 26.4, 0.0, 491.2, | ,  1000,   950,  3000,  2930, | , -3.4, 2201.3, 21.013, |, 0.0
14464.3, 140.0, | , 26.4, 0.0, 491.4, | ,  1000,   949,  3000,  2927, | , -3.4, 2194.0, 20.924, |, 0.0
14465.3, 139.3, | , 26.4, 0.0, 498.1, | ,  1000,   960,  3000,  2918, | , -3.4, 2196.2, 20.955, |, 0.0
14466.3, 139.3, | , 26.4, 0.0, 498.4, | ,  1000,   958,  3000,  2932, | , -3.4, 2188.9, 20.948, |, 0.0
14467.3, 139.7, | , 26.4, 0.0, 492.1, | ,  1000,   949,  3000,  2929, | , -3.4, 2188.1, 20.876, |, 0.0
14468.3, 139.8, | , 26.4, 0.0, 491.3, | ,  1000,   955,  3000,  2913, | , -3.4, 2188.1, 20.821, |, 0.0
14469.4, 139.8, | , 26.4, 0.0, 492.0, | ,  1000,   947,  3000,  2922, | , -3.4, 2206.9, 21.004, |, 0.0
14470.4, 138.9, | , 26.4, 0.0, 497.1, | ,  1000,   955,  3000,  2907, | , -3.4, 2198.3, 20.888, |, 0.0
14471.4, 138.9, | , 26.4, 0.0, 497.7, | ,  1000,   955,  3000,  2919, | , -3.4, 2176.9, 20.750, |, 0.0
14472.4, 139.3, | , 26.4, 0.0, 497.7, | ,  1000,   953,  3000,  2911, | , -3.4, 2181.6, 20.739, |, 0.0
14473.4, 139.6, | , 26.4, 0.0, 491.6, | ,  1000,   950,  3000,  2924, | , -3.4, 2178.6, 20.765, |, 0.0
14474.4, 140.0, | , 26.4, 0.0, 489.6, | ,  1000,   954,  3000,  2949, | , -3.4, 2168.3, 20.820, |, 0.0
14475.4, 140.1, | , 26.4, 0.0, 490.8, | ,  1000,   949,  3000,  2904, | , -3.4, 2168.3, 20.555, |, 0.0
14476.4, 138.9, | , 26.4, 0.0, 497.1, | ,  1000,   957,  3000,  2956, | , -3.4, 2171.8, 20.906, |, 0.0
14477.4, 138.8, | , 26.4, 0.0, 497.2, | ,  1000,   958,  3000,  2933, | , -3.4, 2162.3, 20.701, |, 0.0
14478.5, 139.2, | , 26.4, 0.0, 497.2, | ,  1000,   955,  3000,  2926, | , -3.4, 2181.2, 20.822, |, 0.0
14479.5, 140.1, | , 26.4, 0.0, 490.8, | ,  1000,   952,  3000,  2933, | , -3.4, 2161.5, 20.661, |, 0.0
14480.5, 139.9, | , 26.4, 0.0, 490.0, | ,  1000,   955,  3000,  2945, | , -3.4, 2154.2, 20.669, |, 0.0
14481.5, 139.9, | , 26.4, 0.0, 489.6, | ,  1000,   956,  3000,  2937, | , -3.4, 2149.5, 20.591, |, 0.0
14482.5, 139.3, | , 26.4, 0.0, 497.3, | ,  1000,   954,  3000,  2940, | , -3.4, 2177.8, 20.862, |, 0.0
14483.5, 138.9, | , 26.4, 0.0, 497.0, | ,  1000,   955,  3000,  2936, | , -3.4, 2152.9, 20.608, |, 0.0
14484.5, 138.8, | , 26.4, 0.0, 496.4, | ,  1000,   952,  3000,  2922, | , -3.4, 2141.8, 20.415, |, 0.0
14485.5, 140.2, | , 26.4, 0.0, 490.3, | ,  1000,   950,  3000,  2933, | , -3.4, 2140.5, 20.446, |, 0.0
14486.5, 139.8, | , 26.4, 0.0, 490.1, | ,  1000,   955,  3000,  2924, | , -3.4, 2140.9, 20.430, |, 0.0
14487.6, 139.0, | , 26.4, 0.0, 496.4, | ,  1000,   953,  3000,  2938, | , -3.4, 2144.3, 20.529, |, 0.0
14488.6, 139.3, | , 26.4, 0.0, 497.0, | ,  1000,   954,  3000,  2941, | , -3.4, 2134.1, 20.452, |, 0.0
14489.6, 139.5, | , 26.4, 0.0, 496.5, | ,  1000,   952,  3000,  2935, | , -3.4, 2155.1, 20.610, |, 0.0
14490.6, 139.6, | , 26.4, 0.0, 491.0, | ,  1000,   951,  3000,  2918, | , -3.4, 2135.8, 20.326, |, 0.0
14491.6, 139.8, | , 26.4, 0.0, 489.2, | ,  1000,   954,  3000,  2930, | , -3.4, 2129.8, 20.352, |, 0.0
14492.6, 139.9, | , 26.4, 0.0, 489.9, | ,  1000,   955,  3000,  2917, | , -3.4, 2126.4, 20.252, |, 0.0
14493.6, 138.9, | , 26.4, 0.0, 496.1, | ,  1000,   961,  3000,  2949, | , -3.4, 2119.1, 20.383, |, 0.0
14494.6, 139.1, | , 26.4, 0.0, 495.4, | ,  1000,   954,  3000,  2926, | , -3.4, 2119.5, 20.229, |, 0.0
14495.7, 139.2, | , 26.4, 0.0, 496.1, | ,  1000,   957,  3000,  2925, | , -3.4, 2122.9, 20.272, |, 0.0
14496.7, 139.6, | , 26.4, 0.0, 490.0, | ,  1000,   956,  3000,  2930, | , -3.4, 2112.2, 20.194, |, 0.0
14497.7, 139.8, | , 26.4, 0.0, 488.4, | ,  1000,   950,  3000,  2924, | , -3.4, 2108.8, 20.101, |, 0.0
14498.7, 140.1, | , 26.4, 0.0, 489.8, | ,  1000,   950,  3000,  2927, | , -3.4, 2102.8, 20.060, |, 0.0
14499.7, 139.0, | , 26.4, 0.0, 494.2, | ,  1000,   954,  3000,  2937, | , -3.4, 2122.5, 20.321, |, 0.0
14500.7, 138.8, | , 26.4, 0.0, 495.3, | ,  1000,   959,  3000,  2934, | , -3.4, 2094.6, 20.061, |, 0.0
14501.7, 138.9, | , 26.4, 0.0, 495.3, | ,  1000,   955,  3000,  2935, | , -3.4, 2094.6, 20.046, |, 0.0
14502.7, 140.3, | , 26.4, 0.0, 489.2, | ,  1000,   956,  3000,  2938, | , -3.4, 2097.2, 20.092, |, 0.0
14503.7, 139.7, | , 26.4, 0.0, 488.5, | ,  1000,   949,  3000,  2905, | , -3.4, 2098.1, 19.895, |, 0.0
14504.8, 139.7, | , 26.4, 0.0, 488.7, | ,  1000,   946,  3000,  2928, | , -3.4, 2086.9, 19.892, |, 0.0
14505.8, 139.1, | , 26.4, 0.0, 495.9, | ,  1000,   954,  3000,  2922, | , -3.4, 2096.4, 19.994, |, 0.0
14506.8, 138.6, | , 26.4, 0.0, 495.4, | ,  1000,   954,  3000,  2927, | , -3.4, 2119.9, 20.243, |, 0.0
14507.8, 139.6, | , 26.4, 0.0, 489.7, | ,  1000,   950,  3000,  2925, | , -3.4, 2088.7, 19.912, |, 0.0
14508.8, 140.3, | , 26.4, 0.0, 488.2, | ,  1000,   956,  3000,  2928, | , -3.4, 2079.7, 19.875, |, 0.0
14509.8, 139.9, | , 26.4, 0.0, 489.1, | ,  1000,   959,  3000,  2956, | , -3.4, 2080.9, 20.043, |, 0.0
14510.8, 139.0, | , 26.4, 0.0, 494.7, | ,  1000,   957,  3000,  2938, | , -3.4, 2088.7, 20.016, |, 0.0
14511.9, 139.4, | , 26.4, 0.0, 494.8, | ,  1000,   952,  3000,  2941, | , -3.4, 2074.5, 19.870, |, 0.0
14512.9, 139.3, | , 26.4, 0.0, 494.4, | ,  1000,   959,  3000,  2929, | , -3.4, 2073.7, 19.836, |, 0.0
14513.9, 139.6, | , 26.4, 0.0, 488.7, | ,  1000,   955,  3000,  2927, | , -3.4, 2076.7, 19.832, |, 0.0
14514.9, 140.4, | , 26.4, 0.0, 487.2, | ,  1000,   959,  3000,  2923, | , -3.4, 2064.2, 19.716, |, 0.0
14515.9, 139.7, | , 26.4, 0.0, 487.1, | ,  1000,   954,  3000,  2922, | , -3.4, 2073.2, 19.770, |, 0.0
14516.9, 138.7, | , 26.4, 0.0, 494.5, | ,  1000,   958,  3000,  2927, | , -3.4, 2056.9, 19.660, |, 0.0
14517.9, 138.8, | , 26.4, 0.0, 494.7, | ,  1000,   958,  3000,  2939, | , -3.4, 2061.2, 19.761, |, 0.0
14518.9, 139.3, | , 26.4, 0.0, 493.9, | ,  1000,   954,  3000,  2935, | , -3.4, 2061.7, 19.725, |, 0.0
14519.9, 140.3, | , 26.4, 0.0, 483.6, | ,  1000,   948,  3000,  2935, | , -3.4, 2056.1, 19.644, |, 0.0
14521.0, 139.9, | , 26.4, 0.0, 487.1, | ,  1000,   952,  3000,  2925, | , -3.4, 2071.5, 19.760, |, 0.0
14522.0, 140.2, | , 26.4, 0.0, 487.8, | ,  1000,   952,  3000,  2927, | , -3.4, 2052.2, 19.588, |, 0.0
14523.0, 138.7, | , 26.4, 0.0, 494.1, | ,  1000,   955,  3000,  2914, | , -3.4, 2050.9, 19.528, |, 0.0
14524.0, 138.9, | , 26.4, 0.0, 494.2, | ,  1000,   958,  3000,  2937, | , -3.4, 2033.8, 19.491, |, 0.0
14525.0, 139.3, | , 26.4, 0.0, 493.6, | ,  1000,   952,  3000,  2916, | , -3.4, 2052.7, 19.537, |, 0.0
14526.0, 139.9, | , 26.4, 0.0, 487.2, | ,  1000,   955,  3000,  2944, | , -3.4, 2029.5, 19.467, |, 0.0
14527.0, 139.7, | , 26.4, 0.0, 488.1, | ,  1000,   955,  3000,  2938, | , -3.4, 2032.1, 19.464, |, 0.0
14528.0, 138.8, | , 26.4, 0.0, 493.6, | ,  1000,   952,  3000,  2906, | , -3.4, 2040.2, 19.367, |, 0.0
14529.0, 139.1, | , 26.4, 0.0, 493.9, | ,  1000,   957,  3000,  2927, | , -3.4, 2030.0, 19.400, |, 0.0
14530.1, 138.8, | , 26.4, 0.0, 492.6, | ,  1000,   950,  3000,  2928, | , -3.4, 2047.5, 19.538, |, 0.0
14531.1, 139.4, | , 26.4, 0.0, 488.3, | ,  1000,   944,  3000,  2933, | , -3.4, 2042.0, 19.478, |, 0.0
14532.1, 140.3, | , 26.4, 0.0, 487.1, | ,  1000,   955,  3000,  2926, | , -3.4, 2024.4, 19.332, |, 0.0
14533.1, 139.9, | , 26.4, 0.0, 489.2, | ,  1000,   951,  3000,  2933, | , -3.4, 2013.2, 19.236, |, 0.0
14534.1, 139.0, | , 26.4, 0.0, 493.3, | ,  1000,   957,  3000,  2941, | , -3.4, 2012.4, 19.303, |, 0.0
14535.2, 139.1, | , 26.4, 0.0, 492.6, | ,  1000,   955,  3000,  2918, | , -3.4, 2039.0, 19.434, |, 0.0
14536.2, 138.8, | , 26.4, 0.0, 493.4, | ,  1000,   958,  3000,  2916, | , -3.4, 2035.1, 19.400, |, 0.0
14537.2, 140.1, | , 26.4, 0.0, 488.0, | ,  1000,   950,  3000,  2934, | , -3.4, 2006.0, 19.173, |, 0.0
14538.2, 140.3, | , 26.4, 0.0, 486.5, | ,  1000,   957,  3000,  2926, | , -3.4, 2003.0, 19.136, |, 0.0
14539.2, 139.7, | , 26.4, 0.0, 486.1, | ,  1000,   952,  3000,  2952, | , -3.4, 2023.1, 19.433, |, 0.0
14540.2, 139.1, | , 26.4, 0.0, 491.8, | ,  1000,   960,  3000,  2941, | , -3.4, 1997.0, 19.169, |, 0.0
14541.2, 139.2, | , 26.4, 0.0, 493.5, | ,  1000,   958,  3000,  2911, | , -3.4, 1988.8, 18.935, |, 0.0
14542.2, 138.7, | , 26.4, 0.0, 492.9, | ,  1000,   952,  3000,  2927, | , -3.4, 2021.8, 19.299, |, 0.0
14543.2, 139.7, | , 26.4, 0.0, 485.9, | ,  1000,   953,  3000,  2930, | , -3.4, 2009.8, 19.201, |, 0.0
14544.2, 140.2, | , 26.4, 0.0, 486.1, | ,  1000,   950,  3000,  2944, | , -3.4, 1981.1, 18.981, |, 0.0
14545.3, 140.2, | , 26.4, 0.0, 487.5, | ,  1000,   956,  3000,  2928, | , -3.4, 1983.7, 18.958, |, 0.0
14546.3, 138.9, | , 26.4, 0.0, 493.1, | ,  1000,   959,  3000,  2946, | , -3.4, 1975.1, 18.980, |, 0.0
14547.3, 138.8, | , 26.4, 0.0, 493.2, | ,  1000,   952,  3000,  2913, | , -3.4, 1996.5, 18.988, |, 0.0
14548.3, 140.0, | , 26.4, 0.0, 487.4, | ,  1000,   954,  3000,  2920, | , -3.4, 1981.5, 18.886, |, 0.0
14549.3, 140.0, | , 26.4, 0.0, 485.5, | ,  1000,   955,  3000,  2945, | , -3.4, 1997.0, 19.163, |, 0.0
14550.3, 139.7, | , 26.4, 0.0, 487.1, | ,  1000,   955,  3000,  2934, | , -3.4, 1960.1, 18.757, |, 0.0
14551.3, 139.3, | , 26.4, 0.0, 492.7, | ,  1000,   960,  3000,  2911, | , -3.4, 1991.4, 18.969, |, 0.0
14552.3, 138.8, | , 26.4, 0.0, 492.4, | ,  1000,   953,  3000,  2925, | , -3.4, 1965.7, 18.757, |, 0.0
14553.4, 138.7, | , 26.4, 0.0, 492.0, | ,  1000,   953,  3000,  2931, | , -3.4, 1965.3, 18.782, |, 0.0
14554.4, 140.1, | , 26.4, 0.0, 487.0, | ,  1000,   957,  3000,  2928, | , -3.4, 1981.5, 18.940, |, 0.0
14555.4, 140.4, | , 26.4, 0.0, 485.0, | ,  1000,   955,  3000,  2928, | , -3.4, 1984.5, 18.960, |, 0.0
14556.4, 139.7, | , 26.4, 0.0, 486.7, | ,  1000,   945,  3000,  2924, | , -3.4, 1978.1, 18.833, |, 0.0
14557.4, 139.4, | , 26.4, 0.0, 492.4, | ,  1000,   957,  3000,  2943, | , -3.4, 1960.1, 18.811, |, 0.0
14558.4, 138.8, | , 26.4, 0.0, 492.0, | ,  1000,   953,  3000,  2923, | , -3.4, 1949.0, 18.589, |, 0.0
14559.4, 138.8, | , 26.4, 0.0, 491.9, | ,  1000,   956,  3000,  2933, | , -3.4, 1943.4, 18.600, |, 0.0
14560.4, 139.8, | , 26.4, 0.0, 486.4, | ,  1000,   951,  3000,  2929, | , -3.4, 1941.7, 18.537, |, 0.0
14561.4, 140.3, | , 26.4, 0.0, 484.9, | ,  1000,   952,  3000,  2926, | , -3.4, 1943.8, 18.547, |, 0.0
14562.5, 139.9, | , 26.4, 0.0, 485.3, | ,  1000,   956,  3000,  2924, | , -3.4, 1932.7, 18.453, |, 0.0
14563.5, 138.8, | , 26.4, 0.0, 491.3, | ,  1000,   960,  3000,  2925, | , -3.4, 1937.4, 18.518, |, 0.0
14564.5, 139.1, | , 26.4, 0.0, 492.0, | ,  1000,   955,  3000,  2911, | , -3.4, 1931.4, 18.377, |, 0.0
14565.5, 139.5, | , 26.4, 0.0, 485.5, | ,  1000,   946,  3000,  2922, | , -3.4, 1937.8, 18.441, |, 0.0
14566.5, 139.8, | , 26.4, 0.0, 484.9, | ,  1000,   953,  3000,  2929, | , -3.4, 1922.8, 18.368, |, 0.0
14567.5, 140.0, | , 26.4, 0.0, 485.0, | ,  1000,   953,  3000,  2928, | , -3.4, 1932.3, 18.452, |, 0.0
14568.5, 138.7, | , 26.4, 0.0, 491.8, | ,  1000,   963,  3000,  2937, | , -3.4, 1928.4, 18.507, |, 0.0
14569.6, 138.7, | , 26.4, 0.0, 491.7, | ,  1000,   954,  3000,  2907, | , -3.4, 1927.1, 18.309, |, 0.0
14570.6, 139.4, | , 26.4, 0.0, 491.0, | ,  1000,   955,  3000,  2951, | , -3.4, 1925.0, 18.499, |, 0.0
14571.6, 140.0, | , 26.4, 0.0, 485.8, | ,  1000,   949,  3000,  2939, | , -3.4, 1928.0, 18.447, |, 0.0
14572.6, 139.8, | , 26.4, 0.0, 484.2, | ,  1000,   955,  3000,  2920, | , -3.4, 1928.0, 18.384, |, 0.0
14573.6, 140.3, | , 26.4, 0.0, 484.5, | ,  1000,   955,  3000,  2929, | , -3.4, 1934.4, 18.488, |, 0.0
14574.6, 139.3, | , 26.4, 0.0, 490.9, | ,  1000,   958,  3000,  2911, | , -3.4, 1926.3, 18.338, |, 0.0
14575.6, 138.9, | , 26.4, 0.0, 490.4, | ,  1000,   956,  3000,  2930, | , -3.4, 1931.8, 18.473, |, 0.0
14576.6, 139.2, | , 26.4, 0.0, 489.9, | ,  1000,   951,  3000,  2930, | , -3.4, 1930.6, 18.438, |, 0.0
14577.6, 140.0, | , 26.4, 0.0, 485.5, | ,  1000,   953,  3000,  2938, | , -3.4, 1925.8, 18.438, |, 0.0
14578.7, 139.8, | , 26.4, 0.0, 483.7, | ,  1000,   953,  3000,  2914, | , -3.4, 1926.7, 18.333, |, 0.0
14579.7, 139.7, | , 26.4, 0.0, 484.0, | ,  1000,   953,  3000,  2922, | , -3.4, 1929.3, 18.399, |, 0.0
14580.7, 139.3, | , 26.4, 0.0, 490.4, | ,  1000,   958,  3000,  2912, | , -3.4, 1930.6, 18.385, |, 0.0
14581.7, 139.3, | , 26.4, 0.0, 490.9, | ,  1000,   954,  3000,  2926, | , -3.4, 1927.1, 18.402, |, 0.0
14582.7, 139.0, | , 26.4, 0.0, 490.4, | ,  1000,   953,  3000,  2936, | , -3.4, 1928.4, 18.453, |, 0.0
14583.7, 139.9, | , 26.4, 0.0, 483.8, | ,  1000,   954,  3000,  2916, | , -3.4, 144.4, 1.377, |, 0.0
14584.7, 140.1, | , 26.4, 0.0, 484.0, | ,  1000,   952,  3000,  2914, | , -3.4, 194.9, 1.857, |, 0.0
14585.7, 139.8, | , 26.4, 0.0, 484.1, | ,  1000,   956,  3000,  2929, | , -3.4, 215.5, 2.064, |, 0.0
14586.7, 138.7, | , 26.4, 0.0, 490.7, | ,  1000,   957,  3000,  2908, | , -3.4, 248.5, 2.367, |, 0.0
14587.8, 139.2, | , 26.4, 0.0, 490.7, | ,  1000,   958,  3000,  2923, | , -3.4, 271.2, 2.594, |, 0.0
14588.8, 140.1, | , 26.4, 0.0, 485.1, | ,  1000,   958,  3000,  2926, | , -3.4, 301.6, 2.887, |, 0.0
14589.8, 139.7, | , 26.4, 0.0, 483.6, | ,  1000,   953,  3000,  2925, | , -3.4, 323.0, 3.087, |, 0.0
14590.9, 139.5, | , 26.4, 0.0, 484.5, | ,  1000,   953,  3000,  2932, | , -3.4, 355.6, 3.404, |, 0.0
14591.8, 138.8, | , 26.4, 0.0, 489.7, | ,  1000,   955,  3000,  2926, | , -3.4, 411.7, 3.937, |, 0.0
14592.9, 139.2, | , 26.4, 0.0, 490.1, | ,  1000,   958,  3000,  2922, | , -3.4, 426.7, 4.080, |, 0.0
14593.9, 139.9, | , 26.4, 0.0, 489.4, | ,  1000,   957,  3000,  2949, | , -3.4, 445.1, 4.285, |, 0.0
14594.9, 139.7, | , 26.4, 0.0, 483.7, | ,  1000,   956,  3000,  2923, | , -3.4, 467.8, 4.472, |, 0.0
14595.9, 140.0, | , 26.4, 0.0, 482.2, | ,  1000,   957,  3000,  2942, | , -3.4, 500.0, 4.804, |, 0.0
14596.9, 140.2, | , 26.4, 0.0, 483.5, | ,  1000,   949,  3000,  2924, | , -3.4, 534.7, 5.103, |, 0.0
14597.9, 138.8, | , 26.4, 0.0, 489.8, | ,  1000,   958,  3000,  2917, | , -3.4, 572.4, 5.465, |, 0.0
14598.9, 138.8, | , 26.4, 0.0, 489.7, | ,  1000,   953,  3000,  2944, | , -3.4, 589.1, 5.657, |, 0.0
14599.9, 139.1, | , 26.4, 0.0, 489.8, | ,  1000,   950,  3000,  2911, | , -3.4, 633.6, 6.028, |, 0.0
14600.9, 140.3, | , 26.4, 0.0, 482.4, | ,  1000,   955,  3000,  2919, | , -3.4, 643.1, 6.138, |, 0.0
14602.0, 139.9, | , 26.4, 0.0, 482.3, | ,  1000,   954,  3000,  2935, | , -3.4, 664.5, 6.366, |, 0.0
14603.0, 140.4, | , 26.4, 0.0, 482.1, | ,  1000,   955,  3000,  2934, | , -3.4, 693.2, 6.643, |, 0.0
14604.0, 138.9, | , 26.4, 0.0, 489.1, | ,  1000,   955,  3000,  2928, | , -3.4, 732.2, 7.004, |, 0.0
14605.0, 138.9, | , 26.4, 0.0, 489.3, | ,  1000,   958,  3000,  2926, | , -3.4, 774.6, 7.413, |, 0.0
14606.0, 139.6, | , 26.4, 0.0, 483.3, | ,  1000,   951,  3000,  2932, | , -3.4, 772.0, 7.384, |, 0.0
14607.0, 140.1, | , 26.4, 0.0, 482.7, | ,  1000,   952,  3000,  2915, | , -3.4, 815.3, 7.768, |, 0.0
14608.0, 139.7, | , 26.4, 0.0, 482.7, | ,  1000,   957,  3000,  2931, | , -3.4, 825.2, 7.903, |, 0.0
14609.0, 138.7, | , 26.4, 0.0, 489.5, | ,  1000,   955,  3000,  2920, | , -3.4, 849.2, 8.105, |, 0.0
14610.1, 139.1, | , 26.4, 0.0, 489.4, | ,  1000,   961,  3000,  2922, | , -3.4, 913.0, 8.732, |, 0.0
14611.1, 138.9, | , 26.4, 0.0, 488.3, | ,  1000,   952,  3000,  2926, | , -3.4, 915.6, 8.745, |, 0.0
14612.1, 139.6, | , 26.4, 0.0, 483.5, | ,  1000,   952,  3000,  2927, | , -3.4, 934.0, 8.923, |, 0.0
14613.1, 139.8, | , 26.4, 0.0, 482.2, | ,  1000,   954,  3000,  2928, | , -3.4, 962.3, 9.201, |, 0.0
14614.1, 140.0, | , 26.4, 0.0, 484.0, | ,  1000,   954,  3000,  2911, | , -3.4, 995.3, 9.474, |, 0.0
14615.1, 138.8, | , 26.4, 0.0, 488.6, | ,  1000,   956,  3000,  2939, | , -3.4, 1010.3, 9.692, |, 0.0
14616.1, 139.4, | , 26.4, 0.0, 488.3, | ,  1000,   949,  3000,  2921, | , -3.4, 1048.8, 9.996, |, 0.0
14617.1, 138.9, | , 26.4, 0.0, 488.6, | ,  1000,   960,  3000,  2943, | , -3.4, 1071.5, 10.299, |, 0.0
14618.1, 139.8, | , 26.4, 0.0, 482.0, | ,  1000,   954,  3000,  2924, | , -3.4, 1077.1, 10.286, |, 0.0
14619.2, 139.8, | , 26.4, 0.0, 481.2, | ,  1000,   954,  3000,  2931, | , -3.4, 1122.5, 10.740, |, 0.0
14620.2, 140.3, | , 26.4, 0.0, 481.4, | ,  1000,   955,  3000,  2935, | , -3.4, 1128.5, 10.810, |, 0.0
14621.2, 139.0, | , 26.4, 0.0, 487.0, | ,  1000,   958,  3000,  2928, | , -3.4, 1174.3, 11.238, |, 0.0
14622.2, 138.8, | , 26.4, 0.0, 488.3, | ,  1000,   951,  3000,  2918, | , -3.4, 1200.1, 11.431, |, 0.0
14623.2, 139.3, | , 26.4, 0.0, 488.9, | ,  1000,   958,  3000,  2952, | , -3.4, 1206.9, 11.618, |, 0.0
14624.2, 140.2, | , 26.4, 0.0, 481.4, | ,  1000,   952,  3000,  2930, | , -3.4, 1222.3, 11.684, |, 0.0
14625.2, 139.6, | , 26.4, 0.0, 481.1, | ,  1000,   951,  3000,  2926, | , -3.4, 1243.8, 11.875, |, 0.0
14626.2, 139.6, | , 26.4, 0.0, 482.6, | ,  1000,   954,  3000,  2922, | , -3.4, 1269.0, 12.113, |, 0.0
14627.3, 139.1, | , 26.4, 0.0, 488.6, | ,  1000,   952,  3000,  2923, | , -3.4, 1321.7, 12.610, |, 0.0
14628.3, 138.8, | , 26.4, 0.0, 488.3, | ,  1000,   957,  3000,  2911, | , -3.4, 1312.3, 12.500, |, 0.0
14629.3, 139.9, | , 26.4, 0.0, 482.6, | ,  1000,   949,  3000,  2929, | , -3.4, 1330.3, 12.703, |, 0.0
14630.3, 140.3, | , 26.4, 0.0, 481.3, | ,  1000,   948,  3000,  2938, | , -3.4, 1353.9, 12.955, |, 0.0
14631.3, 139.7, | , 26.4, 0.0, 482.4, | ,  1000,   954,  3000,  2938, | , -3.4, 1365.9, 13.089, |, 0.0
14632.3, 138.8, | , 26.4, 0.0, 487.4, | ,  1000,   954,  3000,  2907, | , -3.4, 1394.6, 13.255, |, 0.0
14633.3, 139.1, | , 26.4, 0.0, 487.4, | ,  1000,   955,  3000,  2925, | , -3.4, 1407.8, 13.449, |, 0.0
14634.3, 138.8, | , 26.4, 0.0, 487.0, | ,  1000,   955,  3000,  2927, | , -3.4, 1420.7, 13.580, |, 0.0
14635.4, 139.6, | , 26.4, 0.0, 481.3, | ,  1000,   948,  3000,  2927, | , -3.4, 1437.0, 13.709, |, 0.0
14636.4, 140.2, | , 26.4, 0.0, 480.0, | ,  1000,   953,  3000,  2929, | , -3.4, 1453.7, 13.892, |, 0.0
14637.4, 139.9, | , 26.4, 0.0, 480.2, | ,  1000,   955,  3000,  2941, | , -3.4, 1466.5, 14.067, |, 0.0
14638.4, 138.7, | , 26.4, 0.0, 487.1, | ,  1000,   956,  3000,  2919, | , -3.4, 1483.3, 14.152, |, 0.0
14639.4, 139.0, | , 26.4, 0.0, 487.3, | ,  1000,   956,  3000,  2926, | , -3.4, 1499.1, 14.326, |, 0.0
14640.4, 138.8, | , 26.4, 0.0, 487.0, | ,  1000,   952,  3000,  2926, | , -3.4, 1507.2, 14.391, |, 0.0
14641.4, 140.0, | , 26.4, 0.0, 479.0, | ,  1000,   952,  3000,  2930, | , -3.4, 1521.4, 14.541, |, 0.0
14642.4, 140.3, | , 26.4, 0.0, 480.4, | ,  1000,   949,  3000,  2932, | , -3.4, 1534.2, 14.657, |, 0.0
14643.5, 140.1, | , 26.4, 0.0, 480.0, | ,  1000,   946,  3000,  2928, | , -3.4, 1536.0, 14.648, |, 0.0
14644.5, 138.7, | , 26.4, 0.0, 486.7, | ,  1000,   961,  3000,  2940, | , -3.4, 1555.7, 14.938, |, 0.0
14645.5, 138.9, | , 26.4, 0.0, 486.7, | ,  1000,   959,  3000,  2942, | , -3.4, 1557.4, 14.956, |, 0.0
14646.5, 140.0, | , 26.4, 0.0, 481.3, | ,  1000,   957,  3000,  2922, | , -3.4, 1565.9, 14.954, |, 0.0
14647.5, 139.9, | , 26.4, 0.0, 479.1, | ,  1000,   956,  3000,  2933, | , -3.4, 1604.1, 15.354, |, 0.0
14648.5, 139.7, | , 26.4, 0.0, 480.3, | ,  1000,   953,  3000,  2927, | , -3.4, 1579.7, 15.086, |, 0.0
14649.5, 139.3, | , 26.4, 0.0, 486.6, | ,  1000,   955,  3000,  2929, | , -3.4, 1593.4, 15.233, |, 0.0
14650.5, 138.8, | , 26.4, 0.0, 486.6, | ,  1000,   957,  3000,  2929, | , -3.4, 1624.6, 15.542, |, 0.0
14651.6, 138.8, | , 26.4, 0.0, 486.5, | ,  1000,   960,  3000,  2918, | , -3.4, 1617.4, 15.438, |, 0.0
14652.6, 140.1, | , 26.4, 0.0, 480.5, | ,  1000,   950,  3000,  2933, | , -3.4, 1610.5, 15.394, |, 0.0
14653.6, 139.7, | , 26.4, 0.0, 479.2, | ,  1000,   955,  3000,  2918, | , -3.4, 1617.4, 15.415, |, 0.0
14654.6, 139.4, | , 26.4, 0.0, 481.1, | ,  1000,   952,  3000,  2929, | , -3.4, 1621.2, 15.490, |, 0.0
14655.6, 139.3, | , 26.4, 0.0, 485.5, | ,  1000,   953,  3000,  2914, | , -3.4, 1621.2, 15.431, |, 0.0
14656.6, 139.3, | , 26.4, 0.0, 486.0, | ,  1000,   950,  3000,  2945, | , -3.4, 1626.4, 15.595, |, 0.0
14657.6, 139.1, | , 26.4, 0.0, 484.9, | ,  1000,   954,  3000,  2922, | , -3.4, 1625.5, 15.507, |, 0.0
14658.6, 140.3, | , 26.4, 0.0, 480.1, | ,  1000,   949,  3000,  2913, | , -3.4, 1618.6, 15.386, |, 0.0
