Repository: jdhuang-csm/Ru-BCA

## Methods
* (BaO)<sub>x</sub>-(CaO)<sub>y</sub>-(Al<sub>2</sub>O<sub>3</sub>)<sub>1-x-y</sub> (BCA) catalyst supports were synthesized via sol-gel and solid-state methods. 
* Ru/BCA catalysts were prepared via incipient wetness impregnation to achieve 1 wt. % Ru loading.
* Ammonia synthesis rates were measured for Ru/BCA catalysts in a packed-bed reactor at 480-600<sup>o</sup>C, 10 bar, and space velocities up to 1.3 x 10<sup>6</sup> ml g<sub>cat</sub><sup>-1</sup> h<sup>-1</sup>.
* A machine learning (ML) model was employed to improve understanding of the behavior of Ru/BCA catalysts.
* A microkinetic model was developed to describe the best-performing catalyst.

File: data/init_files_Cadigan/BAdC_doubann_2017-06-16-01.txt (part 38 of 43)
********** Start test **********
Elapsed time, Pressure, | , LJtemp(C), Inner-Temp, Outer-Temp, | , N2-set, N2-flow, H2-set, H2-flow, | , pH, NH3_ppm, NH3_Prod_rate, |, In222Temp
14560.7, 139.9, | , 27.1, 10.9, 473.4, | ,  2000,  1929,  6000,  5841, | , -3.4,  11.5, 0.234, |, 11.7
14561.7, 140.4, | , 27.1, 12.0, 473.7, | ,  2000,  1928,  6000,  5889, | , -3.4,  17.5, 0.358, |, 12.5
14562.7, 139.9, | , 27.1, 11.4, 473.4, | ,  2000,  1928,  6000,  5830, | , -3.4,  12.4, 0.251, |, 12.0
14563.7, 140.9, | , 27.1, 5.2, 467.4, | ,  2000,  1923,  6000,  5840, | , -3.4,  15.4, 0.312, |, 5.7
14564.7, 141.8, | , 27.1, 2.9, 466.8, | ,  2000,  1925,  6000,  5874, | , -3.4,  16.3, 0.331, |, 3.2
14565.7, 140.3, | , 27.1, 12.0, 473.8, | ,  2000,  1932,  6000,  5891, | , -3.4,  11.1, 0.227, |, 12.5
14566.7, 139.9, | , 27.1, 11.6, 473.1, | ,  2000,  1931,  6000,  5863, | , -3.4,  20.1, 0.409, |, 12.1
14567.7, 140.3, | , 27.1, 12.2, 473.7, | ,  2000,  1929,  6000,  5863, | , -3.4,  20.1, 0.409, |, 12.7
14568.8, 141.4, | , 27.1, 5.2, 468.4, | ,  2000,  1922,  6000,  5845, | , -3.4,  13.7, 0.277, |, 6.6
14569.8, 141.2, | , 27.1, 4.4, 467.3, | ,  2000,  1931,  6000,  5837, | , -3.4,  12.8, 0.260, |, 5.9
14570.8, 141.4, | , 27.1, 2.9, 466.5, | ,  2000,  1929,  6000,  5837, | , -3.4,  13.3, 0.269, |, 4.3
14571.8, 140.5, | , 27.1, 6.3, 473.7, | ,  2000,  1925,  6000,  5849, | , -3.4,  12.4, 0.252, |, 12.7
14572.8, 139.8, | , 27.1, 11.6, 472.9, | ,  2000,  1927,  6000,  5860, | , -3.4,  10.3, 0.208, |, 11.6
14573.8, 139.9, | , 27.1, 11.7, 473.1, | ,  2000,  1931,  6000,  5854, | , -3.4,  15.8, 0.322, |, 12.2
14574.8, 141.7, | , 27.1, 4.8, 467.3, | ,  2000,  1929,  6000,  5874, | , -3.4,  28.7, 0.584, |, 6.0
14575.8, 140.9, | , 27.1, 5.6, 468.2, | ,  2000,  1928,  6000,  5834, | , -3.4,  13.7, 0.277, |, 6.8
14576.9, 139.9, | , 27.1, 11.1, 473.0, | ,  2000,  1929,  6000,  5856, | , -3.4,  10.7, 0.217, |, 11.7
14577.9, 140.3, | , 27.1, 12.0, 473.1, | ,  2000,  1926,  6000,  5875, | , -3.4,  13.7, 0.279, |, 12.2
14578.9, 140.1, | , 27.1, 11.3, 472.4, | ,  2000,  1932,  6000,  5884, | , -3.4,  30.8, 0.629, |, 11.9
14579.9, 140.2, | , 27.1, 9.8, 471.6, | ,  2000,  1929,  6000,  5842, | , -3.4,  23.5, 0.477, |, 10.9
14580.9, 141.6, | , 27.1, 4.6, 467.0, | ,  2000,  1929,  6000,  5858, | , -3.4,  21.0, 0.426, |, 6.1
14581.9, 141.6, | , 27.1, 5.0, 466.5, | ,  2000,  1930,  6000,  5830, | , -3.4,  14.1, 0.286, |, 6.6
14582.9, 140.2, | , 27.1, 10.2, 471.5, | ,  2000,  1930,  6000,  5849, | , -3.4,  40.2, 0.817, |, 11.3
14583.9, 139.9, | , 27.1, 12.0, 472.4, | ,  2000,  1930,  6000,  5856, | , -3.4,  45.8, 0.931, |, 12.3
14584.9, 140.5, | , 27.1, 11.0, 471.5, | ,  2000,  1923,  6000,  5836, | , -3.4,  11.1, 0.225, |, 11.4
14586.0, 140.3, | , 27.1, 12.2, 472.7, | ,  2000,  1930,  6000,  5864, | , -3.4,  17.1, 0.348, |, 12.7
14587.0, 141.4, | , 27.1, 3.5, 465.3, | ,  2000,  1927,  6000,  5846, | , -3.4,  14.1, 0.286, |, 5.0
14588.0, 141.8, | , 27.1, 3.8, 466.1, | ,  2000,  1930,  6000,  5863, | , -3.4,  10.7, 0.217, |, 5.8
14589.0, 140.4, | , 27.1, 11.3, 472.0, | ,  2000,  1932,  6000,  5830, | , -3.4,  27.0, 0.546, |, 11.8
14590.0, 140.0, | , 27.1, 10.7, 471.2, | ,  2000,  1925,  6000,  5871, | , -3.4,  23.1, 0.470, |, 11.3
14591.0, 139.8, | , 27.1, 11.7, 472.2, | ,  2000,  1928,  6000,  5867, | , -3.4,  23.1, 0.470, |, 12.2
14592.0, 141.5, | , 27.1, 5.4, 466.6, | ,  2000,  1924,  6000,  5844, | , -3.4,  10.7, 0.217, |, 6.5
14593.0, 141.5, | , 27.1, 3.9, 465.2, | ,  2000,  1929,  6000,  5853, | , -3.4,  42.4, 0.861, |, 4.6
14594.0, 141.4, | , 27.1, 3.4, 465.2, | ,  2000,  1929,  6000,  5840, | , -3.4,  23.1, 0.468, |, 5.7
14595.1, 140.4, | , 27.1, 10.9, 471.1, | ,  2000,  1933,  6000,  5840, | , -3.4,  10.3, 0.208, |, 11.7
14596.1, 139.9, | , 27.1, 11.6, 471.4, | ,  2000,  1927,  6000,  5849, | , -3.4,  14.1, 0.286, |, 12.2
14597.1, 139.9, | , 27.1, 11.7, 471.9, | ,  2000,  1931,  6000,  5851, | , -3.4,  13.7, 0.278, |, 11.6
14598.1, 141.5, | , 27.1, 5.1, 465.9, | ,  2000,  1933,  6000,  5860, | , -3.4,  11.1, 0.226, |, 6.0
14599.1, 141.5, | , 27.1, 5.2, 466.9, | ,  2000,  1928,  6000,  5840, | , -3.4,  47.1, 0.955, |, 7.0
14600.1, 140.3, | , 27.1, 10.2, 470.0, | ,  2000,  1929,  6000,  5856, | , -3.4,  52.2, 1.061, |, 10.8
14601.1, 139.9, | , 27.1, 11.1, 471.3, | ,  2000,  1927,  6000,  5828, | , -3.4,  44.5, 0.901, |, 11.8
14602.1, 140.2, | , 27.1, 11.9, 471.3, | ,  2000,  1928,  6000,  5849, | , -3.4,  20.5, 0.417, |, 12.2
14603.1, 139.9, | , 27.1, 11.5, 470.9, | ,  2000,  1923,  6000,  5840, | , -3.4,  44.1, 0.893, |, 11.6
14604.2, 141.5, | , 27.1, 3.3, 464.2, | ,  2000,  1928,  6000,  5875, | , -3.4,  24.8, 0.505, |, 4.5
14605.2, 141.4, | , 27.1, 4.4, 465.2, | ,  2000,  1928,  6000,  5833, | , -3.4,  29.5, 0.598, |, 5.5
14606.2, 140.0, | , 27.1, 11.0, 470.8, | ,  2000,  1930,  6000,  5860, | , -3.4,  28.7, 0.583, |, 11.5
14607.2, 139.9, | , 27.1, 11.1, 470.7, | ,  2000,  1928,  6000,  5848, | , -3.4,  14.1, 0.286, |, 11.9
14608.2, 139.9, | , 27.1, 11.6, 471.2, | ,  2000,  1929,  6000,  5851, | , -3.4,  14.1, 0.287, |, 12.5
14609.2, 140.2, | , 27.1, 12.3, 471.2, | ,  2000,  1933,  6000,  5859, | , -3.4,  38.5, 0.783, |, 12.7
14610.2, 141.4, | , 27.1, 3.3, 464.2, | ,  2000,  1929,  6000,  5843, | , -3.4,  17.1, 0.347, |, 4.7
14611.2, 141.5, | , 27.1, 2.8, 463.6, | ,  2000,  1928,  6000,  5861, | , -3.4,  12.8, 0.261, |, 4.1
14612.2, 140.2, | , 27.1, 12.0, 471.1, | ,  2000,  1932,  6000,  5861, | , -3.4,  21.8, 0.444, |, 12.7
14613.3, 140.0, | , 27.1, 11.4, 470.3, | ,  2000,  1929,  6000,  5875, | , -3.4,  22.7, 0.462, |, 11.9
14614.3, 139.8, | , 27.1, 11.5, 471.3, | ,  2000,  1926,  6000,  5846, | , -3.4,  19.3, 0.390, |, 12.7
14615.3, 141.3, | , 27.1, 5.4, 465.5, | ,  2000,  1924,  6000,  5838, | , -3.4,  43.2, 0.876, |, 6.6
14616.3, 141.7, | , 27.1, 4.4, 464.0, | ,  2000,  1928,  6000,  5837, | , -3.4,  40.7, 0.824, |, 5.6
14617.3, 141.2, | , 27.1, 4.7, 463.3, | ,  2000,  1926,  6000,  5860, | , -3.4,  12.0, 0.243, |, 6.0
14618.3, 140.2, | , 27.1, 12.2, 470.6, | ,  2000,  1930,  6000,  5864, | , -3.4,  11.1, 0.226, |, 12.8
14619.3, 140.3, | , 27.1, 12.2, 470.9, | ,  2000,  1926,  6000,  5848, | , -3.4,  24.0, 0.486, |, 12.7
14620.3, 139.9, | , 27.1, 11.4, 470.0, | ,  2000,  1929,  6000,  5848, | , -3.4,  29.5, 0.599, |, 12.0
14621.3, 141.2, | , 27.1, 3.8, 464.2, | ,  2000,  1927,  6000,  5852, | , -3.4,  12.0, 0.243, |, 5.4
14622.4, 141.4, | , 27.1, 5.4, 465.5, | ,  2000,  1932,  6000,  5855, | , -3.4,  21.4, 0.435, |, 6.9
14623.4, 140.3, | , 27.1, 11.6, 470.0, | ,  2000,  1924,  6000,  5830, | , -3.4,  15.8, 0.320, |, 12.3
14624.4, 140.0, | , 27.1, 11.3, 469.5, | ,  2000,  1930,  6000,  5843, | , -3.4,  20.1, 0.408, |, 11.8
14625.4, 140.3, | , 27.1, 11.8, 469.7, | ,  2000,  1933,  6000,  5852, | , -3.4,  18.0, 0.365, |, 12.4
14626.4, 140.5, | , 27.1, 10.8, 469.5, | ,  2000,  1926,  6000,  5826, | , -3.4,  17.5, 0.355, |, 11.2
14627.4, 141.3, | , 27.1, 3.0, 461.1, | ,  2000,  1927,  6000,  5826, | , -3.4,   9.4, 0.190, |, 3.2
14628.4, 141.1, | , 27.1, 5.3, 464.4, | ,  2000,  1933,  6000,  5863, | , -3.4,  18.4, 0.374, |, 6.5
14629.4, 140.4, | , 27.1, 11.6, 469.2, | ,  2000,  1929,  6000,  5866, | , -3.4,  24.0, 0.488, |, 12.2
14630.4, 140.0, | , 27.1, 11.4, 469.6, | ,  2000,  1928,  6000,  5845, | , -3.4,  15.0, 0.304, |, 11.7
14631.5, 140.2, | , 27.1, 10.3, 468.8, | ,  2000,  1929,  6000,  5856, | , -3.4,  11.5, 0.234, |, 11.1
14632.5, 140.4, | , 27.1, 11.8, 469.6, | ,  2000,  1928,  6000,  5868, | , -3.4,  26.1, 0.531, |, 12.1
14633.5, 141.7, | , 27.1, 3.3, 462.9, | ,  2000,  1923,  6000,  5844, | , -3.4,  11.5, 0.234, |, 5.0
14634.5, 141.0, | , 27.1, 5.0, 464.1, | ,  2000,  1924,  6000,  5825, | , -3.4,  14.1, 0.285, |, 6.1
14635.5, 140.4, | , 27.1, 11.6, 469.1, | ,  2000,  1927,  6000,  5886, | , -3.4,  14.1, 0.288, |, 11.9
14636.5, 140.6, | , 27.1, 10.8, 468.3, | ,  2000,  1935,  6000,  5850, | , -3.4,  30.4, 0.617, |, 11.1
14637.5, 139.9, | , 27.1, 11.5, 468.8, | ,  2000,  1931,  6000,  5847, | , -3.4,  13.7, 0.278, |, 12.0
14638.5, 141.1, | , 27.1, 4.8, 463.3, | ,  2000,  1924,  6000,  5845, | , -3.4,  37.3, 0.755, |, 6.0
14639.5, 141.6, | , 27.1, 4.3, 462.9, | ,  2000,  1930,  6000,  5860, | , -3.4,  40.7, 0.827, |, 5.2
14640.6, 141.6, | , 27.1, 5.0, 462.4, | ,  2000,  1931,  6000,  5848, | , -3.4,  15.8, 0.321, |, 6.8
14641.6, 140.1, | , 27.1, 10.4, 468.3, | ,  2000,  1926,  6000,  5848, | , -3.4,  14.5, 0.295, |, 11.2
14642.6, 140.2, | , 27.1, 10.2, 467.4, | ,  2000,  1935,  6000,  5875, | , -3.4,  13.7, 0.279, |, 11.0
14643.6, 140.3, | , 27.1, 12.2, 469.2, | ,  2000,  1931,  6000,  5852, | , -3.4,  13.7, 0.278, |, 12.7
14644.6, 141.2, | , 27.1, 4.6, 462.9, | ,  2000,  1925,  6000,  5875, | , -3.4,  12.8, 0.261, |, 6.0
14645.6, 141.1, | , 27.1, 4.7, 461.5, | ,  2000,  1929,  6000,  5844, | , -3.4,  15.0, 0.304, |, 5.4
14646.6, 140.5, | , 27.1, 11.2, 468.1, | ,  2000,  1933,  6000,  5858, | , -3.4,  11.5, 0.235, |, 11.8
14647.6, 139.9, | , 27.1, 11.7, 468.3, | ,  2000,  1929,  6000,  5848, | , -3.4,  11.1, 0.226, |, 12.1
14648.7, 140.0, | , 27.1, 10.2, 467.2, | ,  2000,  1929,  6000,  5865, | , -3.4,  21.0, 0.426, |, 11.0
14649.7, 140.3, | , 27.1, 12.1, 468.5, | ,  2000,  1933,  6000,  5859, | , -3.4,  15.0, 0.304, |, 12.5
14650.7, 142.2, | , 27.1, 0.1, 460.7, | ,  2000,  1919,  6000,  5849, | , -3.4,  13.3, 0.269, |, 1.4
14651.7, 141.2, | , 27.1, 4.9, 462.7, | ,  2000,  1925,  6000,  5882, | , -3.4,  12.8, 0.261, |, 5.7
14652.7, 139.9, | , 27.1, 11.5, 467.6, | ,  2000,  1933,  6000,  5855, | , -3.4,  13.7, 0.278, |, 12.1
14653.7, 140.2, | , 27.1, 12.3, 468.6, | ,  2000,  1926,  6000,  5849, | , -3.4,  11.1, 0.226, |, 12.7
14654.7, 139.8, | , 27.1, 11.6, 467.9, | ,  2000,  1925,  6000,  5852, | , -3.4,  15.4, 0.313, |, 12.2
14655.7, 140.4, | , 27.1, 3.9, 462.2, | ,  2000,  1923,  6000,  5845, | , -3.4,  29.5, 0.599, |, 5.7
14656.7, 141.5, | , 27.1, 4.7, 462.9, | ,  2000,  1927,  6000,  5850, | , -3.4,  14.1, 0.286, |, 6.6
14657.8, 141.6, | , 27.1, 2.4, 460.7, | ,  2000,  1929,  6000,  5843, | , -3.4,  11.5, 0.234, |, 4.2
14658.8, 140.0, | , 27.1, 11.2, 467.5, | ,  2000,  1933,  6000,  5856, | , -3.4,  31.3, 0.635, |, 11.8
14659.8, 139.9, | , 27.1, 11.1, 467.3, | ,  2000,  1928,  6000,  5841, | , -3.4,  11.1, 0.225, |, 11.7
14660.8, 139.9, | , 27.1, 11.0, 467.1, | ,  2000,  1928,  6000,  5846, | , -3.4,  29.5, 0.599, |, 12.0
14661.8, 141.3, | , 27.1, 4.3, 461.6, | ,  2000,  1932,  6000,  5854, | , -3.4,  21.8, 0.443, |, 5.8
14662.8, 141.6, | , 27.1, 2.3, 459.9, | ,  2000,  1926,  6000,  5830, | , -3.4,  11.1, 0.225, |, 4.2
14663.8, 141.5, | , 27.1, 3.1, 458.1, | ,  2000,  1933,  6000,  5854, | , -3.4,  12.8, 0.261, |, 3.5
14664.8, 140.0, | , 27.1, 11.3, 466.8, | ,  2000,  1929,  6000,  5851, | , -3.4,  11.1, 0.226, |, 11.9
14665.8, 139.9, | , 27.1, 11.1, 466.9, | ,  2000,  1930,  6000,  5841, | , -3.4,  12.8, 0.260, |, 12.0
14666.9, 140.2, | , 27.1, 12.0, 467.4, | ,  2000,  1925,  6000,  5848, | , -3.4,  29.1, 0.590, |, 12.2
14667.9, 141.4, | , 27.1, 3.8, 460.3, | ,  2000,  1930,  6000,  5885, | , -3.4,  12.0, 0.244, |, 5.1
14668.9, 141.6, | , 27.1, 3.7, 462.3, | ,  2000,  1924,  6000,  5859, | , -3.4,  15.4, 0.313, |, 5.3
14669.9, 139.9, | , 27.1, 11.1, 466.3, | ,  2000,  1932,  6000,  5864, | , -3.4,  21.4, 0.435, |, 11.7
14670.9, 139.9, | , 27.1, 11.2, 466.3, | ,  2000,  1933,  6000,  5847, | , -3.4,  10.7, 0.217, |, 12.0
14671.9, 139.9, | , 27.1, 11.7, 466.8, | ,  2000,  1930,  6000,  5848, | , -3.4,  33.8, 0.686, |, 12.2
14672.9, 140.4, | , 27.1, 11.1, 466.5, | ,  2000,  1924,  6000,  5838, | , -3.4,  11.1, 0.225, |, 11.8
14673.9, 141.9, | , 27.1, 2.4, 460.2, | ,  2000,  1924,  6000,  5858, | , -3.4,  13.7, 0.278, |, 5.3
14674.9, 141.1, | , 27.1, 4.2, 461.3, | ,  2000,  1931,  6000,  5845, | , -3.4,  16.3, 0.330, |, 6.6
14676.0, 139.9, | , 27.1, 11.7, 466.5, | ,  2000,  1932,  6000,  5859, | , -3.4,  12.0, 0.243, |, 11.8
14677.0, 140.3, | , 27.1, 12.1, 467.0, | ,  2000,  1930,  6000,  5886, | , -3.4,  13.3, 0.270, |, 12.7
14678.0, 140.1, | , 27.1, 10.1, 465.7, | ,  2000,  1928,  6000,  5853, | , -3.4,  13.3, 0.269, |, 11.2
14679.0, 141.1, | , 27.1, 4.6, 460.8, | ,  2000,  1926,  6000,  5845, | , -3.4,   3.8, 0.078, |, 6.1
14680.0, 141.6, | , 27.1, 3.7, 460.2, | ,  2000,  1926,  6000,  5852, | , -3.4,  12.0, 0.243, |, 3.8
14681.0, 141.5, | , 27.1, 3.1, 459.5, | ,  2000,  1929,  6000,  5860, | , -3.4,  27.0, 0.548, |, 4.5
14682.0, 139.8, | , 27.1, 11.7, 466.0, | ,  2000,  1924,  6000,  5844, | , -3.4,   9.4, 0.191, |, 12.2
14683.0, 140.1, | , 27.1, 10.7, 465.2, | ,  2000,  1924,  6000,  5866, | , -3.4,   3.8, 0.078, |, 11.4
14684.1, 140.2, | , 27.1, 12.2, 466.5, | ,  2000,  1932,  6000,  5838, | , -3.4,  12.4, 0.251, |, 12.8
14685.1, 141.2, | , 27.1, 4.7, 460.6, | ,  2000,  1931,  6000,  5841, | , -3.4,  16.3, 0.330, |, 6.0
14686.1, 141.4, | , 27.1, 5.8, 461.5, | ,  2000,  1923,  6000,  5837, | , -3.4,  13.7, 0.277, |, 7.0
14687.1, 140.3, | , 27.1, 11.5, 465.6, | ,  2000,  1932,  6000,  5875, | , -3.4,  14.5, 0.296, |, 12.3
14688.1, 139.5, | , 27.1, 10.1, 464.3, | ,  2000,  1923,  6000,  5826, | , -3.4,  12.4, 0.251, |, 11.0
14689.1, 136.9, | , 27.1, 11.1, 465.4, | ,  2000,  1908,  6000,  5708, | , -3.4,  20.1, 0.400, |, 11.9
14690.1, 135.0, | , 27.1, 11.9, 465.6, | ,  2000,  1901,  6000,  5689, | , -3.4,   5.1, 0.101, |, 12.2
14691.1, 132.9, | , 27.1, 4.7, 459.7, | ,  2000,  1889,  6000,  5617, | , -3.4,   7.3, 0.142, |, 6.3
14692.1, 129.4, | , 27.1, 3.7, 459.3, | ,  2000,  1885,  6000,  5581, | , -3.4,  -5.6, -0.109, |, 5.8
14693.1, 124.7, | , 27.1, 10.3, 464.6, | ,  2000,  1891,  6000,  5571, | , -3.4,  17.1, 0.333, |, 10.7
14694.2, 121.3, | , 27.1, 11.2, 464.6, | ,  2000,  1890,  6000,  5563, | , -3.4,   5.1, 0.100, |, 11.7
14695.2, 118.8, | , 27.1, 11.9, 465.4, | ,  2000,  1887,  6000,  5593, | , -3.4,   3.4, 0.066, |, 12.3
14696.2, 117.4, | , 27.1, 11.3, 464.6, | ,  2000,  1895,  6000,  5648, | , -3.4,  14.5, 0.286, |, 11.5
14697.2, 118.6, | , 27.1, 4.2, 458.3, | ,  2000,  1908,  6000,  5709, | , -3.4,  20.1, 0.400, |, 5.4
14698.2, 118.8, | , 27.1, 2.1, 459.1, | ,  2000,  1914,  6000,  5768, | , -3.4,  20.5, 0.412, |, 6.1
14699.2, 117.4, | , 27.1, 11.2, 463.7, | ,  2000,  1949,  6000,  5805, | , -3.4,  25.3, 0.511, |, 11.9
14700.2, 117.4, | , 27.1, 11.3, 464.4, | ,  2000,  1984,  6000,  5836, | , -3.4,  16.3, 0.332, |, 12.2
14701.2, 117.8, | , 27.1, 12.2, 464.5, | ,  2000,  1999,  6000,  5855, | , -3.4,   5.1, 0.105, |, 12.6
14702.2, 118.6, | , 27.1, 4.0, 458.1, | ,  2000,  1966,  6000,  5846, | , -3.4,   3.0, 0.061, |, 5.3
14703.2, 118.5, | , 27.1, 3.1, 456.2, | ,  2000,  1952,  6000,  5991, | , -3.4,   4.7, 0.097, |, 3.7
14704.3, 119.3, | , 27.1, 2.3, 456.6, | ,  2000,  1943,  6000,  6159, | , -3.4,   4.3, 0.090, |, 3.8
14705.3, 117.6, | , 27.1, 11.3, 464.1, | ,  2000,  1938,  6000,  6383, | , -3.4,   4.7, 0.102, |, 11.9
14706.3, 117.6, | , 27.1, 11.3, 463.8, | ,  2000,  1932,  6000,  6209, | , -3.4,   3.0, 0.063, |, 11.8
14707.3, 117.7, | , 27.1, 11.4, 464.2, | ,  2000,  1940,  6000,  6088, | , -3.4,   5.5, 0.116, |, 11.8
14708.3, 118.8, | , 27.1, 4.8, 458.5, | ,  2000,  1927,  6000,  5991, | , -3.4,  15.0, 0.309, |, 6.1
14709.3, 118.9, | , 27.1, 2.1, 454.1, | ,  2000,  1932,  6000,  5942, | , -3.4,   5.5, 0.114, |, 3.4
14710.3, 117.5, | , 27.1, 11.2, 463.9, | ,  2000,  1926,  6000,  5903, | , -3.4,  34.7, 0.708, |, 11.6
14711.3, 117.6, | , 27.1, 10.8, 463.1, | ,  2000,  1933,  6000,  5887, | , -3.4,   6.0, 0.122, |, 11.7
14712.4, 117.2, | , 27.1, 11.0, 463.1, | ,  2000,  1924,  6000,  5887, | , -3.4,  26.1, 0.532, |, 11.7
14713.4, 115.5, | , 27.1, 11.1, 463.2, | ,  2000,  1915,  6000,  5770, | , -3.4,  21.4, 0.429, |, 11.7
14714.4, 116.4, | , 27.1, 3.8, 456.8, | ,  2000,  1921,  6000,  5784, | , -3.4,   6.0, 0.120, |, 5.2
14715.4, 114.3, | , 27.1, 3.9, 457.1, | ,  2000,  1912,  6000,  5681, | , -3.4,   6.8, 0.135, |, 5.1
14716.4, 110.1, | , 27.1, 10.7, 462.4, | ,  2000,  1901,  6000,  5627, | , -3.4,   5.5, 0.109, |, 11.5
14717.4, 107.8, | , 27.1, 11.0, 462.9, | ,  2000,  1893,  6000,  5619, | , -3.4,  12.0, 0.235, |, 11.9
14718.4, 105.7, | , 27.1, 11.4, 462.3, | ,  2000,  1900,  6000,  5633, | , -3.4,  19.3, 0.378, |, 12.1
14719.4, 103.5, | , 27.1, 9.8, 461.9, | ,  2000,  1896,  6000,  5637, | , -3.4,   3.4, 0.067, |, 10.5
14720.4, 102.2, | , 27.1, 2.2, 455.1, | ,  2000,  1896,  6000,  5651, | , -3.4,   3.8, 0.075, |, 3.3
14721.4, 100.2, | , 27.1, 4.4, 457.1, | ,  2000,  1899,  6000,  5660, | , -3.4,  10.7, 0.211, |, 5.9
14722.5, 98.4, | , 27.1, 10.7, 461.8, | ,  2000,  1906,  6000,  5695, | , -3.4,   7.7, 0.152, |, 11.2
14723.5, 98.4, | , 27.1, 10.5, 461.9, | ,  2000,  1917,  6000,  5756, | , -3.4,  13.7, 0.274, |, 11.4
14724.5, 98.8, | , 27.1, 10.6, 461.1, | ,  2000,  1919,  6000,  5802, | , -3.4,  10.3, 0.207, |, 11.3
14725.5, 99.6, | , 27.1, 4.7, 456.8, | ,  2000,  1923,  6000,  5825, | , -3.4,  18.4, 0.372, |, 5.8
14726.5, 99.6, | , 27.1, 2.4, 455.2, | ,  2000,  1925,  6000,  5822, | , -3.4,   5.1, 0.103, |, 4.0
14727.5, 99.6, | , 27.1, 2.7, 455.8, | ,  2000,  1925,  6000,  5838, | , -3.4,   5.5, 0.112, |, 4.9
14728.5, 98.9, | , 27.1, 12.1, 462.5, | ,  2000,  1931,  6000,  6070, | , -3.4,  10.3, 0.214, |, 12.6
14729.5, 98.8, | , 27.1, 10.5, 461.2, | ,  2000,  1929,  6000,  6335, | , -3.4,   3.4, 0.073, |, 10.4
14730.5, 98.7, | , 27.1, 11.1, 461.8, | ,  2000,  1927,  6000,  6358, | , -3.4,   6.0, 0.129, |, 11.6
14731.6, 99.5, | , 27.1, 4.4, 456.2, | ,  2000,  1937,  6000,  6183, | , -3.4,   4.3, 0.090, |, 5.8
14732.6, 99.6, | , 27.1, 4.8, 456.9, | ,  2000,  1992,  6000,  6066, | , -3.4,  13.7, 0.288, |, 6.0
14733.6, 98.6, | , 27.1, 10.6, 461.9, | ,  2000,  2012,  6000,  5970, | , -3.4,   6.8, 0.142, |, 12.0
14734.6, 98.7, | , 27.1, 10.3, 461.5, | ,  2000,  1988,  6000,  5941, | , -3.4,   3.8, 0.079, |, 10.9
14735.6, 98.7, | , 27.1, 11.7, 461.9, | ,  2000,  1967,  6000,  5897, | , -3.4,   4.7, 0.096, |, 12.3
14736.6, 98.8, | , 27.1, 12.2, 462.3, | ,  2000,  1949,  6000,  5894, | , -3.4,  17.5, 0.359, |, 12.6
14737.6, 99.5, | , 27.1, 4.5, 455.9, | ,  2000,  1941,  6000,  5878, | , -3.4,   9.8, 0.201, |, 5.9
14738.6, 99.5, | , 27.1, 4.7, 456.3, | ,  2000,  1935,  6000,  5847, | , -3.4,   3.8, 0.078, |, 6.1
14739.6, 98.8, | , 27.1, 10.8, 461.3, | ,  2000,  1937,  6000,  5878, | , -3.4,   6.4, 0.131, |, 11.9
14740.7, 98.8, | , 27.1, 10.1, 460.9, | ,  2000,  1930,  6000,  5863, | , -3.4,   8.1, 0.165, |, 11.1
14741.7, 98.7, | , 27.1, 10.3, 461.8, | ,  2000,  1934,  6000,  5852, | , -3.4,  14.5, 0.295, |, 11.8
14742.7, 98.9, | , 27.1, 12.0, 462.0, | ,  2000,  1933,  6000,  5848, | , -3.4,   5.5, 0.113, |, 12.4
14743.7, 99.7, | , 27.1, 2.6, 454.2, | ,  2000,  1929,  6000,  5839, | , -3.4,   6.8, 0.138, |, 3.9
14744.7, 99.7, | , 27.1, 3.1, 455.3, | ,  2000,  1928,  6000,  5847, | , -3.4,   5.5, 0.113, |, 4.8
14745.7, 99.1, | , 27.1, 10.9, 460.3, | ,  2000,  1932,  6000,  5875, | , -3.4,  29.1, 0.593, |, 11.6
14746.7, 98.6, | , 27.1, 11.1, 461.3, | ,  2000,  1928,  6000,  5854, | , -3.4,   4.3, 0.087, |, 11.5
14747.7, 98.0, | , 27.1, 11.1, 460.8, | ,  2000,  1922,  6000,  5845, | , -3.4,   5.1, 0.104, |, 11.9
14748.7, 95.6, | , 27.1, 4.4, 455.6, | ,  2000,  1904,  6000,  5631, | , -3.4,   3.8, 0.075, |, 5.7
14749.8, 93.1, | , 27.1, 4.4, 455.5, | ,  2000,  1905,  6000,  5672, | , -3.4,  -1.3, -0.026, |, 5.4
14750.8, 90.3, | , 27.1, 2.1, 453.2, | ,  2000,  1895,  6000,  5604, | , -3.4,  17.1, 0.335, |, 3.3
14751.8, 85.7, | , 27.1, 11.3, 461.2, | ,  2000,  1889,  6000,  5564, | , -3.4,  -3.5, -0.067, |, 11.8
14752.8, 82.5, | , 27.1, 11.8, 461.1, | ,  2000,  1884,  6000,  5548, | , -3.4,  -3.0, -0.059, |, 12.1
14753.8, 80.4, | , 27.1, 11.4, 460.7, | ,  2000,  1892,  6000,  5619, | , -3.4,  28.3, 0.554, |, 12.1
14754.8, 79.6, | , 27.1, 4.4, 455.1, | ,  2000,  1895,  6000,  5634, | , -3.4,   4.3, 0.084, |, 5.8
14755.8, 79.7, | , 27.1, 5.2, 455.3, | ,  2000,  1910,  6000,  5701, | , -3.4,   6.8, 0.136, |, 5.5
14756.8, 78.9, | , 27.1, 11.4, 460.9, | ,  2000,  1917,  6000,  5764, | , -3.4,   4.3, 0.085, |, 11.8
14757.9, 79.0, | , 27.1, 11.5, 460.4, | ,  2000,  1918,  6000,  5815, | , -3.4,   2.5, 0.051, |, 12.0
14758.9, 79.1, | , 27.1, 12.0, 460.9, | ,  2000,  1931,  6000,  6116, | , -3.4,  -2.2, -0.045, |, 12.5
14759.9, 79.3, | , 27.1, 11.7, 460.4, | ,  2000,  1925,  6000,  6317, | , -3.4,   0.8, 0.018, |, 12.2
14760.9, 79.8, | , 27.1, 3.4, 453.6, | ,  2000,  1924,  6000,  6265, | , -3.4,  -3.9, -0.083, |, 5.1
14761.9, 79.9, | , 27.1, 2.4, 452.2, | ,  2000,  1942,  6000,  6110, | , -3.4,  -3.0, -0.064, |, 4.1
14762.9, 79.3, | , 27.1, 11.7, 460.5, | ,  2000,  2001,  6000,  6037, | , -3.4,  17.1, 0.359, |, 12.3
14763.9, 79.1, | , 27.1, 11.2, 460.0, | ,  2000,  2007,  6000,  5970, | , -3.4,  13.7, 0.285, |, 12.0
14764.9, 79.0, | , 27.1, 11.3, 459.9, | ,  2000,  1983,  6000,  5911, | , -3.4,  -4.3, -0.089, |, 11.9
14765.9, 79.1, | , 27.1, 10.2, 459.5, | ,  2000,  1964,  6000,  5877, | , -3.4,  -4.3, -0.088, |, 11.6
14766.9, 80.1, | , 27.1, 3.3, 453.2, | ,  2000,  1955,  6000,  5870, | , -3.4,  19.7, 0.402, |, 5.0
14768.0, 79.8, | , 27.1, 3.3, 453.7, | ,  2000,  1936,  6000,  5860, | , -3.4,  -3.9, -0.079, |, 5.0
14769.0, 79.2, | , 27.1, 11.9, 460.3, | ,  2000,  1939,  6000,  5870, | , -3.4,  -3.0, -0.062, |, 12.8
14770.0, 79.2, | , 27.1, 12.1, 460.4, | ,  2000,  1938,  6000,  5857, | , -3.4,  19.7, 0.400, |, 12.6
14771.0, 79.3, | , 27.1, 10.0, 459.0, | ,  2000,  1934,  6000,  5856, | , -3.4,  -0.9, -0.018, |, 11.1
14772.0, 79.1, | , 27.1, 4.8, 454.6, | ,  2000,  1921,  6000,  5813, | , -3.4,  10.7, 0.216, |, 6.4
14773.0, 76.8, | , 27.1, 5.0, 453.0, | ,  2000,  1909,  6000,  5689, | , -3.4,   5.1, 0.101, |, 5.1
14774.0, 76.3, | , 27.1, 3.3, 453.1, | ,  2000,  1911,  6000,  5768, | , -3.4,  -4.7, -0.095, |, 4.9
14775.0, 72.4, | , 27.1, 11.3, 459.2, | ,  2000,  1904,  6000,  5668, | , -3.4,  12.4, 0.245, |, 12.1
14776.1, 70.0, | , 27.1, 11.2, 459.4, | ,  2000,  1894,  6000,  5638, | , -3.4, -10.3, -0.203, |, 12.0
14777.1, 67.2, | , 27.1, 12.0, 459.8, | ,  2000,  1894,  6000,  5625, | , -3.4, -10.3, -0.202, |, 12.6
14778.1, 64.8, | , 27.1, 4.5, 454.1, | ,  2000,  1893,  6000,  5600, | , -3.4,   3.4, 0.067, |, 6.2
14779.1, 61.8, | , 27.1, 5.2, 454.5, | ,  2000,  1893,  6000,  5612, | , -3.4,   2.1, 0.041, |, 6.1
14780.1, 58.8, | , 27.1, 12.2, 459.6, | ,  2000,  1892,  6000,  5592, | , -3.4, -12.9, -0.251, |, 12.8
14781.1, 58.1, | , 27.1, 10.6, 458.1, | ,  2000,  1898,  6000,  5667, | , -3.4,  -6.9, -0.136, |, 11.2
14782.1, 57.8, | , 27.1, 12.0, 459.4, | ,  2000,  1906,  6000,  5722, | , -3.4,  20.5, 0.409, |, 12.3
14783.1, 58.0, | , 27.1, 12.6, 459.4, | ,  2000,  1915,  6000,  5781, | , -3.4, -11.6, -0.233, |, 13.1
14784.1, 58.7, | , 27.1, 5.6, 453.6, | ,  2000,  1922,  6000,  5796, | , -3.4,  -9.0, -0.182, |, 6.7
14785.2, 58.6, | , 27.1, 5.1, 453.9, | ,  2000,  1924,  6000,  5831, | , -3.4, -13.7, -0.278, |, 6.2
14786.2, 58.3, | , 27.1, 11.1, 458.2, | ,  2000,  1929,  6000,  6002, | , -3.4,   3.0, 0.062, |, 11.8
14787.2, 58.2, | , 27.1, 12.0, 458.8, | ,  2000,  1930,  6000,  6283, | , -3.4,  -6.0, -0.129, |, 12.6
14788.2, 58.0, | , 27.1, 11.2, 458.5, | ,  2000,  1923,  6000,  6386, | , -3.4, -10.3, -0.223, |, 11.9
14789.2, 58.1, | , 27.1, 10.7, 457.7, | ,  2000,  1924,  6000,  6237, | , -3.4,   2.5, 0.054, |, 12.0
14790.2, 58.7, | , 27.1, 3.6, 451.7, | ,  2000,  1960,  6000,  6080, | , -3.4, -11.6, -0.243, |, 5.0
14791.2, 58.7, | , 27.1, 3.7, 452.3, | ,  2000,  1979,  6000,  5999, | , -3.4,   9.4, 0.196, |, 5.5
14792.2, 58.0, | , 27.1, 11.2, 458.2, | ,  2000,  1990,  6000,  5956, | , -3.4,  -6.0, -0.125, |, 11.9
14793.2, 58.1, | , 27.1, 10.8, 458.3, | ,  2000,  1983,  6000,  5897, | , -3.4, -12.4, -0.256, |, 12.2
14794.3, 58.1, | , 27.1, 10.9, 457.4, | ,  2000,  1969,  6000,  5878, | , -3.4, -11.6, -0.237, |, 11.2
14795.3, 58.5, | , 27.1, 4.2, 452.2, | ,  2000,  1951,  6000,  5864, | , -3.4,  -8.6, -0.175, |, 5.8
14796.3, 58.8, | , 27.1, -0.1, 451.2, | ,  2000,  1944,  6000,  5865, | , -3.4,  -4.7, -0.097, |, 4.6
14797.3, 58.8, | , 27.1, 3.3, 450.9, | ,  2000,  1937,  6000,  5882, | , -3.4, -21.4, -0.438, |, 5.8
14798.3, 58.0, | , 27.1, 11.1, 457.8, | ,  2000,  1933,  6000,  5871, | , -3.4, -2415.6, -49.308, |, 12.0
14799.3, 58.2, | , 27.1, 10.6, 457.1, | ,  2000,  1935,  6000,  5838, | , -3.4, -2419.0, -49.182, |, 11.4
14800.3, 58.2, | , 27.1, 11.8, 457.9, | ,  2000,  1934,  6000,  5861, | , -3.4, -2420.3, -49.347, |, 12.4
14801.3, 58.5, | , 27.1, 3.7, 451.5, | ,  2000,  1929,  6000,  5862, | , -3.4, -2422.5, -49.366, |, 5.2
14802.4, 54.8, | , 27.1, 4.8, 451.9, | ,  2000,  1915,  6000,  5738, | , -3.4, -2422.9, -48.499, |, 5.4
14803.4, 51.3, | , 27.1, 11.4, 457.5, | ,  2000,  1897,  6000,  5617, | , -3.4, -2421.6, -47.594, |, 12.3
14804.4, 48.9, | , 27.1, 11.6, 457.8, | ,  2000,  1893,  6000,  5619, | , -3.4, -2421.6, -47.582, |, 12.2
14805.4, 46.6, | , 27.1, 11.0, 456.8, | ,  2000,  1893,  6000,  5600, | , -3.4, -2422.0, -47.466, |, 11.6
14806.4, 43.7, | , 27.1, 10.7, 457.0, | ,  2000,  1898,  6000,  5604, | , -3.4, -2422.0, -47.530, |, 11.1
14807.4, 41.5, | , 27.1, 4.6, 451.6, | ,  2000,  1895,  6000,  5619, | , -3.4, -2422.9, -47.621, |, 5.6
14808.4, 39.2, | , 27.1, 3.5, 451.0, | ,  2000,  1893,  6000,  5621, | , -3.4, -2423.3, -47.633, |, 4.7
14809.4, 38.3, | , 27.1, 11.0, 456.6, | ,  2000,  1899,  6000,  5668, | , -3.4, -2422.0, -47.943, |, 11.8
14810.4, 38.2, | , 27.1, 11.5, 456.8, | ,  2000,  1908,  6000,  5727, | , -3.4, -2422.0, -48.367, |, 12.1
14811.4, 38.2, | , 27.1, 9.2, 455.4, | ,  2000,  1918,  6000,  5788, | , -3.4, -2422.9, -48.839, |, 10.4
14812.5, 38.1, | , 27.1, 10.5, 455.8, | ,  2000,  1919,  6000,  5992, | , -3.4, -2422.0, -50.118, |, 11.4
14813.5, 38.6, | , 27.1, 1.8, 449.1, | ,  2000,  1924,  6000,  6176, | , -3.4, -2423.7, -51.352, |, 3.9
14814.5, 38.6, | , 27.1, 4.2, 449.3, | ,  2000,  1923,  6000,  6257, | , -3.4, -2423.3, -51.854, |, 5.0
14815.5, 38.2, | , 27.1, 10.7, 456.0, | ,  2000,  1925,  6000,  6203, | , -3.4, -2422.0, -51.495, |, 11.2
14816.5, 38.3, | , 27.1, 9.9, 455.4, | ,  2000,  1934,  6000,  6077, | , -3.4, -2422.5, -50.763, |, 10.7
14817.5, 38.2, | , 27.1, 11.5, 456.6, | ,  2000,  1974,  6000,  5995, | , -3.4, -2421.6, -50.472, |, 12.0
14818.5, 38.7, | , 27.1, 3.9, 450.6, | ,  2000,  1986,  6000,  5938, | , -3.4, -2423.3, -50.224, |, 5.4
14819.5, 38.6, | , 27.1, 1.8, 449.0, | ,  2000,  1983,  6000,  5916, | , -3.4, -2423.3, -50.073, |, 3.4
14820.5, 38.6, | , 27.1, 2.3, 448.4, | ,  2000,  1968,  6000,  5882, | , -3.4, -2423.3, -49.763, |, 3.5
14821.5, 38.2, | , 27.1, 9.9, 455.0, | ,  2000,  1963,  6000,  5866, | , -3.4, -2422.0, -49.596, |, 10.8
14822.6, 38.2, | , 27.1, 10.8, 455.7, | ,  2000,  1948,  6000,  5848, | , -3.4, -2422.0, -49.391, |, 11.6
14823.6, 38.1, | , 27.1, 11.0, 455.8, | ,  2000,  1937,  6000,  5841, | , -3.4, -2421.6, -49.268, |, 11.6
14824.6, 35.7, | , 27.1, 1.9, 450.0, | ,  2000,  1921,  6000,  5771, | , -3.4, -2424.2, -48.773, |, 4.9
14825.6, 33.1, | , 27.1, 3.9, 450.9, | ,  2000,  1908,  6000,  5694, | , -3.4, -2422.9, -48.174, |, 6.3
14826.6, 29.7, | , 27.1, 10.0, 454.8, | ,  2000,  1901,  6000,  5612, | , -3.4, -2422.0, -47.597, |, 10.7
14827.6, 26.3, | , 27.1, 11.6, 456.0, | ,  2000,  1895,  6000,  5595, | , -3.4, -2422.0, -47.450, |, 12.1
14828.6, 23.3, | , 27.1, 11.6, 455.9, | ,  2000,  1892,  6000,  5607, | , -3.4, -2421.6, -47.501, |, 12.1
14829.6, 20.6, | , 27.1, 10.3, 454.4, | ,  2000,  1893,  6000,  5609, | , -3.4, -2422.0, -47.528, |, 10.0
14830.6, 18.9, | , 27.1, 3.4, 449.3, | ,  2000,  1895,  6000,  5619, | , -3.4, -2423.3, -47.633, |, 5.2
14831.6, 17.9, | , 27.1, 3.6, 447.3, | ,  2000,  1899,  6000,  5667, | , -3.4, -2423.3, -47.957, |, 5.0
14832.7, 17.4, | , 27.1, 10.1, 454.2, | ,  2000,  1907,  6000,  5707, | , -3.4, -2422.0, -48.236, |, 11.1
14833.7, 17.4, | , 27.1, 10.4, 454.6, | ,  2000,  1915,  6000,  5803, | , -3.4, -2422.0, -48.896, |, 11.3
14834.7, 17.5, | , 27.1, 10.6, 454.5, | ,  2000,  1919,  6000,  6069, | , -3.4, -2422.5, -50.616, |, 11.5
14835.7, 17.5, | , 27.1, 11.3, 454.9, | ,  2000,  1918,  6000,  6231, | , -3.4, -2422.0, -51.631, |, 11.6
14836.7, 17.7, | , 27.1, 0.8, 446.8, | ,  2000,  1927,  6000,  6223, | , -3.4, -2423.7, -51.669, |, 3.1
14837.7, 17.6, | , 27.1, 1.7, 446.7, | ,  2000,  1931,  6000,  6119, | , -3.4, -2423.3, -51.028, |, 3.8
14838.7, 17.4, | , 27.1, 10.6, 454.3, | ,  2000,  1966,  6000,  6027, | , -3.4, -2422.5, -50.649, |, 11.1
14839.7, 17.5, | , 27.1, 10.5, 454.3, | ,  2000,  1995,  6000,  5963, | , -3.4, -2422.5, -50.426, |, 10.8
14840.8, 17.4, | , 27.1, 10.6, 454.6, | ,  2000,  1988,  6000,  5902, | , -3.4, -2422.0, -49.986, |, 11.9
14841.8, 17.7, | , 27.1, 3.8, 448.3, | ,  2000,  1965,  6000,  5887, | , -3.4, -2423.3, -49.773, |, 5.3
14842.8, 17.7, | , 27.1, 3.4, 448.0, | ,  2000,  1952,  6000,  5882, | , -3.4, -2423.3, -49.652, |, 5.1
14843.8, 17.7, | , 27.1, 1.1, 446.5, | ,  2000,  1940,  6000,  5851, | , -3.4, -2423.3, -49.381, |, 2.8
14844.8, 16.3, | , 27.1, -0.3, 445.3, | ,  2000,  1939,  6000,  5847, | , -3.4, -2424.2, -49.371, |, 1.6
14845.8, 12.7, | , 27.1, 11.1, 454.2, | ,  2000,  1920,  6000,  5722, | , -3.4, -2422.0, -48.417, |, 12.0
14846.8, 6.9, | , 27.1, 10.7, 454.6, | ,  2000,  1904,  6000,  5646, | , -3.4, -2422.5, -47.839, |, 11.2
14847.8, 3.7, | , 27.1, 2.3, 447.8, | ,  2000,  1895,  6000,  5616, | , -3.4, -2423.7, -47.614, |, 4.8
14848.8, 1.6, | , 27.1, 4.6, 448.7, | ,  2000,  1896,  6000,  5607, | , -3.4, -2422.9, -47.550, |, 6.1
14849.9, 0.5, | , 27.1, 11.4, 454.1, | ,  2000,  1901,  6000,  5644, | , -3.4, -2422.0, -47.800, |, 11.7
14850.9, 0.1, | , 27.1, 10.4, 453.7, | ,  2000,  1904,  6000,  5703, | , -3.4, -2422.0, -48.195, |, 11.5
14851.9, 0.0, | , 27.1, 11.5, 454.0, | ,  2000,  1914,  6000,  5972, | , -3.4, -2422.5, -49.965, |, 12.2
14852.9, 0.0, | , 27.1, 9.9, 452.8, | ,  2000,  1915,  6000,  6124, | , -3.4, -2422.0, -50.927, |, 10.6
14853.9, 0.0, | , 27.1, 3.4, 447.4, | ,  2000,  1919,  6000,  6032, | , -3.4, -2422.9, -50.388, |, 5.0
14854.9, 0.0, | , 27.1, 4.0, 448.1, | ,  2000,  1961,  6000,  5977, | , -3.4, -2423.7, -50.325, |, 5.5
14855.9, -0.0, | , 27.1, 11.1, 454.0, | ,  2000,  1988,  6000,  5936, | , -3.4, -2421.6, -50.190, |, 12.1
14856.9, -0.0, | , 27.1, 11.0, 453.7, | ,  2000,  1970,  6000,  5887, | , -3.4, -2422.0, -49.779, |, 11.7
14858.0, -0.0, | , 27.1, 10.4, 453.2, | ,  2000,  1953,  6000,  5873, | , -3.4, -2422.0, -49.577, |, 11.1
14859.0, -0.0, | , 27.1, 11.4, 454.1, | ,  2000,  1943,  6000,  5874, | , -3.4, -2422.0, -49.522, |, 11.9
14860.0, -0.0, | , 27.1, 2.7, 446.3, | ,  2000,  1937,  6000,  5867, | , -3.4, -2423.7, -49.476, |, 3.7
14861.0, -0.0, | , 27.1, 1.9, 446.0, | ,  2000,  1936,  6000,  5850, | , -3.4, -2423.3, -49.354, |, 3.1
14862.0, 0.0, | , 27.1, 2.3, 446.1, | ,  2000,  1935,  6000,  5868, | , -3.4, -2423.3, -49.463, |, 4.1
14863.0, 0.0, | , 27.1, 1.4, 445.5, | ,  2000,  1929,  6000,  5857, | , -3.4, -2423.3, -49.357, |, 3.1
14864.0, -0.1, | , 27.1, 11.0, 453.2, | ,  2000,  1931,  6000,  5856, | , -3.4, -2422.0, -49.331, |, 11.5
14865.0, -0.0, | , 27.1, 4.0, 447.6, | ,  2000,  1932,  6000,  5850, | , -3.4, -2423.3, -49.326, |, 5.5
14866.0, -0.0, | , 27.1, 4.5, 448.0, | ,  2000,  1930,  6000,  5852, | , -3.4, -2423.3, -49.328, |, 5.9
14867.1, 0.0, | , 27.1, 1.7, 446.0, | ,  2000,  1930,  6000,  5848, | , -3.4, -2423.7, -49.308, |, 3.4
14868.1, -0.1, | , 27.1, 10.8, 453.3, | ,  2000,  1929,  6000,  5848, | , -3.4, -2422.0, -49.267, |, 11.7
14869.1, -0.0, | , 27.1, 9.1, 452.2, | ,  2000,  1930,  6000,  5866, | , -3.4, -2422.5, -49.401, |, 10.9
14870.1, -0.0, | , 27.1, 10.6, 452.6, | ,  2000,  1930,  6000,  5865, | , -3.4, -2422.9, -49.400, |, 11.2
14871.1, -0.0, | , 27.1, 2.9, 442.3, | ,  2000,  1929,  6000,  5852, | , -3.4, -2423.3, -49.325, |, 4.6
14872.1, 0.0, | , 27.1, -1.5, 443.0, | ,  6000,  1929,     0,  5840, | , -3.4, -2423.7, -49.254, |, 0.5
14873.1, -0.1, | , 27.1, -0.1, 444.9, | ,  6000,  5783,     0,  -348, | , -3.4, -2423.3, -34.451, |, 2.5
14874.1, -0.2, | , 27.1, 10.1, 452.4, | ,  6000,  5797,     0,  -244, | , -3.4, -2422.0, -35.177, |, 10.7
14875.1, -0.2, | , 27.1, 10.1, 452.9, | ,  6000,  5806,     0,  -250, | , -3.4, -2422.0, -35.193, |, 11.1
14876.2, -0.2, | , 27.1, 11.1, 453.4, | ,  6000,  5807,     0,  -240, | , -3.4, -2422.0, -35.270, |, 11.4
14877.2, -0.2, | , 27.1, 2.7, 446.3, | ,  6000,  5813,     0,  -204, | , -3.4, -2423.3, -35.546, |, 4.1
14878.2, -0.2, | , 27.1, 2.8, 447.0, | ,  6000,  5815,     0,  -198, | , -3.4, -2423.7, -35.608, |, 3.6
14879.2, -0.2, | , 27.1, 10.6, 452.9, | ,  6000,  5813,     0,  -178, | , -3.4, -2422.5, -35.704, |, 11.5
14880.2, -0.2, | , 27.1, 10.1, 452.0, | ,  6000,  5813,     0,  -156, | , -3.4, -2422.0, -35.836, |, 11.2
14881.2, -0.1, | , 27.1, 10.3, 452.6, | ,  6000,  5813,     0,  -158, | , -3.4, -2422.0, -35.819, |, 11.1
14882.2, -0.1, | , 27.1, 10.8, 452.9, | ,  6000,  5816,     0,  -141, | , -3.4, -2422.0, -35.949, |, 11.4
14883.2, -0.1, | , 27.1, 0.4, 444.0, | ,  6000,  5814,     0,  -142, | , -3.4, -2424.2, -35.964, |, 1.6
14884.2, -0.1, | , 27.1, 3.2, 444.3, | ,  6000,  5814,     0,  -135, | , -3.4, -2423.3, -35.993, |, 4.7
14885.3, -0.1, | , 27.1, 11.0, 452.5, | ,  6000,  5817,     0,  -154, | , -3.4, -2422.0, -35.873, |, 11.3
14886.3, -0.1, | , 27.1, 10.5, 452.4, | ,  6000,  5816,     0,  -135, | , -3.4, -2422.0, -35.984, |, 10.8
14887.3, -0.1, | , 27.1, 10.3, 452.0, | ,  6000,  5814,     0,  -146, | , -3.4, -2421.6, -35.903, |, 11.0
14888.3, -0.1, | , 27.1, 2.7, 446.2, | ,  6000,  5814,     0,  -156, | , -3.4, -2423.3, -35.859, |, 4.2
14889.3, -0.0, | , 27.1, 0.5, 444.1, | ,  6000,  5814,     0,  -128, | , -3.4, -2423.7, -36.045, |, 2.2
14890.3, -0.0, | , 27.1, 0.9, 444.5, | ,  6000,  5816,     0,  -159, | , -3.4, -2423.3, -35.855, |, 2.3
14891.3, -0.1, | , 27.1, 10.2, 451.6, | ,  6000,  5819,     0,  -135, | , -3.4, -2422.5, -36.008, |, 11.0
14892.4, -0.0, | , 27.1, 4.2, 446.7, | ,  6000,  5816,     0,  -132, | , -3.4, -2423.3, -36.023, |, 4.8
14893.4, -0.0, | , 27.1, 10.0, 451.6, | ,  6000,  5817,     0,  -143, | , -3.4, -2422.0, -35.942, |, 10.7
14894.4, -0.0, | , 27.1, -5.8, 439.5, | ,  6000,  5811,     0,  -161, | , -3.4, -2425.0, -35.831, |, -1.7
14895.4, 0.0, | , 27.1, 1.3, 444.7, | ,  6000,  5819,     0,  -144, | , -3.4, -2423.7, -35.970, |, 2.9
14896.4, -0.0, | , 27.1, -3.5, 445.8, | ,  6000,  5816,     0,  -157, | , -3.4, -2423.3, -35.870, |, 4.3
14897.4, -0.0, | , 27.1, 10.0, 451.2, | ,  6000,  5813,     0,  -146, | , -3.4, -2422.5, -35.902, |, 10.9
14898.4, -0.0, | , 27.1, 10.9, 451.9, | ,  6000,  5818,     0,  -142, | , -3.4, -2422.0, -35.956, |, 11.4
14899.4, -0.0, | , 27.1, 9.3, 449.9, | ,  6000,  5814,     0,  -145, | , -3.4, -2422.5, -35.916, |, 9.9
14900.5, -0.0, | , 27.1, 10.4, 451.1, | ,  6000,  5813,     0,  -153, | , -3.4, -2422.5, -35.864, |, 11.3
14901.5, 0.0, | , 27.1, -3.7, 440.2, | ,  6000,  5815,     0,  -154, | , -3.4, -2423.3, -35.877, |, -1.4
14902.5, 0.0, | , 27.1, 2.9, 446.3, | ,  6000,  5814,     0,  -139, | , -3.4, -2423.3, -35.971, |, 5.6
14903.5, -0.0, | , 27.1, 10.6, 451.3, | ,  6000,  5813,     0,  -152, | , -3.4, -2422.0, -35.857, |, 11.3
14904.5, -0.0, | , 27.1, 9.7, 450.8, | ,  6000,  5808,     0,  -137, | , -3.4, -2422.5, -35.932, |, 10.9
14905.5, 0.0, | , 27.1, 11.0, 451.4, | ,  6000,  5815,     0,  -147, | , -3.4, -2422.0, -35.901, |, 11.5
14906.5, -0.0, | , 27.1, 3.3, 444.9, | ,  6000,  5812,     0,  -141, | , -3.4, -2422.0, -35.921, |, 7.1
14907.5, 0.0, | , 27.1, 1.2, 445.2, | ,  6000,  5818,     0,  -153, | , -3.4, -2423.7, -35.909, |, 5.1
14908.6, 0.0, | , 27.1, 1.2, 443.6, | ,  6000,  5813,     0,  -143, | , -3.4, -2422.9, -35.925, |, 3.6
14909.6, 0.0, | , 27.1, 9.1, 449.7, | ,  6000,  5814,     0,  -163, | , -3.4, -2422.0, -35.799, |, 10.3
14910.6, 0.0, | , 27.1, 10.8, 450.6, | ,  6000,  5811,     0,  -122, | , -3.4, -2422.0, -36.039, |, 11.2
14911.6, -0.0, | , 27.1, 11.1, 450.8, | ,  6000,  5812,     0,  -153, | , -3.4, -2422.5, -35.854, |, 11.8
14912.6, 0.0, | , 27.1, 3.0, 444.8, | ,  6000,  5815,     0,  -154, | , -3.4, -2423.7, -35.883, |, 4.5
14913.6, 0.0, | , 27.1, 1.3, 443.1, | ,  6000,  5815,     0,  -156, | , -3.4, -2423.3, -35.869, |, 3.5
14914.6, 0.0, | , 27.1, 1.0, 443.0, | ,  6000,  5811,     0,  -142, | , -3.4, -2423.7, -35.937, |, 4.2
14915.6, 0.0, | , 27.1, 11.3, 450.5, | ,  6000,  5813,     0,  -135, | , -3.4, -2421.6, -35.962, |, 11.8
14916.6, 0.0, | , 27.1, 10.5, 450.2, | ,  6000,  5812,     0,  -128, | , -3.4, -2422.0, -36.003, |, 11.3
14917.7, -0.0, | , 27.1, 10.6, 450.3, | ,  6000,  5813,     0,  -145, | , -3.4, -2422.5, -35.912, |, 11.1
14918.7, -0.0, | , 27.1, 2.7, 443.9, | ,  6000,  5811,     0,  -134, | , -3.4, -2423.3, -35.983, |, 4.5
14919.7, 0.0, | , 27.1, 2.7, 442.0, | ,  6000,  5813,     0,  -136, | , -3.4, -2423.7, -35.988, |, 4.4
14920.7, -0.0, | , 27.1, 10.0, 449.5, | ,  6000,  5822,     0,  -154, | , -3.4, -2422.5, -35.910, |, 11.1
14921.7, 0.0, | , 27.1, 10.5, 449.4, | ,  6000,  5814,     0,  -132, | , -3.4, -2422.0, -35.990, |, 11.2
14922.7, 0.0, | , 27.1, 10.2, 449.4, | ,  6000,  5814,     0,  -150, | , -3.4, -2422.0, -35.880, |, 11.0
14923.7, 0.0, | , 27.1, 9.8, 449.0, | ,  6000,  5817,     0,  -143, | , -3.4, -2422.0, -35.940, |, 11.0
14924.7, 0.0, | , 27.1, -1.8, 437.9, | ,  6000,  5815,     0,  -137, | , -3.4, -2423.7, -35.995, |, -0.9
14925.8, -0.0, | , 27.1, 2.7, 444.5, | ,  6000,  5809,     0,  -139, | , -3.4, -2422.9, -35.928, |, 5.2
14926.8, 0.0, | , 27.1, 9.8, 448.7, | ,  6000,  5818,     0,  -129, | , -3.4, -2422.0, -36.034, |, 10.9
14927.8, 0.0, | , 27.1, 11.0, 449.1, | ,  6000,  5813,     0,  -147, | , -3.4, -2422.5, -35.897, |, 11.3
14928.8, 0.0, | , 27.1, 10.6, 449.1, | ,  6000,  5813,     0,  -132, | , -3.4, -2422.0, -35.984, |, 11.7
14929.8, -0.0, | , 27.1, 5.6, 437.1, | ,  6000,  5812,     0,  -122, | , -3.4, -2422.0, -36.045, |, 1.0
14930.8, 0.0, | , 27.1, 0.8, 441.1, | ,  6000,  5812,     0,  -150, | , -3.4, -2423.7, -35.893, |, 2.7
14931.8, 0.0, | , 27.1, 3.9, 443.4, | ,  6000,  5812,     0,  -140, | , -3.4, -2423.3, -35.945, |, 5.1
14932.8, -0.0, | , 27.1, 10.4, 448.5, | ,  6000,  5817,     0,  -135, | , -3.4, -2422.0, -35.993, |, 11.0
14933.8, 0.0, | , 27.1, 10.5, 448.4, | ,  6000,  5811,     0,  -139, | , -3.4, -2422.0, -35.934, |, 11.0
14934.9, 0.0, | , 27.1, 9.3, 447.8, | ,  6000,  5816,     0,  -136, | , -3.4, -2422.5, -35.985, |, 10.5
14935.9, 0.0, | , 27.1, 3.1, 442.3, | ,  6000,  5812,     0,  -152, | , -3.4, -2423.3, -35.870, |, 4.5
14936.9, 0.0, | , 27.1, 1.4, 441.1, | ,  6000,  5817,     0,  -142, | , -3.4, -2423.3, -35.962, |, 3.0
14937.9, 0.1, | , 27.1, 1.4, 441.4, | ,  6000,  5814,     0,  -153, | , -3.4, -2423.3, -35.881, |, 3.2
14938.9, -0.0, | , 27.1, 10.7, 448.4, | ,  6000,  5816,     0,  -141, | , -3.4, -2422.0, -35.949, |, 11.3
14939.9, -0.0, | , 27.1, 9.5, 447.3, | ,  6000,  5810,     0,  -128, | , -3.4, -2422.5, -35.999, |, 10.3
14940.9, 0.0, | , 27.1, 11.1, 448.2, | ,  6000,  5819,     0,  -127, | , -3.4, -2422.0, -36.052, |, 11.4
14941.9, 0.0, | , 27.1, 3.0, 441.9, | ,  6000,  5813,     0,  -127, | , -3.4, -2423.7, -36.047, |, 4.5
14943.0, 0.0, | , 27.1, 3.9, 440.4, | ,  6000,  5808,     0,  -140, | , -3.4, -2423.3, -35.925, |, 4.8
14944.0, -0.0, | , 27.1, 10.7, 448.2, | ,  6000,  5811,     0,  -133, | , -3.4, -2421.6, -35.961, |, 11.8
14945.0, 0.0, | , 27.1, 10.2, 447.3, | ,  6000,  5820,     0,  -121, | , -3.4, -2422.0, -36.098, |, 10.9
14946.0, 0.0, | , 27.1, 10.4, 447.7, | ,  6000,  5821,     0,  -130, | , -3.4, -2422.0, -36.049, |, 11.2
14947.0, -0.0, | , 27.1, 10.4, 447.6, | ,  6000,  5814,     0,  -142, | , -3.4, -2422.0, -35.934, |, 10.7
14948.0, 0.0, | , 27.1, -3.0, 438.9, | ,  6000,  5816,     0,  -134, | , -3.4, -2423.7, -36.018, |, 0.7
14949.0, 0.0, | , 27.1, 4.0, 441.8, | ,  6000,  5809,     0,  -139, | , -3.4, -2423.3, -35.939, |, 5.4
14950.1, -0.0, | , 27.1, 9.2, 446.3, | ,  6000,  5815,     0,  -139, | , -3.4, -2422.5, -35.964, |, 10.1
14951.1, 0.0, | , 27.1, 10.5, 447.2, | ,  6000,  5812,     0,  -120, | , -3.4, -2422.0, -36.055, |, 11.0
