Repository: jdhuang-csm/Ru-BCA

## Methods
* (BaO)<sub>x</sub>-(CaO)<sub>y</sub>-(Al<sub>2</sub>O<sub>3</sub>)<sub>1-x-y</sub> (BCA) catalyst supports were synthesized via sol-gel and solid-state methods. 
* Ru/BCA catalysts were prepared via incipient wetness impregnation to achieve 1 wt. % Ru loading.
* Ammonia synthesis rates were measured for Ru/BCA catalysts in a packed-bed reactor at 480-600<sup>o</sup>C, 10 bar, and space velocities up to 1.3 x 10<sup>6</sup> ml g<sub>cat</sub><sup>-1</sup> h<sup>-1</sup>.
* A machine learning (ML) model was employed to improve understanding of the behavior of Ru/BCA catalysts.
* A microkinetic model was developed to describe the best-performing catalyst.

File: data/init_files_Cadigan/BCA311.txt (part 38 of 42)
********** Start test **********
Elapsed time, Pressure, | , LJtemp(C), Inner-Temp, Outer-Temp, | , N2-set, N2-flow, H2-set, H2-flow, | , pH, NH3_ppm, NH3_Prod_rate, |, In222Temp
14663.3, 138.5, | , 25.5, 0.0, 472.2, | ,  1000,   955,  3000,  2938, | , -3.4, 1323.0, 13.762, |, 0.0
14664.3, 138.7, | , 25.5, 0.0, 473.4, | ,  1000,   955,  3000,  2940, | , -3.4, 1362.0, 14.171, |, 0.0
14665.3, 139.7, | , 25.5, 0.0, 467.2, | ,  1000,   953,  3000,  2922, | , -3.4, 1360.7, 14.089, |, 0.0
14666.3, 139.4, | , 25.5, 0.0, 466.7, | ,  1000,   952,  3000,  2945, | , -3.4, 1386.4, 14.436, |, 0.0
14667.4, 139.2, | , 25.5, 0.0, 468.2, | ,  1000,   953,  3000,  2920, | , -3.4, 1405.7, 14.543, |, 0.0
14668.4, 139.0, | , 25.5, 0.0, 472.5, | ,  1000,   959,  3000,  2930, | , -3.4, 1455.0, 15.117, |, 0.0
14669.4, 138.3, | , 25.5, 0.0, 472.8, | ,  1000,   959,  3000,  2929, | , -3.4, 1447.7, 15.037, |, 0.0
14670.4, 139.1, | , 25.5, 0.0, 467.1, | ,  1000,   952,  3000,  2938, | , -3.4, 1461.8, 15.189, |, 0.0
14671.4, 139.7, | , 25.5, 0.0, 466.3, | ,  1000,   952,  3000,  2940, | , -3.4, 1470.8, 15.289, |, 0.0
14672.4, 139.0, | , 25.5, 0.0, 467.7, | ,  1000,   955,  3000,  2918, | , -3.4, 1501.3, 15.532, |, 0.0
14673.4, 138.5, | , 25.5, 0.0, 471.6, | ,  1000,   958,  3000,  2929, | , -3.4, 1487.5, 15.442, |, 0.0
14674.4, 138.5, | , 25.5, 0.0, 472.5, | ,  1000,   956,  3000,  2924, | , -3.4, 1493.1, 15.476, |, 0.0
14675.5, 138.7, | , 25.5, 0.0, 472.5, | ,  1000,   957,  3000,  2934, | , -3.4, 1495.3, 15.542, |, 0.0
14676.5, 139.1, | , 25.5, 0.0, 467.0, | ,  1000,   955,  3000,  2921, | , -3.4, 1519.2, 15.729, |, 0.0
14677.5, 139.8, | , 25.5, 0.0, 462.0, | ,  1000,   950,  3000,  2949, | , -3.4, 1525.2, 15.886, |, 0.0
14678.5, 139.8, | , 25.5, 0.0, 465.6, | ,  1000,   954,  3000,  2938, | , -3.4, 1516.2, 15.764, |, 0.0
14679.5, 138.3, | , 25.5, 0.0, 472.2, | ,  1000,   959,  3000,  2914, | , -3.4, 1513.7, 15.661, |, 0.0
14680.5, 138.4, | , 25.5, 0.0, 472.5, | ,  1000,   955,  3000,  2937, | , -3.4, 1508.1, 15.675, |, 0.0
14681.5, 138.7, | , 25.5, 0.0, 472.5, | ,  1000,   960,  3000,  2913, | , -3.4, 1509.0, 15.608, |, 0.0
14682.5, 139.5, | , 25.5, 0.0, 463.9, | ,  1000,   952,  3000,  2926, | , -3.4, 1523.1, 15.777, |, 0.0
14683.6, 139.4, | , 25.5, 0.0, 465.4, | ,  1000,   954,  3000,  2922, | , -3.4, 1509.8, 15.631, |, 0.0
14684.6, 139.6, | , 25.5, 0.0, 465.7, | ,  1000,   955,  3000,  2941, | , -3.4, 1523.1, 15.848, |, 0.0
14685.6, 138.4, | , 25.5, 0.0, 472.1, | ,  1000,   959,  3000,  2921, | , -3.4, 1516.2, 15.712, |, 0.0
14686.6, 138.4, | , 25.5, 0.0, 472.0, | ,  1000,   952,  3000,  2922, | , -3.4, 1505.1, 15.574, |, 0.0
14687.6, 139.3, | , 25.5, 0.0, 466.3, | ,  1000,   953,  3000,  2928, | , -3.4, 1500.8, 15.558, |, 0.0
14688.6, 139.9, | , 25.5, 0.0, 465.1, | ,  1000,   954,  3000,  2940, | , -3.4, 1506.8, 15.670, |, 0.0
14689.6, 139.3, | , 25.5, 0.0, 465.4, | ,  1000,   952,  3000,  2926, | , -3.4, 1496.1, 15.500, |, 0.0
14690.6, 138.8, | , 25.5, 0.0, 471.7, | ,  1000,   959,  3000,  2928, | , -3.4, 1505.1, 15.625, |, 0.0
14691.7, 138.9, | , 25.5, 0.0, 471.8, | ,  1000,   956,  3000,  2922, | , -3.4, 1494.8, 15.485, |, 0.0
14692.7, 138.4, | , 25.5, 0.0, 471.5, | ,  1000,   952,  3000,  2930, | , -3.4, 1484.1, 15.392, |, 0.0
14693.7, 138.9, | , 25.5, 0.0, 466.5, | ,  1000,   951,  3000,  2921, | , -3.4, 1490.5, 15.416, |, 0.0
14694.7, 139.9, | , 25.5, 0.0, 464.1, | ,  1000,   953,  3000,  2926, | , -3.4, 1484.5, 15.382, |, 0.0
14695.7, 139.1, | , 25.5, 0.0, 466.6, | ,  1000,   951,  3000,  2918, | , -3.4, 1481.5, 15.309, |, 0.0
14696.7, 138.4, | , 25.5, 0.0, 471.2, | ,  1000,   951,  3000,  2911, | , -3.4, 1479.4, 15.264, |, 0.0
14697.7, 138.7, | , 25.5, 0.0, 471.5, | ,  1000,   957,  3000,  2914, | , -3.4, 1477.7, 15.277, |, 0.0
14698.7, 138.4, | , 25.5, 0.0, 470.8, | ,  1000,   953,  3000,  2937, | , -3.4, 1476.4, 15.338, |, 0.0
14699.8, 139.2, | , 25.5, 0.0, 465.5, | ,  1000,   953,  3000,  2919, | , -3.4, 1488.4, 15.395, |, 0.0
14700.8, 139.7, | , 25.5, 0.0, 464.8, | ,  1000,   955,  3000,  2920, | , -3.4, 1481.5, 15.335, |, 0.0
14701.8, 139.4, | , 25.5, 0.0, 464.6, | ,  1000,   959,  3000,  2948, | , -3.4, 1477.7, 15.423, |, 0.0
14702.8, 138.4, | , 25.5, 0.0, 470.9, | ,  1000,   959,  3000,  2946, | , -3.4, 1485.8, 15.499, |, 0.0
14703.8, 138.4, | , 25.5, 0.0, 470.8, | ,  1000,   953,  3000,  2940, | , -3.4, 1467.4, 15.257, |, 0.0
14704.8, 139.0, | , 25.5, 0.0, 470.1, | ,  1000,   954,  3000,  2932, | , -3.4, 1454.1, 15.095, |, 0.0
14705.8, 139.3, | , 25.5, 0.0, 464.5, | ,  1000,   954,  3000,  2942, | , -3.4, 1462.3, 15.217, |, 0.0
14706.8, 139.6, | , 25.5, 0.0, 464.2, | ,  1000,   949,  3000,  2949, | , -3.4, 1469.1, 15.297, |, 0.0
14707.8, 139.7, | , 25.5, 0.0, 465.3, | ,  1000,   956,  3000,  2952, | , -3.4, 1457.5, 15.215, |, 0.0
14708.9, 138.5, | , 25.5, 0.0, 469.5, | ,  1000,   955,  3000,  2922, | , -3.4, 1449.4, 15.007, |, 0.0
14709.9, 138.5, | , 25.5, 0.0, 470.1, | ,  1000,   957,  3000,  2941, | , -3.4, 1446.8, 15.064, |, 0.0
14710.9, 139.5, | , 25.5, 0.0, 465.1, | ,  1000,   954,  3000,  2932, | , -3.4, 1451.6, 15.066, |, 0.0
14711.9, 139.2, | , 25.5, 0.0, 464.1, | ,  1000,   951,  3000,  2921, | , -3.4, 1449.0, 14.988, |, 0.0
14712.9, 139.3, | , 25.5, 0.0, 463.8, | ,  1000,   954,  3000,  2951, | , -3.4, 1454.6, 15.173, |, 0.0
14713.9, 138.9, | , 25.5, 0.0, 470.0, | ,  1000,   961,  3000,  2935, | , -3.4, 1444.7, 15.034, |, 0.0
14715.0, 138.5, | , 25.5, 0.0, 469.8, | ,  1000,   951,  3000,  2935, | , -3.4, 1444.3, 14.994, |, 0.0
14716.0, 138.3, | , 25.5, 0.0, 470.3, | ,  1000,   955,  3000,  2925, | , -3.4, 1453.3, 15.062, |, 0.0
14717.0, 139.5, | , 25.5, 0.0, 465.2, | ,  1000,   951,  3000,  2925, | , -3.4, 1440.0, 14.910, |, 0.0
14718.0, 139.3, | , 25.5, 0.0, 463.6, | ,  1000,   948,  3000,  2928, | , -3.4, 1443.4, 14.944, |, 0.0
14719.0, 139.2, | , 25.5, 0.0, 463.6, | ,  1000,   954,  3000,  2934, | , -3.4, 1443.8, 14.997, |, 0.0
14720.0, 138.4, | , 25.5, 0.0, 469.1, | ,  1000,   960,  3000,  2928, | , -3.4, 1440.8, 14.963, |, 0.0
14721.0, 138.7, | , 25.5, 0.0, 470.1, | ,  1000,   955,  3000,  2923, | , -3.4, 1459.7, 15.124, |, 0.0
14722.0, 138.3, | , 25.5, 0.0, 469.8, | ,  1000,   960,  3000,  2933, | , -3.4, 1432.7, 14.899, |, 0.0
14723.0, 139.2, | , 25.5, 0.0, 464.0, | ,  1000,   955,  3000,  2938, | , -3.4, 1458.0, 15.163, |, 0.0
14724.1, 139.6, | , 25.5, 0.0, 463.7, | ,  1000,   950,  3000,  2940, | , -3.4, 1432.7, 14.887, |, 0.0
14725.1, 139.4, | , 25.5, 0.0, 463.1, | ,  1000,   954,  3000,  2919, | , -3.4, 1437.8, 14.877, |, 0.0
14726.1, 138.3, | , 25.5, 0.0, 469.6, | ,  1000,   955,  3000,  2941, | , -3.4, 1428.8, 14.873, |, 0.0
14727.1, 138.6, | , 25.5, 0.0, 469.9, | ,  1000,   958,  3000,  2933, | , -3.4, 1428.4, 14.845, |, 0.0
14728.1, 138.3, | , 25.5, 0.0, 469.7, | ,  1000,   955,  3000,  2933, | , -3.4, 1426.7, 14.815, |, 0.0
14729.1, 139.3, | , 25.5, 0.0, 462.7, | ,  1000,   952,  3000,  2938, | , -3.4, 1422.8, 14.785, |, 0.0
14730.1, 139.5, | , 25.5, 0.0, 461.6, | ,  1000,   955,  3000,  2933, | , -3.4, 1443.0, 14.987, |, 0.0
14731.1, 139.2, | , 25.5, 0.0, 458.7, | ,  1000,   951,  3000,  2917, | , -3.4, 1422.4, 14.696, |, 0.0
14732.1, 138.4, | , 25.5, 0.0, 469.0, | ,  1000,   952,  3000,  2937, | , -3.4, 1441.7, 14.980, |, 0.0
14733.2, 138.8, | , 25.5, 0.0, 468.6, | ,  1000,   956,  3000,  2931, | , -3.4, 1416.4, 14.709, |, 0.0
14734.2, 139.5, | , 25.5, 0.0, 463.4, | ,  1000,   952,  3000,  2917, | , -3.4, 1422.8, 14.706, |, 0.0
14735.2, 139.4, | , 25.5, 0.0, 461.4, | ,  1000,   954,  3000,  2918, | , -3.4, 1434.0, 14.835, |, 0.0
14736.2, 139.3, | , 25.5, 0.0, 462.4, | ,  1000,   955,  3000,  2933, | , -3.4, 1416.0, 14.707, |, 0.0
14737.2, 138.8, | , 25.5, 0.0, 468.5, | ,  1000,   958,  3000,  2936, | , -3.4, 1419.0, 14.760, |, 0.0
14738.2, 138.8, | , 25.5, 0.0, 468.6, | ,  1000,   958,  3000,  2944, | , -3.4, 1419.4, 14.794, |, 0.0
14739.2, 138.5, | , 25.5, 0.0, 467.9, | ,  1000,   958,  3000,  2934, | , -3.4, 1410.8, 14.671, |, 0.0
14740.2, 139.5, | , 25.5, 0.0, 463.2, | ,  1000,   950,  3000,  2929, | , -3.4, 1441.3, 14.935, |, 0.0
14741.2, 139.7, | , 25.5, 0.0, 461.7, | ,  1000,   953,  3000,  2907, | , -3.4, 1410.0, 14.539, |, 0.0
14742.2, 139.6, | , 25.5, 0.0, 459.2, | ,  1000,   949,  3000,  2922, | , -3.4, 1408.7, 14.569, |, 0.0
14743.3, 139.2, | , 25.5, 0.0, 462.5, | ,  1000,   961,  3000,  2939, | , -3.4, 1410.0, 14.688, |, 0.0
14744.3, 138.4, | , 25.5, 0.0, 467.9, | ,  1000,   964,  3000,  2937, | , -3.4, 1428.4, 14.888, |, 0.0
14745.3, 138.4, | , 25.5, 0.0, 468.0, | ,  1000,   961,  3000,  2936, | , -3.4, 1404.9, 14.624, |, 0.0
14746.3, 139.2, | , 25.5, 0.0, 462.2, | ,  1000,   953,  3000,  2923, | , -3.4, 1430.1, 14.807, |, 0.0
14747.3, 139.7, | , 25.5, 0.0, 462.6, | ,  1000,   954,  3000,  2908, | , -3.4, 1416.0, 14.610, |, 0.0
14748.3, 139.0, | , 25.5, 0.0, 463.5, | ,  1000,   954,  3000,  2922, | , -3.4, 1413.8, 14.642, |, 0.0
14749.3, 138.6, | , 25.5, 0.0, 467.4, | ,  1000,   957,  3000,  2933, | , -3.4, 1404.9, 14.596, |, 0.0
14750.3, 138.4, | , 25.5, 0.0, 467.4, | ,  1000,   957,  3000,  2941, | , -3.4, 1405.3, 14.633, |, 0.0
14751.4, 138.8, | , 25.5, 0.0, 466.8, | ,  1000,   954,  3000,  2909, | , -3.4, 1420.3, 14.657, |, 0.0
14752.4, 139.2, | , 25.5, 0.0, 460.9, | ,  1000,   951,  3000,  2903, | , -3.4, 1420.3, 14.621, |, 0.0
14753.4, 139.4, | , 25.5, 0.0, 460.9, | ,  1000,   949,  3000,  2929, | , -3.4, 1403.1, 14.533, |, 0.0
14754.4, 139.1, | , 25.5, 0.0, 463.0, | ,  1000,   947,  3000,  2941, | , -3.4, 1394.1, 14.478, |, 0.0
14755.4, 138.2, | , 25.5, 0.0, 467.5, | ,  1000,   959,  3000,  2911, | , -3.4, 1389.4, 14.363, |, 0.0
14756.4, 138.5, | , 25.5, 0.0, 467.2, | ,  1000,   959,  3000,  2933, | , -3.4, 1389.9, 14.448, |, 0.0
14757.4, 139.6, | , 25.5, 0.0, 462.9, | ,  1000,   952,  3000,  2935, | , -3.4, 1387.7, 14.411, |, 0.0
14758.4, 139.4, | , 25.5, 0.0, 460.7, | ,  1000,   955,  3000,  2947, | , -3.4, 1388.6, 14.473, |, 0.0
14759.5, 139.0, | , 25.5, 0.0, 463.0, | ,  1000,   950,  3000,  2916, | , -3.4, 1387.7, 14.333, |, 0.0
14760.5, 138.2, | , 25.5, 0.0, 467.2, | ,  1000,   959,  3000,  2933, | , -3.4, 1390.3, 14.452, |, 0.0
14761.5, 138.5, | , 25.5, 0.0, 466.2, | ,  1000,   958,  3000,  2928, | , -3.4, 1388.1, 14.409, |, 0.0
14762.5, 138.3, | , 25.5, 0.0, 467.3, | ,  1000,   954,  3000,  2929, | , -3.4, 1382.1, 14.338, |, 0.0
14763.5, 139.4, | , 25.5, 0.0, 462.4, | ,  1000,   955,  3000,  2928, | , -3.4, 1405.7, 14.582, |, 0.0
14764.5, 139.3, | , 25.5, 0.0, 460.9, | ,  1000,   953,  3000,  2943, | , -3.4, 1378.3, 14.344, |, 0.0
14765.5, 139.1, | , 25.5, 0.0, 460.8, | ,  1000,   953,  3000,  2933, | , -3.4, 1381.7, 14.344, |, 0.0
14766.6, 138.8, | , 25.5, 0.0, 466.6, | ,  1000,   957,  3000,  2953, | , -3.4, 1406.1, 14.687, |, 0.0
14767.6, 138.6, | , 25.5, 0.0, 467.4, | ,  1000,   954,  3000,  2935, | , -3.4, 1399.7, 14.540, |, 0.0
14768.6, 138.5, | , 25.5, 0.0, 466.9, | ,  1000,   958,  3000,  2963, | , -3.4, 1372.3, 14.377, |, 0.0
14769.6, 139.8, | , 25.5, 0.0, 457.2, | ,  1000,   950,  3000,  2937, | , -3.4, 1383.9, 14.372, |, 0.0
14770.6, 139.6, | , 25.5, 0.0, 460.1, | ,  1000,   952,  3000,  2909, | , -3.4, 1393.7, 14.375, |, 0.0
14771.6, 139.4, | , 25.5, 0.0, 459.9, | ,  1000,   953,  3000,  2936, | , -3.4, 1376.1, 14.296, |, 0.0
14772.6, 138.5, | , 25.5, 0.0, 466.0, | ,  1000,   959,  3000,  2933, | , -3.4, 1374.4, 14.293, |, 0.0
14773.6, 138.5, | , 25.5, 0.0, 466.0, | ,  1000,   956,  3000,  2936, | , -3.4, 1363.3, 14.176, |, 0.0
14774.6, 138.4, | , 25.5, 0.0, 465.7, | ,  1000,   961,  3000,  2908, | , -3.4, 1367.1, 14.131, |, 0.0
14775.7, 139.4, | , 25.5, 0.0, 459.7, | ,  1000,   953,  3000,  2926, | , -3.4, 1378.7, 14.287, |, 0.0
14776.7, 139.8, | , 25.5, 0.0, 458.9, | ,  1000,   950,  3000,  2934, | , -3.4, 1365.9, 14.173, |, 0.0
14777.7, 139.3, | , 25.5, 0.0, 459.2, | ,  1000,   956,  3000,  2916, | , -3.4, 1394.6, 14.427, |, 0.0
14778.7, 138.3, | , 25.5, 0.0, 466.1, | ,  1000,   959,  3000,  2928, | , -3.4, 1365.9, 14.184, |, 0.0
14779.7, 138.3, | , 25.5, 0.0, 466.0, | ,  1000,   956,  3000,  2934, | , -3.4, 1363.7, 14.173, |, 0.0
14780.7, 139.2, | , 25.5, 0.0, 460.5, | ,  1000,   955,  3000,  2929, | , -3.4, 1361.1, 14.125, |, 0.0
14781.7, 139.4, | , 25.5, 0.0, 458.8, | ,  1000,   955,  3000,  2941, | , -3.4, 1379.1, 14.351, |, 0.0
14782.7, 139.3, | , 25.5, 0.0, 459.3, | ,  1000,   951,  3000,  2933, | , -3.4, 1384.7, 14.369, |, 0.0
14783.7, 138.7, | , 25.5, 0.0, 466.2, | ,  1000,   956,  3000,  2929, | , -3.4, 1387.3, 14.396, |, 0.0
14784.8, 138.4, | , 25.5, 0.0, 465.6, | ,  1000,   951,  3000,  2945, | , -3.4, 1355.6, 14.112, |, 0.0
14785.8, 138.4, | , 25.5, 0.0, 465.3, | ,  1000,   954,  3000,  2927, | , -3.4, 1359.0, 14.089, |, 0.0
14786.8, 139.6, | , 25.5, 0.0, 460.3, | ,  1000,   956,  3000,  2944, | , -3.4, 1361.1, 14.180, |, 0.0
14787.8, 139.7, | , 25.5, 0.0, 459.5, | ,  1000,   950,  3000,  2933, | , -3.4, 1371.9, 14.234, |, 0.0
14788.8, 139.2, | , 25.5, 0.0, 459.1, | ,  1000,   956,  3000,  2922, | , -3.4, 1346.6, 13.950, |, 0.0
14789.8, 138.6, | , 25.5, 0.0, 465.4, | ,  1000,   958,  3000,  2935, | , -3.4, 1347.9, 14.019, |, 0.0
14790.8, 138.8, | , 25.5, 0.0, 465.8, | ,  1000,   958,  3000,  2926, | , -3.4, 1341.0, 13.915, |, 0.0
14791.8, 138.5, | , 25.5, 0.0, 465.2, | ,  1000,   959,  3000,  2932, | , -3.4, 1352.6, 14.059, |, 0.0
14792.9, 139.6, | , 25.5, 0.0, 456.9, | ,  1000,   956,  3000,  2933, | , -3.4, 1349.2, 14.018, |, 0.0
14793.9, 139.3, | , 25.5, 0.0, 458.4, | ,  1000,   957,  3000,  2911, | , -3.4, 1347.4, 13.924, |, 0.0
14794.9, 139.3, | , 25.5, 0.0, 458.2, | ,  1000,   952,  3000,  2913, | , -3.4, 1375.3, 14.200, |, 0.0
14795.9, 138.4, | , 25.5, 0.0, 465.0, | ,  1000,   955,  3000,  2931, | , -3.4, 1341.4, 13.928, |, 0.0
14796.9, 138.9, | , 25.5, 0.0, 463.7, | ,  1000,   953,  3000,  2935, | , -3.4, 1345.3, 13.973, |, 0.0
14797.9, 139.2, | , 25.5, 0.0, 459.3, | ,  1000,   953,  3000,  2920, | , -3.4, 1341.4, 13.879, |, 0.0
14798.9, 139.3, | , 25.5, 0.0, 458.0, | ,  1000,   950,  3000,  2919, | , -3.4, 1350.0, 13.956, |, 0.0
14799.9, 139.6, | , 25.5, 0.0, 458.4, | ,  1000,   952,  3000,  2925, | , -3.4, 1363.7, 14.125, |, 0.0
14801.0, 138.8, | , 25.5, 0.0, 465.0, | ,  1000,   955,  3000,  2922, | , -3.4, 1335.0, 13.828, |, 0.0
14802.0, 138.6, | , 25.5, 0.0, 464.1, | ,  1000,   955,  3000,  2955, | , -3.4, 1334.2, 13.934, |, 0.0
14803.0, 138.8, | , 25.5, 0.0, 464.8, | ,  1000,   955,  3000,  2924, | , -3.4, 1346.2, 13.948, |, 0.0
14804.0, 139.5, | , 25.5, 0.0, 459.4, | ,  1000,   951,  3000,  2915, | , -3.4, 1336.7, 13.807, |, 0.0
14805.0, 139.3, | , 25.5, 0.0, 458.1, | ,  1000,   950,  3000,  2907, | , -3.4, 1330.3, 13.711, |, 0.0
14806.0, 139.1, | , 25.5, 0.0, 459.8, | ,  1000,   955,  3000,  2937, | , -3.4, 1332.9, 13.862, |, 0.0
14807.0, 138.4, | , 25.5, 0.0, 464.0, | ,  1000,   952,  3000,  2918, | , -3.4, 1326.0, 13.711, |, 0.0
14808.0, 138.3, | , 25.5, 0.0, 464.5, | ,  1000,   955,  3000,  2926, | , -3.4, 1324.7, 13.733, |, 0.0
14809.0, 138.3, | , 25.5, 0.0, 464.6, | ,  1000,   955,  3000,  2941, | , -3.4, 1330.7, 13.850, |, 0.0
14810.1, 139.5, | , 25.5, 0.0, 459.3, | ,  1000,   950,  3000,  2924, | , -3.4, 1338.4, 13.851, |, 0.0
14811.1, 139.6, | , 25.5, 0.0, 458.0, | ,  1000,   951,  3000,  2933, | , -3.4, 1320.4, 13.702, |, 0.0
14812.1, 139.3, | , 25.5, 0.0, 456.9, | ,  1000,   956,  3000,  2926, | , -3.4, 1341.9, 13.918, |, 0.0
14813.1, 138.8, | , 25.5, 0.0, 464.0, | ,  1000,   952,  3000,  2932, | , -3.4, 1347.0, 13.976, |, 0.0
14814.1, 138.7, | , 25.5, 0.0, 464.2, | ,  1000,   956,  3000,  2937, | , -3.4, 1344.0, 13.978, |, 0.0
14815.1, 138.3, | , 25.5, 0.0, 464.0, | ,  1000,   955,  3000,  2923, | , -3.4, 1343.6, 13.922, |, 0.0
14816.1, 139.2, | , 25.5, 0.0, 457.8, | ,  1000,   949,  3000,  2913, | , -3.4, 1344.4, 13.872, |, 0.0
14817.1, 139.8, | , 25.5, 0.0, 457.9, | ,  1000,   950,  3000,  2924, | , -3.4, 1314.4, 13.604, |, 0.0
14818.2, 139.2, | , 25.5, 0.0, 459.0, | ,  1000,   953,  3000,  2923, | , -3.4, 1309.3, 13.560, |, 0.0
14819.2, 138.4, | , 25.5, 0.0, 464.1, | ,  1000,   955,  3000,  2926, | , -3.4, 1340.2, 13.896, |, 0.0
14820.2, 138.7, | , 25.5, 0.0, 464.3, | ,  1000,   957,  3000,  2929, | , -3.4, 1338.4, 13.898, |, 0.0
14821.2, 139.2, | , 25.5, 0.0, 458.4, | ,  1000,   953,  3000,  2917, | , -3.4, 1332.4, 13.777, |, 0.0
14822.2, 139.3, | , 25.5, 0.0, 456.5, | ,  1000,   952,  3000,  2920, | , -3.4, 1299.0, 13.437, |, 0.0
14823.2, 139.6, | , 25.5, 0.0, 457.1, | ,  1000,   954,  3000,  2931, | , -3.4, 1318.7, 13.688, |, 0.0
14824.2, 138.9, | , 25.5, 0.0, 463.2, | ,  1000,   956,  3000,  2924, | , -3.4, 1337.2, 13.862, |, 0.0
14825.2, 138.4, | , 25.5, 0.0, 463.6, | ,  1000,   952,  3000,  2914, | , -3.4, 1327.7, 13.714, |, 0.0
14826.2, 138.5, | , 25.5, 0.0, 463.4, | ,  1000,   955,  3000,  2951, | , -3.4, 1331.6, 13.894, |, 0.0
14827.3, 139.6, | , 25.5, 0.0, 457.7, | ,  1000,   955,  3000,  2915, | , -3.4, 1329.9, 13.751, |, 0.0
14828.3, 139.3, | , 25.5, 0.0, 456.5, | ,  1000,   952,  3000,  2918, | , -3.4, 1301.2, 13.456, |, 0.0
14829.3, 139.5, | , 25.5, 0.0, 458.3, | ,  1000,   950,  3000,  2937, | , -3.4, 1332.4, 13.837, |, 0.0
14830.3, 138.4, | , 25.5, 0.0, 462.7, | ,  1000,   953,  3000,  2943, | , -3.4, 1305.9, 13.591, |, 0.0
14831.3, 138.3, | , 25.5, 0.0, 462.7, | ,  1000,   952,  3000,  2931, | , -3.4, 1321.3, 13.707, |, 0.0
14832.3, 138.5, | , 25.5, 0.0, 462.0, | ,  1000,   959,  3000,  2928, | , -3.4, 1302.0, 13.522, |, 0.0
14833.3, 139.6, | , 25.5, 0.0, 456.8, | ,  1000,   957,  3000,  2929, | , -3.4, 1293.5, 13.427, |, 0.0
14834.4, 139.3, | , 25.5, 0.0, 456.3, | ,  1000,   954,  3000,  2939, | , -3.4, 1294.3, 13.463, |, 0.0
14835.4, 139.1, | , 25.5, 0.0, 457.2, | ,  1000,   951,  3000,  2939, | , -3.4, 1290.9, 13.417, |, 0.0
14836.4, 138.8, | , 25.5, 0.0, 463.1, | ,  1000,   955,  3000,  2938, | , -3.4, 1296.5, 13.484, |, 0.0
14837.4, 138.5, | , 25.5, 0.0, 461.6, | ,  1000,   958,  3000,  2944, | , -3.4, 1295.2, 13.505, |, 0.0
14838.4, 138.4, | , 25.5, 0.0, 462.3, | ,  1000,   959,  3000,  2937, | , -3.4, 1305.0, 13.582, |, 0.0
14839.4, 139.3, | , 25.5, 0.0, 455.7, | ,  1000,   955,  3000,  2917, | , -3.4, 1291.3, 13.358, |, 0.0
14840.4, 139.3, | , 25.5, 0.0, 455.2, | ,  1000,   949,  3000,  2936, | , -3.4, 1287.9, 13.368, |, 0.0
14841.4, 139.4, | , 25.5, 0.0, 456.2, | ,  1000,   952,  3000,  2928, | , -3.4, 1304.2, 13.519, |, 0.0
14842.5, 139.0, | , 25.5, 0.0, 461.8, | ,  1000,   957,  3000,  2941, | , -3.4, 1314.0, 13.686, |, 0.0
14843.5, 138.9, | , 25.5, 0.0, 462.9, | ,  1000,   957,  3000,  2938, | , -3.4, 1281.9, 13.339, |, 0.0
14844.5, 139.1, | , 25.5, 0.0, 456.9, | ,  1000,   950,  3000,  2915, | , -3.4, 1292.2, 13.344, |, 0.0
14845.5, 139.3, | , 25.5, 0.0, 455.6, | ,  1000,   958,  3000,  2928, | , -3.4, 1282.3, 13.314, |, 0.0
14846.5, 139.2, | , 25.5, 0.0, 455.7, | ,  1000,   952,  3000,  2908, | , -3.4, 1302.9, 13.436, |, 0.0
14847.5, 138.4, | , 25.5, 0.0, 461.0, | ,  1000,   962,  3000,  2938, | , -3.4, 1307.6, 13.624, |, 0.0
14848.5, 138.4, | , 25.5, 0.0, 462.0, | ,  1000,   952,  3000,  2943, | , -3.4, 1286.2, 13.385, |, 0.0
14849.5, 138.8, | , 25.5, 0.0, 461.7, | ,  1000,   955,  3000,  2933, | , -3.4, 1272.9, 13.222, |, 0.0
14850.5, 139.2, | , 25.5, 0.0, 456.7, | ,  1000,   956,  3000,  2931, | , -3.4, 1272.0, 13.210, |, 0.0
14851.6, 139.3, | , 25.5, 0.0, 455.5, | ,  1000,   954,  3000,  2935, | , -3.4, 1287.0, 13.373, |, 0.0
14852.6, 139.9, | , 25.5, 0.0, 454.4, | ,  1000,   954,  3000,  2926, | , -3.4, 1274.6, 13.215, |, 0.0
14853.6, 138.4, | , 25.5, 0.0, 461.3, | ,  1000,   955,  3000,  2925, | , -3.4, 1271.6, 13.179, |, 0.0
14854.6, 139.3, | , 25.5, 0.0, 454.7, | ,  1000,   949,  3000,  2918, | , -3.4, 1279.3, 13.218, |, 0.0
14855.6, 138.4, | , 25.5, 0.0, 461.5, | ,  1000,   957,  3000,  2929, | , -3.4, 1267.3, 13.159, |, 0.0
14856.6, 140.1, | , 25.5, 0.0, 451.8, | ,  1000,   948,  3000,  2925, | , -3.4, 1263.0, 13.069, |, 0.0
14857.6, 139.3, | , 25.5, 0.0, 454.8, | ,  1000,   950,  3000,  2922, | , -3.4, 1264.3, 13.080, |, 0.0
14858.6, 139.3, | , 25.5, 0.0, 454.8, | ,  1000,   951,  3000,  2937, | , -3.4, 1260.0, 13.088, |, 0.0
14859.7, 138.8, | , 25.5, 0.0, 461.5, | ,  1000,   955,  3000,  2945, | , -3.4, 1261.3, 13.145, |, 0.0
14860.7, 138.3, | , 25.5, 0.0, 461.4, | ,  1000,   954,  3000,  2945, | , -3.4, 1253.6, 13.061, |, 0.0
14861.7, 139.2, | , 25.5, 0.0, 455.6, | ,  1000,   957,  3000,  2928, | , -3.4, 1254.5, 13.021, |, 0.0
14862.7, 139.8, | , 25.5, 0.0, 454.1, | ,  1000,   952,  3000,  2934, | , -3.4, 1260.5, 13.089, |, 0.0
14863.7, 139.6, | , 25.5, 0.0, 456.0, | ,  1000,   951,  3000,  2926, | , -3.4, 1255.3, 13.006, |, 0.0
14864.7, 138.4, | , 25.5, 0.0, 460.5, | ,  1000,   953,  3000,  2933, | , -3.4, 1273.3, 13.220, |, 0.0
14865.7, 138.7, | , 25.5, 0.0, 461.4, | ,  1000,   957,  3000,  2930, | , -3.4, 1259.6, 13.082, |, 0.0
14866.7, 138.7, | , 25.5, 0.0, 461.4, | ,  1000,   955,  3000,  2940, | , -3.4, 1254.9, 13.057, |, 0.0
14867.7, 139.0, | , 25.5, 0.0, 456.1, | ,  1000,   954,  3000,  2932, | , -3.4, 1254.9, 13.027, |, 0.0
14868.8, 139.3, | , 25.5, 0.0, 454.1, | ,  1000,   953,  3000,  2930, | , -3.4, 1248.0, 12.950, |, 0.0
14869.8, 139.4, | , 25.5, 0.0, 456.2, | ,  1000,   954,  3000,  2929, | , -3.4, 1251.9, 12.987, |, 0.0
14870.8, 138.3, | , 25.5, 0.0, 461.1, | ,  1000,   957,  3000,  2915, | , -3.4, 1250.2, 12.934, |, 0.0
14871.8, 138.4, | , 25.5, 0.0, 461.0, | ,  1000,   957,  3000,  2930, | , -3.4, 1247.6, 12.958, |, 0.0
14872.8, 138.7, | , 25.5, 0.0, 461.3, | ,  1000,   954,  3000,  2928, | , -3.4, 1238.2, 12.842, |, 0.0
14873.8, 139.6, | , 25.5, 0.0, 455.2, | ,  1000,   957,  3000,  2926, | , -3.4, 1241.6, 12.884, |, 0.0
14874.8, 139.1, | , 25.5, 0.0, 454.4, | ,  1000,   953,  3000,  2916, | , -3.4, 1242.0, 12.839, |, 0.0
14875.8, 139.1, | , 25.5, 0.0, 454.5, | ,  1000,   954,  3000,  2924, | , -3.4, 1239.9, 12.847, |, 0.0
14876.8, 138.7, | , 25.5, 0.0, 461.0, | ,  1000,   954,  3000,  2922, | , -3.4, 1240.8, 12.849, |, 0.0
14877.9, 138.4, | , 25.5, 0.0, 460.7, | ,  1000,   952,  3000,  2940, | , -3.4, 1242.5, 12.919, |, 0.0
14878.9, 138.5, | , 25.5, 0.0, 459.7, | ,  1000,   955,  3000,  2937, | , -3.4, 1265.6, 13.162, |, 0.0
14879.9, 139.6, | , 25.5, 0.0, 454.4, | ,  1000,   958,  3000,  2941, | , -3.4, 1240.3, 12.922, |, 0.0
14880.9, 139.2, | , 25.5, 0.0, 453.7, | ,  1000,   950,  3000,  2932, | , -3.4, 1250.6, 12.971, |, 0.0
14881.9, 139.2, | , 25.5, 0.0, 453.8, | ,  1000,   954,  3000,  2928, | , -3.4, 1238.2, 12.841, |, 0.0
14882.9, 138.7, | , 25.5, 0.0, 460.2, | ,  1000,   952,  3000,  2944, | , -3.4, 1232.6, 12.834, |, 0.0
14883.9, 138.5, | , 25.5, 0.0, 459.6, | ,  1000,   957,  3000,  2940, | , -3.4, 1230.9, 12.816, |, 0.0
14884.9, 139.2, | , 25.5, 0.0, 455.0, | ,  1000,   954,  3000,  2930, | , -3.4, 1233.0, 12.795, |, 0.0
14886.0, 139.3, | , 25.5, 0.0, 454.1, | ,  1000,   956,  3000,  2926, | , -3.4, 1228.8, 12.744, |, 0.0
14887.0, 139.5, | , 25.5, 0.0, 453.7, | ,  1000,   955,  3000,  2923, | , -3.4, 1224.9, 12.691, |, 0.0
14888.0, 138.3, | , 25.5, 0.0, 460.1, | ,  1000,   952,  3000,  2929, | , -3.4, 1232.2, 12.779, |, 0.0
14889.0, 138.4, | , 25.5, 0.0, 459.3, | ,  1000,   953,  3000,  2936, | , -3.4, 1233.5, 12.815, |, 0.0
14890.0, 138.7, | , 25.5, 0.0, 460.4, | ,  1000,   954,  3000,  2933, | , -3.4, 1228.8, 12.760, |, 0.0
14891.0, 139.1, | , 25.5, 0.0, 454.4, | ,  1000,   949,  3000,  2946, | , -3.4, 1224.5, 12.743, |, 0.0
14892.0, 139.3, | , 25.5, 0.0, 453.2, | ,  1000,   951,  3000,  2948, | , -3.4, 1225.8, 12.771, |, 0.0
14893.0, 139.8, | , 25.5, 0.0, 453.0, | ,  1000,   953,  3000,  2921, | , -3.4, 1228.8, 12.718, |, 0.0
14894.1, 139.4, | , 25.5, 0.0, 458.2, | ,  1000,   955,  3000,  2929, | , -3.4, 1224.5, 12.706, |, 0.0
14895.1, 138.3, | , 25.5, 0.0, 459.3, | ,  1000,   957,  3000,  2930, | , -3.4, 1215.5, 12.626, |, 0.0
14896.1, 138.4, | , 25.5, 0.0, 459.4, | ,  1000,   954,  3000,  2929, | , -3.4, 1226.2, 12.722, |, 0.0
14897.1, 139.5, | , 25.5, 0.0, 454.2, | ,  1000,   949,  3000,  2929, | , -3.4, 1243.8, 12.885, |, 0.0
14898.1, 139.3, | , 25.5, 0.0, 452.5, | ,  1000,   951,  3000,  2916, | , -3.4, 1216.8, 12.572, |, 0.0
14899.2, 139.1, | , 25.5, 0.0, 453.9, | ,  1000,   953,  3000,  2922, | , -3.4, 1210.3, 12.531, |, 0.0
14900.1, 138.4, | , 25.5, 0.0, 458.9, | ,  1000,   955,  3000,  2922, | , -3.4, 1222.8, 12.664, |, 0.0
14901.2, 138.4, | , 25.5, 0.0, 458.2, | ,  1000,   954,  3000,  2924, | , -3.4, 1215.0, 12.588, |, 0.0
14902.2, 138.8, | , 25.5, 0.0, 459.4, | ,  1000,   959,  3000,  2932, | , -3.4, 1213.3, 12.615, |, 0.0
14903.2, 139.7, | , 25.5, 0.0, 452.6, | ,  1000,   953,  3000,  2912, | , -3.4, 1211.6, 12.514, |, 0.0
14904.2, 139.3, | , 25.5, 0.0, 451.3, | ,  1000,   948,  3000,  2913, | , -3.4, 1209.5, 12.478, |, 0.0
14905.2, 139.3, | , 25.5, 0.0, 454.1, | ,  1000,   960,  3000,  2949, | , -3.4, 1206.1, 12.598, |, 0.0
14906.2, 139.0, | , 25.5, 0.0, 459.2, | ,  1000,   960,  3000,  2932, | , -3.4, 1203.1, 12.511, |, 0.0
14907.2, 138.4, | , 25.5, 0.0, 458.8, | ,  1000,   958,  3000,  2949, | , -3.4, 1201.8, 12.546, |, 0.0
14908.2, 139.0, | , 25.5, 0.0, 452.6, | ,  1000,   955,  3000,  2915, | , -3.4, 1201.3, 12.425, |, 0.0
14909.2, 139.4, | , 25.5, 0.0, 451.4, | ,  1000,   949,  3000,  2925, | , -3.4, 1208.6, 12.509, |, 0.0
14910.3, 139.8, | , 25.5, 0.0, 452.1, | ,  1000,   952,  3000,  2948, | , -3.4, 1209.9, 12.609, |, 0.0
14911.3, 138.3, | , 25.5, 0.0, 458.4, | ,  1000,   955,  3000,  2920, | , -3.4, 1206.1, 12.487, |, 0.0
14912.3, 138.7, | , 25.5, 0.0, 458.6, | ,  1000,   958,  3000,  2913, | , -3.4, 1199.2, 12.402, |, 0.0
14913.3, 138.5, | , 25.5, 0.0, 458.6, | ,  1000,   951,  3000,  2943, | , -3.4, 1211.6, 12.607, |, 0.0
14914.3, 139.3, | , 25.5, 0.0, 452.1, | ,  1000,   953,  3000,  2939, | , -3.4, 1191.5, 12.389, |, 0.0
14915.3, 139.3, | , 25.5, 0.0, 452.0, | ,  1000,   955,  3000,  2933, | , -3.4, 1206.9, 12.540, |, 0.0
14916.3, 139.9, | , 25.5, 0.0, 450.9, | ,  1000,   952,  3000,  2936, | , -3.4, 1210.3, 12.573, |, 0.0
14917.3, 138.5, | , 25.5, 0.0, 457.4, | ,  1000,   959,  3000,  2946, | , -3.4, 1193.6, 12.453, |, 0.0
14918.3, 138.4, | , 25.5, 0.0, 458.4, | ,  1000,   952,  3000,  2933, | , -3.4, 1211.6, 12.578, |, 0.0
14919.4, 139.0, | , 25.5, 0.0, 457.6, | ,  1000,   959,  3000,  2941, | , -3.4, 1214.2, 12.651, |, 0.0
14920.4, 139.7, | , 25.5, 0.0, 448.0, | ,  1000,   954,  3000,  2913, | , -3.4, 1185.9, 12.254, |, 0.0
14921.4, 139.3, | , 25.5, 0.0, 451.5, | ,  1000,   954,  3000,  2939, | , -3.4, 1188.9, 12.368, |, 0.0
14922.4, 139.3, | , 25.5, 0.0, 451.6, | ,  1000,   957,  3000,  2937, | , -3.4, 1183.3, 12.312, |, 0.0
14923.4, 138.3, | , 25.5, 0.0, 457.6, | ,  1000,   953,  3000,  2933, | , -3.4, 1184.6, 12.302, |, 0.0
14924.4, 138.5, | , 25.5, 0.0, 456.8, | ,  1000,   954,  3000,  2941, | , -3.4, 1202.6, 12.513, |, 0.0
14925.4, 138.7, | , 25.5, 0.0, 457.8, | ,  1000,   954,  3000,  2945, | , -3.4, 1186.8, 12.364, |, 0.0
14926.4, 139.7, | , 25.5, 0.0, 451.6, | ,  1000,   951,  3000,  2920, | , -3.4, 1185.1, 12.259, |, 0.0
14927.5, 139.3, | , 25.5, 0.0, 451.0, | ,  1000,   952,  3000,  2941, | , -3.4, 1184.2, 12.320, |, 0.0
14928.5, 139.8, | , 25.5, 0.0, 451.8, | ,  1000,   954,  3000,  2946, | , -3.4, 1193.2, 12.433, |, 0.0
14929.5, 138.6, | , 25.5, 0.0, 456.5, | ,  1000,   954,  3000,  2944, | , -3.4, 1185.5, 12.347, |, 0.0
14930.5, 138.4, | , 25.5, 0.0, 457.5, | ,  1000,   959,  3000,  2929, | , -3.4, 1184.2, 12.304, |, 0.0
14931.5, 139.1, | , 25.5, 0.0, 452.0, | ,  1000,   952,  3000,  2920, | , -3.4, 1185.5, 12.264, |, 0.0
14932.5, 139.6, | , 25.5, 0.0, 451.1, | ,  1000,   956,  3000,  2912, | , -3.4, 1185.5, 12.252, |, 0.0
14933.5, 139.4, | , 25.5, 0.0, 448.9, | ,  1000,   952,  3000,  2929, | , -3.4, 1200.1, 12.446, |, 0.0
14934.6, 138.5, | , 25.5, 0.0, 456.4, | ,  1000,   955,  3000,  2942, | , -3.4, 1199.2, 12.486, |, 0.0
14935.6, 138.8, | , 25.5, 0.0, 457.3, | ,  1000,   953,  3000,  2937, | , -3.4, 1185.1, 12.317, |, 0.0
14936.6, 138.4, | , 25.5, 0.0, 457.0, | ,  1000,   956,  3000,  2929, | , -3.4, 1182.1, 12.271, |, 0.0
14937.6, 139.4, | , 25.5, 0.0, 451.7, | ,  1000,   956,  3000,  2934, | , -3.4, 1185.5, 12.324, |, 0.0
14938.6, 139.6, | , 25.5, 0.0, 450.5, | ,  1000,   954,  3000,  2926, | , -3.4, 1202.6, 12.466, |, 0.0
14939.6, 139.4, | , 25.5, 0.0, 449.7, | ,  1000,   949,  3000,  2937, | , -3.4, 1181.2, 12.265, |, 0.0
14940.6, 138.4, | , 25.5, 0.0, 456.3, | ,  1000,   953,  3000,  2937, | , -3.4, 1184.6, 12.314, |, 0.0
14941.7, 138.7, | , 25.5, 0.0, 457.3, | ,  1000,   957,  3000,  2908, | , -3.4, 1183.8, 12.227, |, 0.0
14942.7, 138.5, | , 25.5, 0.0, 456.5, | ,  1000,   958,  3000,  2944, | , -3.4, 1182.9, 12.331, |, 0.0
14943.7, 139.4, | , 25.5, 0.0, 450.0, | ,  1000,   949,  3000,  2941, | , -3.4, 178.2, 1.854, |, 0.0
14944.7, 139.8, | , 25.5, 0.0, 450.0, | ,  1000,   949,  3000,  2916, | , -3.4, 240.3, 2.484, |, 0.0
14945.7, 139.3, | , 25.5, 0.0, 449.8, | ,  1000,   953,  3000,  2929, | , -3.4, 241.6, 2.508, |, 0.0
14946.7, 138.2, | , 25.5, 0.0, 456.7, | ,  1000,   954,  3000,  2931, | , -3.4, 272.5, 2.831, |, 0.0
14947.7, 138.7, | , 25.5, 0.0, 456.9, | ,  1000,   957,  3000,  2928, | , -3.4, 320.9, 3.334, |, 0.0
14948.7, 139.4, | , 25.5, 0.0, 451.6, | ,  1000,   949,  3000,  2920, | , -3.4, 332.5, 3.440, |, 0.0
14949.7, 139.4, | , 25.5, 0.0, 449.1, | ,  1000,   950,  3000,  2918, | , -3.4, 363.7, 3.762, |, 0.0
14950.8, 139.6, | , 25.5, 0.0, 451.0, | ,  1000,   952,  3000,  2934, | , -3.4, 397.6, 4.131, |, 0.0
14951.8, 138.7, | , 25.5, 0.0, 456.7, | ,  1000,   952,  3000,  2926, | , -3.4, 452.0, 4.688, |, 0.0
14952.8, 138.3, | , 25.5, 0.0, 456.4, | ,  1000,   952,  3000,  2924, | , -3.4, 463.6, 4.804, |, 0.0
14953.8, 138.4, | , 25.5, 0.0, 456.5, | ,  1000,   956,  3000,  2931, | , -3.4, 502.5, 5.223, |, 0.0
14954.8, 139.7, | , 25.5, 0.0, 450.7, | ,  1000,   955,  3000,  2953, | , -3.4, 548.8, 5.735, |, 0.0
14955.8, 139.7, | , 25.5, 0.0, 450.1, | ,  1000,   953,  3000,  2924, | , -3.4, 542.8, 5.627, |, 0.0
14956.8, 138.8, | , 25.5, 0.0, 451.7, | ,  1000,   955,  3000,  2918, | , -3.4, 579.7, 6.002, |, 0.0
14957.8, 138.7, | , 25.5, 0.0, 456.5, | ,  1000,   955,  3000,  2921, | , -3.4, 622.9, 6.456, |, 0.0
14958.9, 138.3, | , 25.5, 0.0, 455.9, | ,  1000,   960,  3000,  2925, | , -3.4, 662.4, 6.879, |, 0.0
14959.9, 138.5, | , 25.5, 0.0, 454.6, | ,  1000,   955,  3000,  2926, | , -3.4, 679.9, 7.056, |, 0.0
14960.9, 139.0, | , 25.5, 0.0, 450.7, | ,  1000,   951,  3000,  2924, | , -3.4, 694.9, 7.199, |, 0.0
14961.9, 139.6, | , 25.5, 0.0, 449.2, | ,  1000,   958,  3000,  2911, | , -3.4, 727.9, 7.528, |, 0.0
14962.9, 139.2, | , 25.5, 0.0, 450.1, | ,  1000,   949,  3000,  2926, | , -3.4, 759.2, 7.864, |, 0.0
14963.9, 138.4, | , 25.5, 0.0, 455.2, | ,  1000,   957,  3000,  2929, | , -3.4, 822.6, 8.546, |, 0.0
14964.9, 139.0, | , 25.5, 0.0, 454.8, | ,  1000,   956,  3000,  2922, | , -3.4, 811.9, 8.418, |, 0.0
14965.9, 138.4, | , 25.5, 0.0, 455.6, | ,  1000,   954,  3000,  2935, | , -3.4, 827.7, 8.605, |, 0.0
14966.9, 139.3, | , 25.5, 0.0, 449.0, | ,  1000,   955,  3000,  2925, | , -3.4, 858.2, 8.898, |, 0.0
14968.0, 139.5, | , 25.5, 0.0, 448.8, | ,  1000,   955,  3000,  2961, | , -3.4, 887.7, 9.292, |, 0.0
14969.0, 139.6, | , 25.5, 0.0, 448.4, | ,  1000,   950,  3000,  2922, | , -3.4, 898.9, 9.303, |, 0.0
14970.0, 138.5, | , 25.5, 0.0, 453.9, | ,  1000,   953,  3000,  2927, | , -3.4, 931.8, 9.664, |, 0.0
14971.0, 138.8, | , 25.5, 0.0, 454.8, | ,  1000,   951,  3000,  2935, | , -3.4, 964.4, 10.016, |, 0.0
14972.0, 139.1, | , 25.5, 0.0, 449.5, | ,  1000,   954,  3000,  2927, | , -3.4, 974.3, 10.106, |, 0.0
14973.0, 139.3, | , 25.5, 0.0, 448.4, | ,  1000,   954,  3000,  2940, | , -3.4, 997.0, 10.373, |, 0.0
14974.0, 139.4, | , 25.5, 0.0, 448.3, | ,  1000,   955,  3000,  2920, | , -3.4, 1014.5, 10.508, |, 0.0
14975.0, 139.8, | , 25.5, 0.0, 453.8, | ,  1000,   956,  3000,  2918, | , -3.4, 1029.1, 10.656, |, 0.0
14976.1, 138.2, | , 25.5, 0.0, 454.2, | ,  1000,   957,  3000,  2944, | , -3.4, 1049.7, 10.941, |, 0.0
14977.1, 138.4, | , 25.5, 0.0, 454.6, | ,  1000,   955,  3000,  2931, | , -3.4, 1058.2, 10.988, |, 0.0
14978.1, 139.6, | , 25.5, 0.0, 449.7, | ,  1000,   950,  3000,  2948, | , -3.4, 1075.8, 11.205, |, 0.0
14979.1, 139.6, | , 25.5, 0.0, 448.3, | ,  1000,   955,  3000,  2918, | , -3.4, 1092.5, 11.305, |, 0.0
14980.1, 139.1, | , 25.5, 0.0, 449.2, | ,  1000,   951,  3000,  2911, | , -3.4, 1092.9, 11.279, |, 0.0
14981.1, 138.4, | , 25.5, 0.0, 454.2, | ,  1000,   953,  3000,  2935, | , -3.4, 1104.9, 11.479, |, 0.0
14982.1, 138.8, | , 25.5, 0.0, 454.5, | ,  1000,   958,  3000,  2920, | , -3.4, 1114.8, 11.552, |, 0.0
14983.1, 138.4, | , 25.5, 0.0, 454.2, | ,  1000,   954,  3000,  2939, | , -3.4, 1116.9, 11.620, |, 0.0
14984.1, 139.0, | , 25.5, 0.0, 449.2, | ,  1000,   954,  3000,  2918, | , -3.4, 1122.1, 11.608, |, 0.0
14985.1, 139.6, | , 25.5, 0.0, 447.6, | ,  1000,   952,  3000,  2929, | , -3.4, 1140.5, 11.827, |, 0.0
14986.2, 139.6, | , 25.5, 0.0, 449.6, | ,  1000,   957,  3000,  2926, | , -3.4, 1158.5, 12.019, |, 0.0
14987.2, 138.4, | , 25.5, 0.0, 454.0, | ,  1000,   955,  3000,  2941, | , -3.4, 1155.1, 12.024, |, 0.0
14988.2, 138.7, | , 25.5, 0.0, 454.5, | ,  1000,   956,  3000,  2926, | , -3.4, 1132.4, 11.746, |, 0.0
14989.2, 139.2, | , 25.5, 0.0, 453.7, | ,  1000,   959,  3000,  2913, | , -3.4, 1135.8, 11.752, |, 0.0
14990.2, 139.3, | , 25.5, 0.0, 446.5, | ,  1000,   956,  3000,  2933, | , -3.4, 1137.5, 11.823, |, 0.0
14991.2, 139.3, | , 25.5, 0.0, 447.3, | ,  1000,   950,  3000,  2917, | , -3.4, 1136.6, 11.744, |, 0.0
14992.2, 139.6, | , 25.5, 0.0, 447.3, | ,  1000,   956,  3000,  2933, | , -3.4, 1128.5, 11.729, |, 0.0
14993.2, 138.4, | , 25.5, 0.0, 453.6, | ,  1000,   956,  3000,  2933, | , -3.4, 1124.6, 11.690, |, 0.0
14994.3, 138.3, | , 25.5, 0.0, 453.9, | ,  1000,   959,  3000,  2928, | , -3.4, 1132.4, 11.762, |, 0.0
14995.3, 139.6, | , 25.5, 0.0, 448.2, | ,  1000,   957,  3000,  2937, | , -3.4, 1134.1, 11.799, |, 0.0
14996.3, 139.4, | , 25.5, 0.0, 446.6, | ,  1000,   952,  3000,  2927, | , -3.4, 1120.4, 11.613, |, 0.0
14997.3, 139.2, | , 25.5, 0.0, 447.2, | ,  1000,   953,  3000,  2928, | , -3.4, 1120.8, 11.623, |, 0.0
14998.3, 138.6, | , 25.5, 0.0, 454.0, | ,  1000,   951,  3000,  2933, | , -3.4, 1132.8, 11.755, |, 0.0
14999.3, 138.4, | , 25.5, 0.0, 453.6, | ,  1000,   953,  3000,  2938, | , -3.4, 1123.4, 11.680, |, 0.0
15000.3, 138.4, | , 25.5, 0.0, 453.4, | ,  1000,   956,  3000,  2926, | , -3.4, 1124.6, 11.665, |, 0.0
15001.3, 139.2, | , 25.5, 0.0, 447.4, | ,  1000,   955,  3000,  2941, | , -3.4, 1128.1, 11.746, |, 0.0
15002.4, 139.6, | , 25.5, 0.0, 447.1, | ,  1000,   950,  3000,  2916, | , -3.4, 1123.8, 11.611, |, 0.0
15003.4, 139.2, | , 25.5, 0.0, 448.7, | ,  1000,   951,  3000,  2935, | , -3.4, 1113.1, 11.559, |, 0.0
15004.4, 138.7, | , 25.5, 0.0, 453.5, | ,  1000,   959,  3000,  2942, | , -3.4, 1119.9, 11.673, |, 0.0
15005.4, 138.7, | , 25.5, 0.0, 453.5, | ,  1000,   957,  3000,  2947, | , -3.4, 1144.4, 11.937, |, 0.0
15006.4, 138.4, | , 25.5, 0.0, 452.4, | ,  1000,   956,  3000,  2950, | , -3.4, 1110.9, 11.595, |, 0.0
15007.4, 139.4, | , 25.5, 0.0, 447.4, | ,  1000,   952,  3000,  2933, | , -3.4, 1105.4, 11.473, |, 0.0
15008.4, 139.3, | , 25.5, 0.0, 446.6, | ,  1000,   951,  3000,  2956, | , -3.4, 1118.2, 11.675, |, 0.0
15009.4, 139.2, | , 25.5, 0.0, 448.5, | ,  1000,   958,  3000,  2917, | , -3.4, 1136.2, 11.764, |, 0.0
15010.4, 138.4, | , 25.5, 0.0, 452.7, | ,  1000,   956,  3000,  2917, | , -3.4, 1114.8, 11.537, |, 0.0
15011.5, 138.7, | , 25.5, 0.0, 452.2, | ,  1000,   960,  3000,  2906, | , -3.4, 1101.1, 11.375, |, 0.0
15012.5, 138.8, | , 25.5, 0.0, 452.3, | ,  1000,   956,  3000,  2945, | , -3.4, 1100.7, 11.475, |, 0.0
15013.5, 139.4, | , 25.5, 0.0, 446.1, | ,  1000,   952,  3000,  2925, | , -3.4, 1089.5, 11.287, |, 0.0
15014.5, 139.4, | , 25.5, 0.0, 445.6, | ,  1000,   951,  3000,  2946, | , -3.4, 1092.9, 11.383, |, 0.0
15015.5, 139.5, | , 25.5, 0.0, 447.0, | ,  1000,   953,  3000,  2930, | , -3.4, 1119.9, 11.620, |, 0.0
15016.5, 138.6, | , 25.5, 0.0, 451.0, | ,  1000,   954,  3000,  2926, | , -3.4, 1090.8, 11.311, |, 0.0
15017.5, 138.4, | , 25.5, 0.0, 451.8, | ,  1000,   955,  3000,  2929, | , -3.4, 1098.5, 11.401, |, 0.0
15018.5, 139.5, | , 25.5, 0.0, 447.0, | ,  1000,   949,  3000,  2907, | , -3.4, 1088.2, 11.213, |, 0.0
15019.5, 139.3, | , 25.5, 0.0, 445.3, | ,  1000,   950,  3000,  2934, | , -3.4, 1119.1, 11.615, |, 0.0
15020.6, 139.2, | , 25.5, 0.0, 445.3, | ,  1000,   951,  3000,  2926, | , -3.4, 1085.2, 11.241, |, 0.0
15021.6, 138.9, | , 25.5, 0.0, 451.5, | ,  1000,   957,  3000,  2922, | , -3.4, 1090.4, 11.304, |, 0.0
15022.6, 138.8, | , 25.5, 0.0, 452.2, | ,  1000,   953,  3000,  2933, | , -3.4, 1088.7, 11.307, |, 0.0
15023.6, 138.4, | , 25.5, 0.0, 451.8, | ,  1000,   958,  3000,  2933, | , -3.4, 1073.2, 11.161, |, 0.0
15024.6, 139.3, | , 25.5, 0.0, 446.5, | ,  1000,   955,  3000,  2922, | , -3.4, 1080.9, 11.199, |, 0.0
15025.6, 139.7, | , 25.5, 0.0, 445.5, | ,  1000,   954,  3000,  2926, | , -3.4, 1078.4, 11.183, |, 0.0
15026.6, 139.0, | , 25.5, 0.0, 446.3, | ,  1000,   957,  3000,  2912, | , -3.4, 1071.9, 11.084, |, 0.0
15027.6, 138.5, | , 25.5, 0.0, 451.2, | ,  1000,   952,  3000,  2926, | , -3.4, 1077.1, 11.161, |, 0.0
15028.7, 138.9, | , 25.5, 0.0, 451.4, | ,  1000,   950,  3000,  2934, | , -3.4, 1081.4, 11.225, |, 0.0
15029.7, 138.5, | , 25.5, 0.0, 451.5, | ,  1000,   952,  3000,  2931, | , -3.4, 1071.9, 11.124, |, 0.0
15030.7, 139.2, | , 25.5, 0.0, 444.5, | ,  1000,   949,  3000,  2930, | , -3.4, 1064.2, 11.034, |, 0.0
15031.7, 139.2, | , 25.5, 0.0, 443.8, | ,  1000,   953,  3000,  2925, | , -3.4, 1067.7, 11.063, |, 0.0
15032.7, 139.5, | , 25.5, 0.0, 445.4, | ,  1000,   953,  3000,  2922, | , -3.4, 1070.7, 11.087, |, 0.0
15033.7, 138.4, | , 25.5, 0.0, 450.8, | ,  1000,   958,  3000,  2939, | , -3.4, 1069.4, 11.137, |, 0.0
15034.7, 138.7, | , 25.5, 0.0, 451.2, | ,  1000,   957,  3000,  2936, | , -3.4, 1074.1, 11.174, |, 0.0
15035.7, 138.5, | , 25.5, 0.0, 450.7, | ,  1000,   952,  3000,  2927, | , -3.4, 1059.5, 10.982, |, 0.0
15036.7, 139.3, | , 25.5, 0.0, 443.9, | ,  1000,   950,  3000,  2914, | , -3.4, 1071.9, 11.067, |, 0.0
15037.8, 139.3, | , 25.5, 0.0, 444.3, | ,  1000,   949,  3000,  2937, | , -3.4, 1065.5, 11.065, |, 0.0
15038.8, 139.7, | , 25.5, 0.0, 446.3, | ,  1000,   960,  3000,  2924, | , -3.4, 1057.0, 10.970, |, 0.0
15039.8, 138.8, | , 25.5, 0.0, 451.4, | ,  1000,   957,  3000,  2946, | , -3.4, 1058.7, 11.043, |, 0.0
15040.8, 138.3, | , 25.5, 0.0, 450.6, | ,  1000,   958,  3000,  2922, | , -3.4, 1062.5, 11.017, |, 0.0
15041.8, 139.5, | , 25.5, 0.0, 445.7, | ,  1000,   954,  3000,  2909, | , -3.4, 1060.8, 10.950, |, 0.0
15042.8, 140.0, | , 25.5, 0.0, 443.7, | ,  1000,   949,  3000,  2944, | , -3.4, 1060.0, 11.029, |, 0.0
15043.8, 139.3, | , 25.5, 0.0, 443.6, | ,  1000,   951,  3000,  2931, | , -3.4, 1071.9, 11.121, |, 0.0
15044.8, 138.4, | , 25.5, 0.0, 450.3, | ,  1000,   951,  3000,  2920, | , -3.4, 1054.4, 10.907, |, 0.0
15045.9, 138.3, | , 25.5, 0.0, 450.1, | ,  1000,   952,  3000,  2933, | , -3.4, 1063.4, 11.042, |, 0.0
15046.9, 138.3, | , 25.5, 0.0, 450.4, | ,  1000,   958,  3000,  2914, | , -3.4, 1062.5, 10.995, |, 0.0
15047.9, 139.1, | , 25.5, 0.0, 444.1, | ,  1000,   947,  3000,  2929, | , -3.4, 1063.8, 11.018, |, 0.0
15048.9, 139.8, | , 25.5, 0.0, 444.0, | ,  1000,   953,  3000,  2931, | , -3.4, 1049.2, 10.891, |, 0.0
15049.9, 139.0, | , 25.5, 0.0, 445.4, | ,  1000,   952,  3000,  2927, | , -3.4, 1069.4, 11.084, |, 0.0
15050.9, 138.7, | , 25.5, 0.0, 450.5, | ,  1000,   955,  3000,  2950, | , -3.4, 1054.4, 11.002, |, 0.0
15051.9, 138.5, | , 25.5, 0.0, 449.8, | ,  1000,   957,  3000,  2936, | , -3.4, 1049.7, 10.921, |, 0.0
15052.9, 138.5, | , 25.5, 0.0, 449.2, | ,  1000,   951,  3000,  2926, | , -3.4, 1060.0, 10.984, |, 0.0
15054.0, 139.7, | , 25.5, 0.0, 440.1, | ,  1000,   955,  3000,  2940, | , -3.4, 1042.0, 10.845, |, 0.0
15055.0, 139.8, | , 25.5, 0.0, 443.7, | ,  1000,   952,  3000,  2933, | , -3.4, 1058.7, 10.991, |, 0.0
