Repository: jdhuang-csm/Ru-BCA

## Methods
* (BaO)<sub>x</sub>-(CaO)<sub>y</sub>-(Al<sub>2</sub>O<sub>3</sub>)<sub>1-x-y</sub> (BCA) catalyst supports were synthesized via sol-gel and solid-state methods. 
* Ru/BCA catalysts were prepared via incipient wetness impregnation to achieve 1 wt. % Ru loading.
* Ammonia synthesis rates were measured for Ru/BCA catalysts in a packed-bed reactor at 480-600<sup>o</sup>C, 10 bar, and space velocities up to 1.3 x 10<sup>6</sup> ml g<sub>cat</sub><sup>-1</sup> h<sup>-1</sup>.
* A machine learning (ML) model was employed to improve understanding of the behavior of Ru/BCA catalysts.
* A microkinetic model was developed to describe the best-performing catalyst.

File: data/init_files_Cadigan/BCA411.txt (part 38 of 53)
********** Start test **********
Elapsed time, Pressure, | , LJtemp(C), Inner-Temp, Outer-Temp, | , N2-set, N2-flow, H2-set, H2-flow, | , pH, NH3_ppm, NH3_Prod_rate, |, In222Temp
14683.7, 138.7, | , 24.3, 0.0, 586.4, | ,  1000,   954,  3000,  2929, | , -3.4, 3170.0, 30.689, |, 0.0
14684.7, 138.3, | , 24.3, 0.0, 586.3, | ,  1000,   961,  3000,  2925, | , -3.4, 3163.6, 30.647, |, 0.0
14685.7, 138.4, | , 24.3, 0.0, 585.2, | ,  1000,   959,  3000,  2942, | , -3.4, 3171.8, 30.845, |, 0.0
14686.7, 139.3, | , 24.3, 0.0, 580.2, | ,  1000,   954,  3000,  2905, | , -3.4, 3185.9, 30.645, |, 0.0
14687.7, 138.9, | , 24.3, 0.0, 579.8, | ,  1000,   957,  3000,  2899, | , -3.4, 3182.0, 30.589, |, 0.0
14688.7, 139.0, | , 24.3, 0.0, 581.6, | ,  1000,   963,  3000,  2933, | , -3.4, 3183.3, 30.921, |, 0.0
14689.7, 138.4, | , 24.3, 0.0, 586.1, | ,  1000,   954,  3000,  2947, | , -3.4, 3169.6, 30.820, |, 0.0
14690.7, 138.6, | , 24.3, 0.0, 585.7, | ,  1000,   954,  3000,  2925, | , -3.4, 3174.8, 30.697, |, 0.0
14691.8, 139.0, | , 24.3, 0.0, 581.0, | ,  1000,   958,  3000,  2935, | , -3.4, 3200.5, 31.057, |, 0.0
14692.8, 139.0, | , 24.3, 0.0, 579.6, | ,  1000,   955,  3000,  2944, | , -3.4, 3162.8, 30.742, |, 0.0
14693.8, 139.4, | , 24.3, 0.0, 579.4, | ,  1000,   953,  3000,  2942, | , -3.4, 3196.2, 31.034, |, 0.0
14694.8, 138.3, | , 24.3, 0.0, 585.7, | ,  1000,   957,  3000,  2936, | , -3.4, 3162.8, 30.688, |, 0.0
14695.8, 138.3, | , 24.3, 0.0, 585.0, | ,  1000,   956,  3000,  2913, | , -3.4, 3163.6, 30.514, |, 0.0
14696.8, 138.6, | , 24.3, 0.0, 585.7, | ,  1000,   952,  3000,  2930, | , -3.4, 3169.6, 30.671, |, 0.0
14697.8, 139.3, | , 24.3, 0.0, 580.8, | ,  1000,   953,  3000,  2941, | , -3.4, 3158.9, 30.661, |, 0.0
14698.8, 139.2, | , 24.3, 0.0, 578.9, | ,  1000,   954,  3000,  2937, | , -3.4, 3152.1, 30.571, |, 0.0
14699.8, 139.0, | , 24.3, 0.0, 579.3, | ,  1000,   956,  3000,  2921, | , -3.4, 3156.3, 30.503, |, 0.0
14700.9, 138.2, | , 24.3, 0.0, 585.0, | ,  1000,   951,  3000,  2910, | , -3.4, 3189.3, 30.691, |, 0.0
14701.9, 138.4, | , 24.3, 0.0, 585.3, | ,  1000,   957,  3000,  2948, | , -3.4, 3155.1, 30.713, |, 0.0
14702.9, 138.4, | , 24.3, 0.0, 584.7, | ,  1000,   961,  3000,  2929, | , -3.4, 3146.1, 30.510, |, 0.0
14703.9, 139.6, | , 24.3, 0.0, 578.9, | ,  1000,   948,  3000,  2935, | , -3.4, 3144.8, 30.441, |, 0.0
14704.9, 139.1, | , 24.3, 0.0, 578.4, | ,  1000,   958,  3000,  2936, | , -3.4, 3150.3, 30.578, |, 0.0
14705.9, 139.3, | , 24.3, 0.0, 577.5, | ,  1000,   948,  3000,  2929, | , -3.4, 3143.1, 30.373, |, 0.0
14706.9, 138.4, | , 24.3, 0.0, 584.3, | ,  1000,   961,  3000,  2941, | , -3.4, 3164.1, 30.779, |, 0.0
14707.9, 138.7, | , 24.3, 0.0, 585.0, | ,  1000,   957,  3000,  2938, | , -3.4, 3148.6, 30.570, |, 0.0
14708.9, 138.2, | , 24.3, 0.0, 584.6, | ,  1000,   957,  3000,  2927, | , -3.4, 3191.9, 30.906, |, 0.0
14710.0, 139.0, | , 24.3, 0.0, 577.9, | ,  1000,   954,  3000,  2908, | , -3.4, 3183.3, 30.643, |, 0.0
14711.0, 139.5, | , 24.3, 0.0, 577.6, | ,  1000,   957,  3000,  2916, | , -3.4, 3163.6, 30.544, |, 0.0
14712.0, 139.6, | , 24.3, 0.0, 579.9, | ,  1000,   956,  3000,  2932, | , -3.4, 3151.6, 30.545, |, 0.0
14713.0, 138.6, | , 24.3, 0.0, 584.8, | ,  1000,   957,  3000,  2933, | , -3.4, 3179.5, 30.828, |, 0.0
14714.0, 138.5, | , 24.3, 0.0, 584.5, | ,  1000,   952,  3000,  2946, | , -3.4, 3165.3, 30.757, |, 0.0
14715.0, 139.0, | , 24.3, 0.0, 578.8, | ,  1000,   952,  3000,  2948, | , -3.4, 3144.8, 30.574, |, 0.0
14716.0, 139.2, | , 24.3, 0.0, 577.0, | ,  1000,   955,  3000,  2921, | , -3.4, 3149.9, 30.434, |, 0.0
14717.0, 139.4, | , 24.3, 0.0, 579.2, | ,  1000,   958,  3000,  2911, | , -3.4, 3144.8, 30.329, |, 0.0
14718.0, 138.6, | , 24.3, 0.0, 584.3, | ,  1000,   960,  3000,  2942, | , -3.4, 3149.5, 30.632, |, 0.0
14719.1, 138.3, | , 24.3, 0.0, 584.1, | ,  1000,   961,  3000,  2944, | , -3.4, 3161.1, 30.778, |, 0.0
14720.1, 138.4, | , 24.3, 0.0, 584.1, | ,  1000,   954,  3000,  2952, | , -3.4, 3178.2, 30.949, |, 0.0
14721.1, 139.5, | , 24.3, 0.0, 578.8, | ,  1000,   956,  3000,  2928, | , -3.4, 3129.8, 30.300, |, 0.0
14722.1, 139.4, | , 24.3, 0.0, 578.0, | ,  1000,   954,  3000,  2912, | , -3.4, 3138.3, 30.247, |, 0.0
14723.1, 139.0, | , 24.3, 0.0, 578.0, | ,  1000,   956,  3000,  2914, | , -3.4, 3152.5, 30.413, |, 0.0
14724.1, 138.5, | , 24.3, 0.0, 584.1, | ,  1000,   951,  3000,  2932, | , -3.4, 3166.6, 30.647, |, 0.0
14725.1, 138.3, | , 24.3, 0.0, 584.0, | ,  1000,   957,  3000,  2946, | , -3.4, 3148.6, 30.635, |, 0.0
14726.1, 138.2, | , 24.3, 0.0, 582.9, | ,  1000,   955,  3000,  2911, | , -3.4, 3131.1, 30.176, |, 0.0
14727.2, 138.9, | , 24.3, 0.0, 578.7, | ,  1000,   949,  3000,  2942, | , -3.4, 3164.9, 30.699, |, 0.0
14728.2, 139.6, | , 24.3, 0.0, 577.9, | ,  1000,   953,  3000,  2933, | , -3.4, 3142.6, 30.443, |, 0.0
14729.2, 139.0, | , 24.3, 0.0, 577.4, | ,  1000,   949,  3000,  2922, | , -3.4, 3137.5, 30.276, |, 0.0
14730.2, 138.4, | , 24.3, 0.0, 583.8, | ,  1000,   959,  3000,  2910, | , -3.4, 3137.1, 30.251, |, 0.0
14731.2, 138.4, | , 24.3, 0.0, 582.6, | ,  1000,   956,  3000,  2937, | , -3.4, 3146.1, 30.534, |, 0.0
14732.2, 138.2, | , 24.3, 0.0, 583.1, | ,  1000,   958,  3000,  2926, | , -3.4, 3141.8, 30.424, |, 0.0
14733.2, 139.1, | , 24.3, 0.0, 576.7, | ,  1000,   950,  3000,  2937, | , -3.4, 3146.5, 30.489, |, 0.0
14734.2, 139.6, | , 24.3, 0.0, 576.5, | ,  1000,   957,  3000,  2949, | , -3.4, 3168.8, 30.857, |, 0.0
14735.2, 139.3, | , 24.3, 0.0, 578.8, | ,  1000,   960,  3000,  2927, | , -3.4, 3144.3, 30.467, |, 0.0
14736.2, 138.5, | , 24.3, 0.0, 581.9, | ,  1000,   955,  3000,  2934, | , -3.4, 3139.2, 30.433, |, 0.0
14737.3, 138.3, | , 24.3, 0.0, 582.9, | ,  1000,   962,  3000,  2926, | , -3.4, 3137.9, 30.414, |, 0.0
14738.3, 139.3, | , 24.3, 0.0, 577.9, | ,  1000,   955,  3000,  2932, | , -3.4, 3139.6, 30.416, |, 0.0
14739.3, 139.1, | , 24.3, 0.0, 576.3, | ,  1000,   958,  3000,  2919, | , -3.4, 3162.3, 30.561, |, 0.0
14740.3, 139.1, | , 24.3, 0.0, 576.9, | ,  1000,   957,  3000,  2933, | , -3.4, 3136.2, 30.415, |, 0.0
14741.3, 138.7, | , 24.3, 0.0, 582.3, | ,  1000,   952,  3000,  2925, | , -3.4, 3170.0, 30.637, |, 0.0
14742.3, 138.2, | , 24.3, 0.0, 582.3, | ,  1000,   954,  3000,  2948, | , -3.4, 3164.1, 30.769, |, 0.0
14743.3, 138.4, | , 24.3, 0.0, 582.6, | ,  1000,   960,  3000,  2948, | , -3.4, 3140.5, 30.599, |, 0.0
14744.3, 139.3, | , 24.3, 0.0, 577.4, | ,  1000,   950,  3000,  2942, | , -3.4, 3151.6, 30.581, |, 0.0
14745.3, 140.1, | , 24.3, 0.0, 572.4, | ,  1000,   953,  3000,  2943, | , -3.4, 3139.6, 30.488, |, 0.0
14746.4, 139.2, | , 24.3, 0.0, 576.8, | ,  1000,   958,  3000,  2917, | , -3.4, 3167.5, 30.592, |, 0.0
14747.4, 138.2, | , 24.3, 0.0, 582.1, | ,  1000,   961,  3000,  2926, | , -3.4, 607.1, 5.897, |, 0.0
14748.4, 138.6, | , 24.3, 0.0, 582.5, | ,  1000,   961,  3000,  2918, | , -3.4, 691.5, 6.703, |, 0.0
14749.4, 138.2, | , 24.3, 0.0, 582.0, | ,  1000,   956,  3000,  2930, | , -3.4, 775.5, 7.531, |, 0.0
14750.4, 139.0, | , 24.3, 0.0, 576.9, | ,  1000,   951,  3000,  2939, | , -3.4, 863.7, 8.395, |, 0.0
14751.4, 139.7, | , 24.3, 0.0, 575.8, | ,  1000,   950,  3000,  2944, | , -3.4, 935.7, 9.105, |, 0.0
14752.4, 138.9, | , 24.3, 0.0, 577.2, | ,  1000,   950,  3000,  2943, | , -3.4, 1021.8, 9.938, |, 0.0
14753.5, 138.2, | , 24.3, 0.0, 582.0, | ,  1000,   955,  3000,  2911, | , -3.4, 1107.1, 10.693, |, 0.0
14754.5, 138.2, | , 24.3, 0.0, 581.6, | ,  1000,   955,  3000,  2942, | , -3.4, 1204.8, 11.725, |, 0.0
14755.5, 138.5, | , 24.3, 0.0, 582.0, | ,  1000,   959,  3000,  2929, | , -3.4, 1281.9, 12.445, |, 0.0
14756.5, 139.2, | , 24.3, 0.0, 575.1, | ,  1000,   951,  3000,  2930, | , -3.4, 1371.4, 13.294, |, 0.0
14757.5, 139.2, | , 24.3, 0.0, 575.4, | ,  1000,   949,  3000,  2932, | , -3.4, 1455.0, 14.100, |, 0.0
14758.5, 139.3, | , 24.3, 0.0, 577.1, | ,  1000,   952,  3000,  2940, | , -3.4, 1543.7, 14.998, |, 0.0
14759.5, 138.3, | , 24.3, 0.0, 581.3, | ,  1000,   953,  3000,  2947, | , -3.4, 1607.9, 15.654, |, 0.0
14760.5, 138.3, | , 24.3, 0.0, 581.1, | ,  1000,   957,  3000,  2932, | , -3.4, 1697.9, 16.484, |, 0.0
14761.5, 139.3, | , 24.3, 0.0, 576.0, | ,  1000,   949,  3000,  2912, | , -3.4, 1778.9, 17.146, |, 0.0
14762.6, 139.1, | , 24.3, 0.0, 574.8, | ,  1000,   956,  3000,  2926, | , -3.4, 1856.9, 17.992, |, 0.0
14763.6, 139.1, | , 24.3, 0.0, 575.7, | ,  1000,   955,  3000,  2937, | , -3.4, 1967.0, 19.110, |, 0.0
14764.6, 138.7, | , 24.3, 0.0, 580.8, | ,  1000,   959,  3000,  2943, | , -3.4, 2018.0, 19.651, |, 0.0
14765.6, 138.2, | , 24.3, 0.0, 581.0, | ,  1000,   959,  3000,  2933, | , -3.4, 2110.1, 20.492, |, 0.0
14766.6, 138.3, | , 24.3, 0.0, 579.9, | ,  1000,   952,  3000,  2944, | , -3.4, 2176.5, 21.155, |, 0.0
14767.6, 139.3, | , 24.3, 0.0, 576.1, | ,  1000,   951,  3000,  2912, | , -3.4, 2254.9, 21.736, |, 0.0
14768.6, 139.5, | , 24.3, 0.0, 574.8, | ,  1000,   953,  3000,  2918, | , -3.4, 2354.7, 22.739, |, 0.0
14769.6, 139.0, | , 24.3, 0.0, 575.2, | ,  1000,   952,  3000,  2926, | , -3.4, 2388.1, 23.101, |, 0.0
14770.6, 138.2, | , 24.3, 0.0, 580.3, | ,  1000,   959,  3000,  2926, | , -3.4, 2464.0, 23.875, |, 0.0
14771.7, 138.9, | , 24.3, 0.0, 579.4, | ,  1000,   957,  3000,  2945, | , -3.4, 2540.2, 24.725, |, 0.0
14772.7, 138.2, | , 24.3, 0.0, 580.5, | ,  1000,   952,  3000,  2939, | , -3.4, 2594.6, 25.180, |, 0.0
14773.7, 139.1, | , 24.3, 0.0, 574.9, | ,  1000,   952,  3000,  2924, | , -3.4, 2652.5, 25.639, |, 0.0
14774.7, 139.3, | , 24.3, 0.0, 575.4, | ,  1000,   955,  3000,  2918, | , -3.4, 2716.8, 26.244, |, 0.0
14775.7, 139.3, | , 24.3, 0.0, 575.5, | ,  1000,   958,  3000,  2917, | , -3.4, 2745.9, 26.531, |, 0.0
14776.7, 138.4, | , 24.3, 0.0, 579.4, | ,  1000,   956,  3000,  2918, | , -3.4, 2791.7, 26.965, |, 0.0
14777.7, 138.3, | , 24.3, 0.0, 580.1, | ,  1000,   953,  3000,  2939, | , -3.4, 2852.1, 27.676, |, 0.0
14778.7, 138.5, | , 24.3, 0.0, 580.3, | ,  1000,   959,  3000,  2916, | , -3.4, 2907.8, 28.093, |, 0.0
14779.7, 139.0, | , 24.3, 0.0, 573.8, | ,  1000,   949,  3000,  2926, | , -3.4, 2924.5, 28.257, |, 0.0
14780.8, 139.2, | , 24.3, 0.0, 573.3, | ,  1000,   956,  3000,  2944, | , -3.4, 2981.5, 28.989, |, 0.0
14781.8, 139.4, | , 24.3, 0.0, 573.1, | ,  1000,   951,  3000,  2922, | , -3.4, 2998.7, 28.961, |, 0.0
14782.8, 138.4, | , 24.3, 0.0, 579.8, | ,  1000,   959,  3000,  2949, | , -3.4, 3038.9, 29.609, |, 0.0
14783.8, 138.2, | , 24.3, 0.0, 579.4, | ,  1000,   957,  3000,  2933, | , -3.4, 3033.4, 29.413, |, 0.0
14784.8, 139.0, | , 24.3, 0.0, 574.7, | ,  1000,   950,  3000,  2933, | , -3.4, 3060.8, 29.636, |, 0.0
14785.8, 139.6, | , 24.3, 0.0, 573.4, | ,  1000,   949,  3000,  2934, | , -3.4, 3082.2, 29.841, |, 0.0
14786.8, 139.0, | , 24.3, 0.0, 573.2, | ,  1000,   952,  3000,  2923, | , -3.4, 3085.2, 29.802, |, 0.0
14787.8, 138.6, | , 24.3, 0.0, 579.7, | ,  1000,   961,  3000,  2935, | , -3.4, 3113.5, 30.240, |, 0.0
14788.9, 138.3, | , 24.3, 0.0, 579.3, | ,  1000,   960,  3000,  2949, | , -3.4, 3128.1, 30.482, |, 0.0
14789.9, 138.2, | , 24.3, 0.0, 579.4, | ,  1000,   955,  3000,  2921, | , -3.4, 3134.1, 30.279, |, 0.0
14790.9, 138.7, | , 24.3, 0.0, 574.1, | ,  1000,   953,  3000,  2922, | , -3.4, 3132.8, 30.258, |, 0.0
14791.9, 139.4, | , 24.3, 0.0, 572.5, | ,  1000,   949,  3000,  2908, | , -3.4, 3143.5, 30.221, |, 0.0
14792.9, 139.1, | , 24.3, 0.0, 574.2, | ,  1000,   955,  3000,  2948, | , -3.4, 3140.5, 30.559, |, 0.0
14793.9, 138.3, | , 24.3, 0.0, 578.6, | ,  1000,   961,  3000,  2954, | , -3.4, 3118.2, 30.433, |, 0.0
14794.9, 138.7, | , 24.3, 0.0, 579.0, | ,  1000,   962,  3000,  2911, | , -3.4, 3146.1, 30.380, |, 0.0
14795.9, 138.5, | , 24.3, 0.0, 578.5, | ,  1000,   960,  3000,  2929, | , -3.4, 3143.9, 30.478, |, 0.0
14796.9, 139.0, | , 24.3, 0.0, 572.9, | ,  1000,   955,  3000,  2922, | , -3.4, 3133.6, 30.287, |, 0.0
14797.9, 139.2, | , 24.3, 0.0, 573.3, | ,  1000,   951,  3000,  2922, | , -3.4, 3132.3, 30.245, |, 0.0
14799.0, 139.5, | , 24.3, 0.0, 574.4, | ,  1000,   958,  3000,  2952, | , -3.4, 3118.2, 30.390, |, 0.0
14800.0, 138.1, | , 24.3, 0.0, 577.7, | ,  1000,   957,  3000,  2918, | , -3.4, 3112.6, 30.074, |, 0.0
14801.0, 138.4, | , 24.3, 0.0, 578.5, | ,  1000,   961,  3000,  2919, | , -3.4, 3143.5, 30.402, |, 0.0
14802.0, 138.7, | , 24.3, 0.0, 577.6, | ,  1000,   958,  3000,  2949, | , -3.4, 3125.1, 30.438, |, 0.0
14803.0, 139.2, | , 24.3, 0.0, 572.4, | ,  1000,   954,  3000,  2929, | , -3.4, 3099.8, 30.011, |, 0.0
14804.0, 139.1, | , 24.3, 0.0, 571.7, | ,  1000,   952,  3000,  2938, | , -3.4, 3113.5, 30.193, |, 0.0
14805.0, 139.5, | , 24.3, 0.0, 573.5, | ,  1000,   956,  3000,  2947, | , -3.4, 3122.1, 30.376, |, 0.0
14806.0, 138.6, | , 24.3, 0.0, 578.2, | ,  1000,   961,  3000,  2935, | , -3.4, 3085.2, 29.964, |, 0.0
14807.1, 138.4, | , 24.3, 0.0, 577.4, | ,  1000,   951,  3000,  2925, | , -3.4, 3117.3, 30.122, |, 0.0
14808.1, 139.2, | , 24.3, 0.0, 572.8, | ,  1000,   954,  3000,  2912, | , -3.4, 3088.2, 29.763, |, 0.0
14809.1, 139.3, | , 24.3, 0.0, 572.3, | ,  1000,   954,  3000,  2929, | , -3.4, 3096.8, 29.976, |, 0.0
14810.1, 138.9, | , 24.3, 0.0, 573.0, | ,  1000,   958,  3000,  2924, | , -3.4, 3087.8, 29.882, |, 0.0
14811.1, 138.1, | , 24.3, 0.0, 578.3, | ,  1000,   960,  3000,  2926, | , -3.4, 3101.1, 30.037, |, 0.0
14812.1, 138.9, | , 24.3, 0.0, 577.4, | ,  1000,   961,  3000,  2950, | , -3.4, 3105.8, 30.284, |, 0.0
14813.1, 138.2, | , 24.3, 0.0, 577.7, | ,  1000,   953,  3000,  2942, | , -3.4, 3069.4, 29.802, |, 0.0
14814.1, 139.0, | , 24.3, 0.0, 572.6, | ,  1000,   955,  3000,  2916, | , -3.4, 3074.5, 29.671, |, 0.0
14815.1, 139.1, | , 24.3, 0.0, 571.5, | ,  1000,   956,  3000,  2935, | , -3.4, 3061.2, 29.693, |, 0.0
14816.1, 139.1, | , 24.3, 0.0, 573.2, | ,  1000,   956,  3000,  2910, | , -3.4, 3065.1, 29.540, |, 0.0
14817.2, 138.2, | , 24.3, 0.0, 577.0, | ,  1000,   960,  3000,  2926, | , -3.4, 3080.1, 29.840, |, 0.0
14818.2, 138.2, | , 24.3, 0.0, 577.6, | ,  1000,   954,  3000,  2954, | , -3.4, 3072.4, 29.934, |, 0.0
14819.2, 138.7, | , 24.3, 0.0, 577.6, | ,  1000,   957,  3000,  2945, | , -3.4, 3064.2, 29.810, |, 0.0
14820.2, 138.9, | , 24.3, 0.0, 572.1, | ,  1000,   951,  3000,  2933, | , -3.4, 3062.1, 29.655, |, 0.0
14821.2, 139.3, | , 24.3, 0.0, 570.9, | ,  1000,   951,  3000,  2941, | , -3.4, 3047.1, 29.571, |, 0.0
14822.2, 139.5, | , 24.3, 0.0, 571.8, | ,  1000,   959,  3000,  2922, | , -3.4, 3046.2, 29.474, |, 0.0
14823.2, 138.6, | , 24.3, 0.0, 577.0, | ,  1000,   964,  3000,  2935, | , -3.4, 3038.9, 29.537, |, 0.0
14824.2, 138.3, | , 24.3, 0.0, 576.9, | ,  1000,   958,  3000,  2942, | , -3.4, 3057.8, 29.733, |, 0.0
14825.2, 138.2, | , 24.3, 0.0, 576.8, | ,  1000,   954,  3000,  2926, | , -3.4, 3065.1, 29.649, |, 0.0
14826.3, 139.1, | , 24.3, 0.0, 570.3, | ,  1000,   952,  3000,  2918, | , -3.4, 3070.2, 29.622, |, 0.0
14827.3, 139.7, | , 24.3, 0.0, 570.3, | ,  1000,   955,  3000,  2941, | , -3.4, 3046.2, 29.585, |, 0.0
14828.3, 139.0, | , 24.3, 0.0, 570.8, | ,  1000,   950,  3000,  2918, | , -3.4, 3061.7, 29.521, |, 0.0
14829.3, 138.7, | , 24.3, 0.0, 576.9, | ,  1000,   951,  3000,  2933, | , -3.4, 3039.8, 29.434, |, 0.0
14830.3, 138.3, | , 24.3, 0.0, 576.2, | ,  1000,   960,  3000,  2934, | , -3.4, 3041.1, 29.523, |, 0.0
14831.3, 138.9, | , 24.3, 0.0, 571.4, | ,  1000,   954,  3000,  2937, | , -3.4, 3069.8, 29.782, |, 0.0
14832.3, 139.1, | , 24.3, 0.0, 569.5, | ,  1000,   952,  3000,  2929, | , -3.4, 3074.9, 29.748, |, 0.0
14833.3, 139.6, | , 24.3, 0.0, 570.0, | ,  1000,   950,  3000,  2927, | , -3.4, 3036.4, 29.350, |, 0.0
14834.3, 138.3, | , 24.3, 0.0, 575.8, | ,  1000,   961,  3000,  2931, | , -3.4, 3047.1, 29.565, |, 0.0
14835.4, 138.2, | , 24.3, 0.0, 576.3, | ,  1000,   955,  3000,  2926, | , -3.4, 3035.5, 29.366, |, 0.0
14836.4, 138.6, | , 24.3, 0.0, 576.1, | ,  1000,   956,  3000,  2918, | , -3.4, 3041.1, 29.369, |, 0.0
14837.4, 139.0, | , 24.3, 0.0, 570.5, | ,  1000,   955,  3000,  2924, | , -3.4, 3036.8, 29.371, |, 0.0
14838.4, 139.3, | , 24.3, 0.0, 569.2, | ,  1000,   951,  3000,  2941, | , -3.4, 3035.5, 29.454, |, 0.0
14839.4, 138.9, | , 24.3, 0.0, 571.5, | ,  1000,   954,  3000,  2931, | , -3.4, 3023.9, 29.291, |, 0.0
14840.4, 138.6, | , 24.3, 0.0, 576.1, | ,  1000,   957,  3000,  2925, | , -3.4, 3050.5, 29.523, |, 0.0
14841.4, 138.3, | , 24.3, 0.0, 575.8, | ,  1000,   961,  3000,  2940, | , -3.4, 3040.2, 29.567, |, 0.0
14842.4, 138.7, | , 24.3, 0.0, 575.1, | ,  1000,   958,  3000,  2928, | , -3.4, 3016.7, 29.228, |, 0.0
14843.5, 139.0, | , 24.3, 0.0, 569.9, | ,  1000,   959,  3000,  2929, | , -3.4, 3020.9, 29.277, |, 0.0
14844.5, 139.0, | , 24.3, 0.0, 569.2, | ,  1000,   957,  3000,  2920, | , -3.4, 3034.7, 29.335, |, 0.0
14845.5, 139.0, | , 24.3, 0.0, 569.7, | ,  1000,   960,  3000,  2943, | , -3.4, 3025.2, 29.433, |, 0.0
14846.5, 138.2, | , 24.3, 0.0, 575.2, | ,  1000,   959,  3000,  2920, | , -3.4, 3020.1, 29.206, |, 0.0
14847.5, 138.3, | , 24.3, 0.0, 574.2, | ,  1000,   956,  3000,  2925, | , -3.4, 3018.8, 29.210, |, 0.0
14848.5, 138.2, | , 24.3, 0.0, 575.2, | ,  1000,   956,  3000,  2940, | , -3.4, 3029.5, 29.425, |, 0.0
14849.5, 139.7, | , 24.3, 0.0, 570.7, | ,  1000,   956,  3000,  2918, | , -3.4, 3021.4, 29.185, |, 0.0
14850.5, 139.3, | , 24.3, 0.0, 568.7, | ,  1000,   954,  3000,  2944, | , -3.4, 3026.1, 29.413, |, 0.0
14851.5, 139.0, | , 24.3, 0.0, 568.8, | ,  1000,   952,  3000,  2911, | , -3.4, 3007.2, 28.967, |, 0.0
14852.6, 138.7, | , 24.3, 0.0, 573.9, | ,  1000,   957,  3000,  2921, | , -3.4, 3026.1, 29.253, |, 0.0
14853.6, 138.7, | , 24.3, 0.0, 574.0, | ,  1000,   957,  3000,  2945, | , -3.4, 3026.5, 29.447, |, 0.0
14854.6, 138.9, | , 24.3, 0.0, 569.2, | ,  1000,   949,  3000,  2919, | , -3.4, 3018.4, 29.105, |, 0.0
14855.6, 139.2, | , 24.3, 0.0, 568.1, | ,  1000,   955,  3000,  2928, | , -3.4, 3015.8, 29.193, |, 0.0
14856.6, 139.3, | , 24.3, 0.0, 569.9, | ,  1000,   955,  3000,  2938, | , -3.4, 3022.7, 29.341, |, 0.0
14857.6, 138.4, | , 24.3, 0.0, 573.4, | ,  1000,   952,  3000,  2933, | , -3.4, 3008.5, 29.137, |, 0.0
14858.6, 138.3, | , 24.3, 0.0, 574.2, | ,  1000,   953,  3000,  2942, | , -3.4, 3009.4, 29.226, |, 0.0
14859.6, 138.7, | , 24.3, 0.0, 574.2, | ,  1000,   952,  3000,  2940, | , -3.4, 3019.7, 29.301, |, 0.0
14860.7, 139.4, | , 24.3, 0.0, 569.3, | ,  1000,   952,  3000,  2920, | , -3.4, 3010.7, 29.061, |, 0.0
14861.7, 139.2, | , 24.3, 0.0, 568.0, | ,  1000,   949,  3000,  2941, | , -3.4, 3006.8, 29.162, |, 0.0
14862.7, 139.4, | , 24.3, 0.0, 569.2, | ,  1000,   952,  3000,  2945, | , -3.4, 3003.0, 29.180, |, 0.0
14863.7, 138.3, | , 24.3, 0.0, 573.9, | ,  1000,   956,  3000,  2936, | , -3.4, 3003.8, 29.144, |, 0.0
14864.7, 138.3, | , 24.3, 0.0, 573.8, | ,  1000,   959,  3000,  2916, | , -3.4, 3033.4, 29.307, |, 0.0
14865.7, 138.4, | , 24.3, 0.0, 574.1, | ,  1000,   958,  3000,  2942, | , -3.4, 3006.4, 29.235, |, 0.0
14866.7, 139.2, | , 24.3, 0.0, 568.8, | ,  1000,   956,  3000,  2923, | , -3.4, 3012.4, 29.136, |, 0.0
14867.7, 139.2, | , 24.3, 0.0, 567.2, | ,  1000,   955,  3000,  2929, | , -3.4, 2999.5, 29.044, |, 0.0
14868.7, 139.0, | , 24.3, 0.0, 567.0, | ,  1000,   954,  3000,  2927, | , -3.4, 3001.7, 29.041, |, 0.0
14869.8, 138.6, | , 24.3, 0.0, 573.8, | ,  1000,   959,  3000,  2944, | , -3.4, 3000.4, 29.197, |, 0.0
14870.8, 138.4, | , 24.3, 0.0, 573.5, | ,  1000,   954,  3000,  2949, | , -3.4, 3002.5, 29.217, |, 0.0
14871.8, 138.3, | , 24.3, 0.0, 573.6, | ,  1000,   953,  3000,  2934, | , -3.4, 2977.7, 28.860, |, 0.0
14872.8, 139.5, | , 24.3, 0.0, 564.4, | ,  1000,   948,  3000,  2934, | , -3.4, 3004.7, 29.083, |, 0.0
14873.8, 139.4, | , 24.3, 0.0, 568.0, | ,  1000,   949,  3000,  2929, | , -3.4, 3025.7, 29.253, |, 0.0
14874.8, 139.2, | , 24.3, 0.0, 567.3, | ,  1000,   956,  3000,  2938, | , -3.4, 2992.2, 29.049, |, 0.0
14875.8, 138.7, | , 24.3, 0.0, 573.5, | ,  1000,   962,  3000,  2949, | , -3.4, 2990.5, 29.165, |, 0.0
14876.8, 138.5, | , 24.3, 0.0, 573.6, | ,  1000,   959,  3000,  2919, | , -3.4, 2985.4, 28.868, |, 0.0
14877.9, 138.2, | , 24.3, 0.0, 572.9, | ,  1000,   955,  3000,  2922, | , -3.4, 3021.4, 29.202, |, 0.0
14878.9, 139.0, | , 24.3, 0.0, 567.0, | ,  1000,   958,  3000,  2923, | , -3.4, 2996.1, 28.989, |, 0.0
14879.9, 139.0, | , 24.3, 0.0, 567.0, | ,  1000,   956,  3000,  2913, | , -3.4, 2985.4, 28.800, |, 0.0
14880.9, 139.1, | , 24.3, 0.0, 567.9, | ,  1000,   959,  3000,  2930, | , -3.4, 3009.4, 29.177, |, 0.0
14881.9, 138.4, | , 24.3, 0.0, 573.0, | ,  1000,   957,  3000,  2948, | , -3.4, 2973.0, 28.942, |, 0.0
14882.9, 138.8, | , 24.3, 0.0, 572.2, | ,  1000,   954,  3000,  2930, | , -3.4, 2976.4, 28.826, |, 0.0
14883.9, 139.3, | , 24.3, 0.0, 568.1, | ,  1000,   955,  3000,  2917, | , -3.4, 2996.5, 28.927, |, 0.0
14884.9, 139.1, | , 24.3, 0.0, 566.3, | ,  1000,   949,  3000,  2938, | , -3.4, 2979.8, 28.882, |, 0.0
14885.9, 139.1, | , 24.3, 0.0, 566.9, | ,  1000,   956,  3000,  2941, | , -3.4, 2982.8, 28.984, |, 0.0
14887.0, 138.5, | , 24.3, 0.0, 572.6, | ,  1000,   961,  3000,  2935, | , -3.4, 2975.1, 28.898, |, 0.0
14888.0, 138.3, | , 24.3, 0.0, 571.8, | ,  1000,   952,  3000,  2935, | , -3.4, 3006.0, 29.132, |, 0.0
14889.0, 138.2, | , 24.3, 0.0, 572.8, | ,  1000,   959,  3000,  2927, | , -3.4, 3010.2, 29.164, |, 0.0
14890.0, 139.3, | , 24.2, 0.0, 567.4, | ,  1000,   958,  3000,  2933, | , -3.4, 2996.5, 29.074, |, 0.0
14891.0, 139.1, | , 24.2, 0.0, 565.9, | ,  1000,   960,  3000,  2945, | , -3.4, 2988.8, 29.102, |, 0.0
14892.0, 139.1, | , 24.3, 0.0, 566.0, | ,  1000,   958,  3000,  2931, | , -3.4, 2971.2, 28.810, |, 0.0
14893.0, 138.7, | , 24.3, 0.0, 571.9, | ,  1000,   951,  3000,  2938, | , -3.4, 2982.4, 28.921, |, 0.0
14894.0, 138.2, | , 24.3, 0.0, 571.9, | ,  1000,   958,  3000,  2928, | , -3.4, 2966.1, 28.737, |, 0.0
14895.1, 138.2, | , 24.3, 0.0, 571.9, | ,  1000,   952,  3000,  2935, | , -3.4, 2976.0, 28.840, |, 0.0
14896.1, 139.6, | , 24.2, 0.0, 565.7, | ,  1000,   955,  3000,  2919, | , -3.4, 2962.7, 28.619, |, 0.0
14897.1, 138.9, | , 24.2, 0.0, 566.1, | ,  1000,   954,  3000,  2916, | , -3.4, 2961.0, 28.567, |, 0.0
14898.1, 139.0, | , 24.2, 0.0, 565.2, | ,  1000,   949,  3000,  2915, | , -3.4, 2964.4, 28.562, |, 0.0
14899.1, 138.3, | , 24.3, 0.0, 571.8, | ,  1000,   951,  3000,  2950, | , -3.4, 2994.8, 29.125, |, 0.0
14900.1, 138.7, | , 24.3, 0.0, 572.2, | ,  1000,   958,  3000,  2957, | , -3.4, 2958.8, 28.882, |, 0.0
14901.1, 138.2, | , 24.3, 0.0, 571.7, | ,  1000,   953,  3000,  2944, | , -3.4, 2946.8, 28.635, |, 0.0
14902.1, 139.4, | , 24.2, 0.0, 564.8, | ,  1000,   950,  3000,  2937, | , -3.4, 2956.7, 28.652, |, 0.0
14903.1, 139.6, | , 24.2, 0.0, 565.0, | ,  1000,   953,  3000,  2922, | , -3.4, 2942.1, 28.419, |, 0.0
14904.2, 139.2, | , 24.2, 0.0, 566.8, | ,  1000,   952,  3000,  2931, | , -3.4, 2966.1, 28.716, |, 0.0
14905.2, 138.4, | , 24.3, 0.0, 571.0, | ,  1000,   955,  3000,  2937, | , -3.4, 2963.1, 28.757, |, 0.0
14906.2, 138.7, | , 24.2, 0.0, 571.1, | ,  1000,   958,  3000,  2935, | , -3.4, 2957.1, 28.702, |, 0.0
14907.2, 139.2, | , 24.3, 0.0, 566.0, | ,  1000,   951,  3000,  2911, | , -3.4, 2973.8, 28.633, |, 0.0
14908.2, 139.2, | , 24.2, 0.0, 563.8, | ,  1000,   949,  3000,  2918, | , -3.4, 2955.4, 28.493, |, 0.0
14909.2, 139.0, | , 24.2, 0.0, 565.7, | ,  1000,   956,  3000,  2938, | , -3.4, 2957.1, 28.709, |, 0.0
14910.2, 138.6, | , 24.2, 0.0, 571.1, | ,  1000,   952,  3000,  2922, | , -3.4, 2952.0, 28.512, |, 0.0
14911.2, 138.2, | , 24.2, 0.0, 570.2, | ,  1000,   957,  3000,  2947, | , -3.4, 2946.8, 28.685, |, 0.0
14912.3, 138.3, | , 24.2, 0.0, 570.4, | ,  1000,   957,  3000,  2951, | , -3.4, 2947.3, 28.714, |, 0.0
14913.3, 139.5, | , 24.2, 0.0, 565.1, | ,  1000,   955,  3000,  2945, | , -3.4, 2937.4, 28.568, |, 0.0
14914.3, 139.1, | , 24.2, 0.0, 564.1, | ,  1000,   952,  3000,  2925, | , -3.4, 2939.5, 28.411, |, 0.0
14915.3, 139.0, | , 24.2, 0.0, 565.8, | ,  1000,   953,  3000,  2945, | , -3.4, 2940.4, 28.577, |, 0.0
14916.3, 138.2, | , 24.2, 0.0, 570.0, | ,  1000,   953,  3000,  2923, | , -3.4, 2939.5, 28.409, |, 0.0
14917.3, 138.7, | , 24.2, 0.0, 570.6, | ,  1000,   954,  3000,  2941, | , -3.4, 2942.5, 28.569, |, 0.0
14918.3, 138.5, | , 24.2, 0.0, 569.2, | ,  1000,   958,  3000,  2935, | , -3.4, 2961.4, 28.746, |, 0.0
14919.3, 139.1, | , 24.2, 0.0, 564.9, | ,  1000,   955,  3000,  2930, | , -3.4, 2951.5, 28.590, |, 0.0
14920.3, 139.6, | , 24.2, 0.0, 563.7, | ,  1000,   947,  3000,  2938, | , -3.4, 2935.3, 28.433, |, 0.0
14921.3, 139.0, | , 24.2, 0.0, 565.0, | ,  1000,   957,  3000,  2921, | , -3.4, 2957.5, 28.592, |, 0.0
14922.4, 138.2, | , 24.2, 0.0, 569.7, | ,  1000,   957,  3000,  2937, | , -3.4, 2959.3, 28.734, |, 0.0
14923.4, 138.8, | , 24.2, 0.0, 569.5, | ,  1000,   951,  3000,  2956, | , -3.4, 2950.7, 28.746, |, 0.0
14924.4, 138.5, | , 24.2, 0.0, 570.2, | ,  1000,   956,  3000,  2929, | , -3.4, 2926.3, 28.347, |, 0.0
14925.4, 139.1, | , 24.2, 0.0, 563.2, | ,  1000,   956,  3000,  2931, | , -3.4, 2955.0, 28.641, |, 0.0
14926.4, 139.5, | , 24.2, 0.0, 563.5, | ,  1000,   949,  3000,  2947, | , -3.4, 2925.8, 28.419, |, 0.0
14927.4, 139.4, | , 24.2, 0.0, 564.6, | ,  1000,   954,  3000,  2914, | , -3.4, 2928.8, 28.251, |, 0.0
14928.4, 138.4, | , 24.2, 0.0, 568.6, | ,  1000,   955,  3000,  2924, | , -3.4, 2926.7, 28.302, |, 0.0
14929.4, 138.2, | , 24.2, 0.0, 569.3, | ,  1000,   961,  3000,  2939, | , -3.4, 2916.0, 28.351, |, 0.0
14930.5, 139.4, | , 24.2, 0.0, 564.6, | ,  1000,   959,  3000,  2920, | , -3.4, 2927.5, 28.311, |, 0.0
14931.5, 139.2, | , 24.2, 0.0, 563.0, | ,  1000,   955,  3000,  2949, | , -3.4, 2918.6, 28.410, |, 0.0
14932.5, 139.0, | , 24.2, 0.0, 563.9, | ,  1000,   950,  3000,  2926, | , -3.4, 2922.4, 28.243, |, 0.0
14933.5, 138.9, | , 24.2, 0.0, 568.6, | ,  1000,   955,  3000,  2955, | , -3.4, 2907.8, 28.343, |, 0.0
14934.5, 138.4, | , 24.2, 0.0, 568.5, | ,  1000,   953,  3000,  2941, | , -3.4, 2908.3, 28.239, |, 0.0
14935.5, 138.4, | , 24.2, 0.0, 569.1, | ,  1000,   958,  3000,  2930, | , -3.4, 2907.4, 28.185, |, 0.0
14936.5, 138.8, | , 24.2, 0.0, 564.3, | ,  1000,   950,  3000,  2913, | , -3.4, 2930.5, 28.228, |, 0.0
14937.5, 139.3, | , 24.2, 0.0, 562.8, | ,  1000,   957,  3000,  2913, | , -3.4, 2916.4, 28.143, |, 0.0
14938.6, 139.0, | , 24.2, 0.0, 564.0, | ,  1000,   953,  3000,  2942, | , -3.4, 2916.0, 28.322, |, 0.0
14939.6, 138.6, | , 24.2, 0.0, 569.1, | ,  1000,   963,  3000,  2933, | , -3.4, 2914.7, 28.311, |, 0.0
14940.6, 138.5, | , 24.2, 0.0, 569.3, | ,  1000,   958,  3000,  2914, | , -3.4, 2901.0, 28.008, |, 0.0
14941.6, 138.2, | , 24.2, 0.0, 568.8, | ,  1000,   956,  3000,  2944, | , -3.4, 2901.8, 28.219, |, 0.0
14942.6, 139.0, | , 24.2, 0.0, 563.7, | ,  1000,   955,  3000,  2924, | , -3.4, 2927.5, 28.317, |, 0.0
14943.6, 139.6, | , 24.2, 0.0, 561.9, | ,  1000,   955,  3000,  2949, | , -3.4, 2899.3, 28.220, |, 0.0
14944.6, 139.3, | , 24.2, 0.0, 563.6, | ,  1000,   960,  3000,  2929, | , -3.4, 2912.1, 28.238, |, 0.0
14945.6, 138.1, | , 24.2, 0.0, 568.5, | ,  1000,   956,  3000,  2930, | , -3.4, 2893.3, 28.037, |, 0.0
14946.6, 138.5, | , 24.2, 0.0, 568.6, | ,  1000,   959,  3000,  2933, | , -3.4, 2907.4, 28.219, |, 0.0
14947.7, 138.3, | , 24.2, 0.0, 567.9, | ,  1000,   956,  3000,  2922, | , -3.4, 2904.8, 28.086, |, 0.0
14948.7, 139.4, | , 24.2, 0.0, 561.6, | ,  1000,   957,  3000,  2933, | , -3.4, 2923.7, 28.363, |, 0.0
14949.7, 139.0, | , 24.2, 0.0, 562.0, | ,  1000,   949,  3000,  2914, | , -3.4, 2905.3, 27.990, |, 0.0
14950.7, 139.3, | , 24.2, 0.0, 563.0, | ,  1000,   954,  3000,  2916, | , -3.4, 2888.6, 27.873, |, 0.0
14951.7, 138.2, | , 24.2, 0.0, 567.6, | ,  1000,   961,  3000,  2932, | , -3.4, 2895.4, 28.108, |, 0.0
14952.7, 138.3, | , 24.2, 0.0, 567.6, | ,  1000,   956,  3000,  2926, | , -3.4, 2919.4, 28.257, |, 0.0
14953.7, 139.3, | , 24.2, 0.0, 562.7, | ,  1000,   949,  3000,  2940, | , -3.4, 2892.8, 28.051, |, 0.0
14954.7, 139.1, | , 24.2, 0.0, 560.8, | ,  1000,   953,  3000,  2935, | , -3.4, 2885.1, 27.967, |, 0.0
14955.8, 139.1, | , 24.2, 0.0, 561.6, | ,  1000,   953,  3000,  2927, | , -3.4, 2907.0, 28.126, |, 0.0
14956.8, 138.3, | , 24.2, 0.0, 567.1, | ,  1000,   963,  3000,  2949, | , -3.4, 2880.4, 28.098, |, 0.0
14957.8, 138.8, | , 24.2, 0.0, 567.5, | ,  1000,   961,  3000,  2922, | , -3.4, 2880.4, 27.882, |, 0.0
14958.8, 138.3, | , 24.2, 0.0, 567.5, | ,  1000,   960,  3000,  2907, | , -3.4, 2879.1, 27.755, |, 0.0
14959.8, 139.3, | , 24.2, 0.0, 562.2, | ,  1000,   947,  3000,  2908, | , -3.4, 2903.6, 27.912, |, 0.0
14960.8, 139.5, | , 24.2, 0.0, 561.1, | ,  1000,   955,  3000,  2916, | , -3.4, 2879.1, 27.787, |, 0.0
14961.8, 138.9, | , 24.2, 0.0, 562.9, | ,  1000,   949,  3000,  2920, | , -3.4, 2880.4, 27.791, |, 0.0
14962.8, 138.2, | , 24.2, 0.0, 567.3, | ,  1000,   954,  3000,  2921, | , -3.4, 2879.6, 27.820, |, 0.0
14963.8, 138.5, | , 24.2, 0.0, 567.6, | ,  1000,   951,  3000,  2932, | , -3.4, 2886.0, 27.939, |, 0.0
14964.9, 138.4, | , 24.2, 0.0, 566.6, | ,  1000,   958,  3000,  2938, | , -3.4, 2881.7, 27.998, |, 0.0
14965.9, 139.0, | , 24.2, 0.0, 561.7, | ,  1000,   952,  3000,  2933, | , -3.4, 2892.0, 28.014, |, 0.0
14966.9, 139.5, | , 24.2, 0.0, 561.0, | ,  1000,   955,  3000,  2918, | , -3.4, 2896.7, 27.969, |, 0.0
14967.9, 139.0, | , 24.2, 0.0, 560.2, | ,  1000,   954,  3000,  2944, | , -3.4, 2874.0, 27.931, |, 0.0
14968.9, 138.4, | , 24.2, 0.0, 566.5, | ,  1000,   959,  3000,  2941, | , -3.4, 2867.6, 27.888, |, 0.0
14969.9, 138.4, | , 24.2, 0.0, 565.4, | ,  1000,   958,  3000,  2916, | , -3.4, 2882.1, 27.843, |, 0.0
14970.9, 138.5, | , 24.2, 0.0, 566.3, | ,  1000,   958,  3000,  2915, | , -3.4, 2869.3, 27.713, |, 0.0
14971.9, 139.5, | , 24.2, 0.0, 557.3, | ,  1000,   952,  3000,  2920, | , -3.4, 2864.6, 27.657, |, 0.0
14972.9, 139.2, | , 24.2, 0.0, 560.0, | ,  1000,   949,  3000,  2936, | , -3.4, 2863.3, 27.732, |, 0.0
14974.0, 139.5, | , 24.2, 0.0, 559.9, | ,  1000,   960,  3000,  2945, | , -3.4, 2884.7, 28.087, |, 0.0
14975.0, 138.5, | , 24.2, 0.0, 565.1, | ,  1000,   951,  3000,  2950, | , -3.4, 2855.1, 27.773, |, 0.0
14976.0, 138.3, | , 24.2, 0.0, 565.6, | ,  1000,   953,  3000,  2939, | , -3.4, 2877.8, 27.927, |, 0.0
14977.0, 139.3, | , 24.2, 0.0, 561.1, | ,  1000,   956,  3000,  2952, | , -3.4, 2874.8, 28.011, |, 0.0
14978.0, 139.6, | , 24.2, 0.0, 560.2, | ,  1000,   957,  3000,  2922, | , -3.4, 2870.6, 27.770, |, 0.0
14979.0, 138.9, | , 24.2, 0.0, 561.2, | ,  1000,   956,  3000,  2930, | , -3.4, 2850.0, 27.619, |, 0.0
14980.0, 138.4, | , 24.2, 0.0, 564.9, | ,  1000,   961,  3000,  2918, | , -3.4, 2858.1, 27.639, |, 0.0
14981.0, 138.4, | , 24.2, 0.0, 565.8, | ,  1000,   957,  3000,  2930, | , -3.4, 2865.0, 27.770, |, 0.0
14982.1, 138.2, | , 24.2, 0.0, 566.1, | ,  1000,   949,  3000,  2942, | , -3.4, 2870.6, 27.855, |, 0.0
14983.1, 138.9, | , 24.2, 0.0, 560.5, | ,  1000,   957,  3000,  2926, | , -3.4, 2866.7, 27.755, |, 0.0
14984.1, 139.5, | , 24.2, 0.0, 559.5, | ,  1000,   949,  3000,  2929, | , -3.4, 2841.9, 27.487, |, 0.0
14985.1, 139.4, | , 24.2, 0.0, 557.8, | ,  1000,   948,  3000,  2907, | , -3.4, 2827.3, 27.182, |, 0.0
14986.1, 138.4, | , 24.2, 0.0, 565.2, | ,  1000,   960,  3000,  2951, | , -3.4, 2842.3, 27.716, |, 0.0
14987.1, 138.7, | , 24.2, 0.0, 565.7, | ,  1000,   952,  3000,  2939, | , -3.4, 2864.1, 27.788, |, 0.0
14988.1, 138.6, | , 24.2, 0.0, 565.5, | ,  1000,   957,  3000,  2931, | , -3.4, 2867.6, 27.801, |, 0.0
14989.1, 138.9, | , 24.2, 0.0, 559.4, | ,  1000,   953,  3000,  2929, | , -3.4, 2860.7, 27.694, |, 0.0
14990.1, 139.3, | , 24.2, 0.0, 558.7, | ,  1000,   952,  3000,  2937, | , -3.4, 2839.3, 27.528, |, 0.0
14991.1, 139.7, | , 24.2, 0.0, 558.0, | ,  1000,   952,  3000,  2937, | , -3.4, 2846.1, 27.605, |, 0.0
14992.2, 138.3, | , 24.2, 0.0, 564.8, | ,  1000,   956,  3000,  2931, | , -3.4, 2833.3, 27.463, |, 0.0
14993.2, 138.0, | , 24.2, 0.0, 564.7, | ,  1000,   951,  3000,  2936, | , -3.4, 2833.3, 27.458, |, 0.0
14994.2, 138.7, | , 24.2, 0.0, 564.9, | ,  1000,   961,  3000,  2927, | , -3.4, 2857.3, 27.705, |, 0.0
14995.2, 139.6, | , 24.2, 0.0, 556.5, | ,  1000,   949,  3000,  2944, | , -3.4, 2836.7, 27.537, |, 0.0
14996.2, 139.2, | , 24.2, 0.0, 557.5, | ,  1000,   949,  3000,  2922, | , -3.4, 2842.3, 27.441, |, 0.0
14997.2, 139.6, | , 24.2, 0.0, 558.2, | ,  1000,   957,  3000,  2929, | , -3.4, 2820.9, 27.333, |, 0.0
14998.2, 138.2, | , 24.2, 0.0, 564.7, | ,  1000,   959,  3000,  2944, | , -3.4, 2823.4, 27.474, |, 0.0
14999.2, 138.2, | , 24.2, 0.0, 564.5, | ,  1000,   955,  3000,  2929, | , -3.4, 2853.4, 27.634, |, 0.0
15000.3, 139.0, | , 24.2, 0.0, 559.5, | ,  1000,   960,  3000,  2932, | , -3.4, 2826.9, 27.431, |, 0.0
15001.3, 139.6, | , 24.2, 0.0, 557.4, | ,  1000,   953,  3000,  2920, | , -3.4, 2822.2, 27.257, |, 0.0
15002.3, 139.1, | , 24.2, 0.0, 558.2, | ,  1000,   955,  3000,  2940, | , -3.4, 2814.4, 27.333, |, 0.0
15003.3, 138.4, | , 24.2, 0.0, 563.4, | ,  1000,   955,  3000,  2912, | , -3.4, 2838.9, 27.373, |, 0.0
15004.3, 138.7, | , 24.2, 0.0, 564.6, | ,  1000,   956,  3000,  2948, | , -3.4, 2819.2, 27.450, |, 0.0
15005.3, 138.3, | , 24.2, 0.0, 564.5, | ,  1000,   960,  3000,  2937, | , -3.4, 2818.7, 27.393, |, 0.0
15006.3, 138.8, | , 24.2, 0.0, 558.8, | ,  1000,   955,  3000,  2907, | , -3.4, 2810.6, 27.067, |, 0.0
15007.3, 139.6, | , 24.2, 0.0, 557.5, | ,  1000,   958,  3000,  2946, | , -3.4, 2815.3, 27.410, |, 0.0
15008.4, 138.9, | , 24.2, 0.0, 559.3, | ,  1000,   949,  3000,  2930, | , -3.4, 2813.2, 27.214, |, 0.0
15009.4, 138.3, | , 24.2, 0.0, 563.7, | ,  1000,   957,  3000,  2925, | , -3.4, 2816.2, 27.262, |, 0.0
15010.4, 138.7, | , 24.2, 0.0, 563.8, | ,  1000,   953,  3000,  2948, | , -3.4, 2806.7, 27.303, |, 0.0
15011.4, 138.6, | , 24.2, 0.0, 564.0, | ,  1000,   956,  3000,  2913, | , -3.4, 2798.2, 26.996, |, 0.0
15012.4, 139.0, | , 24.2, 0.0, 557.4, | ,  1000,   955,  3000,  2908, | , -3.4, 2802.4, 26.998, |, 0.0
15013.4, 139.2, | , 24.2, 0.0, 557.1, | ,  1000,   953,  3000,  2937, | , -3.4, 2801.6, 27.171, |, 0.0
15014.4, 139.5, | , 24.2, 0.0, 556.9, | ,  1000,   952,  3000,  2926, | , -3.4, 2799.0, 27.072, |, 0.0
15015.4, 138.2, | , 24.2, 0.0, 563.4, | ,  1000,   961,  3000,  2922, | , -3.4, 2792.2, 27.035, |, 0.0
15016.5, 138.4, | , 24.2, 0.0, 563.0, | ,  1000,   955,  3000,  2943, | , -3.4, 2793.4, 27.149, |, 0.0
15017.5, 138.4, | , 24.2, 0.0, 562.4, | ,  1000,   955,  3000,  2945, | , -3.4, 2793.9, 27.174, |, 0.0
15018.5, 139.0, | , 24.2, 0.0, 557.1, | ,  1000,   953,  3000,  2933, | , -3.4, 2789.2, 27.033, |, 0.0
15019.5, 139.1, | , 24.2, 0.0, 557.0, | ,  1000,   959,  3000,  2930, | , -3.4, 2800.7, 27.164, |, 0.0
15020.5, 139.4, | , 24.2, 0.0, 557.1, | ,  1000,   954,  3000,  2916, | , -3.4, 2792.6, 26.949, |, 0.0
15021.5, 138.3, | , 24.2, 0.0, 563.1, | ,  1000,   956,  3000,  2929, | , -3.4, 2791.7, 27.047, |, 0.0
15022.5, 138.5, | , 24.2, 0.0, 562.1, | ,  1000,   956,  3000,  2926, | , -3.4, 2790.4, 27.018, |, 0.0
15023.5, 139.5, | , 24.2, 0.0, 558.1, | ,  1000,   955,  3000,  2952, | , -3.4, 2793.9, 27.226, |, 0.0
15024.5, 139.0, | , 24.2, 0.0, 556.8, | ,  1000,   950,  3000,  2916, | , -3.4, 2794.3, 26.939, |, 0.0
15025.6, 138.8, | , 24.2, 0.0, 558.0, | ,  1000,   951,  3000,  2924, | , -3.4, 2815.3, 27.206, |, 0.0
15026.6, 138.2, | , 24.2, 0.0, 562.5, | ,  1000,   959,  3000,  2933, | , -3.4, 2787.4, 27.058, |, 0.0
15027.6, 138.8, | , 24.2, 0.0, 562.3, | ,  1000,   953,  3000,  2934, | , -3.4, 2782.3, 26.970, |, 0.0
15028.6, 138.1, | , 24.2, 0.0, 562.3, | ,  1000,   956,  3000,  2932, | , -3.4, 2784.4, 26.994, |, 0.0
15029.6, 139.0, | , 24.2, 0.0, 556.9, | ,  1000,   954,  3000,  2947, | , -3.4, 2799.4, 27.228, |, 0.0
15030.6, 139.4, | , 24.2, 0.0, 555.8, | ,  1000,   953,  3000,  2937, | , -3.4, 2778.0, 26.952, |, 0.0
15031.6, 138.8, | , 24.2, 0.0, 557.3, | ,  1000,   955,  3000,  2918, | , -3.4, 2784.4, 26.894, |, 0.0
15032.6, 138.6, | , 24.2, 0.0, 561.5, | ,  1000,   961,  3000,  2941, | , -3.4, 2767.3, 26.927, |, 0.0
15033.7, 138.7, | , 24.2, 0.0, 562.1, | ,  1000,   954,  3000,  2937, | , -3.4, 2770.7, 26.889, |, 0.0
15034.7, 138.4, | , 24.2, 0.0, 561.7, | ,  1000,   959,  3000,  2921, | , -3.4, 2770.3, 26.803, |, 0.0
15035.7, 139.0, | , 24.2, 0.0, 557.1, | ,  1000,   954,  3000,  2928, | , -3.4, 2773.7, 26.848, |, 0.0
15036.7, 139.0, | , 24.2, 0.0, 555.5, | ,  1000,   955,  3000,  2903, | , -3.4, 2766.5, 26.622, |, 0.0
15037.7, 139.6, | , 24.2, 0.0, 555.7, | ,  1000,   951,  3000,  2921, | , -3.4, 2792.6, 26.965, |, 0.0
15038.7, 138.3, | , 24.2, 0.0, 561.8, | ,  1000,   954,  3000,  2948, | , -3.4, 2775.9, 27.013, |, 0.0
15039.7, 138.2, | , 24.2, 0.0, 561.9, | ,  1000,   959,  3000,  2915, | , -3.4, 2783.6, 26.895, |, 0.0
15040.7, 138.7, | , 24.2, 0.0, 561.5, | ,  1000,   959,  3000,  2919, | , -3.4, 2764.3, 26.734, |, 0.0
15041.7, 139.0, | , 24.2, 0.0, 555.7, | ,  1000,   952,  3000,  2908, | , -3.4, 2764.3, 26.612, |, 0.0
15042.8, 139.2, | , 24.2, 0.0, 554.7, | ,  1000,   949,  3000,  2918, | , -3.4, 2792.2, 26.923, |, 0.0
15043.8, 139.6, | , 24.2, 0.0, 555.2, | ,  1000,   950,  3000,  2929, | , -3.4, 2758.7, 26.687, |, 0.0
15044.8, 138.7, | , 24.2, 0.0, 561.6, | ,  1000,   956,  3000,  2915, | , -3.4, 2761.7, 26.660, |, 0.0
15045.8, 138.3, | , 24.2, 0.0, 561.4, | ,  1000,   956,  3000,  2929, | , -3.4, 2762.2, 26.757, |, 0.0
15046.8, 139.3, | , 24.2, 0.0, 556.2, | ,  1000,   949,  3000,  2907, | , -3.4, 2763.5, 26.572, |, 0.0
15047.8, 139.7, | , 24.2, 0.0, 554.9, | ,  1000,   949,  3000,  2944, | , -3.4, 2769.0, 26.886, |, 0.0
15048.8, 139.2, | , 24.2, 0.0, 554.4, | ,  1000,   951,  3000,  2933, | , -3.4, 2767.3, 26.809, |, 0.0
15049.8, 138.3, | , 24.2, 0.0, 560.9, | ,  1000,   957,  3000,  2924, | , -3.4, 2762.6, 26.737, |, 0.0
15050.9, 138.5, | , 24.2, 0.0, 561.3, | ,  1000,   960,  3000,  2919, | , -3.4, 2764.7, 26.745, |, 0.0
15051.9, 138.4, | , 24.2, 0.0, 560.8, | ,  1000,   952,  3000,  2948, | , -3.4, 2760.0, 26.842, |, 0.0
15052.9, 139.0, | , 24.2, 0.0, 555.9, | ,  1000,   956,  3000,  2920, | , -3.4, 2793.0, 26.996, |, 0.0
15053.9, 139.6, | , 24.2, 0.0, 554.4, | ,  1000,   959,  3000,  2939, | , -3.4, 2765.2, 26.880, |, 0.0
15054.9, 138.9, | , 24.2, 0.0, 556.8, | ,  1000,   956,  3000,  2950, | , -3.4, 2787.4, 27.149, |, 0.0
15055.9, 138.3, | , 24.2, 0.0, 560.8, | ,  1000,   964,  3000,  2933, | , -3.4, 488.8, 4.762, |, 0.0
15056.9, 138.7, | , 24.2, 0.0, 561.2, | ,  1000,   963,  3000,  2931, | , -3.4, 561.2, 5.462, |, 0.0
15057.9, 138.6, | , 24.2, 0.0, 560.8, | ,  1000,   954,  3000,  2941, | , -3.4, 631.5, 6.147, |, 0.0
15058.9, 139.0, | , 24.2, 0.0, 555.2, | ,  1000,   955,  3000,  2933, | , -3.4, 711.6, 6.912, |, 0.0
15060.0, 139.5, | , 24.2, 0.0, 554.7, | ,  1000,   946,  3000,  2926, | , -3.4, 794.3, 7.683, |, 0.0
15061.0, 139.6, | , 24.2, 0.0, 553.9, | ,  1000,   955,  3000,  2935, | , -3.4, 862.0, 8.378, |, 0.0
15062.0, 138.2, | , 24.2, 0.0, 560.1, | ,  1000,   958,  3000,  2913, | , -3.4, 924.1, 8.938, |, 0.0
15063.0, 138.3, | , 24.2, 0.0, 560.3, | ,  1000,   953,  3000,  2929, | , -3.4, 992.3, 9.622, |, 0.0
15064.0, 138.7, | , 24.2, 0.0, 559.3, | ,  1000,   955,  3000,  2944, | , -3.4, 1068.1, 10.405, |, 0.0
15065.0, 139.5, | , 24.2, 0.0, 552.1, | ,  1000,   955,  3000,  2928, | , -3.4, 1148.6, 11.139, |, 0.0
15066.0, 139.3, | , 24.2, 0.0, 553.6, | ,  1000,   958,  3000,  2926, | , -3.4, 1218.0, 11.816, |, 0.0
15067.0, 139.5, | , 24.2, 0.0, 553.6, | ,  1000,   949,  3000,  2912, | , -3.4, 1314.9, 12.677, |, 0.0
15068.1, 138.3, | , 24.2, 0.0, 559.4, | ,  1000,   957,  3000,  2925, | , -3.4, 1374.9, 13.328, |, 0.0
15069.1, 138.3, | , 24.2, 0.0, 558.8, | ,  1000,   953,  3000,  2938, | , -3.4, 1440.8, 13.999, |, 0.0
15070.1, 138.9, | , 24.2, 0.0, 555.0, | ,  1000,   950,  3000,  2921, | , -3.4, 1518.0, 14.672, |, 0.0
15071.1, 139.4, | , 24.2, 0.0, 554.0, | ,  1000,   953,  3000,  2934, | , -3.4, 1604.1, 15.567, |, 0.0
15072.1, 139.1, | , 24.2, 0.0, 553.3, | ,  1000,   958,  3000,  2915, | , -3.4, 1655.5, 16.008, |, 0.0
15073.1, 138.3, | , 24.2, 0.0, 558.3, | ,  1000,   955,  3000,  2922, | , -3.4, 1718.0, 16.627, |, 0.0
15074.1, 138.4, | , 24.2, 0.0, 559.1, | ,  1000,   954,  3000,  2944, | , -3.4, 1784.9, 17.369, |, 0.0
15075.1, 138.2, | , 24.2, 0.0, 559.6, | ,  1000,   958,  3000,  2912, | , -3.4, 1860.3, 17.968, |, 0.0
