Repository: jdhuang-csm/Ru-BCA

## Methods
* (BaO)<sub>x</sub>-(CaO)<sub>y</sub>-(Al<sub>2</sub>O<sub>3</sub>)<sub>1-x-y</sub> (BCA) catalyst supports were synthesized via sol-gel and solid-state methods. 
* Ru/BCA catalysts were prepared via incipient wetness impregnation to achieve 1 wt. % Ru loading.
* Ammonia synthesis rates were measured for Ru/BCA catalysts in a packed-bed reactor at 480-600<sup>o</sup>C, 10 bar, and space velocities up to 1.3 x 10<sup>6</sup> ml g<sub>cat</sub><sup>-1</sup> h<sup>-1</sup>.
* A machine learning (ML) model was employed to improve understanding of the behavior of Ru/BCA catalysts.
* A microkinetic model was developed to describe the best-performing catalyst.

File: data/init_files_Cadigan/BCA512.txt (part 38 of 43)
********** Start test **********
Elapsed time, Pressure, | , LJtemp(C), Inner-Temp, Outer-Temp, | , N2-set, N2-flow, H2-set, H2-flow, | , pH, NH3_ppm, NH3_Prod_rate, |, In222Temp
14677.0, 140.3, | , 24.0, 0.0, 355.4, | ,  1000,   954,  3000,  2911, | , -3.4,  36.4, 0.286, |, 0.0
14678.1, 139.4, | , 24.0, 0.0, 362.6, | ,  1000,   946,  3000,  2916, | , -3.4,  60.4, 0.474, |, 0.0
14679.1, 139.7, | , 24.0, 0.0, 363.4, | ,  1000,   959,  3000,  2944, | , -3.4,  49.7, 0.394, |, 0.0
14680.1, 139.7, | , 24.0, 0.0, 363.2, | ,  1000,   960,  3000,  2917, | , -3.4,  32.1, 0.253, |, 0.0
14681.1, 139.5, | , 24.0, 0.0, 362.1, | ,  1000,   949,  3000,  2937, | , -3.4,  26.5, 0.209, |, 0.0
14682.1, 140.1, | , 24.0, 0.0, 357.1, | ,  1000,   945,  3000,  2911, | , -3.4,  28.7, 0.225, |, 0.0
14683.1, 140.7, | , 24.0, 0.0, 357.4, | ,  1000,   952,  3000,  2949, | , -3.4,  30.4, 0.241, |, 0.0
14684.1, 139.3, | , 24.0, 0.0, 362.9, | ,  1000,   954,  3000,  2945, | , -3.4,  44.1, 0.349, |, 0.0
14685.1, 139.3, | , 24.0, 0.0, 362.8, | ,  1000,   960,  3000,  2927, | , -3.4,  29.1, 0.230, |, 0.0
14686.1, 139.9, | , 24.0, 0.0, 361.7, | ,  1000,   957,  3000,  2932, | , -3.4,  53.1, 0.419, |, 0.0
14687.1, 140.2, | , 24.0, 0.0, 356.4, | ,  1000,   954,  3000,  2927, | , -3.4,  36.0, 0.283, |, 0.0
14688.2, 140.5, | , 24.0, 0.0, 354.3, | ,  1000,   954,  3000,  2937, | , -3.4,  34.7, 0.274, |, 0.0
14689.2, 140.9, | , 23.9, 0.0, 354.5, | ,  1000,   949,  3000,  2909, | , -3.4,  29.1, 0.228, |, 0.0
14690.2, 139.8, | , 24.0, 0.0, 362.5, | ,  1000,   953,  3000,  2920, | , -3.4,  37.7, 0.296, |, 0.0
14691.2, 139.6, | , 24.0, 0.0, 361.3, | ,  1000,   953,  3000,  2937, | , -3.4,  42.4, 0.335, |, 0.0
14692.2, 139.3, | , 24.0, 0.0, 362.0, | ,  1000,   951,  3000,  2908, | , -3.4,  55.7, 0.436, |, 0.0
14693.2, 140.7, | , 24.0, 0.0, 355.4, | ,  1000,   953,  3000,  2931, | , -3.4,  50.5, 0.399, |, 0.0
14694.2, 140.5, | , 24.0, 0.0, 354.3, | ,  1000,   950,  3000,  2928, | , -3.4,  33.0, 0.260, |, 0.0
14695.2, 140.4, | , 23.9, 0.0, 353.7, | ,  1000,   953,  3000,  2900, | , -3.4,  26.1, 0.204, |, 0.0
14696.3, 140.0, | , 24.0, 0.0, 361.4, | ,  1000,   955,  3000,  2937, | , -3.4,  31.7, 0.250, |, 0.0
14697.3, 139.5, | , 24.0, 0.0, 362.0, | ,  1000,   954,  3000,  2916, | , -3.4,  28.7, 0.225, |, 0.0
14698.3, 139.4, | , 24.0, 0.0, 361.6, | ,  1000,   954,  3000,  2932, | , -3.4,  42.4, 0.334, |, 0.0
14699.3, 140.2, | , 24.0, 0.0, 355.2, | ,  1000,   950,  3000,  2926, | , -3.4,  38.5, 0.303, |, 0.0
14700.3, 140.2, | , 23.9, 0.0, 356.3, | ,  1000,   950,  3000,  2930, | , -3.4,  35.5, 0.280, |, 0.0
14701.3, 139.6, | , 24.0, 0.0, 361.3, | ,  1000,   955,  3000,  2926, | , -3.4,  33.4, 0.263, |, 0.0
14702.3, 139.5, | , 24.0, 0.0, 361.7, | ,  1000,   956,  3000,  2951, | , -3.4,  33.0, 0.262, |, 0.0
14703.3, 139.8, | , 24.0, 0.0, 362.5, | ,  1000,   958,  3000,  2929, | , -3.4,  32.1, 0.253, |, 0.0
14704.3, 139.3, | , 23.9, 0.0, 362.1, | ,  1000,   947,  3000,  2920, | , -3.4,  30.4, 0.239, |, 0.0
14705.4, 140.3, | , 23.9, 0.0, 354.0, | ,  1000,   949,  3000,  2917, | , -3.4,  28.7, 0.225, |, 0.0
14706.4, 140.7, | , 23.9, 0.0, 356.1, | ,  1000,   949,  3000,  2937, | , -3.4,  34.7, 0.274, |, 0.0
14707.4, 139.3, | , 24.0, 0.0, 361.9, | ,  1000,   952,  3000,  2931, | , -3.4,  45.0, 0.355, |, 0.0
14708.4, 139.7, | , 23.9, 0.0, 361.8, | ,  1000,   953,  3000,  2911, | , -3.4,  27.8, 0.218, |, 0.0
14709.4, 139.4, | , 24.0, 0.0, 361.9, | ,  1000,   959,  3000,  2948, | , -3.4,  48.4, 0.384, |, 0.0
14710.4, 140.2, | , 23.9, 0.0, 355.4, | ,  1000,   950,  3000,  2912, | , -3.4,  42.8, 0.336, |, 0.0
14711.4, 140.6, | , 24.0, 0.0, 353.3, | ,  1000,   956,  3000,  2929, | , -3.4,  30.4, 0.240, |, 0.0
14712.5, 140.7, | , 23.9, 0.0, 355.2, | ,  1000,   953,  3000,  2928, | , -3.4,  30.4, 0.240, |, 0.0
14713.5, 139.6, | , 23.9, 0.0, 361.8, | ,  1000,   960,  3000,  2913, | , -3.4,  31.7, 0.249, |, 0.0
14714.5, 139.1, | , 23.9, 0.0, 361.2, | ,  1000,   949,  3000,  2928, | , -3.4,  37.7, 0.297, |, 0.0
14715.5, 139.7, | , 23.9, 0.0, 362.0, | ,  1000,   955,  3000,  2935, | , -3.4,  29.1, 0.230, |, 0.0
14716.5, 140.4, | , 23.9, 0.0, 354.5, | ,  1000,   949,  3000,  2941, | , -3.4,  33.4, 0.264, |, 0.0
14717.5, 140.6, | , 23.9, 0.0, 353.4, | ,  1000,   952,  3000,  2944, | , -3.4,  60.4, 0.478, |, 0.0
14718.5, 140.6, | , 23.9, 0.0, 353.7, | ,  1000,   951,  3000,  2933, | , -3.4,  30.4, 0.240, |, 0.0
14719.5, 139.3, | , 24.0, 0.0, 361.2, | ,  1000,   953,  3000,  2929, | , -3.4,  27.4, 0.216, |, 0.0
14720.6, 139.3, | , 23.9, 0.0, 361.4, | ,  1000,   954,  3000,  2935, | , -3.4,  32.1, 0.254, |, 0.0
14721.6, 139.4, | , 23.9, 0.0, 360.4, | ,  1000,   952,  3000,  2926, | , -3.4,  49.2, 0.388, |, 0.0
14722.6, 141.3, | , 23.9, 0.0, 349.3, | ,  1000,   949,  3000,  2916, | , -3.4,  30.4, 0.239, |, 0.0
14723.6, 140.3, | , 23.9, 0.0, 352.9, | ,  1000,   944,  3000,  2923, | , -3.4,  56.5, 0.444, |, 0.0
14724.6, 139.3, | , 23.9, 0.0, 361.0, | ,  1000,   949,  3000,  2931, | , -3.4,  51.4, 0.405, |, 0.0
14725.6, 139.3, | , 23.9, 0.0, 361.2, | ,  1000,   955,  3000,  2917, | , -3.4,  44.1, 0.347, |, 0.0
14726.6, 139.6, | , 23.9, 0.0, 359.9, | ,  1000,   953,  3000,  2922, | , -3.4,  27.0, 0.212, |, 0.0
14727.6, 139.9, | , 23.9, 0.0, 351.7, | ,  1000,   950,  3000,  2918, | , -3.4,  35.1, 0.276, |, 0.0
14728.6, 140.9, | , 23.9, 0.0, 354.1, | ,  1000,   955,  3000,  2935, | , -3.4,  31.3, 0.247, |, 0.0
14729.7, 140.2, | , 23.9, 0.0, 355.4, | ,  1000,   957,  3000,  2928, | , -3.4,  -2.6, -0.020, |, 0.0
14730.7, 139.3, | , 23.9, 0.0, 360.8, | ,  1000,   957,  3000,  2916, | , -3.4,  13.7, 0.108, |, 0.0
14731.7, 139.6, | , 23.9, 0.0, 359.1, | ,  1000,   958,  3000,  2923, | , -3.4,  -7.3, -0.058, |, 0.0
14732.7, 139.8, | , 23.9, 0.0, 360.8, | ,  1000,   957,  3000,  2919, | , -3.4,   1.7, 0.013, |, 0.0
14733.7, 140.2, | , 23.9, 0.0, 354.3, | ,  1000,   945,  3000,  2914, | , -3.4, -18.4, -0.145, |, 0.0
14734.7, 140.6, | , 23.9, 0.0, 352.8, | ,  1000,   957,  3000,  2934, | , -3.4,   6.8, 0.054, |, 0.0
14735.7, 141.0, | , 23.9, 0.0, 352.7, | ,  1000,   957,  3000,  2928, | , -3.4, -18.0, -0.142, |, 0.0
14736.7, 139.6, | , 23.9, 0.0, 359.4, | ,  1000,   955,  3000,  2927, | , -3.4, -18.4, -0.145, |, 0.0
14737.8, 139.3, | , 23.9, 0.0, 360.2, | ,  1000,   951,  3000,  2920, | , -3.4,  -2.6, -0.020, |, 0.0
14738.8, 139.5, | , 23.9, 0.0, 360.0, | ,  1000,   959,  3000,  2941, | , -3.4,   5.1, 0.041, |, 0.0
14739.8, 140.7, | , 23.9, 0.0, 354.0, | ,  1000,   955,  3000,  2907, | , -3.4, -18.9, -0.148, |, 0.0
14740.8, 140.5, | , 23.9, 0.0, 352.0, | ,  1000,   954,  3000,  2930, | , -3.4, -18.4, -0.145, |, 0.0
14741.8, 140.2, | , 23.9, 0.0, 359.0, | ,  1000,   953,  3000,  2914, | , -3.4,  -7.7, -0.061, |, 0.0
14742.8, 139.8, | , 23.9, 0.0, 360.0, | ,  1000,   957,  3000,  2925, | , -3.4, -10.3, -0.081, |, 0.0
14743.8, 139.5, | , 23.9, 0.0, 359.7, | ,  1000,   956,  3000,  2931, | , -3.4,  -2.6, -0.020, |, 0.0
14744.8, 139.4, | , 23.9, 0.0, 359.6, | ,  1000,   950,  3000,  2933, | , -3.4,  -8.6, -0.068, |, 0.0
14745.8, 141.2, | , 23.9, 0.0, 351.7, | ,  1000,   951,  3000,  2915, | , -3.4,   9.8, 0.077, |, 0.0
14746.9, 140.9, | , 23.9, 0.0, 352.6, | ,  1000,   949,  3000,  2931, | , -3.4,  -1.3, -0.010, |, 0.0
14747.9, 139.6, | , 23.9, 0.0, 358.7, | ,  1000,   958,  3000,  2919, | , -3.4,  -2.2, -0.017, |, 0.0
14748.9, 139.7, | , 23.9, 0.0, 360.0, | ,  1000,   955,  3000,  2912, | , -3.4,   0.4, 0.003, |, 0.0
14749.9, 139.3, | , 23.9, 0.0, 359.8, | ,  1000,   950,  3000,  2918, | , -3.4,  24.8, 0.195, |, 0.0
14750.9, 140.2, | , 23.9, 0.0, 353.7, | ,  1000,   946,  3000,  2926, | , -3.4,  -4.7, -0.037, |, 0.0
14751.9, 140.4, | , 23.9, 0.0, 352.3, | ,  1000,   953,  3000,  2940, | , -3.4,  -6.0, -0.048, |, 0.0
14752.9, 141.0, | , 23.9, 0.0, 351.7, | ,  1000,   949,  3000,  2952, | , -3.4,  30.4, 0.241, |, 0.0
14753.9, 139.4, | , 23.9, 0.0, 359.7, | ,  1000,   957,  3000,  2914, | , -3.4,  12.4, 0.097, |, 0.0
14755.0, 139.4, | , 23.9, 0.0, 359.9, | ,  1000,   953,  3000,  2935, | , -3.4,  -5.2, -0.041, |, 0.0
14756.0, 139.4, | , 23.9, 0.0, 360.1, | ,  1000,   950,  3000,  2923, | , -3.4,   0.4, 0.003, |, 0.0
14757.0, 140.2, | , 23.9, 0.0, 353.3, | ,  1000,   949,  3000,  2907, | , -3.4,  33.0, 0.258, |, 0.0
14758.0, 140.4, | , 23.9, 0.0, 351.6, | ,  1000,   953,  3000,  2910, | , -3.4,  27.4, 0.215, |, 0.0
14759.0, 140.9, | , 23.9, 0.0, 351.9, | ,  1000,   950,  3000,  2946, | , -3.4,   7.3, 0.057, |, 0.0
14760.0, 139.3, | , 23.9, 0.0, 359.5, | ,  1000,   955,  3000,  2937, | , -3.4,  37.3, 0.294, |, 0.0
14761.0, 139.2, | , 23.9, 0.0, 359.5, | ,  1000,   950,  3000,  2916, | , -3.4,   3.4, 0.027, |, 0.0
14762.0, 139.7, | , 23.9, 0.0, 359.6, | ,  1000,   960,  3000,  2925, | , -3.4,   3.0, 0.023, |, 0.0
14763.1, 140.4, | , 23.9, 0.0, 352.4, | ,  1000,   953,  3000,  2941, | , -3.4,  21.8, 0.173, |, 0.0
14764.1, 140.4, | , 23.9, 0.0, 351.5, | ,  1000,   948,  3000,  2937, | , -3.4,  17.1, 0.135, |, 0.0
14765.1, 139.8, | , 23.9, 0.0, 359.4, | ,  1000,   952,  3000,  2922, | , -3.4,   7.7, 0.060, |, 0.0
14766.1, 139.4, | , 23.9, 0.0, 358.9, | ,  1000,   949,  3000,  2930, | , -3.4,  21.4, 0.169, |, 0.0
14767.1, 139.4, | , 23.9, 0.0, 359.1, | ,  1000,   953,  3000,  2920, | , -3.4,   9.8, 0.077, |, 0.0
14768.1, 139.4, | , 23.9, 0.0, 358.4, | ,  1000,   949,  3000,  2916, | , -3.4,   6.0, 0.047, |, 0.0
14769.1, 140.8, | , 23.9, 0.0, 351.4, | ,  1000,   958,  3000,  2923, | , -3.4,  15.4, 0.121, |, 0.0
14770.2, 140.1, | , 23.9, 0.0, 353.6, | ,  1000,   948,  3000,  2926, | , -3.4,  14.5, 0.114, |, 0.0
14771.2, 139.7, | , 23.9, 0.0, 359.6, | ,  1000,   957,  3000,  2918, | , -3.4,   3.8, 0.030, |, 0.0
14772.2, 139.8, | , 23.9, 0.0, 359.2, | ,  1000,   956,  3000,  2926, | , -3.4,  12.4, 0.098, |, 0.0
14773.2, 139.5, | , 23.9, 0.0, 358.2, | ,  1000,   955,  3000,  2914, | , -3.4,  25.7, 0.202, |, 0.0
14774.2, 140.2, | , 23.9, 0.0, 352.7, | ,  1000,   945,  3000,  2916, | , -3.4,  22.7, 0.178, |, 0.0
14775.2, 140.9, | , 23.9, 0.0, 350.7, | ,  1000,   954,  3000,  2923, | , -3.4,   9.8, 0.077, |, 0.0
14776.2, 140.4, | , 23.9, 0.0, 352.8, | ,  1000,   957,  3000,  2937, | , -3.4,  12.8, 0.101, |, 0.0
14777.2, 139.3, | , 23.9, 0.0, 358.6, | ,  1000,   960,  3000,  2928, | , -3.4,  33.4, 0.264, |, 0.0
14778.2, 139.9, | , 23.9, 0.0, 357.6, | ,  1000,   958,  3000,  2938, | , -3.4,  27.4, 0.217, |, 0.0
14779.3, 139.3, | , 23.9, 0.0, 358.6, | ,  1000,   957,  3000,  2929, | , -3.4,  33.8, 0.267, |, 0.0
14780.3, 140.2, | , 23.9, 0.0, 352.3, | ,  1000,   948,  3000,  2935, | , -3.4,  22.3, 0.175, |, 0.0
14781.3, 140.5, | , 23.9, 0.0, 350.3, | ,  1000,   957,  3000,  2929, | , -3.4,  19.7, 0.155, |, 0.0
14782.3, 140.3, | , 23.9, 0.0, 352.7, | ,  1000,   952,  3000,  2935, | , -3.4,  30.4, 0.240, |, 0.0
14783.3, 139.6, | , 23.9, 0.0, 357.1, | ,  1000,   949,  3000,  2939, | , -3.4,  34.3, 0.270, |, 0.0
14784.3, 139.4, | , 23.9, 0.0, 358.1, | ,  1000,   955,  3000,  2924, | , -3.4,  21.8, 0.172, |, 0.0
14785.3, 139.8, | , 23.9, 0.0, 358.5, | ,  1000,   951,  3000,  2939, | , -3.4,  49.2, 0.389, |, 0.0
14786.3, 140.2, | , 23.9, 0.0, 348.0, | ,  1000,   955,  3000,  2905, | , -3.4,  24.8, 0.195, |, 0.0
14787.3, 140.5, | , 23.9, 0.0, 350.5, | ,  1000,   946,  3000,  2917, | , -3.4,  12.4, 0.097, |, 0.0
14788.4, 139.9, | , 23.9, 0.0, 357.0, | ,  1000,   952,  3000,  2927, | , -3.4,  12.4, 0.098, |, 0.0
14789.4, 139.9, | , 23.9, 0.0, 358.4, | ,  1000,   955,  3000,  2921, | , -3.4,  12.4, 0.098, |, 0.0
14790.4, 139.4, | , 23.9, 0.0, 358.1, | ,  1000,   956,  3000,  2921, | , -3.4,  40.7, 0.320, |, 0.0
14791.4, 139.8, | , 23.9, 0.0, 358.1, | ,  1000,   952,  3000,  2926, | , -3.4,  38.1, 0.300, |, 0.0
14792.4, 140.6, | , 23.9, 0.0, 350.0, | ,  1000,   954,  3000,  2920, | , -3.4,  13.7, 0.108, |, 0.0
14793.4, 140.3, | , 23.9, 0.0, 352.0, | ,  1000,   948,  3000,  2917, | , -3.4,  21.8, 0.171, |, 0.0
14794.4, 139.9, | , 23.9, 0.0, 358.2, | ,  1000,   952,  3000,  2929, | , -3.4,  20.1, 0.159, |, 0.0
14795.4, 139.3, | , 23.9, 0.0, 358.0, | ,  1000,   955,  3000,  2929, | , -3.4,  29.5, 0.233, |, 0.0
14796.5, 139.3, | , 23.9, 0.0, 358.0, | ,  1000,   960,  3000,  2934, | , -3.4,  22.7, 0.179, |, 0.0
14797.5, 140.2, | , 23.9, 0.0, 351.4, | ,  1000,   952,  3000,  2917, | , -3.4,  21.4, 0.168, |, 0.0
14798.5, 140.6, | , 23.9, 0.0, 351.5, | ,  1000,   955,  3000,  2932, | , -3.4,  14.1, 0.111, |, 0.0
14799.5, 140.5, | , 23.9, 0.0, 348.6, | ,  1000,   946,  3000,  2939, | , -3.4,  24.8, 0.196, |, 0.0
14800.5, 139.3, | , 23.9, 0.0, 358.0, | ,  1000,   954,  3000,  2925, | , -3.4,  23.1, 0.182, |, 0.0
14801.5, 139.9, | , 23.9, 0.0, 357.6, | ,  1000,   959,  3000,  2943, | , -3.4,  29.5, 0.234, |, 0.0
14802.5, 139.3, | , 23.9, 0.0, 357.6, | ,  1000,   956,  3000,  2938, | , -3.4,  19.3, 0.152, |, 0.0
14803.5, 140.3, | , 23.9, 0.0, 350.8, | ,  1000,   952,  3000,  2936, | , -3.4,  21.8, 0.172, |, 0.0
14804.6, 140.8, | , 23.9, 0.0, 350.2, | ,  1000,   953,  3000,  2910, | , -3.4,  44.1, 0.346, |, 0.0
14805.6, 139.8, | , 23.9, 0.0, 357.5, | ,  1000,   953,  3000,  2933, | , -3.4,  38.1, 0.301, |, 0.0
14806.6, 139.3, | , 23.9, 0.0, 357.9, | ,  1000,   958,  3000,  2921, | , -3.4,  31.7, 0.250, |, 0.0
14807.6, 139.2, | , 23.9, 0.0, 358.4, | ,  1000,   952,  3000,  2923, | , -3.4,  29.1, 0.229, |, 0.0
14808.6, 140.0, | , 23.9, 0.0, 356.8, | ,  1000,   950,  3000,  2936, | , -3.4,  21.8, 0.172, |, 0.0
14809.6, 141.0, | , 23.9, 0.0, 345.2, | ,  1000,   945,  3000,  2912, | , -3.4,  31.3, 0.245, |, 0.0
14810.6, 140.4, | , 23.9, 0.0, 349.6, | ,  1000,   947,  3000,  2925, | , -3.4,  20.5, 0.161, |, 0.0
14811.6, 139.7, | , 23.9, 0.0, 357.8, | ,  1000,   956,  3000,  2932, | , -3.4,  19.3, 0.152, |, 0.0
14812.6, 139.4, | , 23.9, 0.0, 357.3, | ,  1000,   950,  3000,  2939, | , -3.4,  44.5, 0.352, |, 0.0
14813.7, 139.4, | , 23.9, 0.0, 356.7, | ,  1000,   958,  3000,  2916, | , -3.4,  18.8, 0.148, |, 0.0
14814.7, 140.1, | , 23.9, 0.0, 351.1, | ,  1000,   954,  3000,  2924, | , -3.4,  10.7, 0.084, |, 0.0
14815.7, 140.8, | , 23.9, 0.0, 349.4, | ,  1000,   950,  3000,  2922, | , -3.4,  15.0, 0.118, |, 0.0
14816.7, 140.2, | , 23.9, 0.0, 351.4, | ,  1000,   955,  3000,  2929, | , -3.4,   9.8, 0.078, |, 0.0
14817.7, 139.8, | , 23.9, 0.0, 357.5, | ,  1000,   960,  3000,  2946, | , -3.4,  41.5, 0.329, |, 0.0
14818.7, 139.9, | , 23.9, 0.0, 356.9, | ,  1000,   954,  3000,  2933, | , -3.4,  16.3, 0.128, |, 0.0
14819.7, 139.2, | , 23.9, 0.0, 357.0, | ,  1000,   952,  3000,  2913, | , -3.4,  15.4, 0.121, |, 0.0
14820.7, 140.5, | , 23.9, 0.0, 351.0, | ,  1000,   955,  3000,  2920, | , -3.4,  21.0, 0.165, |, 0.0
14821.7, 140.8, | , 23.9, 0.0, 349.9, | ,  1000,   947,  3000,  2918, | , -3.4,  20.1, 0.158, |, 0.0
14822.8, 140.4, | , 23.9, 0.0, 348.8, | ,  1000,   956,  3000,  2936, | , -3.4,  13.3, 0.105, |, 0.0
14823.8, 139.6, | , 23.9, 0.0, 356.2, | ,  1000,   958,  3000,  2941, | , -3.4,  12.4, 0.098, |, 0.0
14824.8, 139.7, | , 23.9, 0.0, 357.3, | ,  1000,   959,  3000,  2916, | , -3.4,  14.1, 0.111, |, 0.0
14825.8, 139.4, | , 23.9, 0.0, 357.1, | ,  1000,   955,  3000,  2920, | , -3.4,  39.0, 0.307, |, 0.0
14826.8, 140.2, | , 23.9, 0.0, 350.4, | ,  1000,   944,  3000,  2917, | , -3.4,  20.1, 0.158, |, 0.0
14827.8, 140.4, | , 23.9, 0.0, 348.7, | ,  1000,   954,  3000,  2919, | , -3.4,  20.5, 0.162, |, 0.0
14828.8, 139.6, | , 23.9, 0.0, 355.7, | ,  1000,   946,  3000,  2922, | , -3.4,  21.0, 0.165, |, 0.0
14829.8, 139.3, | , 23.9, 0.0, 356.8, | ,  1000,   959,  3000,  2930, | , -3.4,  18.4, 0.145, |, 0.0
14830.9, 139.4, | , 23.9, 0.0, 356.5, | ,  1000,   954,  3000,  2934, | , -3.4,  15.0, 0.118, |, 0.0
14831.9, 139.7, | , 23.9, 0.0, 356.9, | ,  1000,   958,  3000,  2918, | , -3.4,  37.7, 0.297, |, 0.0
14832.9, 140.4, | , 23.9, 0.0, 348.9, | ,  1000,   951,  3000,  2918, | , -3.4,  28.7, 0.225, |, 0.0
14833.9, 140.2, | , 23.9, 0.0, 349.9, | ,  1000,   956,  3000,  2926, | , -3.4,  14.1, 0.111, |, 0.0
14834.9, 139.3, | , 23.9, 0.0, 356.6, | ,  1000,   958,  3000,  2921, | , -3.4,  37.3, 0.293, |, 0.0
14835.9, 139.8, | , 23.9, 0.0, 356.7, | ,  1000,   954,  3000,  2926, | , -3.4,  41.1, 0.324, |, 0.0
14836.9, 139.4, | , 23.9, 0.0, 356.2, | ,  1000,   955,  3000,  2922, | , -3.4,  44.1, 0.347, |, 0.0
14837.9, 140.2, | , 23.9, 0.0, 349.9, | ,  1000,   956,  3000,  2921, | , -3.4,  33.0, 0.260, |, 0.0
14838.9, 141.1, | , 23.9, 0.0, 347.8, | ,  1000,   952,  3000,  2913, | , -3.4,  12.8, 0.101, |, 0.0
14840.0, 140.4, | , 23.9, 0.0, 348.6, | ,  1000,   949,  3000,  2923, | , -3.4,  10.7, 0.084, |, 0.0
14841.0, 139.4, | , 23.9, 0.0, 356.1, | ,  1000,   959,  3000,  2919, | , -3.4,  15.0, 0.118, |, 0.0
14842.0, 139.8, | , 23.9, 0.0, 356.2, | ,  1000,   954,  3000,  2935, | , -3.4,  38.1, 0.301, |, 0.0
14843.0, 139.8, | , 23.9, 0.0, 356.2, | ,  1000,   955,  3000,  2935, | , -3.4,  29.5, 0.233, |, 0.0
14844.0, 140.4, | , 23.9, 0.0, 349.0, | ,  1000,   955,  3000,  2933, | , -3.4,  12.8, 0.101, |, 0.0
14845.0, 141.0, | , 23.9, 0.0, 348.5, | ,  1000,   955,  3000,  2950, | , -3.4,  14.5, 0.115, |, 0.0
14846.0, 140.6, | , 23.9, 0.0, 348.0, | ,  1000,   951,  3000,  2915, | , -3.4,  13.7, 0.107, |, 0.0
14847.0, 139.3, | , 23.9, 0.0, 355.8, | ,  1000,   951,  3000,  2925, | , -3.4,  11.1, 0.087, |, 0.0
14848.1, 139.4, | , 23.9, 0.0, 355.7, | ,  1000,   948,  3000,  2938, | , -3.4,  33.4, 0.264, |, 0.0
14849.1, 139.9, | , 23.9, 0.0, 355.6, | ,  1000,   956,  3000,  2914, | , -3.4,  33.0, 0.259, |, 0.0
14850.1, 140.3, | , 23.9, 0.0, 349.4, | ,  1000,   948,  3000,  2926, | , -3.4,  18.8, 0.148, |, 0.0
14851.1, 140.3, | , 23.9, 0.0, 349.6, | ,  1000,   951,  3000,  2942, | , -3.4,   8.5, 0.068, |, 0.0
14852.1, 139.8, | , 23.9, 0.0, 355.7, | ,  1000,   957,  3000,  2925, | , -3.4,  11.1, 0.088, |, 0.0
14853.1, 139.8, | , 23.9, 0.0, 356.0, | ,  1000,   957,  3000,  2928, | , -3.4,  37.7, 0.297, |, 0.0
14854.1, 139.6, | , 23.9, 0.0, 354.9, | ,  1000,   959,  3000,  2923, | , -3.4,  11.1, 0.088, |, 0.0
14855.1, 139.7, | , 23.9, 0.0, 355.9, | ,  1000,   958,  3000,  2921, | , -3.4,  11.5, 0.091, |, 0.0
14856.1, 140.8, | , 23.9, 0.0, 348.0, | ,  1000,   954,  3000,  2921, | , -3.4,  10.7, 0.084, |, 0.0
14857.1, 140.3, | , 23.9, 0.0, 349.5, | ,  1000,   953,  3000,  2929, | , -3.4,  27.0, 0.213, |, 0.0
14858.1, 139.4, | , 23.9, 0.0, 354.9, | ,  1000,   958,  3000,  2956, | , -3.4,  21.4, 0.170, |, 0.0
14859.2, 139.9, | , 23.9, 0.0, 354.5, | ,  1000,   953,  3000,  2922, | , -3.4,  26.1, 0.205, |, 0.0
14860.2, 139.8, | , 23.9, 0.0, 355.7, | ,  1000,   952,  3000,  2944, | , -3.4,  17.1, 0.135, |, 0.0
14861.2, 140.3, | , 23.9, 0.0, 349.1, | ,  1000,   953,  3000,  2921, | , -3.4,  12.8, 0.101, |, 0.0
14862.2, 140.5, | , 23.9, 0.0, 347.1, | ,  1000,   955,  3000,  2935, | , -3.4,  17.1, 0.135, |, 0.0
14863.2, 140.9, | , 23.9, 0.0, 347.1, | ,  1000,   948,  3000,  2910, | , -3.4,  11.5, 0.090, |, 0.0
14864.2, 139.5, | , 23.9, 0.0, 353.9, | ,  1000,   956,  3000,  2933, | , -3.4,  21.0, 0.166, |, 0.0
14865.2, 140.2, | , 23.9, 0.0, 346.7, | ,  1000,   948,  3000,  2914, | , -3.4,  10.3, 0.080, |, 0.0
14866.2, 139.6, | , 23.9, 0.0, 355.4, | ,  1000,   957,  3000,  2922, | , -3.4,  13.3, 0.104, |, 0.0
14867.3, 140.3, | , 23.9, 0.0, 348.7, | ,  1000,   952,  3000,  2948, | , -3.4,  11.1, 0.088, |, 0.0
14868.3, 140.3, | , 23.9, 0.0, 347.2, | ,  1000,   952,  3000,  2926, | , -3.4,  13.3, 0.104, |, 0.0
14869.3, 140.9, | , 23.9, 0.0, 346.2, | ,  1000,   948,  3000,  2917, | , -3.4,  13.7, 0.107, |, 0.0
14870.3, 139.3, | , 23.9, 0.0, 355.1, | ,  1000,   954,  3000,  2933, | , -3.4,  37.3, 0.294, |, 0.0
14871.3, 139.4, | , 23.9, 0.0, 354.8, | ,  1000,   958,  3000,  2937, | , -3.4,  12.0, 0.095, |, 0.0
14872.3, 139.7, | , 23.9, 0.0, 355.0, | ,  1000,   956,  3000,  2930, | , -3.4,  44.5, 0.351, |, 0.0
14873.3, 140.7, | , 23.9, 0.0, 348.8, | ,  1000,   955,  3000,  2924, | , -3.4,  25.7, 0.202, |, 0.0
14874.3, 140.3, | , 23.9, 0.0, 347.9, | ,  1000,   950,  3000,  2911, | , -3.4,  14.5, 0.114, |, 0.0
14875.3, 139.5, | , 23.9, 0.0, 354.7, | ,  1000,   953,  3000,  2944, | , -3.4,  13.3, 0.105, |, 0.0
14876.4, 139.8, | , 23.9, 0.0, 355.3, | ,  1000,   958,  3000,  2939, | , -3.4,  43.7, 0.346, |, 0.0
14877.4, 139.4, | , 23.9, 0.0, 354.5, | ,  1000,   956,  3000,  2941, | , -3.4,  18.0, 0.142, |, 0.0
14878.4, 139.3, | , 23.9, 0.0, 354.5, | ,  1000,   953,  3000,  2896, | , -3.4,  21.4, 0.167, |, 0.0
14879.4, 140.9, | , 23.9, 0.0, 346.3, | ,  1000,   949,  3000,  2911, | , -3.4,  12.4, 0.097, |, 0.0
14880.4, 140.4, | , 23.9, 0.0, 348.7, | ,  1000,   953,  3000,  2917, | , -3.4,  14.5, 0.114, |, 0.0
14881.4, 139.4, | , 23.9, 0.0, 354.3, | ,  1000,   959,  3000,  2930, | , -3.4,  35.1, 0.277, |, 0.0
14882.4, 139.4, | , 23.9, 0.0, 354.5, | ,  1000,   953,  3000,  2911, | , -3.4,  10.7, 0.084, |, 0.0
14883.4, 139.7, | , 23.9, 0.0, 354.7, | ,  1000,   953,  3000,  2922, | , -3.4,  16.3, 0.128, |, 0.0
14884.4, 140.3, | , 23.9, 0.0, 347.6, | ,  1000,   948,  3000,  2933, | , -3.4,  36.8, 0.290, |, 0.0
14885.5, 140.4, | , 23.9, 0.0, 346.1, | ,  1000,   955,  3000,  2930, | , -3.4,  37.7, 0.297, |, 0.0
14886.5, 140.8, | , 23.9, 0.0, 347.3, | ,  1000,   955,  3000,  2940, | , -3.4,  14.1, 0.112, |, 0.0
14887.5, 139.3, | , 23.9, 0.0, 354.2, | ,  1000,   956,  3000,  2939, | , -3.4,  14.5, 0.115, |, 0.0
14888.5, 139.3, | , 23.9, 0.0, 354.1, | ,  1000,   951,  3000,  2923, | , -3.4,  30.8, 0.242, |, 0.0
14889.5, 139.9, | , 23.9, 0.0, 353.5, | ,  1000,   951,  3000,  2927, | , -3.4,  28.3, 0.223, |, 0.0
14890.5, 140.2, | , 23.9, 0.0, 347.5, | ,  1000,   955,  3000,  2917, | , -3.4,  14.5, 0.114, |, 0.0
14891.5, 140.5, | , 23.9, 0.0, 345.7, | ,  1000,   955,  3000,  2934, | , -3.4,  21.0, 0.166, |, 0.0
14892.5, 140.6, | , 23.9, 0.0, 348.7, | ,  1000,   950,  3000,  2933, | , -3.4,  13.7, 0.108, |, 0.0
14893.6, 139.8, | , 23.9, 0.0, 353.7, | ,  1000,   956,  3000,  2955, | , -3.4,  14.5, 0.115, |, 0.0
14894.6, 139.5, | , 23.9, 0.0, 352.9, | ,  1000,   951,  3000,  2937, | , -3.4,  11.5, 0.091, |, 0.0
14895.6, 139.4, | , 23.9, 0.0, 353.8, | ,  1000,   958,  3000,  2937, | , -3.4,  11.5, 0.091, |, 0.0
14896.6, 141.2, | , 23.9, 0.0, 342.4, | ,  1000,   953,  3000,  2936, | , -3.4,  24.0, 0.189, |, 0.0
14897.6, 140.5, | , 23.9, 0.0, 345.7, | ,  1000,   952,  3000,  2940, | , -3.4,  31.3, 0.247, |, 0.0
14898.6, 139.4, | , 23.9, 0.0, 353.6, | ,  1000,   953,  3000,  2920, | , -3.4,  20.1, 0.158, |, 0.0
14899.6, 140.1, | , 23.9, 0.0, 352.5, | ,  1000,   953,  3000,  2931, | , -3.4,  24.8, 0.196, |, 0.0
14900.6, 139.3, | , 23.9, 0.0, 353.1, | ,  1000,   956,  3000,  2912, | , -3.4,  38.5, 0.303, |, 0.0
14901.7, 139.4, | , 23.9, 0.0, 353.6, | ,  1000,   952,  3000,  2935, | , -3.4,  15.4, 0.122, |, 0.0
14902.7, 140.9, | , 23.9, 0.0, 345.7, | ,  1000,   949,  3000,  2935, | , -3.4,  16.7, 0.132, |, 0.0
14903.7, 140.1, | , 23.9, 0.0, 347.5, | ,  1000,   950,  3000,  2920, | , -3.4,  14.1, 0.111, |, 0.0
14904.7, 139.6, | , 23.9, 0.0, 352.0, | ,  1000,   961,  3000,  2929, | , -3.4,  15.8, 0.125, |, 0.0
14905.7, 139.9, | , 23.9, 0.0, 353.1, | ,  1000,   950,  3000,  2941, | , -3.4,  15.4, 0.122, |, 0.0
14906.7, 139.4, | , 23.9, 0.0, 352.6, | ,  1000,   958,  3000,  2924, | , -3.4,  37.3, 0.294, |, 0.0
14907.7, 140.2, | , 23.9, 0.0, 346.9, | ,  1000,   956,  3000,  2919, | , -3.4,  11.1, 0.087, |, 0.0
14908.7, 140.5, | , 23.9, 0.0, 347.7, | ,  1000,   947,  3000,  2916, | , -3.4,  14.1, 0.111, |, 0.0
14909.8, 140.5, | , 23.9, 0.0, 344.5, | ,  1000,   953,  3000,  2936, | , -3.4,  21.0, 0.166, |, 0.0
14910.8, 139.4, | , 23.9, 0.0, 352.0, | ,  1000,   960,  3000,  2945, | , -3.4,  19.7, 0.156, |, 0.0
14911.8, 139.8, | , 23.9, 0.0, 353.3, | ,  1000,   955,  3000,  2946, | , -3.4,  17.5, 0.139, |, 0.0
14912.8, 139.5, | , 23.9, 0.0, 352.6, | ,  1000,   957,  3000,  2934, | , -3.4,   4.7, 0.037, |, 0.0
14913.8, 140.3, | , 23.9, 0.0, 346.7, | ,  1000,   945,  3000,  2935, | , -3.4,  38.5, 0.304, |, 0.0
14914.8, 140.6, | , 23.9, 0.0, 344.7, | ,  1000,   951,  3000,  2917, | , -3.4,  42.8, 0.336, |, 0.0
14915.8, 140.7, | , 23.9, 0.0, 345.5, | ,  1000,   958,  3000,  2920, | , -3.4,  12.0, 0.094, |, 0.0
14916.8, 139.3, | , 23.9, 0.0, 352.9, | ,  1000,   954,  3000,  2923, | , -3.4,  15.8, 0.125, |, 0.0
14917.9, 139.3, | , 23.9, 0.0, 353.2, | ,  1000,   955,  3000,  2956, | , -3.4,  20.1, 0.160, |, 0.0
14918.9, 139.4, | , 23.9, 0.0, 352.5, | ,  1000,   954,  3000,  2926, | , -3.4,  12.0, 0.094, |, 0.0
14919.9, 141.2, | , 23.9, 0.0, 342.3, | ,  1000,   945,  3000,  2922, | , -3.4,   3.4, 0.027, |, 0.0
14920.9, 140.4, | , 23.9, 0.0, 345.2, | ,  1000,   948,  3000,  2913, | , -3.4,  23.5, 0.185, |, 0.0
14921.9, 139.4, | , 23.9, 0.0, 353.5, | ,  1000,   961,  3000,  2934, | , -3.4,  18.4, 0.146, |, 0.0
14922.9, 139.7, | , 23.9, 0.0, 353.2, | ,  1000,   954,  3000,  2920, | , -3.4,  12.4, 0.098, |, 0.0
14923.9, 139.3, | , 23.9, 0.0, 352.8, | ,  1000,   957,  3000,  2931, | , -3.4,  33.0, 0.260, |, 0.0
14924.9, 140.4, | , 23.9, 0.0, 344.5, | ,  1000,   953,  3000,  2930, | , -3.4,  15.0, 0.118, |, 0.0
14925.9, 140.4, | , 23.9, 0.0, 345.1, | ,  1000,   956,  3000,  2944, | , -3.4,  18.0, 0.142, |, 0.0
14927.0, 140.5, | , 23.9, 0.0, 347.4, | ,  1000,   952,  3000,  2918, | , -3.4,  37.7, 0.296, |, 0.0
14928.0, 139.3, | , 23.9, 0.0, 352.5, | ,  1000,   957,  3000,  2941, | , -3.4,  12.8, 0.102, |, 0.0
14929.0, 139.7, | , 23.9, 0.0, 352.7, | ,  1000,   954,  3000,  2929, | , -3.4,  27.0, 0.213, |, 0.0
14930.0, 139.5, | , 23.9, 0.0, 351.0, | ,  1000,   957,  3000,  2938, | , -3.4,   4.3, 0.034, |, 0.0
14931.0, 140.1, | , 23.9, 0.0, 346.2, | ,  1000,   945,  3000,  2914, | , -3.4,  13.7, 0.107, |, 0.0
14932.0, 140.3, | , 23.9, 0.0, 344.8, | ,  1000,   947,  3000,  2935, | , -3.4,  17.1, 0.135, |, 0.0
14933.0, 140.5, | , 23.9, 0.0, 346.8, | ,  1000,   948,  3000,  2923, | , -3.4,  34.7, 0.273, |, 0.0
14934.0, 139.4, | , 23.9, 0.0, 352.2, | ,  1000,   952,  3000,  2930, | , -3.4,   3.4, 0.027, |, 0.0
14935.1, 139.9, | , 23.9, 0.0, 351.3, | ,  1000,   953,  3000,  2929, | , -3.4,   3.4, 0.027, |, 0.0
14936.1, 139.7, | , 23.9, 0.0, 352.6, | ,  1000,   960,  3000,  2918, | , -3.4,  36.0, 0.283, |, 0.0
14937.1, 140.3, | , 23.9, 0.0, 346.0, | ,  1000,   950,  3000,  2928, | , -3.4,   3.8, 0.030, |, 0.0
14938.1, 140.5, | , 23.9, 0.0, 344.7, | ,  1000,   951,  3000,  2937, | , -3.4,   6.0, 0.047, |, 0.0
14939.1, 139.9, | , 23.9, 0.0, 352.2, | ,  1000,   955,  3000,  2913, | , -3.4,   9.8, 0.077, |, 0.0
14940.1, 139.9, | , 23.9, 0.0, 351.5, | ,  1000,   953,  3000,  2933, | , -3.4,  24.0, 0.189, |, 0.0
14941.1, 139.4, | , 23.9, 0.0, 352.0, | ,  1000,   953,  3000,  2937, | , -3.4,   8.5, 0.068, |, 0.0
14942.1, 139.3, | , 23.9, 0.0, 351.9, | ,  1000,   956,  3000,  2935, | , -3.4,   6.4, 0.051, |, 0.0
14943.1, 140.5, | , 23.9, 0.0, 346.5, | ,  1000,   951,  3000,  2914, | , -3.4,   4.3, 0.033, |, 0.0
14944.1, 140.4, | , 23.9, 0.0, 344.1, | ,  1000,   953,  3000,  2922, | , -3.4,  24.8, 0.195, |, 0.0
14945.2, 139.4, | , 23.9, 0.0, 351.1, | ,  1000,   959,  3000,  2912, | , -3.4,  12.8, 0.101, |, 0.0
14946.2, 139.4, | , 23.9, 0.0, 351.6, | ,  1000,   956,  3000,  2926, | , -3.4,  19.3, 0.152, |, 0.0
14947.2, 139.4, | , 23.9, 0.0, 351.3, | ,  1000,   958,  3000,  2917, | , -3.4,   4.3, 0.034, |, 0.0
14948.2, 140.3, | , 23.9, 0.0, 345.2, | ,  1000,   956,  3000,  2921, | , -3.4,  11.5, 0.091, |, 0.0
14949.2, 140.9, | , 23.9, 0.0, 343.8, | ,  1000,   955,  3000,  2931, | , -3.4,  21.8, 0.172, |, 0.0
14950.2, 140.6, | , 23.9, 0.0, 342.9, | ,  1000,   946,  3000,  2937, | , -3.4,  11.5, 0.091, |, 0.0
14951.2, 139.5, | , 23.9, 0.0, 351.1, | ,  1000,   958,  3000,  2937, | , -3.4,  12.8, 0.101, |, 0.0
14952.3, 139.8, | , 23.9, 0.0, 351.2, | ,  1000,   957,  3000,  2936, | , -3.4,  15.8, 0.125, |, 0.0
14953.3, 139.8, | , 23.9, 0.0, 351.3, | ,  1000,   955,  3000,  2934, | , -3.4,  36.8, 0.291, |, 0.0
14954.3, 140.2, | , 23.9, 0.0, 344.9, | ,  1000,   954,  3000,  2925, | , -3.4,  34.3, 0.270, |, 0.0
14955.3, 141.0, | , 23.9, 0.0, 343.2, | ,  1000,   950,  3000,  2922, | , -3.4,  41.5, 0.327, |, 0.0
14956.3, 140.6, | , 23.9, 0.0, 343.3, | ,  1000,   949,  3000,  2926, | , -3.4,  12.8, 0.101, |, 0.0
14957.3, 139.5, | , 23.9, 0.0, 350.8, | ,  1000,   953,  3000,  2940, | , -3.4,   6.4, 0.051, |, 0.0
14958.3, 139.9, | , 23.9, 0.0, 351.2, | ,  1000,   959,  3000,  2936, | , -3.4,   5.5, 0.044, |, 0.0
14959.4, 139.4, | , 23.9, 0.0, 351.2, | ,  1000,   951,  3000,  2911, | , -3.4,   6.0, 0.047, |, 0.0
14960.4, 140.2, | , 23.9, 0.0, 344.4, | ,  1000,   952,  3000,  2914, | , -3.4,   3.8, 0.030, |, 0.0
14961.4, 140.7, | , 23.9, 0.0, 343.6, | ,  1000,   946,  3000,  2918, | , -3.4,   3.0, 0.023, |, 0.0
14962.4, 139.8, | , 23.9, 0.0, 351.5, | ,  1000,   964,  3000,  2935, | , -3.4,   8.1, 0.064, |, 0.0
14963.4, 139.3, | , 23.9, 0.0, 351.2, | ,  1000,   954,  3000,  2933, | , -3.4,  35.1, 0.277, |, 0.0
14964.4, 139.8, | , 23.9, 0.0, 351.2, | ,  1000,   961,  3000,  2960, | , -3.4,  36.8, 0.293, |, 0.0
14965.4, 139.5, | , 23.9, 0.0, 350.3, | ,  1000,   959,  3000,  2929, | , -3.4,  17.1, 0.135, |, 0.0
14966.4, 140.4, | , 23.9, 0.0, 343.5, | ,  1000,   957,  3000,  2907, | , -3.4,  12.8, 0.101, |, 0.0
14967.4, 140.2, | , 23.9, 0.0, 345.1, | ,  1000,   953,  3000,  2941, | , -3.4,  12.4, 0.098, |, 0.0
14968.5, 139.7, | , 23.9, 0.0, 351.2, | ,  1000,   957,  3000,  2919, | , -3.4,   6.4, 0.050, |, 0.0
14969.5, 139.7, | , 23.9, 0.0, 351.3, | ,  1000,   959,  3000,  2929, | , -3.4,  29.5, 0.233, |, 0.0
14970.5, 139.6, | , 23.9, 0.0, 349.8, | ,  1000,   957,  3000,  2933, | , -3.4,   6.4, 0.051, |, 0.0
14971.5, 140.3, | , 23.9, 0.0, 344.1, | ,  1000,   950,  3000,  2912, | , -3.4,  33.8, 0.265, |, 0.0
14972.5, 140.8, | , 23.9, 0.0, 343.0, | ,  1000,   951,  3000,  2920, | , -3.4,  15.0, 0.118, |, 0.0
14973.5, 140.5, | , 23.9, 0.0, 342.7, | ,  1000,   945,  3000,  2924, | , -3.4,   3.8, 0.030, |, 0.0
14974.5, 139.3, | , 23.9, 0.0, 350.8, | ,  1000,   953,  3000,  2931, | , -3.4,   7.3, 0.057, |, 0.0
14975.5, 139.9, | , 23.9, 0.0, 350.0, | ,  1000,   951,  3000,  2946, | , -3.4,   6.8, 0.054, |, 0.0
14976.5, 139.3, | , 23.9, 0.0, 350.9, | ,  1000,   958,  3000,  2934, | , -3.4,   7.3, 0.057, |, 0.0
14977.6, 140.2, | , 23.9, 0.0, 344.2, | ,  1000,   953,  3000,  2926, | , -3.4,  12.0, 0.094, |, 0.0
14978.6, 140.9, | , 23.9, 0.0, 343.0, | ,  1000,   955,  3000,  2930, | , -3.4,   3.4, 0.027, |, 0.0
14979.6, 140.3, | , 23.9, 0.0, 343.1, | ,  1000,   945,  3000,  2914, | , -3.4,   5.5, 0.043, |, 0.0
14980.6, 139.6, | , 23.9, 0.0, 349.5, | ,  1000,   953,  3000,  2922, | , -3.4,  22.7, 0.179, |, 0.0
14981.6, 139.7, | , 23.9, 0.0, 350.7, | ,  1000,   951,  3000,  2926, | , -3.4,   7.3, 0.057, |, 0.0
14982.6, 139.7, | , 23.9, 0.0, 350.3, | ,  1000,   958,  3000,  2919, | , -3.4,  31.3, 0.246, |, 0.0
14983.6, 140.3, | , 23.9, 0.0, 343.8, | ,  1000,   949,  3000,  2929, | , -3.4,   3.8, 0.030, |, 0.0
14984.6, 140.8, | , 23.9, 0.0, 342.6, | ,  1000,   947,  3000,  2918, | , -3.4,   6.8, 0.054, |, 0.0
14985.7, 139.9, | , 23.9, 0.0, 349.7, | ,  1000,   961,  3000,  2919, | , -3.4,   4.3, 0.034, |, 0.0
14986.7, 139.5, | , 23.9, 0.0, 349.4, | ,  1000,   958,  3000,  2929, | , -3.4,   7.3, 0.057, |, 0.0
14987.7, 139.3, | , 23.9, 0.0, 349.8, | ,  1000,   962,  3000,  2924, | , -3.4,  13.3, 0.105, |, 0.0
14988.7, 139.8, | , 23.9, 0.0, 350.0, | ,  1000,   949,  3000,  2937, | , -3.4,  10.7, 0.084, |, 0.0
14989.7, 140.6, | , 23.9, 0.0, 342.0, | ,  1000,   955,  3000,  2918, | , -3.4,   3.8, 0.030, |, 0.0
14990.7, 140.6, | , 23.9, 0.0, 343.0, | ,  1000,   957,  3000,  2918, | , -3.4,  26.1, 0.205, |, 0.0
14991.7, 139.3, | , 23.9, 0.0, 349.4, | ,  1000,   955,  3000,  2933, | , -3.4,   7.7, 0.061, |, 0.0
14992.7, 139.8, | , 23.9, 0.0, 350.0, | ,  1000,   955,  3000,  2916, | , -3.4,  36.4, 0.286, |, 0.0
14993.7, 139.5, | , 23.9, 0.0, 349.4, | ,  1000,   958,  3000,  2926, | , -3.4,  15.8, 0.125, |, 0.0
14994.7, 140.3, | , 23.9, 0.0, 343.3, | ,  1000,   949,  3000,  2912, | , -3.4,   3.4, 0.027, |, 0.0
14995.8, 141.0, | , 23.9, 0.0, 341.6, | ,  1000,   955,  3000,  2903, | , -3.4,  10.7, 0.084, |, 0.0
14996.8, 140.5, | , 23.9, 0.0, 342.0, | ,  1000,   951,  3000,  2918, | , -3.4,   9.0, 0.070, |, 0.0
14997.8, 139.4, | , 23.9, 0.0, 349.6, | ,  1000,   955,  3000,  2938, | , -3.4,  13.7, 0.108, |, 0.0
14998.8, 139.3, | , 23.9, 0.0, 349.9, | ,  1000,   955,  3000,  2926, | , -3.4,   6.0, 0.047, |, 0.0
14999.8, 139.8, | , 23.9, 0.0, 349.7, | ,  1000,   950,  3000,  2933, | , -3.4,  21.0, 0.165, |, 0.0
15000.8, 140.4, | , 23.9, 0.0, 342.9, | ,  1000,   954,  3000,  2935, | , -3.4,   3.8, 0.030, |, 0.0
15001.8, 140.5, | , 23.9, 0.0, 341.8, | ,  1000,   950,  3000,  2931, | , -3.4,   1.7, 0.013, |, 0.0
15002.8, 140.7, | , 23.9, 0.0, 342.8, | ,  1000,   955,  3000,  2933, | , -3.4,  15.0, 0.118, |, 0.0
15003.9, 139.3, | , 23.9, 0.0, 349.9, | ,  1000,   958,  3000,  2920, | , -3.4,   7.3, 0.057, |, 0.0
15004.9, 139.3, | , 23.9, 0.0, 349.7, | ,  1000,   954,  3000,  2922, | , -3.4,   6.4, 0.050, |, 0.0
15005.9, 139.9, | , 23.9, 0.0, 348.9, | ,  1000,   950,  3000,  2940, | , -3.4,  37.3, 0.294, |, 0.0
15006.9, 140.2, | , 23.9, 0.0, 343.2, | ,  1000,   955,  3000,  2928, | , -3.4,   8.5, 0.067, |, 0.0
15007.9, 140.1, | , 23.9, 0.0, 343.6, | ,  1000,   955,  3000,  2928, | , -3.4,  11.1, 0.088, |, 0.0
15008.9, 139.7, | , 23.9, 0.0, 349.7, | ,  1000,   951,  3000,  2937, | , -3.4,   3.8, 0.030, |, 0.0
15009.9, 139.3, | , 23.9, 0.0, 349.5, | ,  1000,   956,  3000,  2925, | , -3.4,   5.1, 0.040, |, 0.0
15010.9, 139.5, | , 23.9, 0.0, 348.6, | ,  1000,   950,  3000,  2933, | , -3.4,   3.8, 0.030, |, 0.0
15012.0, 139.3, | , 23.9, 0.0, 349.9, | ,  1000,   959,  3000,  2931, | , -3.4,   8.1, 0.064, |, 0.0
15013.0, 140.9, | , 23.9, 0.0, 341.5, | ,  1000,   954,  3000,  2914, | , -3.4,   3.4, 0.027, |, 0.0
15014.0, 140.2, | , 23.9, 0.0, 342.7, | ,  1000,   953,  3000,  2929, | , -3.4,   4.7, 0.037, |, 0.0
15015.0, 139.5, | , 23.9, 0.0, 348.6, | ,  1000,   951,  3000,  2926, | , -3.4,   5.1, 0.040, |, 0.0
15016.0, 140.0, | , 23.9, 0.0, 348.3, | ,  1000,   952,  3000,  2929, | , -3.4,   9.8, 0.077, |, 0.0
15017.0, 139.4, | , 23.9, 0.0, 348.9, | ,  1000,   958,  3000,  2911, | , -3.4,   4.7, 0.037, |, 0.0
15018.0, 140.3, | , 23.9, 0.0, 342.6, | ,  1000,   954,  3000,  2916, | , -3.4,   6.4, 0.050, |, 0.0
15019.0, 140.9, | , 23.9, 0.0, 340.9, | ,  1000,   955,  3000,  2928, | , -3.4,   6.0, 0.047, |, 0.0
15020.0, 140.6, | , 23.9, 0.0, 340.6, | ,  1000,   958,  3000,  2924, | , -3.4,  26.1, 0.206, |, 0.0
15021.1, 139.5, | , 23.9, 0.0, 347.6, | ,  1000,   956,  3000,  2931, | , -3.4,   6.4, 0.051, |, 0.0
15022.1, 139.8, | , 23.9, 0.0, 348.7, | ,  1000,   947,  3000,  2935, | , -3.4,   8.5, 0.067, |, 0.0
15023.1, 139.3, | , 23.9, 0.0, 348.2, | ,  1000,   953,  3000,  2908, | , -3.4,   5.1, 0.040, |, 0.0
15024.1, 140.2, | , 23.9, 0.0, 342.5, | ,  1000,   951,  3000,  2937, | , -3.4,   3.4, 0.027, |, 0.0
15025.1, 140.4, | , 23.9, 0.0, 341.4, | ,  1000,   944,  3000,  2926, | , -3.4,  17.5, 0.138, |, 0.0
15026.1, 140.9, | , 23.9, 0.0, 341.2, | ,  1000,   950,  3000,  2920, | , -3.4,   1.7, 0.013, |, 0.0
15027.1, 139.4, | , 23.9, 0.0, 348.2, | ,  1000,   957,  3000,  2945, | , -3.4,   6.0, 0.047, |, 0.0
15028.1, 139.4, | , 23.9, 0.0, 348.5, | ,  1000,   958,  3000,  2919, | , -3.4,   7.7, 0.061, |, 0.0
15029.2, 139.7, | , 23.9, 0.0, 348.7, | ,  1000,   953,  3000,  2917, | , -3.4,   8.1, 0.064, |, 0.0
15030.2, 140.2, | , 23.9, 0.0, 342.2, | ,  1000,   954,  3000,  2925, | , -3.4,  16.3, 0.128, |, 0.0
15031.2, 140.4, | , 23.8, 0.0, 341.5, | ,  1000,   946,  3000,  2911, | , -3.4,   4.7, 0.037, |, 0.0
15032.2, 139.2, | , 23.9, 0.0, 348.2, | ,  1000,   959,  3000,  2918, | , -3.4,   3.0, 0.023, |, 0.0
15033.2, 139.3, | , 23.9, 0.0, 348.4, | ,  1000,   954,  3000,  2943, | , -3.4,   6.8, 0.054, |, 0.0
15034.2, 139.2, | , 23.9, 0.0, 348.5, | ,  1000,   957,  3000,  2933, | , -3.4,  25.3, 0.200, |, 0.0
15035.2, 139.7, | , 23.9, 0.0, 348.3, | ,  1000,   958,  3000,  2917, | , -3.4,  21.8, 0.172, |, 0.0
15036.2, 140.9, | , 23.8, 0.0, 340.0, | ,  1000,   948,  3000,  2923, | , -3.4,   9.4, 0.074, |, 0.0
15037.2, 140.3, | , 23.9, 0.0, 340.2, | ,  1000,   954,  3000,  2919, | , -3.4,   6.0, 0.047, |, 0.0
15038.3, 139.5, | , 23.9, 0.0, 347.9, | ,  1000,   958,  3000,  2929, | , -3.4, -16.7, -0.132, |, 0.0
15039.3, 139.8, | , 23.8, 0.0, 348.0, | ,  1000,   954,  3000,  2919, | , -3.4, -15.9, -0.125, |, 0.0
15040.3, 139.4, | , 23.9, 0.0, 347.5, | ,  1000,   954,  3000,  2915, | , -3.4, -19.3, -0.152, |, 0.0
15041.3, 140.5, | , 23.8, 0.0, 341.0, | ,  1000,   955,  3000,  2916, | , -3.4, -18.9, -0.148, |, 0.0
15042.3, 141.0, | , 23.8, 0.0, 340.2, | ,  1000,   948,  3000,  2937, | , -3.4, -22.7, -0.179, |, 0.0
15043.3, 140.8, | , 23.8, 0.0, 340.0, | ,  1000,   947,  3000,  2913, | , -3.4, -17.2, -0.135, |, 0.0
15044.3, 139.4, | , 23.9, 0.0, 347.2, | ,  1000,   957,  3000,  2916, | , -3.4,   7.3, 0.057, |, 0.0
15045.3, 139.4, | , 23.9, 0.0, 347.3, | ,  1000,   958,  3000,  2922, | , -3.4, -20.6, -0.162, |, 0.0
15046.3, 139.9, | , 23.9, 0.0, 346.8, | ,  1000,   957,  3000,  2925, | , -3.4, -15.0, -0.118, |, 0.0
15047.4, 140.2, | , 23.8, 0.0, 341.5, | ,  1000,   956,  3000,  2935, | , -3.4,  -7.3, -0.058, |, 0.0
15048.4, 140.4, | , 23.8, 0.0, 339.7, | ,  1000,   959,  3000,  2917, | , -3.4, -19.7, -0.155, |, 0.0
15049.4, 140.7, | , 23.8, 0.0, 340.5, | ,  1000,   950,  3000,  2922, | , -3.4, -20.2, -0.159, |, 0.0
15050.4, 139.3, | , 23.9, 0.0, 347.8, | ,  1000,   956,  3000,  2933, | , -3.4, -17.6, -0.139, |, 0.0
15051.4, 139.5, | , 23.8, 0.0, 346.7, | ,  1000,   949,  3000,  2930, | , -3.4, -18.9, -0.149, |, 0.0
15052.4, 139.8, | , 23.8, 0.0, 347.7, | ,  1000,   963,  3000,  2913, | , -3.4, -17.2, -0.135, |, 0.0
15053.4, 140.6, | , 23.8, 0.0, 341.1, | ,  1000,   959,  3000,  2907, | , -3.4, -17.6, -0.138, |, 0.0
15054.4, 140.2, | , 23.8, 0.0, 341.6, | ,  1000,   950,  3000,  2923, | , -3.4,   1.7, 0.013, |, 0.0
15055.4, 139.3, | , 23.9, 0.0, 347.3, | ,  1000,   948,  3000,  2929, | , -3.4,  11.5, 0.091, |, 0.0
15056.5, 139.8, | , 23.9, 0.0, 346.3, | ,  1000,   953,  3000,  2925, | , -3.4, -15.4, -0.122, |, 0.0
15057.5, 139.3, | , 23.9, 0.0, 347.2, | ,  1000,   952,  3000,  2936, | , -3.4, -13.7, -0.108, |, 0.0
15058.5, 139.3, | , 23.8, 0.0, 347.6, | ,  1000,   953,  3000,  2922, | , -3.4,  -9.0, -0.071, |, 0.0
15059.5, 140.8, | , 23.8, 0.0, 339.8, | ,  1000,   953,  3000,  2934, | , -3.4, -19.7, -0.156, |, 0.0
15060.5, 140.2, | , 23.8, 0.0, 341.0, | ,  1000,   947,  3000,  2920, | , -3.4, -12.9, -0.101, |, 0.0
15061.5, 139.6, | , 23.9, 0.0, 346.0, | ,  1000,   959,  3000,  2923, | , -3.4,  -7.3, -0.058, |, 0.0
15062.5, 139.4, | , 23.8, 0.0, 346.6, | ,  1000,   949,  3000,  2943, | , -3.4, -12.4, -0.098, |, 0.0
15063.5, 139.8, | , 23.8, 0.0, 346.8, | ,  1000,   955,  3000,  2948, | , -3.4,  17.1, 0.136, |, 0.0
15064.5, 140.3, | , 23.8, 0.0, 340.6, | ,  1000,   952,  3000,  2915, | , -3.4,  -4.3, -0.034, |, 0.0
15065.6, 140.5, | , 23.8, 0.0, 339.0, | ,  1000,   950,  3000,  2925, | , -3.4,  12.4, 0.098, |, 0.0
15066.6, 141.0, | , 23.8, 0.0, 339.1, | ,  1000,   946,  3000,  2915, | , -3.4,  23.5, 0.185, |, 0.0
15067.6, 139.4, | , 23.8, 0.0, 346.3, | ,  1000,   954,  3000,  2923, | , -3.4,  -0.9, -0.007, |, 0.0
15068.6, 139.5, | , 23.8, 0.0, 346.5, | ,  1000,   956,  3000,  2944, | , -3.4,  -3.5, -0.027, |, 0.0
15069.6, 139.7, | , 23.8, 0.0, 346.9, | ,  1000,   956,  3000,  2931, | , -3.4,  -2.6, -0.020, |, 0.0
15070.6, 140.2, | , 23.8, 0.0, 340.5, | ,  1000,   954,  3000,  2923, | , -3.4,   2.1, 0.017, |, 0.0
15071.6, 140.6, | , 23.8, 0.0, 338.6, | ,  1000,   953,  3000,  2938, | , -3.4,  19.3, 0.152, |, 0.0
15072.6, 140.9, | , 23.8, 0.0, 338.8, | ,  1000,   949,  3000,  2930, | , -3.4,  -9.0, -0.071, |, 0.0
15073.7, 139.7, | , 23.8, 0.0, 346.9, | ,  1000,   957,  3000,  2913, | , -3.4,  -4.7, -0.037, |, 0.0
15074.7, 139.3, | , 23.8, 0.0, 346.5, | ,  1000,   951,  3000,  2911, | , -3.4,   1.3, 0.010, |, 0.0
15075.7, 139.3, | , 23.8, 0.0, 346.9, | ,  1000,   950,  3000,  2933, | , -3.4,   6.8, 0.054, |, 0.0
