Repository: jdhuang-csm/Ru-BCA

## Methods
* (BaO)<sub>x</sub>-(CaO)<sub>y</sub>-(Al<sub>2</sub>O<sub>3</sub>)<sub>1-x-y</sub> (BCA) catalyst supports were synthesized via sol-gel and solid-state methods. 
* Ru/BCA catalysts were prepared via incipient wetness impregnation to achieve 1 wt. % Ru loading.
* Ammonia synthesis rates were measured for Ru/BCA catalysts in a packed-bed reactor at 480-600<sup>o</sup>C, 10 bar, and space velocities up to 1.3 x 10<sup>6</sup> ml g<sub>cat</sub><sup>-1</sup> h<sup>-1</sup>.
* A machine learning (ML) model was employed to improve understanding of the behavior of Ru/BCA catalysts.
* A microkinetic model was developed to describe the best-performing catalyst.

File: data/init_files_Cadigan/BCA532.txt (part 38 of 55)
********** Start test **********
Elapsed time, Pressure, | , LJtemp(C), Inner-Temp, Outer-Temp, | , N2-set, N2-flow, H2-set, H2-flow, | , pH, NH3_ppm, NH3_Prod_rate, |, In222Temp
14674.0, 139.6, | , 29.4, 0.0, 462.9, | ,  1000,   953,  3000,  2918, | , -3.4, 1228.8, 12.520, |, 0.0
14675.0, 139.0, | , 29.4, 0.0, 464.2, | ,  1000,   955,  3000,  2929, | , -3.4, 1232.6, 12.600, |, 0.0
14676.0, 138.8, | , 29.4, 0.0, 469.4, | ,  1000,   953,  3000,  2935, | , -3.4, 1229.6, 12.582, |, 0.0
14677.0, 138.2, | , 29.4, 0.0, 469.9, | ,  1000,   955,  3000,  2929, | , -3.4, 1230.0, 12.574, |, 0.0
14678.0, 138.3, | , 29.4, 0.0, 469.8, | ,  1000,   953,  3000,  2941, | , -3.4, 1225.3, 12.554, |, 0.0
14679.0, 139.1, | , 29.4, 0.0, 464.1, | ,  1000,   951,  3000,  2928, | , -3.4, 1249.8, 12.757, |, 0.0
14680.0, 139.8, | , 29.4, 0.0, 462.7, | ,  1000,   952,  3000,  2922, | , -3.4, 1244.6, 12.690, |, 0.0
14681.0, 139.5, | , 29.4, 0.0, 462.6, | ,  1000,   956,  3000,  2934, | , -3.4, 1241.2, 12.708, |, 0.0
14682.0, 138.3, | , 29.4, 0.0, 469.1, | ,  1000,   960,  3000,  2935, | , -3.4, 1239.5, 12.705, |, 0.0
14683.1, 138.7, | , 29.4, 0.0, 470.1, | ,  1000,   955,  3000,  2935, | , -3.4, 1223.2, 12.521, |, 0.0
14684.1, 138.3, | , 29.4, 0.0, 469.7, | ,  1000,   954,  3000,  2941, | , -3.4, 1225.3, 12.559, |, 0.0
14685.1, 139.2, | , 29.4, 0.0, 462.0, | ,  1000,   949,  3000,  2923, | , -3.4, 1219.3, 12.426, |, 0.0
14686.1, 139.3, | , 29.4, 0.0, 461.8, | ,  1000,   951,  3000,  2910, | , -3.4, 1245.0, 12.651, |, 0.0
14687.1, 139.6, | , 29.4, 0.0, 461.8, | ,  1000,   958,  3000,  2918, | , -3.4, 1224.9, 12.496, |, 0.0
14688.1, 138.4, | , 29.4, 0.0, 468.6, | ,  1000,   960,  3000,  2950, | , -3.4, 1206.5, 12.415, |, 0.0
14689.1, 138.8, | , 29.4, 0.0, 469.8, | ,  1000,   955,  3000,  2937, | , -3.4, 1230.5, 12.600, |, 0.0
14690.1, 139.0, | , 29.4, 0.0, 463.0, | ,  1000,   955,  3000,  2916, | , -3.4, 1203.1, 12.257, |, 0.0
14691.2, 139.4, | , 29.4, 0.0, 461.2, | ,  1000,   951,  3000,  2918, | , -3.4, 1208.6, 12.305, |, 0.0
14692.2, 139.6, | , 29.4, 0.0, 462.0, | ,  1000,   950,  3000,  2934, | , -3.4, 1219.3, 12.466, |, 0.0
14693.2, 138.6, | , 29.4, 0.0, 469.4, | ,  1000,   960,  3000,  2937, | , -3.4, 1234.3, 12.660, |, 0.0
14694.2, 138.3, | , 29.4, 0.0, 469.1, | ,  1000,   960,  3000,  2946, | , -3.4, 1200.1, 12.335, |, 0.0
14695.2, 138.2, | , 29.4, 0.0, 468.8, | ,  1000,   956,  3000,  2939, | , -3.4, 1190.2, 12.201, |, 0.0
14696.2, 139.5, | , 29.4, 0.0, 462.3, | ,  1000,   951,  3000,  2900, | , -3.4, 1228.8, 12.453, |, 0.0
14697.2, 139.3, | , 29.4, 0.0, 461.0, | ,  1000,   951,  3000,  2922, | , -3.4, 1211.2, 12.347, |, 0.0
14698.2, 138.9, | , 29.4, 0.0, 463.7, | ,  1000,   953,  3000,  2933, | , -3.4, 1192.8, 12.201, |, 0.0
14699.3, 138.7, | , 29.4, 0.0, 465.2, | ,  1000,   960,  3000,  2944, | , -3.4, 1205.6, 12.389, |, 0.0
14700.3, 138.7, | , 29.4, 0.0, 469.0, | ,  1000,   956,  3000,  2950, | , -3.4, 1182.9, 12.160, |, 0.0
14701.3, 138.3, | , 29.4, 0.0, 467.9, | ,  1000,   958,  3000,  2918, | , -3.4, 1193.2, 12.169, |, 0.0
14702.3, 139.1, | , 29.4, 0.0, 462.9, | ,  1000,   948,  3000,  2945, | , -3.4, 1189.3, 12.186, |, 0.0
14703.3, 139.6, | , 29.4, 0.0, 462.1, | ,  1000,   952,  3000,  2916, | , -3.4, 1187.6, 12.090, |, 0.0
14704.3, 139.0, | , 29.4, 0.0, 462.4, | ,  1000,   950,  3000,  2925, | , -3.4, 1184.6, 12.082, |, 0.0
14705.3, 138.1, | , 29.4, 0.0, 468.6, | ,  1000,   955,  3000,  2932, | , -3.4, 1182.5, 12.097, |, 0.0
14706.3, 138.6, | , 29.4, 0.0, 468.1, | ,  1000,   954,  3000,  2928, | , -3.4, 1193.2, 12.190, |, 0.0
14707.3, 138.7, | , 29.4, 0.0, 468.6, | ,  1000,   957,  3000,  2948, | , -3.4, 1185.1, 12.178, |, 0.0
14708.4, 139.3, | , 29.4, 0.0, 461.4, | ,  1000,   952,  3000,  2933, | , -3.4, 1176.9, 12.035, |, 0.0
14709.4, 139.6, | , 29.4, 0.0, 461.9, | ,  1000,   952,  3000,  2914, | , -3.4, 1189.3, 12.100, |, 0.0
14710.4, 139.3, | , 29.4, 0.0, 460.3, | ,  1000,   953,  3000,  2924, | , -3.4, 1176.5, 12.003, |, 0.0
14711.4, 138.3, | , 29.4, 0.0, 467.2, | ,  1000,   955,  3000,  2922, | , -3.4, 1179.5, 12.036, |, 0.0
14712.4, 138.6, | , 29.4, 0.0, 468.3, | ,  1000,   956,  3000,  2935, | , -3.4, 1204.8, 12.338, |, 0.0
14713.4, 139.5, | , 29.4, 0.0, 462.0, | ,  1000,   953,  3000,  2931, | , -3.4, 1188.5, 12.148, |, 0.0
14714.4, 139.3, | , 29.4, 0.0, 460.3, | ,  1000,   953,  3000,  2923, | , -3.4, 1164.9, 11.883, |, 0.0
14715.5, 139.3, | , 29.4, 0.0, 461.6, | ,  1000,   954,  3000,  2931, | , -3.4, 1196.6, 12.234, |, 0.0
14716.5, 138.5, | , 29.4, 0.0, 466.4, | ,  1000,   961,  3000,  2938, | , -3.4, 1173.1, 12.039, |, 0.0
14717.5, 138.3, | , 29.4, 0.0, 467.4, | ,  1000,   961,  3000,  2948, | , -3.4, 1158.9, 11.921, |, 0.0
14718.5, 138.2, | , 29.4, 0.0, 467.7, | ,  1000,   957,  3000,  2919, | , -3.4, 1160.6, 11.840, |, 0.0
14719.5, 139.5, | , 29.4, 0.0, 461.6, | ,  1000,   956,  3000,  2921, | , -3.4, 1159.4, 11.829, |, 0.0
14720.5, 139.3, | , 29.4, 0.0, 459.9, | ,  1000,   955,  3000,  2933, | , -3.4, 1165.3, 11.923, |, 0.0
14721.5, 139.3, | , 29.4, 0.0, 459.9, | ,  1000,   952,  3000,  2941, | , -3.4, 1165.8, 11.942, |, 0.0
14722.5, 138.2, | , 29.4, 0.0, 467.5, | ,  1000,   956,  3000,  2926, | , -3.4, 1167.9, 11.934, |, 0.0
14723.6, 138.3, | , 29.4, 0.0, 467.6, | ,  1000,   954,  3000,  2944, | , -3.4, 1155.5, 11.856, |, 0.0
14724.6, 138.1, | , 29.4, 0.0, 467.3, | ,  1000,   955,  3000,  2921, | , -3.4, 1152.9, 11.760, |, 0.0
14725.6, 140.2, | , 29.4, 0.0, 456.5, | ,  1000,   953,  3000,  2937, | , -3.4, 1170.9, 11.988, |, 0.0
14726.6, 139.4, | , 29.4, 0.0, 458.9, | ,  1000,   957,  3000,  2920, | , -3.4, 1158.9, 11.826, |, 0.0
14727.6, 139.2, | , 29.4, 0.0, 459.6, | ,  1000,   955,  3000,  2931, | , -3.4, 1153.4, 11.798, |, 0.0
14728.6, 138.5, | , 29.4, 0.0, 467.3, | ,  1000,   957,  3000,  2926, | , -3.4, 1154.6, 11.800, |, 0.0
14729.6, 138.3, | , 29.4, 0.0, 466.8, | ,  1000,   957,  3000,  2946, | , -3.4, 1154.6, 11.861, |, 0.0
14730.6, 138.3, | , 29.4, 0.0, 467.1, | ,  1000,   954,  3000,  2942, | , -3.4, 1151.2, 11.803, |, 0.0
14731.7, 139.8, | , 29.4, 0.0, 459.3, | ,  1000,   952,  3000,  2916, | , -3.4, 1184.2, 12.056, |, 0.0
14732.7, 139.7, | , 29.4, 0.0, 459.8, | ,  1000,   953,  3000,  2924, | , -3.4, 1152.1, 11.754, |, 0.0
14733.7, 138.9, | , 29.4, 0.0, 460.6, | ,  1000,   949,  3000,  2922, | , -3.4, 1166.6, 11.885, |, 0.0
14734.7, 138.2, | , 29.4, 0.0, 466.7, | ,  1000,   957,  3000,  2941, | , -3.4, 1163.6, 11.936, |, 0.0
14735.7, 138.5, | , 29.4, 0.0, 467.3, | ,  1000,   957,  3000,  2927, | , -3.4, 1150.8, 11.764, |, 0.0
14736.7, 139.0, | , 29.4, 0.0, 461.1, | ,  1000,   956,  3000,  2946, | , -3.4, 1153.8, 11.850, |, 0.0
14737.7, 139.3, | , 29.4, 0.0, 458.8, | ,  1000,   954,  3000,  2919, | , -3.4, 1153.8, 11.760, |, 0.0
14738.7, 139.7, | , 29.4, 0.0, 460.0, | ,  1000,   956,  3000,  2936, | , -3.4, 1157.2, 11.853, |, 0.0
14739.8, 138.2, | , 29.4, 0.0, 466.3, | ,  1000,   959,  3000,  2930, | , -3.4, 1153.4, 11.806, |, 0.0
14740.8, 138.3, | , 29.4, 0.0, 466.1, | ,  1000,   957,  3000,  2926, | , -3.4, 1151.2, 11.767, |, 0.0
14741.8, 138.7, | , 29.4, 0.0, 466.3, | ,  1000,   955,  3000,  2933, | , -3.4, 1183.3, 12.108, |, 0.0
14742.8, 139.6, | , 29.4, 0.0, 459.8, | ,  1000,   955,  3000,  2924, | , -3.4, 1181.2, 12.059, |, 0.0
14743.8, 139.3, | , 29.4, 0.0, 458.5, | ,  1000,   953,  3000,  2920, | , -3.4, 1153.8, 11.761, |, 0.0
14744.8, 139.4, | , 29.4, 0.0, 459.0, | ,  1000,   957,  3000,  2936, | , -3.4, 1181.6, 12.105, |, 0.0
14745.8, 138.6, | , 29.4, 0.0, 466.3, | ,  1000,   957,  3000,  2929, | , -3.4, 1170.5, 11.971, |, 0.0
14746.8, 138.1, | , 29.4, 0.0, 466.0, | ,  1000,   956,  3000,  2922, | , -3.4, 1155.9, 11.796, |, 0.0
14747.8, 138.3, | , 29.4, 0.0, 465.2, | ,  1000,   955,  3000,  2914, | , -3.4, 158.9, 1.620, |, 0.0
14748.9, 139.5, | , 29.4, 0.0, 460.7, | ,  1000,   950,  3000,  2926, | , -3.4, 200.1, 2.043, |, 0.0
14749.9, 139.3, | , 29.4, 0.0, 458.3, | ,  1000,   953,  3000,  2945, | , -3.4, 201.3, 2.068, |, 0.0
14750.9, 139.2, | , 29.4, 0.0, 458.7, | ,  1000,   954,  3000,  2918, | , -3.4, 230.5, 2.351, |, 0.0
14751.9, 138.5, | , 29.4, 0.0, 465.8, | ,  1000,   956,  3000,  2926, | , -3.4, 268.6, 2.747, |, 0.0
14752.9, 138.5, | , 29.4, 0.0, 465.0, | ,  1000,   955,  3000,  2941, | , -3.4, 310.2, 3.184, |, 0.0
14753.9, 139.0, | , 29.4, 0.0, 459.7, | ,  1000,   953,  3000,  2926, | , -3.4, 314.5, 3.213, |, 0.0
14754.9, 139.7, | , 29.4, 0.0, 458.5, | ,  1000,   954,  3000,  2917, | , -3.4, 341.4, 3.481, |, 0.0
14756.0, 139.0, | , 29.4, 0.0, 459.9, | ,  1000,   956,  3000,  2937, | , -3.4, 391.6, 4.015, |, 0.0
14757.0, 138.5, | , 29.4, 0.0, 465.1, | ,  1000,   957,  3000,  2934, | , -3.4, 402.7, 4.127, |, 0.0
14758.0, 138.5, | , 29.4, 0.0, 464.3, | ,  1000,   955,  3000,  2946, | , -3.4, 430.1, 4.419, |, 0.0
14759.0, 138.9, | , 29.4, 0.0, 465.0, | ,  1000,   954,  3000,  2928, | , -3.4, 457.1, 4.673, |, 0.0
14760.0, 139.1, | , 29.4, 0.0, 459.4, | ,  1000,   957,  3000,  2929, | , -3.4, 479.0, 4.902, |, 0.0
14761.0, 139.3, | , 29.4, 0.0, 457.8, | ,  1000,   951,  3000,  2926, | , -3.4, 537.2, 5.484, |, 0.0
14762.0, 139.0, | , 29.4, 0.0, 459.9, | ,  1000,   952,  3000,  2928, | , -3.4, 554.0, 5.660, |, 0.0
14763.0, 138.4, | , 29.4, 0.0, 464.4, | ,  1000,   955,  3000,  2934, | , -3.4, 572.8, 5.867, |, 0.0
14764.0, 138.2, | , 29.4, 0.0, 465.2, | ,  1000,   953,  3000,  2918, | , -3.4, 610.9, 6.228, |, 0.0
14765.1, 138.5, | , 29.4, 0.0, 465.4, | ,  1000,   955,  3000,  2924, | , -3.4, 633.2, 6.468, |, 0.0
14766.1, 139.4, | , 29.4, 0.0, 459.4, | ,  1000,   951,  3000,  2934, | , -3.4, 652.5, 6.676, |, 0.0
14767.1, 139.3, | , 29.4, 0.0, 457.6, | ,  1000,   955,  3000,  2929, | , -3.4, 687.2, 7.029, |, 0.0
14768.1, 139.7, | , 29.4, 0.0, 457.1, | ,  1000,   952,  3000,  2929, | , -3.4, 701.8, 7.170, |, 0.0
14769.1, 138.2, | , 29.4, 0.0, 465.2, | ,  1000,   955,  3000,  2926, | , -3.4, 766.9, 7.838, |, 0.0
14770.1, 138.1, | , 29.4, 0.0, 464.8, | ,  1000,   955,  3000,  2926, | , -3.4, 763.9, 7.806, |, 0.0
14771.1, 138.1, | , 29.4, 0.0, 464.9, | ,  1000,   955,  3000,  2928, | , -3.4, 780.6, 7.981, |, 0.0
14772.1, 139.2, | , 29.4, 0.0, 457.4, | ,  1000,   950,  3000,  2918, | , -3.4, 818.3, 8.333, |, 0.0
14773.1, 139.4, | , 29.4, 0.0, 456.1, | ,  1000,   956,  3000,  2935, | , -3.4, 837.2, 8.576, |, 0.0
14774.2, 139.3, | , 29.4, 0.0, 456.5, | ,  1000,   956,  3000,  2944, | , -3.4, 856.4, 8.795, |, 0.0
14775.2, 138.7, | , 29.4, 0.0, 464.5, | ,  1000,   957,  3000,  2930, | , -3.4, 873.1, 8.935, |, 0.0
14776.2, 138.3, | , 29.4, 0.0, 464.0, | ,  1000,   954,  3000,  2933, | , -3.4, 910.4, 9.316, |, 0.0
14777.2, 139.1, | , 29.4, 0.0, 458.4, | ,  1000,   954,  3000,  2927, | , -3.4, 919.0, 9.388, |, 0.0
14778.2, 139.3, | , 29.4, 0.0, 456.0, | ,  1000,   951,  3000,  2925, | , -3.4, 934.4, 9.535, |, 0.0
14779.2, 139.6, | , 29.4, 0.0, 458.2, | ,  1000,   952,  3000,  2927, | , -3.4, 964.4, 9.849, |, 0.0
14780.2, 138.1, | , 29.4, 0.0, 463.9, | ,  1000,   957,  3000,  2929, | , -3.4, 985.0, 10.078, |, 0.0
14781.2, 138.5, | , 29.4, 0.0, 464.1, | ,  1000,   955,  3000,  2933, | , -3.4, 1000.8, 10.242, |, 0.0
14782.3, 138.7, | , 29.4, 0.0, 464.0, | ,  1000,   955,  3000,  2943, | , -3.4, 1004.3, 10.305, |, 0.0
14783.3, 139.1, | , 29.4, 0.0, 457.1, | ,  1000,   951,  3000,  2912, | , -3.4, 1018.8, 10.360, |, 0.0
14784.3, 139.4, | , 29.4, 0.0, 456.4, | ,  1000,   952,  3000,  2949, | , -3.4, 1016.7, 10.439, |, 0.0
14785.3, 139.0, | , 29.4, 0.0, 457.8, | ,  1000,   954,  3000,  2926, | , -3.4, 1030.4, 10.525, |, 0.0
14786.3, 138.3, | , 29.4, 0.0, 463.9, | ,  1000,   960,  3000,  2930, | , -3.4, 1067.2, 10.929, |, 0.0
14787.3, 138.3, | , 29.4, 0.0, 463.6, | ,  1000,   953,  3000,  2948, | , -3.4, 1046.2, 10.741, |, 0.0
14788.3, 138.8, | , 29.4, 0.0, 463.1, | ,  1000,   954,  3000,  2924, | , -3.4, 1058.7, 10.805, |, 0.0
14789.3, 139.6, | , 29.4, 0.0, 456.7, | ,  1000,   951,  3000,  2929, | , -3.4, 1057.8, 10.805, |, 0.0
14790.3, 139.3, | , 29.4, 0.0, 456.1, | ,  1000,   948,  3000,  2926, | , -3.4, 1073.2, 10.943, |, 0.0
14791.4, 139.1, | , 29.4, 0.0, 456.1, | ,  1000,   957,  3000,  2938, | , -3.4, 1088.7, 11.160, |, 0.0
14792.4, 138.7, | , 29.4, 0.0, 463.5, | ,  1000,   961,  3000,  2929, | , -3.4, 1083.1, 11.090, |, 0.0
14793.4, 138.4, | , 29.4, 0.0, 462.0, | ,  1000,   956,  3000,  2929, | , -3.4, 1065.5, 10.894, |, 0.0
14794.4, 138.2, | , 29.4, 0.0, 463.2, | ,  1000,   954,  3000,  2935, | , -3.4, 1071.9, 10.973, |, 0.0
14795.4, 139.3, | , 29.4, 0.0, 456.0, | ,  1000,   953,  3000,  2926, | , -3.4, 1070.7, 10.932, |, 0.0
14796.4, 139.3, | , 29.4, 0.0, 456.0, | ,  1000,   955,  3000,  2929, | , -3.4, 1103.7, 11.284, |, 0.0
14797.4, 139.4, | , 29.4, 0.0, 455.4, | ,  1000,   955,  3000,  2943, | , -3.4, 1070.7, 10.986, |, 0.0
14798.4, 138.8, | , 29.4, 0.0, 462.6, | ,  1000,   951,  3000,  2940, | , -3.4, 1065.5, 10.913, |, 0.0
14799.4, 138.6, | , 29.4, 0.0, 463.3, | ,  1000,   956,  3000,  2927, | , -3.4, 1071.5, 10.951, |, 0.0
14800.5, 139.1, | , 29.4, 0.0, 456.8, | ,  1000,   952,  3000,  2924, | , -3.4, 1073.7, 10.952, |, 0.0
14801.5, 139.2, | , 29.4, 0.0, 455.4, | ,  1000,   951,  3000,  2922, | , -3.4, 1064.2, 10.851, |, 0.0
14802.5, 139.4, | , 29.4, 0.0, 457.8, | ,  1000,   955,  3000,  2913, | , -3.4, 1064.2, 10.835, |, 0.0
14803.5, 138.3, | , 29.4, 0.0, 462.1, | ,  1000,   956,  3000,  2929, | , -3.4, 1097.7, 11.223, |, 0.0
14804.5, 138.2, | , 29.4, 0.0, 462.7, | ,  1000,   954,  3000,  2924, | , -3.4, 1076.7, 10.990, |, 0.0
14805.5, 138.2, | , 29.4, 0.0, 463.0, | ,  1000,   956,  3000,  2930, | , -3.4, 1056.1, 10.802, |, 0.0
14806.5, 139.0, | , 29.4, 0.0, 456.7, | ,  1000,   948,  3000,  2931, | , -3.4, 1058.2, 10.804, |, 0.0
14807.5, 139.3, | , 29.4, 0.0, 455.8, | ,  1000,   957,  3000,  2937, | , -3.4, 1054.0, 10.805, |, 0.0
14808.6, 139.7, | , 29.4, 0.0, 455.0, | ,  1000,   953,  3000,  2924, | , -3.4, 1057.0, 10.786, |, 0.0
14809.6, 138.3, | , 29.4, 0.0, 462.0, | ,  1000,   960,  3000,  2934, | , -3.4, 1054.8, 10.813, |, 0.0
14810.6, 138.3, | , 29.4, 0.0, 462.6, | ,  1000,   955,  3000,  2929, | , -3.4, 1051.4, 10.750, |, 0.0
14811.6, 138.7, | , 29.4, 0.0, 462.2, | ,  1000,   955,  3000,  2925, | , -3.4, 1044.5, 10.666, |, 0.0
14812.6, 140.0, | , 29.4, 0.0, 453.4, | ,  1000,   949,  3000,  2922, | , -3.4, 1040.2, 10.598, |, 0.0
14813.6, 139.3, | , 29.4, 0.0, 453.6, | ,  1000,   949,  3000,  2926, | , -3.4, 1052.7, 10.736, |, 0.0
14814.6, 139.7, | , 29.4, 0.0, 455.0, | ,  1000,   952,  3000,  2922, | , -3.4, 1037.2, 10.575, |, 0.0
14815.7, 138.3, | , 29.4, 0.0, 462.1, | ,  1000,   960,  3000,  2928, | , -3.4, 1052.2, 10.768, |, 0.0
14816.7, 138.1, | , 29.4, 0.0, 461.8, | ,  1000,   957,  3000,  2910, | , -3.4, 1050.1, 10.687, |, 0.0
14817.7, 139.1, | , 29.4, 0.0, 455.2, | ,  1000,   958,  3000,  2936, | , -3.4, 1036.0, 10.619, |, 0.0
14818.7, 139.4, | , 29.4, 0.0, 454.3, | ,  1000,   950,  3000,  2926, | , -3.4, 1024.8, 10.456, |, 0.0
14819.7, 139.2, | , 29.4, 0.0, 453.9, | ,  1000,   953,  3000,  2933, | , -3.4, 1028.7, 10.520, |, 0.0
14820.7, 139.1, | , 29.4, 0.0, 456.5, | ,  1000,   959,  3000,  2929, | , -3.4, 1042.0, 10.662, |, 0.0
14821.7, 138.7, | , 29.4, 0.0, 461.9, | ,  1000,   953,  3000,  2921, | , -3.4, 1023.1, 10.433, |, 0.0
14822.7, 138.2, | , 29.4, 0.0, 461.4, | ,  1000,   960,  3000,  2930, | , -3.4, 1021.8, 10.462, |, 0.0
14823.7, 139.1, | , 29.4, 0.0, 454.9, | ,  1000,   951,  3000,  2929, | , -3.4, 1050.5, 10.727, |, 0.0
14824.7, 139.3, | , 29.4, 0.0, 453.7, | ,  1000,   953,  3000,  2933, | , -3.4, 1018.8, 10.420, |, 0.0
14825.8, 139.7, | , 29.4, 0.0, 453.7, | ,  1000,   959,  3000,  2924, | , -3.4, 1024.0, 10.466, |, 0.0
14826.8, 138.3, | , 29.4, 0.0, 461.5, | ,  1000,   959,  3000,  2937, | , -3.4, 1036.4, 10.628, |, 0.0
14827.8, 138.7, | , 29.4, 0.0, 461.6, | ,  1000,   952,  3000,  2946, | , -3.4, 1033.0, 10.598, |, 0.0
14828.8, 138.7, | , 29.4, 0.0, 460.4, | ,  1000,   955,  3000,  2909, | , -3.4, 1020.5, 10.380, |, 0.0
14829.8, 139.1, | , 29.4, 0.0, 455.1, | ,  1000,   951,  3000,  2927, | , -3.4, 1015.4, 10.365, |, 0.0
14830.8, 139.3, | , 29.4, 0.0, 453.8, | ,  1000,   952,  3000,  2937, | , -3.4, 1021.0, 10.451, |, 0.0
14831.8, 139.7, | , 29.4, 0.0, 453.3, | ,  1000,   959,  3000,  2913, | , -3.4, 1012.4, 10.317, |, 0.0
14832.9, 138.2, | , 29.4, 0.0, 461.0, | ,  1000,   956,  3000,  2939, | , -3.4, 1013.3, 10.388, |, 0.0
14833.9, 138.3, | , 29.4, 0.0, 460.5, | ,  1000,   956,  3000,  2928, | , -3.4, 1015.8, 10.386, |, 0.0
14834.9, 138.5, | , 29.4, 0.0, 461.4, | ,  1000,   958,  3000,  2926, | , -3.4, 1015.8, 10.385, |, 0.0
14835.9, 139.3, | , 29.4, 0.0, 453.8, | ,  1000,   949,  3000,  2931, | , -3.4, 1003.8, 10.254, |, 0.0
14836.9, 139.2, | , 29.4, 0.0, 453.9, | ,  1000,   953,  3000,  2930, | , -3.4, 1003.4, 10.256, |, 0.0
14837.9, 139.3, | , 29.4, 0.0, 453.7, | ,  1000,   959,  3000,  2937, | , -3.4, 995.7, 10.210, |, 0.0
14838.9, 138.8, | , 29.4, 0.0, 460.3, | ,  1000,   960,  3000,  2930, | , -3.4, 1015.4, 10.397, |, 0.0
14839.9, 138.1, | , 29.4, 0.0, 460.8, | ,  1000,   958,  3000,  2917, | , -3.4, 996.5, 10.164, |, 0.0
14840.9, 139.3, | , 29.4, 0.0, 455.0, | ,  1000,   951,  3000,  2914, | , -3.4, 995.7, 10.132, |, 0.0
14842.0, 139.5, | , 29.4, 0.0, 453.6, | ,  1000,   954,  3000,  2915, | , -3.4, 999.1, 10.177, |, 0.0
14843.0, 139.0, | , 29.4, 0.0, 454.8, | ,  1000,   952,  3000,  2926, | , -3.4, 998.7, 10.195, |, 0.0
14844.0, 138.6, | , 29.4, 0.0, 458.9, | ,  1000,   956,  3000,  2951, | , -3.4, 1020.1, 10.490, |, 0.0
14845.0, 138.7, | , 29.4, 0.0, 460.3, | ,  1000,   955,  3000,  2938, | , -3.4, 989.3, 10.139, |, 0.0
14846.0, 138.5, | , 29.4, 0.0, 460.3, | ,  1000,   956,  3000,  2916, | , -3.4, 1015.4, 10.349, |, 0.0
14847.0, 139.2, | , 29.4, 0.0, 453.8, | ,  1000,   955,  3000,  2931, | , -3.4, 988.0, 10.107, |, 0.0
14848.0, 139.7, | , 29.4, 0.0, 452.9, | ,  1000,   956,  3000,  2929, | , -3.4, 991.4, 10.139, |, 0.0
14849.0, 139.1, | , 29.4, 0.0, 454.2, | ,  1000,   954,  3000,  2921, | , -3.4, 1008.1, 10.283, |, 0.0
14850.1, 138.2, | , 29.4, 0.0, 460.1, | ,  1000,   955,  3000,  2930, | , -3.4, 988.8, 10.114, |, 0.0
14851.1, 138.3, | , 29.4, 0.0, 460.0, | ,  1000,   955,  3000,  2937, | , -3.4, 985.4, 10.095, |, 0.0
14852.1, 138.6, | , 29.4, 0.0, 459.8, | ,  1000,   955,  3000,  2934, | , -3.4, 984.5, 10.080, |, 0.0
14853.1, 139.0, | , 29.4, 0.0, 453.6, | ,  1000,   953,  3000,  2907, | , -3.4, 984.1, 9.999, |, 0.0
14854.1, 139.4, | , 29.4, 0.0, 451.9, | ,  1000,   951,  3000,  2924, | , -3.4, 980.7, 10.004, |, 0.0
14855.1, 139.0, | , 29.4, 0.0, 453.8, | ,  1000,   949,  3000,  2938, | , -3.4, 1009.4, 10.328, |, 0.0
14856.2, 138.1, | , 29.4, 0.0, 459.2, | ,  1000,   959,  3000,  2928, | , -3.4, 1006.4, 10.296, |, 0.0
14857.2, 138.6, | , 29.4, 0.0, 459.4, | ,  1000,   956,  3000,  2922, | , -3.4, 999.5, 10.205, |, 0.0
14858.2, 138.1, | , 29.4, 0.0, 459.4, | ,  1000,   957,  3000,  2918, | , -3.4, 975.5, 9.951, |, 0.0
14859.2, 139.4, | , 29.4, 0.0, 451.7, | ,  1000,   952,  3000,  2922, | , -3.4, 974.7, 9.941, |, 0.0
14860.2, 139.7, | , 29.4, 0.0, 452.4, | ,  1000,   955,  3000,  2925, | , -3.4, 975.5, 9.964, |, 0.0
14861.2, 139.3, | , 29.4, 0.0, 452.7, | ,  1000,   960,  3000,  2929, | , -3.4, 976.0, 9.990, |, 0.0
14862.2, 138.1, | , 29.4, 0.0, 459.0, | ,  1000,   957,  3000,  2927, | , -3.4, 1002.5, 10.250, |, 0.0
14863.2, 138.6, | , 29.4, 0.0, 459.5, | ,  1000,   954,  3000,  2926, | , -3.4, 968.7, 9.894, |, 0.0
14864.3, 139.5, | , 29.4, 0.0, 453.6, | ,  1000,   955,  3000,  2944, | , -3.4, 966.6, 9.918, |, 0.0
14865.3, 139.4, | , 29.4, 0.0, 451.2, | ,  1000,   953,  3000,  2923, | , -3.4, 976.8, 9.968, |, 0.0
14866.3, 139.2, | , 29.4, 0.0, 451.8, | ,  1000,   954,  3000,  2925, | , -3.4, 965.3, 9.855, |, 0.0
14867.3, 138.7, | , 29.4, 0.0, 459.4, | ,  1000,   958,  3000,  2939, | , -3.4, 959.3, 9.840, |, 0.0
14868.3, 138.2, | , 29.4, 0.0, 458.9, | ,  1000,   954,  3000,  2933, | , -3.4, 971.7, 9.942, |, 0.0
14869.3, 138.2, | , 29.4, 0.0, 458.3, | ,  1000,   953,  3000,  2924, | , -3.4, 961.4, 9.812, |, 0.0
14870.3, 139.6, | , 29.4, 0.0, 452.8, | ,  1000,   952,  3000,  2933, | , -3.4, 957.6, 9.793, |, 0.0
14871.3, 139.6, | , 29.4, 0.0, 451.6, | ,  1000,   956,  3000,  2913, | , -3.4, 961.0, 9.787, |, 0.0
14872.3, 139.0, | , 29.4, 0.0, 453.2, | ,  1000,   955,  3000,  2911, | , -3.4, 958.8, 9.756, |, 0.0
14873.4, 138.7, | , 29.4, 0.0, 458.9, | ,  1000,   961,  3000,  2940, | , -3.4, 982.4, 10.086, |, 0.0
14874.4, 138.2, | , 29.4, 0.0, 458.7, | ,  1000,   957,  3000,  2941, | , -3.4, 980.7, 10.063, |, 0.0
14875.4, 138.4, | , 29.4, 0.0, 457.6, | ,  1000,   958,  3000,  2909, | , -3.4, 980.3, 9.979, |, 0.0
14876.4, 139.3, | , 29.4, 0.0, 451.5, | ,  1000,   950,  3000,  2929, | , -3.4, 972.1, 9.927, |, 0.0
14877.4, 139.7, | , 29.4, 0.0, 451.4, | ,  1000,   952,  3000,  2933, | , -3.4, 949.0, 9.707, |, 0.0
14878.4, 139.0, | , 29.4, 0.0, 451.8, | ,  1000,   950,  3000,  2930, | , -3.4, 949.8, 9.703, |, 0.0
14879.4, 138.3, | , 29.4, 0.0, 458.1, | ,  1000,   959,  3000,  2938, | , -3.4, 972.1, 9.973, |, 0.0
14880.4, 139.0, | , 29.4, 0.0, 458.1, | ,  1000,   955,  3000,  2931, | , -3.4, 943.0, 9.646, |, 0.0
14881.5, 138.2, | , 29.4, 0.0, 458.1, | ,  1000,   955,  3000,  2926, | , -3.4, 959.3, 9.799, |, 0.0
14882.5, 139.2, | , 29.4, 0.0, 450.7, | ,  1000,   955,  3000,  2914, | , -3.4, 946.0, 9.634, |, 0.0
14883.5, 139.3, | , 29.4, 0.0, 450.9, | ,  1000,   954,  3000,  2925, | , -3.4, 943.0, 9.627, |, 0.0
14884.5, 139.6, | , 29.4, 0.0, 451.5, | ,  1000,   954,  3000,  2929, | , -3.4, 943.4, 9.643, |, 0.0
14885.5, 138.3, | , 29.4, 0.0, 457.4, | ,  1000,   956,  3000,  2926, | , -3.4, 957.6, 9.785, |, 0.0
14886.5, 138.6, | , 29.4, 0.0, 458.6, | ,  1000,   955,  3000,  2939, | , -3.4, 964.0, 9.881, |, 0.0
14887.5, 139.1, | , 29.4, 0.0, 452.2, | ,  1000,   949,  3000,  2924, | , -3.4, 963.1, 9.820, |, 0.0
14888.5, 139.3, | , 29.4, 0.0, 450.7, | ,  1000,   952,  3000,  2940, | , -3.4, 935.3, 9.583, |, 0.0
14889.5, 139.3, | , 29.4, 0.0, 450.7, | ,  1000,   959,  3000,  2931, | , -3.4, 932.7, 9.550, |, 0.0
14890.6, 138.8, | , 29.4, 0.0, 457.2, | ,  1000,   961,  3000,  2925, | , -3.4, 936.1, 9.575, |, 0.0
14891.6, 138.6, | , 29.4, 0.0, 458.5, | ,  1000,   957,  3000,  2927, | , -3.4, 937.4, 9.586, |, 0.0
14892.6, 138.1, | , 29.4, 0.0, 457.9, | ,  1000,   958,  3000,  2936, | , -3.4, 941.3, 9.648, |, 0.0
14893.6, 139.5, | , 29.4, 0.0, 452.2, | ,  1000,   955,  3000,  2932, | , -3.4, 927.1, 9.486, |, 0.0
14894.6, 139.3, | , 29.4, 0.0, 450.2, | ,  1000,   952,  3000,  2933, | , -3.4, 926.7, 9.477, |, 0.0
14895.6, 139.3, | , 29.4, 0.0, 449.5, | ,  1000,   950,  3000,  2917, | , -3.4, 940.8, 9.577, |, 0.0
14896.6, 138.7, | , 29.4, 0.0, 457.6, | ,  1000,   960,  3000,  2947, | , -3.4, 932.7, 9.591, |, 0.0
14897.7, 138.3, | , 29.4, 0.0, 457.5, | ,  1000,   956,  3000,  2933, | , -3.4, 949.4, 9.722, |, 0.0
14898.7, 138.0, | , 29.4, 0.0, 457.8, | ,  1000,   955,  3000,  2925, | , -3.4, 921.6, 9.411, |, 0.0
14899.7, 139.7, | , 29.4, 0.0, 446.5, | ,  1000,   953,  3000,  2929, | , -3.4, 916.4, 9.364, |, 0.0
14900.7, 139.8, | , 29.4, 0.0, 449.6, | ,  1000,   952,  3000,  2933, | , -3.4, 948.1, 9.696, |, 0.0
14901.7, 139.2, | , 29.4, 0.0, 449.7, | ,  1000,   952,  3000,  2914, | , -3.4, 929.7, 9.460, |, 0.0
14902.7, 138.6, | , 29.4, 0.0, 457.5, | ,  1000,   955,  3000,  2937, | , -3.4, 920.3, 9.429, |, 0.0
14903.7, 138.5, | , 29.4, 0.0, 454.2, | ,  1000,   955,  3000,  2924, | , -3.4, 922.8, 9.425, |, 0.0
14904.7, 138.2, | , 29.4, 0.0, 457.2, | ,  1000,   954,  3000,  2937, | , -3.4, 921.6, 9.438, |, 0.0
14905.7, 139.4, | , 29.4, 0.0, 449.7, | ,  1000,   952,  3000,  2952, | , -3.4, 917.7, 9.432, |, 0.0
14906.8, 139.7, | , 29.4, 0.0, 449.5, | ,  1000,   952,  3000,  2924, | , -3.4, 940.4, 9.594, |, 0.0
14907.8, 139.1, | , 29.4, 0.0, 451.3, | ,  1000,   955,  3000,  2915, | , -3.4, 927.6, 9.449, |, 0.0
14908.8, 138.2, | , 29.4, 0.0, 456.7, | ,  1000,   955,  3000,  2926, | , -3.4, 933.6, 9.536, |, 0.0
14909.8, 138.3, | , 29.4, 0.0, 456.8, | ,  1000,   955,  3000,  2946, | , -3.4, 931.4, 9.564, |, 0.0
14910.8, 139.0, | , 29.4, 0.0, 450.4, | ,  1000,   957,  3000,  2926, | , -3.4, 911.7, 9.320, |, 0.0
14911.8, 139.4, | , 29.4, 0.0, 448.9, | ,  1000,   950,  3000,  2922, | , -3.4, 904.9, 9.224, |, 0.0
14912.8, 139.7, | , 29.4, 0.0, 449.7, | ,  1000,   956,  3000,  2955, | , -3.4, 903.6, 9.302, |, 0.0
14913.9, 138.2, | , 29.4, 0.0, 456.5, | ,  1000,   955,  3000,  2926, | , -3.4, 905.3, 9.248, |, 0.0
14914.9, 138.2, | , 29.4, 0.0, 456.4, | ,  1000,   957,  3000,  2918, | , -3.4, 922.0, 9.406, |, 0.0
14915.9, 138.7, | , 29.4, 0.0, 456.7, | ,  1000,   957,  3000,  2936, | , -3.4, 922.4, 9.452, |, 0.0
14916.9, 139.6, | , 29.4, 0.0, 450.0, | ,  1000,   950,  3000,  2937, | , -3.4, 907.0, 9.280, |, 0.0
14917.9, 139.2, | , 29.4, 0.0, 448.8, | ,  1000,   954,  3000,  2923, | , -3.4, 899.3, 9.179, |, 0.0
14918.9, 139.7, | , 29.4, 0.0, 449.0, | ,  1000,   954,  3000,  2942, | , -3.4, 904.9, 9.280, |, 0.0
14919.9, 138.7, | , 29.4, 0.0, 456.0, | ,  1000,   958,  3000,  2941, | , -3.4, 900.1, 9.238, |, 0.0
14920.9, 138.2, | , 29.4, 0.0, 456.3, | ,  1000,   955,  3000,  2921, | , -3.4, 928.8, 9.477, |, 0.0
14922.0, 138.3, | , 29.4, 0.0, 455.3, | ,  1000,   955,  3000,  2918, | , -3.4, 899.3, 9.171, |, 0.0
14923.0, 139.8, | , 29.4, 0.0, 448.6, | ,  1000,   952,  3000,  2927, | , -3.4, 900.1, 9.193, |, 0.0
14924.0, 139.3, | , 29.4, 0.0, 448.8, | ,  1000,   951,  3000,  2939, | , -3.4, 902.3, 9.241, |, 0.0
14925.0, 140.3, | , 29.4, 0.0, 444.5, | ,  1000,   957,  3000,  2927, | , -3.4, 899.3, 9.196, |, 0.0
14926.0, 138.7, | , 29.4, 0.0, 455.7, | ,  1000,   960,  3000,  2952, | , -3.4, 897.1, 9.240, |, 0.0
14927.0, 138.4, | , 29.4, 0.0, 454.9, | ,  1000,   953,  3000,  2926, | , -3.4, 889.0, 9.079, |, 0.0
14928.0, 139.1, | , 29.4, 0.0, 449.7, | ,  1000,   952,  3000,  2920, | , -3.4, 888.1, 9.054, |, 0.0
14929.0, 139.8, | , 29.4, 0.0, 447.8, | ,  1000,   950,  3000,  2926, | , -3.4, 910.0, 9.286, |, 0.0
14930.1, 139.3, | , 29.4, 0.0, 448.1, | ,  1000,   949,  3000,  2933, | , -3.4, 904.0, 9.241, |, 0.0
14931.1, 139.1, | , 29.4, 0.0, 444.5, | ,  1000,   952,  3000,  2914, | , -3.4, 892.9, 9.089, |, 0.0
14932.1, 138.6, | , 29.4, 0.0, 454.5, | ,  1000,   955,  3000,  2933, | , -3.4, 899.3, 9.203, |, 0.0
14933.1, 138.2, | , 29.4, 0.0, 455.4, | ,  1000,   955,  3000,  2926, | , -3.4, 889.9, 9.094, |, 0.0
14934.1, 139.1, | , 29.4, 0.0, 448.6, | ,  1000,   952,  3000,  2931, | , -3.4, 882.1, 9.017, |, 0.0
14935.1, 139.3, | , 29.4, 0.0, 447.9, | ,  1000,   953,  3000,  2917, | , -3.4, 898.4, 9.153, |, 0.0
14936.1, 139.4, | , 29.4, 0.0, 449.2, | ,  1000,   956,  3000,  2913, | , -3.4, 905.7, 9.225, |, 0.0
14937.1, 138.4, | , 29.4, 0.0, 454.2, | ,  1000,   960,  3000,  2928, | , -3.4, 881.7, 9.024, |, 0.0
14938.1, 138.3, | , 29.4, 0.0, 454.9, | ,  1000,   957,  3000,  2948, | , -3.4, 911.7, 9.373, |, 0.0
14939.2, 138.8, | , 29.4, 0.0, 454.7, | ,  1000,   952,  3000,  2923, | , -3.4, 873.1, 8.907, |, 0.0
14940.2, 139.1, | , 29.4, 0.0, 449.3, | ,  1000,   949,  3000,  2934, | , -3.4, 875.3, 8.947, |, 0.0
14941.2, 139.3, | , 29.4, 0.0, 447.6, | ,  1000,   952,  3000,  2929, | , -3.4, 875.3, 8.944, |, 0.0
14942.2, 139.3, | , 29.4, 0.0, 447.8, | ,  1000,   953,  3000,  2918, | , -3.4, 876.6, 8.932, |, 0.0
14943.2, 138.6, | , 29.4, 0.0, 455.0, | ,  1000,   955,  3000,  2927, | , -3.4, 894.1, 9.139, |, 0.0
14944.2, 138.2, | , 29.4, 0.0, 454.6, | ,  1000,   955,  3000,  2937, | , -3.4, 873.6, 8.951, |, 0.0
14945.2, 138.1, | , 29.4, 0.0, 454.5, | ,  1000,   955,  3000,  2931, | , -3.4, 868.9, 8.889, |, 0.0
14946.2, 139.7, | , 29.4, 0.0, 447.6, | ,  1000,   952,  3000,  2929, | , -3.4, 889.0, 9.082, |, 0.0
14947.2, 139.3, | , 29.4, 0.0, 446.4, | ,  1000,   954,  3000,  2923, | , -3.4, 865.4, 8.833, |, 0.0
14948.3, 139.2, | , 29.4, 0.0, 447.0, | ,  1000,   955,  3000,  2928, | , -3.4, 866.7, 8.860, |, 0.0
14949.3, 138.6, | , 29.4, 0.0, 454.6, | ,  1000,   955,  3000,  2919, | , -3.4, 871.0, 8.885, |, 0.0
14950.3, 138.7, | , 29.4, 0.0, 454.1, | ,  1000,   955,  3000,  2937, | , -3.4, 865.9, 8.873, |, 0.0
14951.3, 139.2, | , 29.4, 0.0, 448.6, | ,  1000,   952,  3000,  2935, | , -3.4, 861.2, 8.812, |, 0.0
14952.3, 139.8, | , 29.4, 0.0, 446.0, | ,  1000,   954,  3000,  2915, | , -3.4, 875.7, 8.920, |, 0.0
14953.3, 139.4, | , 29.4, 0.0, 449.2, | ,  1000,   954,  3000,  2923, | , -3.4, 858.6, 8.763, |, 0.0
14954.3, 138.3, | , 29.4, 0.0, 452.5, | ,  1000,   951,  3000,  2926, | , -3.4, 859.4, 8.772, |, 0.0
14955.3, 138.3, | , 29.4, 0.0, 454.3, | ,  1000,   958,  3000,  2936, | , -3.4, 861.6, 8.831, |, 0.0
14956.4, 138.6, | , 29.4, 0.0, 454.5, | ,  1000,   958,  3000,  2933, | , -3.4, 886.4, 9.078, |, 0.0
14957.4, 139.2, | , 29.4, 0.0, 447.2, | ,  1000,   950,  3000,  2929, | , -3.4, 859.4, 8.775, |, 0.0
14958.4, 139.3, | , 29.4, 0.0, 446.3, | ,  1000,   953,  3000,  2937, | , -3.4, 848.3, 8.689, |, 0.0
14959.4, 139.4, | , 29.4, 0.0, 447.8, | ,  1000,   953,  3000,  2938, | , -3.4, 861.6, 8.826, |, 0.0
14960.4, 138.2, | , 29.4, 0.0, 453.5, | ,  1000,   955,  3000,  2942, | , -3.4, 878.3, 9.012, |, 0.0
14961.4, 138.2, | , 29.4, 0.0, 454.0, | ,  1000,   955,  3000,  2925, | , -3.4, 852.6, 8.707, |, 0.0
14962.4, 138.7, | , 29.4, 0.0, 453.1, | ,  1000,   955,  3000,  2927, | , -3.4, 851.7, 8.705, |, 0.0
14963.4, 139.0, | , 29.4, 0.0, 447.4, | ,  1000,   950,  3000,  2929, | , -3.4, 854.3, 8.723, |, 0.0
14964.5, 139.3, | , 29.4, 0.0, 446.2, | ,  1000,   956,  3000,  2948, | , -3.4, 853.0, 8.767, |, 0.0
14965.5, 139.3, | , 29.4, 0.0, 446.8, | ,  1000,   955,  3000,  2940, | , -3.4, 843.6, 8.650, |, 0.0
14966.5, 138.2, | , 29.4, 0.0, 453.8, | ,  1000,   958,  3000,  2924, | , -3.4, 850.4, 8.692, |, 0.0
14967.5, 138.3, | , 29.4, 0.0, 452.4, | ,  1000,   957,  3000,  2926, | , -3.4, 850.4, 8.694, |, 0.0
14968.5, 138.6, | , 29.4, 0.0, 453.5, | ,  1000,   955,  3000,  2929, | , -3.4, 848.3, 8.675, |, 0.0
14969.5, 139.3, | , 29.4, 0.0, 445.9, | ,  1000,   950,  3000,  2934, | , -3.4, 843.6, 8.627, |, 0.0
14970.5, 139.3, | , 29.4, 0.0, 445.6, | ,  1000,   956,  3000,  2923, | , -3.4, 834.2, 8.520, |, 0.0
14971.5, 139.3, | , 29.4, 0.0, 445.3, | ,  1000,   956,  3000,  2941, | , -3.4, 862.4, 8.849, |, 0.0
14972.6, 138.8, | , 29.4, 0.0, 452.5, | ,  1000,   955,  3000,  2933, | , -3.4, 836.7, 8.567, |, 0.0
14973.6, 138.2, | , 29.4, 0.0, 453.2, | ,  1000,   957,  3000,  2942, | , -3.4, 842.7, 8.650, |, 0.0
14974.6, 139.1, | , 29.4, 0.0, 446.6, | ,  1000,   952,  3000,  2935, | , -3.4, 835.9, 8.553, |, 0.0
14975.6, 139.6, | , 29.4, 0.0, 445.9, | ,  1000,   955,  3000,  2922, | , -3.4, 856.9, 8.747, |, 0.0
14976.6, 139.1, | , 29.4, 0.0, 447.3, | ,  1000,   953,  3000,  2921, | , -3.4, 840.2, 8.568, |, 0.0
14977.6, 138.3, | , 29.4, 0.0, 452.0, | ,  1000,   959,  3000,  2939, | , -3.4, 835.9, 8.578, |, 0.0
14978.6, 138.6, | , 29.4, 0.0, 453.1, | ,  1000,   957,  3000,  2936, | , -3.4, 837.2, 8.579, |, 0.0
14979.6, 138.7, | , 29.4, 0.0, 453.1, | ,  1000,   957,  3000,  2937, | , -3.4, 827.3, 8.481, |, 0.0
14980.7, 139.0, | , 29.4, 0.0, 446.6, | ,  1000,   952,  3000,  2918, | , -3.4, 841.4, 8.572, |, 0.0
14981.7, 139.8, | , 29.4, 0.0, 445.8, | ,  1000,   951,  3000,  2934, | , -3.4, 825.6, 8.445, |, 0.0
14982.7, 139.4, | , 29.4, 0.0, 444.3, | ,  1000,   957,  3000,  2924, | , -3.4, 853.9, 8.724, |, 0.0
14983.7, 138.1, | , 29.4, 0.0, 452.4, | ,  1000,   956,  3000,  2935, | , -3.4, 842.7, 8.634, |, 0.0
14984.7, 138.6, | , 29.4, 0.0, 452.3, | ,  1000,   957,  3000,  2923, | , -3.4, 855.2, 8.736, |, 0.0
14985.7, 138.1, | , 29.4, 0.0, 452.3, | ,  1000,   959,  3000,  2929, | , -3.4, 842.3, 8.622, |, 0.0
14986.8, 139.5, | , 29.4, 0.0, 443.0, | ,  1000,   953,  3000,  2936, | , -3.4, 853.4, 8.737, |, 0.0
14987.8, 139.6, | , 29.4, 0.0, 446.0, | ,  1000,   950,  3000,  2929, | , -3.4, 823.9, 8.416, |, 0.0
14988.8, 139.5, | , 29.4, 0.0, 444.7, | ,  1000,   955,  3000,  2924, | , -3.4, 819.2, 8.365, |, 0.0
14989.8, 138.1, | , 29.4, 0.0, 452.3, | ,  1000,   955,  3000,  2922, | , -3.4, 819.6, 8.366, |, 0.0
14990.8, 138.6, | , 29.4, 0.0, 452.3, | ,  1000,   955,  3000,  2938, | , -3.4, 841.0, 8.621, |, 0.0
14991.8, 138.3, | , 29.4, 0.0, 452.0, | ,  1000,   955,  3000,  2937, | , -3.4, 819.2, 8.395, |, 0.0
14992.8, 139.3, | , 29.4, 0.0, 444.1, | ,  1000,   952,  3000,  2918, | , -3.4, 811.0, 8.265, |, 0.0
14993.8, 139.1, | , 29.4, 0.0, 444.1, | ,  1000,   954,  3000,  2926, | , -3.4, 838.4, 8.564, |, 0.0
14994.8, 139.7, | , 29.4, 0.0, 445.5, | ,  1000,   955,  3000,  2926, | , -3.4, 836.3, 8.545, |, 0.0
14995.9, 138.3, | , 29.4, 0.0, 451.9, | ,  1000,   957,  3000,  2934, | , -3.4, 815.3, 8.353, |, 0.0
14996.9, 138.3, | , 29.4, 0.0, 451.7, | ,  1000,   955,  3000,  2928, | , -3.4, 829.4, 8.479, |, 0.0
14997.9, 139.6, | , 29.4, 0.0, 446.4, | ,  1000,   954,  3000,  2931, | , -3.4, 810.6, 8.290, |, 0.0
14998.9, 139.3, | , 29.4, 0.0, 443.7, | ,  1000,   953,  3000,  2914, | , -3.4, 817.9, 8.328, |, 0.0
14999.9, 139.2, | , 29.4, 0.0, 444.6, | ,  1000,   955,  3000,  2925, | , -3.4, 811.0, 8.285, |, 0.0
15000.9, 138.7, | , 29.4, 0.0, 452.0, | ,  1000,   958,  3000,  2943, | , -3.4, 805.0, 8.267, |, 0.0
15001.9, 138.2, | , 29.4, 0.0, 451.2, | ,  1000,   955,  3000,  2933, | , -3.4, 836.7, 8.565, |, 0.0
15003.0, 138.3, | , 29.4, 0.0, 451.5, | ,  1000,   956,  3000,  2937, | , -3.4, 825.2, 8.458, |, 0.0
15004.0, 139.5, | , 29.4, 0.0, 444.9, | ,  1000,   955,  3000,  2927, | , -3.4, 811.0, 8.288, |, 0.0
15005.0, 139.3, | , 29.4, 0.0, 443.5, | ,  1000,   952,  3000,  2931, | , -3.4, 808.0, 8.261, |, 0.0
15006.0, 139.2, | , 29.4, 0.0, 445.6, | ,  1000,   956,  3000,  2935, | , -3.4, 802.9, 8.224, |, 0.0
15007.0, 138.6, | , 29.4, 0.0, 451.2, | ,  1000,   961,  3000,  2933, | , -3.4, 803.7, 8.238, |, 0.0
15008.0, 138.1, | , 29.4, 0.0, 450.9, | ,  1000,   955,  3000,  2935, | , -3.4, 797.3, 8.166, |, 0.0
15009.0, 138.4, | , 29.4, 0.0, 450.2, | ,  1000,   958,  3000,  2922, | , -3.4, 808.9, 8.264, |, 0.0
15010.0, 140.0, | , 29.4, 0.0, 441.4, | ,  1000,   951,  3000,  2925, | , -3.4, 798.2, 8.145, |, 0.0
15011.0, 139.3, | , 29.4, 0.0, 445.2, | ,  1000,   948,  3000,  2926, | , -3.4, 796.5, 8.125, |, 0.0
15012.1, 139.0, | , 29.4, 0.0, 445.4, | ,  1000,   951,  3000,  2921, | , -3.4, 826.0, 8.420, |, 0.0
15013.1, 138.1, | , 29.4, 0.0, 450.5, | ,  1000,   954,  3000,  2918, | , -3.4, 799.0, 8.147, |, 0.0
15014.1, 138.8, | , 29.4, 0.0, 450.0, | ,  1000,   958,  3000,  2944, | , -3.4, 811.0, 8.331, |, 0.0
15015.1, 138.3, | , 29.4, 0.0, 450.5, | ,  1000,   954,  3000,  2947, | , -3.4, 796.5, 8.180, |, 0.0
15016.1, 139.3, | , 29.4, 0.0, 443.0, | ,  1000,   953,  3000,  2918, | , -3.4, 802.9, 8.182, |, 0.0
15017.1, 139.7, | , 29.4, 0.0, 443.5, | ,  1000,   952,  3000,  2931, | , -3.4, 817.5, 8.356, |, 0.0
15018.1, 139.6, | , 29.4, 0.0, 443.2, | ,  1000,   954,  3000,  2911, | , -3.4, 806.7, 8.209, |, 0.0
15019.1, 138.7, | , 29.4, 0.0, 449.5, | ,  1000,   956,  3000,  2929, | , -3.4, 789.2, 8.073, |, 0.0
15020.2, 138.7, | , 29.4, 0.0, 450.3, | ,  1000,   953,  3000,  2949, | , -3.4, 795.2, 8.170, |, 0.0
15021.2, 139.6, | , 29.4, 0.0, 444.4, | ,  1000,   952,  3000,  2919, | , -3.4, 785.3, 8.004, |, 0.0
15022.2, 139.3, | , 29.4, 0.0, 443.0, | ,  1000,   951,  3000,  2929, | , -3.4, 783.6, 8.007, |, 0.0
15023.2, 139.1, | , 29.4, 0.0, 443.7, | ,  1000,   952,  3000,  2927, | , -3.4, 791.3, 8.081, |, 0.0
15024.2, 138.7, | , 29.4, 0.0, 449.6, | ,  1000,   953,  3000,  2908, | , -3.4, 814.0, 8.276, |, 0.0
15025.2, 138.1, | , 29.4, 0.0, 449.8, | ,  1000,   957,  3000,  2928, | , -3.4, 801.2, 8.195, |, 0.0
15026.2, 138.1, | , 29.4, 0.0, 450.0, | ,  1000,   958,  3000,  2928, | , -3.4, 797.7, 8.162, |, 0.0
15027.2, 139.6, | , 29.4, 0.0, 444.2, | ,  1000,   954,  3000,  2936, | , -3.4, 779.3, 7.980, |, 0.0
15028.2, 139.7, | , 29.4, 0.0, 442.5, | ,  1000,   950,  3000,  2933, | , -3.4, 780.6, 7.979, |, 0.0
15029.3, 139.2, | , 29.4, 0.0, 442.8, | ,  1000,   952,  3000,  2931, | , -3.4, 775.9, 7.933, |, 0.0
15030.3, 138.1, | , 29.4, 0.0, 449.3, | ,  1000,   955,  3000,  2934, | , -3.4, 813.2, 8.327, |, 0.0
15031.3, 138.6, | , 29.4, 0.0, 449.9, | ,  1000,   957,  3000,  2936, | , -3.4, 778.0, 7.974, |, 0.0
15032.3, 138.2, | , 29.4, 0.0, 449.4, | ,  1000,   955,  3000,  2926, | , -3.4, 774.6, 7.913, |, 0.0
15033.3, 139.2, | , 29.4, 0.0, 440.4, | ,  1000,   949,  3000,  2922, | , -3.4, 776.3, 7.912, |, 0.0
15034.3, 139.7, | , 29.4, 0.0, 441.3, | ,  1000,   951,  3000,  2935, | , -3.4, 782.7, 8.009, |, 0.0
15035.3, 139.2, | , 29.4, 0.0, 443.8, | ,  1000,   957,  3000,  2945, | , -3.4, 765.6, 7.866, |, 0.0
15036.3, 138.2, | , 29.4, 0.0, 449.2, | ,  1000,   960,  3000,  2938, | , -3.4, 768.2, 7.884, |, 0.0
15037.3, 138.6, | , 29.4, 0.0, 449.2, | ,  1000,   956,  3000,  2933, | , -3.4, 782.7, 8.014, |, 0.0
15038.4, 138.6, | , 29.4, 0.0, 449.1, | ,  1000,   956,  3000,  2928, | , -3.4, 790.5, 8.083, |, 0.0
15039.4, 139.4, | , 29.4, 0.0, 441.1, | ,  1000,   952,  3000,  2920, | , -3.4, 782.3, 7.975, |, 0.0
15040.4, 139.4, | , 29.4, 0.0, 442.5, | ,  1000,   957,  3000,  2948, | , -3.4, 767.8, 7.893, |, 0.0
15041.4, 139.6, | , 29.4, 0.0, 441.4, | ,  1000,   953,  3000,  2917, | , -3.4, 768.6, 7.832, |, 0.0
15042.4, 138.1, | , 29.4, 0.0, 449.0, | ,  1000,   958,  3000,  2920, | , -3.4, 787.0, 8.035, |, 0.0
15043.4, 138.2, | , 29.4, 0.0, 448.7, | ,  1000,   956,  3000,  2937, | , -3.4, 780.6, 8.002, |, 0.0
15044.4, 139.5, | , 29.4, 0.0, 443.1, | ,  1000,   954,  3000,  2924, | , -3.4, 770.8, 7.869, |, 0.0
15045.4, 139.3, | , 29.4, 0.0, 440.3, | ,  1000,   952,  3000,  2929, | , -3.4, 795.2, 8.124, |, 0.0
15046.5, 139.3, | , 29.4, 0.0, 441.3, | ,  1000,   958,  3000,  2935, | , -3.4, 768.6, 7.877, |, 0.0
15047.5, 138.8, | , 29.4, 0.0, 447.4, | ,  1000,   956,  3000,  2937, | , -3.4, 793.0, 8.130, |, 0.0
15048.5, 138.2, | , 29.4, 0.0, 448.6, | ,  1000,   955,  3000,  2937, | , -3.4, 768.2, 7.872, |, 0.0
15049.5, 138.2, | , 29.4, 0.0, 448.3, | ,  1000,   957,  3000,  2917, | , -3.4, 770.3, 7.856, |, 0.0
15050.5, 139.2, | , 29.4, 0.0, 441.4, | ,  1000,   950,  3000,  2928, | , -3.4, 771.6, 7.878, |, 0.0
15051.5, 139.7, | , 29.4, 0.0, 441.3, | ,  1000,   955,  3000,  2939, | , -3.4, 763.5, 7.827, |, 0.0
15052.5, 139.0, | , 29.4, 0.0, 442.9, | ,  1000,   952,  3000,  2923, | , -3.4, 766.5, 7.821, |, 0.0
15053.5, 138.7, | , 29.4, 0.0, 448.6, | ,  1000,   961,  3000,  2922, | , -3.4, 769.9, 7.871, |, 0.0
15054.6, 138.2, | , 29.4, 0.0, 448.0, | ,  1000,   956,  3000,  2945, | , -3.4, 765.6, 7.864, |, 0.0
15055.6, 138.4, | , 29.4, 0.0, 447.1, | ,  1000,   954,  3000,  2927, | , -3.4, 768.6, 7.854, |, 0.0
15056.6, 139.0, | , 29.4, 0.0, 441.8, | ,  1000,   953,  3000,  2928, | , -3.4, 767.8, 7.845, |, 0.0
15057.6, 139.0, | , 29.4, 0.0, 440.7, | ,  1000,   955,  3000,  2916, | , -3.4, 119.1, 1.215, |, 0.0
15058.6, 139.1, | , 29.4, 0.0, 442.2, | ,  1000,   951,  3000,  2929, | , -3.4, 125.9, 1.288, |, 0.0
15059.6, 138.1, | , 29.4, 0.0, 448.0, | ,  1000,   958,  3000,  2943, | , -3.4, 155.5, 1.598, |, 0.0
15060.6, 138.6, | , 29.4, 0.0, 447.6, | ,  1000,   957,  3000,  2920, | , -3.4, 164.1, 1.676, |, 0.0
15061.6, 138.2, | , 29.4, 0.0, 447.8, | ,  1000,   958,  3000,  2944, | , -3.4, 187.2, 1.924, |, 0.0
15062.6, 139.2, | , 29.4, 0.0, 441.2, | ,  1000,   953,  3000,  2937, | , -3.4, 199.2, 2.041, |, 0.0
15063.7, 139.1, | , 29.4, 0.0, 440.7, | ,  1000,   954,  3000,  2914, | , -3.4, 240.3, 2.449, |, 0.0
15064.7, 139.7, | , 29.4, 0.0, 440.5, | ,  1000,   959,  3000,  2935, | , -3.4, 240.3, 2.465, |, 0.0
15065.7, 138.4, | , 29.4, 0.0, 446.2, | ,  1000,   961,  3000,  2940, | , -3.4, 281.0, 2.887, |, 0.0
15066.7, 138.7, | , 29.4, 0.0, 448.0, | ,  1000,   958,  3000,  2944, | , -3.4, 287.5, 2.954, |, 0.0
15067.7, 139.6, | , 29.4, 0.0, 441.5, | ,  1000,   952,  3000,  2927, | , -3.4, 307.6, 3.143, |, 0.0
15068.7, 139.2, | , 29.4, 0.0, 439.8, | ,  1000,   953,  3000,  2910, | , -3.4, 337.6, 3.435, |, 0.0
15069.7, 139.0, | , 29.4, 0.0, 442.2, | ,  1000,   958,  3000,  2933, | , -3.4, 329.0, 3.373, |, 0.0
15070.7, 139.0, | , 29.4, 0.0, 446.6, | ,  1000,   957,  3000,  2926, | , -3.4, 363.7, 3.720, |, 0.0
