Repository: jdhuang-csm/Ru-BCA

## Methods
* (BaO)<sub>x</sub>-(CaO)<sub>y</sub>-(Al<sub>2</sub>O<sub>3</sub>)<sub>1-x-y</sub> (BCA) catalyst supports were synthesized via sol-gel and solid-state methods. 
* Ru/BCA catalysts were prepared via incipient wetness impregnation to achieve 1 wt. % Ru loading.
* Ammonia synthesis rates were measured for Ru/BCA catalysts in a packed-bed reactor at 480-600<sup>o</sup>C, 10 bar, and space velocities up to 1.3 x 10<sup>6</sup> ml g<sub>cat</sub><sup>-1</sup> h<sup>-1</sup>.
* A machine learning (ML) model was employed to improve understanding of the behavior of Ru/BCA catalysts.
* A microkinetic model was developed to describe the best-performing catalyst.

File: data/init_files_Cadigan/BCA723.txt (part 38 of 46)
********** Start test **********
Elapsed time, Pressure, | , LJtemp(C), Inner-Temp, Outer-Temp, | , N2-set, N2-flow, H2-set, H2-flow, | , pH, NH3_ppm, NH3_Prod_rate, |, In222Temp
14659.6, 140.3, | , 26.4, 0.0, 478.5, | ,  1000,   949,  3000,  2922, | , -3.4, 1624.2, 15.476, |, 0.0
14660.7, 139.7, | , 26.4, 0.0, 479.1, | ,  1000,   959,  3000,  2897, | , -3.4, 1632.8, 15.496, |, 0.0
14661.7, 138.9, | , 26.4, 0.0, 485.7, | ,  1000,   955,  3000,  2937, | , -3.4, 1644.8, 15.757, |, 0.0
14662.7, 138.9, | , 26.4, 0.0, 484.7, | ,  1000,   957,  3000,  2923, | , -3.4, 1620.8, 15.479, |, 0.0
14663.7, 138.7, | , 26.4, 0.0, 486.0, | ,  1000,   961,  3000,  2918, | , -3.4, 1652.9, 15.778, |, 0.0
14664.7, 139.8, | , 26.4, 0.0, 478.6, | ,  1000,   956,  3000,  2926, | , -3.4, 1630.6, 15.583, |, 0.0
14665.7, 140.2, | , 26.4, 0.0, 478.6, | ,  1000,   954,  3000,  2918, | , -3.4, 1621.6, 15.452, |, 0.0
14666.7, 139.8, | , 26.4, 0.0, 476.2, | ,  1000,   957,  3000,  2941, | , -3.4, 1621.6, 15.558, |, 0.0
14667.7, 139.0, | , 26.4, 0.0, 484.7, | ,  1000,   955,  3000,  2928, | , -3.4, 1639.2, 15.668, |, 0.0
14668.8, 139.2, | , 26.4, 0.0, 485.9, | ,  1000,   951,  3000,  2931, | , -3.4, 1648.6, 15.753, |, 0.0
14669.8, 140.0, | , 26.4, 0.0, 479.6, | ,  1000,   955,  3000,  2918, | , -3.4, 1634.9, 15.585, |, 0.0
14670.8, 139.8, | , 26.4, 0.0, 478.2, | ,  1000,   949,  3000,  2933, | , -3.4, 1613.1, 15.417, |, 0.0
14671.8, 139.9, | , 26.4, 0.0, 479.7, | ,  1000,   952,  3000,  2920, | , -3.4, 1614.4, 15.385, |, 0.0
14672.8, 139.4, | , 26.4, 0.0, 484.0, | ,  1000,   958,  3000,  2919, | , -3.4, 1620.4, 15.465, |, 0.0
14673.8, 138.8, | , 26.4, 0.0, 485.0, | ,  1000,   958,  3000,  2939, | , -3.4, 1606.6, 15.413, |, 0.0
14674.8, 139.6, | , 26.4, 0.0, 485.4, | ,  1000,   957,  3000,  2929, | , -3.4, 1629.8, 15.590, |, 0.0
14675.8, 140.0, | , 26.4, 0.0, 479.5, | ,  1000,   953,  3000,  2929, | , -3.4, 1599.4, 15.283, |, 0.0
14676.9, 139.7, | , 26.4, 0.0, 477.6, | ,  1000,   955,  3000,  2906, | , -3.4, 1586.1, 15.071, |, 0.0
14677.9, 139.9, | , 26.4, 0.0, 477.6, | ,  1000,   953,  3000,  2937, | , -3.4, 1609.2, 15.408, |, 0.0
14678.9, 138.7, | , 26.4, 0.0, 485.1, | ,  1000,   952,  3000,  2944, | , -3.4, 1597.7, 15.325, |, 0.0
14679.9, 138.7, | , 26.4, 0.0, 484.7, | ,  1000,   954,  3000,  2939, | , -3.4, 1592.1, 15.257, |, 0.0
14680.9, 138.7, | , 26.4, 0.0, 485.0, | ,  1000,   957,  3000,  2918, | , -3.4, 1572.8, 15.000, |, 0.0
14681.9, 140.3, | , 26.4, 0.0, 477.5, | ,  1000,   949,  3000,  2941, | , -3.4, 1599.4, 15.317, |, 0.0
14682.9, 140.1, | , 26.4, 0.0, 476.9, | ,  1000,   955,  3000,  2935, | , -3.4, 1565.5, 14.989, |, 0.0
14683.9, 139.9, | , 26.4, 0.0, 477.5, | ,  1000,   955,  3000,  2925, | , -3.4, 1574.5, 15.036, |, 0.0
14685.0, 139.0, | , 26.4, 0.0, 484.8, | ,  1000,   959,  3000,  2936, | , -3.4, 1558.7, 14.945, |, 0.0
14686.0, 139.2, | , 26.4, 0.0, 484.6, | ,  1000,   959,  3000,  2933, | , -3.4, 1558.7, 14.930, |, 0.0
14687.0, 139.7, | , 26.4, 0.0, 479.0, | ,  1000,   956,  3000,  2930, | , -3.4, 1568.9, 15.009, |, 0.0
14688.0, 139.8, | , 26.4, 0.0, 476.9, | ,  1000,   953,  3000,  2925, | , -3.4, 1557.8, 14.869, |, 0.0
14689.0, 139.9, | , 26.4, 0.0, 477.6, | ,  1000,   952,  3000,  2919, | , -3.4, 1549.2, 14.763, |, 0.0
14690.0, 138.9, | , 26.4, 0.0, 484.3, | ,  1000,   958,  3000,  2937, | , -3.4, 1541.1, 14.776, |, 0.0
14691.0, 138.7, | , 26.4, 0.0, 483.9, | ,  1000,   956,  3000,  2922, | , -3.4, 1561.7, 14.910, |, 0.0
14692.0, 139.1, | , 26.4, 0.0, 484.3, | ,  1000,   955,  3000,  2938, | , -3.4, 1558.2, 14.933, |, 0.0
14693.1, 139.6, | , 26.4, 0.0, 478.1, | ,  1000,   954,  3000,  2928, | , -3.4, 1524.4, 14.568, |, 0.0
14694.1, 139.6, | , 26.4, 0.0, 476.9, | ,  1000,   950,  3000,  2927, | , -3.4, 1510.2, 14.414, |, 0.0
14695.1, 140.3, | , 26.4, 0.0, 476.3, | ,  1000,   950,  3000,  2929, | , -3.4, 1503.8, 14.360, |, 0.0
14696.1, 139.0, | , 26.4, 0.0, 483.2, | ,  1000,   953,  3000,  2939, | , -3.4, 1503.8, 14.407, |, 0.0
14697.1, 139.0, | , 26.4, 0.0, 482.9, | ,  1000,   956,  3000,  2933, | , -3.4, 1499.5, 14.357, |, 0.0
14698.1, 138.9, | , 26.4, 0.0, 482.8, | ,  1000,   955,  3000,  2909, | , -3.4, 1517.1, 14.431, |, 0.0
14699.1, 140.5, | , 26.4, 0.0, 474.7, | ,  1000,   950,  3000,  2930, | , -3.4, 1520.1, 14.519, |, 0.0
14700.1, 139.8, | , 26.4, 0.0, 476.2, | ,  1000,   951,  3000,  2944, | , -3.4, 1515.8, 14.534, |, 0.0
14701.1, 140.3, | , 26.4, 0.0, 476.0, | ,  1000,   953,  3000,  2936, | , -3.4, 1483.7, 14.204, |, 0.0
14702.2, 139.2, | , 26.4, 0.0, 483.5, | ,  1000,   955,  3000,  2924, | , -3.4, 1478.5, 14.119, |, 0.0
14703.2, 138.9, | , 26.4, 0.0, 482.8, | ,  1000,   959,  3000,  2923, | , -3.4, 1485.8, 14.201, |, 0.0
14704.2, 139.5, | , 26.4, 0.0, 477.6, | ,  1000,   955,  3000,  2933, | , -3.4, 1468.3, 14.055, |, 0.0
14705.2, 140.3, | , 26.4, 0.0, 476.5, | ,  1000,   952,  3000,  2940, | , -3.4, 1462.7, 14.013, |, 0.0
14706.2, 139.6, | , 26.4, 0.0, 476.3, | ,  1000,   950,  3000,  2937, | , -3.4, 1456.7, 13.938, |, 0.0
14707.2, 138.8, | , 26.4, 0.0, 483.1, | ,  1000,   955,  3000,  2947, | , -3.4, 1458.0, 14.003, |, 0.0
14708.2, 139.4, | , 26.4, 0.0, 482.3, | ,  1000,   955,  3000,  2922, | , -3.4, 1447.3, 13.814, |, 0.0
14709.2, 138.8, | , 26.4, 0.0, 482.9, | ,  1000,   955,  3000,  2920, | , -3.4, 1440.0, 13.739, |, 0.0
14710.3, 139.6, | , 26.4, 0.0, 477.3, | ,  1000,   954,  3000,  2916, | , -3.4, 1438.7, 13.706, |, 0.0
14711.3, 139.7, | , 26.4, 0.0, 476.0, | ,  1000,   948,  3000,  2922, | , -3.4, 1431.8, 13.639, |, 0.0
14712.3, 139.9, | , 26.4, 0.0, 477.8, | ,  1000,   958,  3000,  2926, | , -3.4, 1428.0, 13.652, |, 0.0
14713.3, 139.0, | , 26.4, 0.0, 481.5, | ,  1000,   958,  3000,  2947, | , -3.4, 1424.1, 13.692, |, 0.0
14714.3, 138.9, | , 26.4, 0.0, 482.4, | ,  1000,   962,  3000,  2939, | , -3.4, 1416.0, 13.599, |, 0.0
14715.3, 139.2, | , 26.4, 0.0, 482.5, | ,  1000,   955,  3000,  2919, | , -3.4, 1416.0, 13.504, |, 0.0
14716.3, 139.6, | , 26.4, 0.0, 476.3, | ,  1000,   956,  3000,  2931, | , -3.4, 1413.8, 13.531, |, 0.0
14717.3, 139.9, | , 26.4, 0.0, 474.8, | ,  1000,   954,  3000,  2927, | , -3.4, 1406.1, 13.436, |, 0.0
14718.3, 139.8, | , 26.4, 0.0, 475.9, | ,  1000,   958,  3000,  2916, | , -3.4, 1410.4, 13.453, |, 0.0
14719.4, 139.3, | , 26.4, 0.0, 482.6, | ,  1000,   956,  3000,  2933, | , -3.4, 1391.1, 13.321, |, 0.0
14720.4, 138.8, | , 26.4, 0.0, 482.1, | ,  1000,   962,  3000,  2921, | , -3.4, 1388.1, 13.271, |, 0.0
14721.4, 138.8, | , 26.4, 0.0, 481.8, | ,  1000,   951,  3000,  2925, | , -3.4, 1406.6, 13.423, |, 0.0
14722.4, 140.3, | , 26.4, 0.0, 474.8, | ,  1000,   952,  3000,  2935, | , -3.4, 1386.0, 13.264, |, 0.0
14723.4, 139.9, | , 26.4, 0.0, 474.0, | ,  1000,   954,  3000,  2918, | , -3.4, 1376.6, 13.120, |, 0.0
14724.4, 139.7, | , 26.4, 0.0, 475.1, | ,  1000,   951,  3000,  2931, | , -3.4, 1373.6, 13.130, |, 0.0
14725.4, 139.3, | , 26.4, 0.0, 481.9, | ,  1000,   958,  3000,  2939, | , -3.4, 1368.0, 13.126, |, 0.0
14726.4, 139.3, | , 26.4, 0.0, 482.2, | ,  1000,   957,  3000,  2924, | , -3.4, 1390.7, 13.289, |, 0.0
14727.4, 139.5, | , 26.4, 0.0, 476.0, | ,  1000,   947,  3000,  2928, | , -3.4, 1366.3, 13.034, |, 0.0
14728.5, 139.8, | , 26.4, 0.0, 474.6, | ,  1000,   949,  3000,  2920, | , -3.4, 1357.7, 12.935, |, 0.0
14729.5, 140.1, | , 26.4, 0.0, 475.5, | ,  1000,   956,  3000,  2926, | , -3.4, 1371.0, 13.101, |, 0.0
14730.5, 138.7, | , 26.4, 0.0, 481.7, | ,  1000,   955,  3000,  2914, | , -3.4, 1353.9, 12.898, |, 0.0
14731.5, 138.8, | , 26.4, 0.0, 481.7, | ,  1000,   957,  3000,  2939, | , -3.4, 1347.4, 12.925, |, 0.0
14732.5, 139.2, | , 26.4, 0.0, 482.0, | ,  1000,   955,  3000,  2927, | , -3.4, 1342.3, 12.828, |, 0.0
14733.5, 139.5, | , 26.4, 0.0, 475.1, | ,  1000,   949,  3000,  2934, | , -3.4, 1347.0, 12.879, |, 0.0
14734.5, 139.5, | , 26.4, 0.0, 476.0, | ,  1000,   957,  3000,  2932, | , -3.4, 1342.7, 12.856, |, 0.0
14735.5, 140.2, | , 26.4, 0.0, 473.8, | ,  1000,   947,  3000,  2933, | , -3.4, 1321.3, 12.621, |, 0.0
14736.6, 138.8, | , 26.4, 0.0, 481.0, | ,  1000,   954,  3000,  2922, | , -3.4, 1340.2, 12.789, |, 0.0
14737.6, 138.8, | , 26.4, 0.0, 480.8, | ,  1000,   956,  3000,  2927, | , -3.4, 1328.2, 12.699, |, 0.0
14738.6, 139.4, | , 26.4, 0.0, 480.2, | ,  1000,   958,  3000,  2938, | , -3.4, 1326.4, 12.726, |, 0.0
14739.6, 139.9, | , 26.4, 0.0, 475.8, | ,  1000,   948,  3000,  2910, | , -3.4, 1307.6, 12.420, |, 0.0
14740.6, 139.7, | , 26.4, 0.0, 473.6, | ,  1000,   955,  3000,  2906, | , -3.4, 1305.0, 12.405, |, 0.0
14741.6, 139.8, | , 26.4, 0.0, 473.6, | ,  1000,   950,  3000,  2942, | , -3.4, 1299.9, 12.456, |, 0.0
14742.6, 139.3, | , 26.4, 0.0, 480.6, | ,  1000,   956,  3000,  2931, | , -3.4, 1314.9, 12.585, |, 0.0
14743.6, 139.0, | , 26.4, 0.0, 480.1, | ,  1000,   958,  3000,  2924, | , -3.4, 1292.2, 12.352, |, 0.0
14744.6, 139.6, | , 26.4, 0.0, 475.2, | ,  1000,   952,  3000,  2944, | , -3.4, 1289.2, 12.367, |, 0.0
14745.7, 140.2, | , 26.4, 0.0, 474.3, | ,  1000,   950,  3000,  2921, | , -3.4, 1277.2, 12.173, |, 0.0
14746.7, 139.6, | , 26.4, 0.0, 474.0, | ,  1000,   951,  3000,  2907, | , -3.4, 1276.7, 12.126, |, 0.0
14747.7, 138.7, | , 26.4, 0.0, 480.8, | ,  1000,   960,  3000,  2928, | , -3.4, 1278.0, 12.233, |, 0.0
14748.7, 139.2, | , 26.4, 0.0, 480.3, | ,  1000,   953,  3000,  2911, | , -3.4, 1279.3, 12.174, |, 0.0
14749.7, 139.3, | , 26.4, 0.0, 480.8, | ,  1000,   960,  3000,  2950, | , -3.4, 1294.7, 12.464, |, 0.0
14750.7, 139.6, | , 26.4, 0.0, 475.0, | ,  1000,   958,  3000,  2926, | , -3.4, 1267.3, 12.122, |, 0.0
14751.7, 139.8, | , 26.4, 0.0, 473.5, | ,  1000,   957,  3000,  2933, | , -3.4, 1254.5, 12.017, |, 0.0
14752.7, 139.8, | , 26.4, 0.0, 475.7, | ,  1000,   952,  3000,  2924, | , -3.4, 1251.9, 11.947, |, 0.0
14753.7, 139.2, | , 26.4, 0.0, 478.6, | ,  1000,   959,  3000,  2943, | , -3.4, 1246.8, 11.979, |, 0.0
14754.8, 138.9, | , 26.4, 0.0, 479.9, | ,  1000,   960,  3000,  2947, | , -3.4, 1246.3, 11.988, |, 0.0
14755.8, 138.8, | , 26.4, 0.0, 480.3, | ,  1000,   950,  3000,  2923, | , -3.4, 1256.2, 11.980, |, 0.0
14756.8, 139.4, | , 26.4, 0.0, 474.1, | ,  1000,   951,  3000,  2903, | , -3.4, 1242.9, 11.794, |, 0.0
14757.8, 139.7, | , 26.4, 0.0, 472.9, | ,  1000,   955,  3000,  2916, | , -3.4, 1236.5, 11.786, |, 0.0
14758.8, 139.9, | , 26.4, 0.0, 472.4, | ,  1000,   952,  3000,  2929, | , -3.4, 1262.2, 12.060, |, 0.0
14759.8, 138.8, | , 26.4, 0.0, 479.7, | ,  1000,   961,  3000,  2933, | , -3.4, 1228.3, 11.777, |, 0.0
14760.8, 138.8, | , 26.4, 0.0, 479.9, | ,  1000,   956,  3000,  2926, | , -3.4, 1259.6, 12.043, |, 0.0
14761.8, 138.8, | , 26.4, 0.0, 479.5, | ,  1000,   957,  3000,  2936, | , -3.4, 1222.3, 11.717, |, 0.0
14762.9, 140.0, | , 26.4, 0.0, 471.2, | ,  1000,   956,  3000,  2922, | , -3.4, 1212.1, 11.575, |, 0.0
14763.9, 139.9, | , 26.4, 0.0, 472.1, | ,  1000,   953,  3000,  2912, | , -3.4, 1233.5, 11.739, |, 0.0
14764.9, 139.5, | , 26.4, 0.0, 473.8, | ,  1000,   949,  3000,  2918, | , -3.4, 1218.5, 11.602, |, 0.0
14765.9, 139.2, | , 26.4, 0.0, 479.8, | ,  1000,   955,  3000,  2937, | , -3.4, 1205.2, 11.551, |, 0.0
14766.9, 138.8, | , 26.4, 0.0, 479.1, | ,  1000,   957,  3000,  2926, | , -3.4, 1235.2, 11.812, |, 0.0
14767.9, 139.8, | , 26.4, 0.0, 473.0, | ,  1000,   955,  3000,  2939, | , -3.4, 1200.9, 11.516, |, 0.0
14768.9, 140.4, | , 26.4, 0.0, 471.5, | ,  1000,   950,  3000,  2935, | , -3.4, 1211.2, 11.588, |, 0.0
14769.9, 139.7, | , 26.4, 0.0, 473.3, | ,  1000,   949,  3000,  2920, | , -3.4, 1188.1, 11.320, |, 0.0
14771.0, 138.8, | , 26.4, 0.0, 479.1, | ,  1000,   956,  3000,  2917, | , -3.4, 1192.3, 11.372, |, 0.0
14772.0, 139.3, | , 26.4, 0.0, 479.4, | ,  1000,   959,  3000,  2927, | , -3.4, 1193.6, 11.422, |, 0.0
14773.0, 139.1, | , 26.4, 0.0, 479.4, | ,  1000,   954,  3000,  2918, | , -3.4, 1174.3, 11.197, |, 0.0
14774.0, 139.6, | , 26.4, 0.0, 472.9, | ,  1000,   948,  3000,  2914, | , -3.4, 1202.2, 11.431, |, 0.0
14775.0, 139.6, | , 26.4, 0.0, 472.6, | ,  1000,   957,  3000,  2924, | , -3.4, 1183.3, 11.309, |, 0.0
14776.0, 140.1, | , 26.4, 0.0, 471.8, | ,  1000,   951,  3000,  2932, | , -3.4, 1172.6, 11.213, |, 0.0
14777.0, 138.8, | , 26.4, 0.0, 478.6, | ,  1000,   961,  3000,  2945, | , -3.4, 1166.6, 11.222, |, 0.0
14778.0, 138.7, | , 26.4, 0.0, 478.6, | ,  1000,   954,  3000,  2918, | , -3.4, 1198.3, 11.424, |, 0.0
14779.0, 138.9, | , 26.4, 0.0, 477.4, | ,  1000,   954,  3000,  2933, | , -3.4, 1170.1, 11.201, |, 0.0
14780.1, 139.8, | , 26.4, 0.0, 470.6, | ,  1000,   954,  3000,  2914, | , -3.4, 1181.6, 11.256, |, 0.0
14781.1, 139.9, | , 26.4, 0.0, 471.1, | ,  1000,   957,  3000,  2952, | , -3.4, 1151.2, 11.080, |, 0.0
14782.1, 140.2, | , 26.4, 0.0, 471.7, | ,  1000,   955,  3000,  2925, | , -3.4, 1152.5, 11.012, |, 0.0
14783.1, 138.8, | , 26.4, 0.0, 478.4, | ,  1000,   960,  3000,  2924, | , -3.4, 1146.5, 10.965, |, 0.0
14784.1, 139.1, | , 26.4, 0.0, 477.9, | ,  1000,   954,  3000,  2938, | , -3.4, 1170.9, 11.223, |, 0.0
14785.1, 139.9, | , 26.4, 0.0, 472.6, | ,  1000,   945,  3000,  2910, | , -3.4, 1141.8, 10.840, |, 0.0
14786.1, 139.8, | , 26.4, 0.0, 471.3, | ,  1000,   953,  3000,  2927, | , -3.4, 1145.6, 10.948, |, 0.0
14787.1, 139.7, | , 26.4, 0.0, 471.8, | ,  1000,   952,  3000,  2937, | , -3.4, 1134.9, 10.867, |, 0.0
14788.2, 138.9, | , 26.4, 0.0, 477.9, | ,  1000,   954,  3000,  2945, | , -3.4, 1129.4, 10.844, |, 0.0
14789.2, 139.4, | , 26.4, 0.0, 477.5, | ,  1000,   952,  3000,  2940, | , -3.4, 1130.6, 10.837, |, 0.0
14790.2, 138.7, | , 26.4, 0.0, 477.9, | ,  1000,   954,  3000,  2910, | , -3.4, 1128.9, 10.741, |, 0.0
14791.2, 139.5, | , 26.4, 0.0, 472.5, | ,  1000,   956,  3000,  2936, | , -3.4, 1123.8, 10.772, |, 0.0
14792.2, 140.2, | , 26.4, 0.0, 471.2, | ,  1000,   949,  3000,  2935, | , -3.4, 1119.5, 10.709, |, 0.0
14793.2, 139.5, | , 26.4, 0.0, 473.0, | ,  1000,   958,  3000,  2942, | , -3.4, 1108.4, 10.645, |, 0.0
14794.2, 139.0, | , 26.4, 0.0, 477.2, | ,  1000,   956,  3000,  2933, | , -3.4, 1118.2, 10.709, |, 0.0
14795.2, 139.0, | , 26.4, 0.0, 478.1, | ,  1000,   954,  3000,  2925, | , -3.4, 1105.8, 10.563, |, 0.0
14796.2, 139.2, | , 26.4, 0.0, 478.2, | ,  1000,   957,  3000,  2940, | , -3.4, 1107.1, 10.625, |, 0.0
14797.3, 139.6, | , 26.4, 0.0, 471.3, | ,  1000,   955,  3000,  2943, | , -3.4, 1104.1, 10.597, |, 0.0
14798.3, 139.7, | , 26.4, 0.0, 471.1, | ,  1000,   948,  3000,  2933, | , -3.4, 1100.7, 10.518, |, 0.0
14799.3, 140.1, | , 26.4, 0.0, 470.6, | ,  1000,   951,  3000,  2953, | , -3.4, 1095.9, 10.537, |, 0.0
14800.3, 138.9, | , 26.4, 0.0, 477.0, | ,  1000,   954,  3000,  2939, | , -3.4, 1085.7, 10.408, |, 0.0
14801.3, 138.8, | , 26.4, 0.0, 477.1, | ,  1000,   954,  3000,  2937, | , -3.4, 1096.8, 10.510, |, 0.0
14802.3, 139.0, | , 26.3, 0.0, 477.5, | ,  1000,   957,  3000,  2913, | , -3.4, 1080.1, 10.295, |, 0.0
14803.3, 140.2, | , 26.4, 0.0, 469.7, | ,  1000,   950,  3000,  2923, | , -3.4, 1080.1, 10.302, |, 0.0
14804.3, 139.8, | , 26.4, 0.0, 469.0, | ,  1000,   954,  3000,  2925, | , -3.4, 1072.4, 10.243, |, 0.0
14805.4, 140.1, | , 26.4, 0.0, 469.9, | ,  1000,   953,  3000,  2922, | , -3.4, 1069.4, 10.207, |, 0.0
14806.4, 138.8, | , 26.4, 0.0, 476.6, | ,  1000,   959,  3000,  2942, | , -3.4, 1073.2, 10.310, |, 0.0
14807.4, 138.8, | , 26.4, 0.0, 476.8, | ,  1000,   959,  3000,  2933, | , -3.4, 1063.0, 10.189, |, 0.0
14808.4, 140.1, | , 26.4, 0.0, 471.8, | ,  1000,   952,  3000,  2939, | , -3.4, 1067.2, 10.228, |, 0.0
14809.4, 139.9, | , 26.4, 0.0, 469.5, | ,  1000,   952,  3000,  2935, | , -3.4, 1066.4, 10.208, |, 0.0
14810.4, 139.6, | , 26.4, 0.0, 471.4, | ,  1000,   950,  3000,  2914, | , -3.4, 1064.2, 10.129, |, 0.0
14811.4, 138.8, | , 26.4, 0.0, 477.2, | ,  1000,   954,  3000,  2935, | , -3.4, 1050.5, 10.063, |, 0.0
14812.5, 139.2, | , 26.4, 0.0, 477.0, | ,  1000,   957,  3000,  2922, | , -3.4, 1051.8, 10.049, |, 0.0
14813.5, 138.7, | , 26.4, 0.0, 476.9, | ,  1000,   953,  3000,  2923, | , -3.4, 1041.5, 9.943, |, 0.0
14814.5, 140.0, | , 26.4, 0.0, 470.9, | ,  1000,   949,  3000,  2910, | , -3.4, 1041.5, 9.898, |, 0.0
14815.5, 139.9, | , 26.4, 0.0, 471.9, | ,  1000,   951,  3000,  2943, | , -3.4, 1038.5, 9.960, |, 0.0
14816.5, 139.8, | , 26.4, 0.0, 469.8, | ,  1000,   953,  3000,  2914, | , -3.4, 1038.1, 9.888, |, 0.0
14817.5, 138.9, | , 26.4, 0.0, 476.2, | ,  1000,   954,  3000,  2936, | , -3.4, 1065.5, 10.208, |, 0.0
14818.5, 139.4, | , 26.4, 0.0, 476.7, | ,  1000,   957,  3000,  2931, | , -3.4, 1036.4, 9.924, |, 0.0
14819.5, 138.8, | , 26.4, 0.0, 475.4, | ,  1000,   947,  3000,  2896, | , -3.4, 1057.0, 10.005, |, 0.0
14820.5, 140.0, | , 26.3, 0.0, 466.5, | ,  1000,   947,  3000,  2934, | , -3.4, 1034.7, 9.891, |, 0.0
14821.5, 140.3, | , 26.4, 0.0, 469.3, | ,  1000,   955,  3000,  2946, | , -3.4, 1026.5, 9.863, |, 0.0
14822.6, 139.8, | , 26.3, 0.0, 468.6, | ,  1000,   951,  3000,  2933, | , -3.4, 1024.4, 9.798, |, 0.0
14823.6, 138.8, | , 26.4, 0.0, 476.0, | ,  1000,   957,  3000,  2939, | , -3.4, 1021.0, 9.796, |, 0.0
14824.6, 138.8, | , 26.4, 0.0, 474.7, | ,  1000,   952,  3000,  2918, | , -3.4, 1028.2, 9.799, |, 0.0
14825.6, 140.1, | , 26.3, 0.0, 470.7, | ,  1000,   952,  3000,  2939, | , -3.4, 1020.1, 9.775, |, 0.0
14826.6, 139.9, | , 26.3, 0.0, 468.6, | ,  1000,   950,  3000,  2930, | , -3.4, 1031.2, 9.855, |, 0.0
14827.6, 139.7, | , 26.3, 0.0, 468.6, | ,  1000,   949,  3000,  2936, | , -3.4, 1012.8, 9.692, |, 0.0
14828.6, 139.3, | , 26.4, 0.0, 475.2, | ,  1000,   949,  3000,  2914, | , -3.4, 1006.0, 9.571, |, 0.0
14829.6, 139.0, | , 26.3, 0.0, 475.0, | ,  1000,   956,  3000,  2942, | , -3.4, 1005.1, 9.650, |, 0.0
14830.7, 138.8, | , 26.4, 0.0, 475.7, | ,  1000,   951,  3000,  2935, | , -3.4, 1003.4, 9.604, |, 0.0
14831.7, 139.6, | , 26.4, 0.0, 470.2, | ,  1000,   950,  3000,  2940, | , -3.4, 996.1, 9.543, |, 0.0
14832.7, 140.2, | , 26.3, 0.0, 468.6, | ,  1000,   955,  3000,  2919, | , -3.4, 994.8, 9.492, |, 0.0
14833.7, 139.5, | , 26.3, 0.0, 469.9, | ,  1000,   949,  3000,  2926, | , -3.4, 988.8, 9.436, |, 0.0
14834.7, 138.9, | , 26.4, 0.0, 474.9, | ,  1000,   954,  3000,  2948, | , -3.4, 988.0, 9.497, |, 0.0
14835.7, 139.1, | , 26.4, 0.0, 475.9, | ,  1000,   953,  3000,  2923, | , -3.4, 988.4, 9.437, |, 0.0
14836.7, 138.7, | , 26.4, 0.0, 475.4, | ,  1000,   954,  3000,  2933, | , -3.4, 986.7, 9.444, |, 0.0
14837.7, 139.6, | , 26.3, 0.0, 469.6, | ,  1000,   955,  3000,  2939, | , -3.4, 988.4, 9.479, |, 0.0
14838.7, 140.1, | , 26.3, 0.0, 468.6, | ,  1000,   953,  3000,  2927, | , -3.4, 977.7, 9.343, |, 0.0
14839.8, 140.3, | , 26.3, 0.0, 467.5, | ,  1000,   950,  3000,  2947, | , -3.4, 991.8, 9.520, |, 0.0
14840.8, 138.9, | , 26.4, 0.0, 474.6, | ,  1000,   955,  3000,  2953, | , -3.4, 973.0, 9.365, |, 0.0
14841.8, 139.2, | , 26.3, 0.0, 475.3, | ,  1000,   961,  3000,  2934, | , -3.4, 965.7, 9.265, |, 0.0
14842.8, 139.3, | , 26.3, 0.0, 474.9, | ,  1000,   961,  3000,  2941, | , -3.4, 966.6, 9.288, |, 0.0
14843.8, 139.8, | , 26.3, 0.0, 467.4, | ,  1000,   949,  3000,  2935, | , -3.4, 962.7, 9.211, |, 0.0
14844.8, 139.9, | , 26.3, 0.0, 466.7, | ,  1000,   955,  3000,  2937, | , -3.4, 961.4, 9.215, |, 0.0
14845.8, 140.3, | , 26.3, 0.0, 467.7, | ,  1000,   952,  3000,  2917, | , -3.4, 961.8, 9.166, |, 0.0
14846.8, 138.9, | , 26.3, 0.0, 474.8, | ,  1000,   961,  3000,  2933, | , -3.4, 948.1, 9.093, |, 0.0
14847.9, 138.9, | , 26.3, 0.0, 474.5, | ,  1000,   955,  3000,  2925, | , -3.4, 949.8, 9.078, |, 0.0
14848.9, 139.9, | , 26.3, 0.0, 469.3, | ,  1000,   950,  3000,  2922, | , -3.4, 954.6, 9.104, |, 0.0
14849.9, 139.8, | , 26.3, 0.0, 467.3, | ,  1000,   954,  3000,  2921, | , -3.4, 959.7, 9.159, |, 0.0
14850.9, 139.5, | , 26.3, 0.0, 469.4, | ,  1000,   950,  3000,  2919, | , -3.4, 976.4, 9.305, |, 0.0
14851.9, 139.1, | , 26.3, 0.0, 474.5, | ,  1000,   953,  3000,  2941, | , -3.4, 982.0, 9.420, |, 0.0
14852.9, 138.6, | , 26.4, 0.0, 474.4, | ,  1000,   955,  3000,  2921, | , -3.4, 952.4, 9.093, |, 0.0
14853.9, 138.7, | , 26.3, 0.0, 474.4, | ,  1000,   959,  3000,  2937, | , -3.4, 943.8, 9.059, |, 0.0
14854.9, 140.1, | , 26.3, 0.0, 468.4, | ,  1000,   952,  3000,  2944, | , -3.4, 970.8, 9.316, |, 0.0
14856.0, 139.8, | , 26.3, 0.0, 467.3, | ,  1000,   956,  3000,  2939, | , -3.4, 944.3, 9.059, |, 0.0
14857.0, 139.8, | , 26.3, 0.0, 466.8, | ,  1000,   948,  3000,  2934, | , -3.4, 934.0, 8.931, |, 0.0
14858.0, 138.8, | , 26.3, 0.0, 474.0, | ,  1000,   958,  3000,  2927, | , -3.4, 929.3, 8.893, |, 0.0
14859.0, 139.2, | , 26.3, 0.0, 474.1, | ,  1000,   956,  3000,  2931, | , -3.4, 928.8, 8.893, |, 0.0
14860.0, 139.0, | , 26.3, 0.0, 472.7, | ,  1000,   953,  3000,  2918, | , -3.4, 952.8, 9.085, |, 0.0
14861.0, 140.0, | , 26.3, 0.0, 467.1, | ,  1000,   949,  3000,  2914, | , -3.4, 928.0, 8.832, |, 0.0
14862.0, 140.0, | , 26.3, 0.0, 466.9, | ,  1000,   949,  3000,  2930, | , -3.4, 925.8, 8.847, |, 0.0
14863.0, 140.3, | , 26.3, 0.0, 465.8, | ,  1000,   951,  3000,  2937, | , -3.4, 923.7, 8.846, |, 0.0
14864.0, 138.7, | , 26.3, 0.0, 473.7, | ,  1000,   951,  3000,  2918, | , -3.4, 921.6, 8.783, |, 0.0
14865.1, 139.0, | , 26.4, 0.0, 472.8, | ,  1000,   959,  3000,  2949, | , -3.4, 945.1, 9.097, |, 0.0
14866.1, 139.3, | , 26.3, 0.0, 473.6, | ,  1000,   953,  3000,  2944, | , -3.4, 915.1, 8.783, |, 0.0
14867.1, 139.7, | , 26.3, 0.0, 466.3, | ,  1000,   957,  3000,  2914, | , -3.4, 940.0, 8.964, |, 0.0
14868.1, 139.9, | , 26.3, 0.0, 464.6, | ,  1000,   949,  3000,  2947, | , -3.4, 911.3, 8.744, |, 0.0
14869.1, 140.3, | , 26.3, 0.0, 466.2, | ,  1000,   961,  3000,  2955, | , -3.4, 909.1, 8.768, |, 0.0
14870.1, 139.0, | , 26.3, 0.0, 472.1, | ,  1000,   961,  3000,  2936, | , -3.4, 906.1, 8.698, |, 0.0
14871.1, 138.7, | , 26.4, 0.0, 472.7, | ,  1000,   959,  3000,  2911, | , -3.4, 907.0, 8.647, |, 0.0
14872.1, 139.9, | , 26.3, 0.0, 468.3, | ,  1000,   956,  3000,  2937, | , -3.4, 930.1, 8.919, |, 0.0
14873.1, 139.8, | , 26.3, 0.0, 466.4, | ,  1000,   954,  3000,  2939, | , -3.4, 906.6, 8.694, |, 0.0
14874.2, 139.4, | , 26.3, 0.0, 467.0, | ,  1000,   950,  3000,  2926, | , -3.4, 928.0, 8.860, |, 0.0
14875.2, 139.0, | , 26.3, 0.0, 472.4, | ,  1000,   958,  3000,  2944, | , -3.4, 903.1, 8.680, |, 0.0
14876.2, 139.3, | , 26.3, 0.0, 473.6, | ,  1000,   958,  3000,  2940, | , -3.4, 907.4, 8.711, |, 0.0
14877.2, 138.7, | , 26.3, 0.0, 473.4, | ,  1000,   956,  3000,  2933, | , -3.4, 934.4, 8.951, |, 0.0
14878.2, 139.4, | , 26.3, 0.0, 467.7, | ,  1000,   949,  3000,  2907, | , -3.4, 904.4, 8.591, |, 0.0
14879.2, 140.2, | , 26.3, 0.0, 466.3, | ,  1000,   952,  3000,  2936, | , -3.4, 905.3, 8.670, |, 0.0
14880.2, 139.8, | , 26.3, 0.0, 464.9, | ,  1000,   951,  3000,  2931, | , -3.4, 921.1, 8.807, |, 0.0
14881.2, 138.8, | , 26.3, 0.0, 472.9, | ,  1000,   956,  3000,  2930, | , -3.4, 928.0, 8.883, |, 0.0
14882.3, 139.3, | , 26.3, 0.0, 472.9, | ,  1000,   952,  3000,  2946, | , -3.4, 905.3, 8.692, |, 0.0
14883.3, 138.8, | , 26.3, 0.0, 472.5, | ,  1000,   959,  3000,  2918, | , -3.4, 934.8, 8.927, |, 0.0
14884.3, 139.6, | , 26.3, 0.0, 465.6, | ,  1000,   950,  3000,  2920, | , -3.4, 922.4, 8.793, |, 0.0
14885.3, 140.3, | , 26.3, 0.0, 465.1, | ,  1000,   956,  3000,  2937, | , -3.4, 901.4, 8.644, |, 0.0
14886.3, 140.2, | , 26.3, 0.0, 465.3, | ,  1000,   954,  3000,  2910, | , -3.4, 901.0, 8.574, |, 0.0
14887.3, 138.7, | , 26.3, 0.0, 472.0, | ,  1000,   952,  3000,  2928, | , -3.4, 923.7, 8.827, |, 0.0
14888.3, 139.2, | , 26.3, 0.0, 473.0, | ,  1000,   954,  3000,  2940, | , -3.4, 934.0, 8.957, |, 0.0
14889.3, 140.0, | , 26.3, 0.0, 466.6, | ,  1000,   957,  3000,  2914, | , -3.4, 905.3, 8.632, |, 0.0
14890.3, 139.7, | , 26.3, 0.0, 464.8, | ,  1000,   954,  3000,  2928, | , -3.4, 934.0, 8.931, |, 0.0
14891.4, 139.6, | , 26.3, 0.0, 465.1, | ,  1000,   949,  3000,  2942, | , -3.4, 903.1, 8.657, |, 0.0
14892.4, 139.2, | , 26.3, 0.0, 472.4, | ,  1000,   956,  3000,  2909, | , -3.4,  53.1, 0.506, |, 0.0
14893.4, 138.8, | , 26.3, 0.0, 472.2, | ,  1000,   958,  3000,  2942, | , -3.4,  98.9, 0.951, |, 0.0
14894.4, 138.9, | , 26.3, 0.0, 472.2, | ,  1000,   954,  3000,  2922, | , -3.4,  86.1, 0.823, |, 0.0
14895.4, 140.2, | , 26.3, 0.0, 466.1, | ,  1000,   955,  3000,  2930, | , -3.4,  89.9, 0.861, |, 0.0
14896.4, 140.3, | , 26.3, 0.0, 464.9, | ,  1000,   956,  3000,  2915, | , -3.4, 108.8, 1.038, |, 0.0
14897.4, 139.5, | , 26.3, 0.0, 466.3, | ,  1000,   950,  3000,  2918, | , -3.4, 115.7, 1.103, |, 0.0
14898.4, 138.8, | , 26.3, 0.0, 471.2, | ,  1000,   959,  3000,  2919, | , -3.4, 134.1, 1.282, |, 0.0
14899.5, 139.2, | , 26.3, 0.0, 471.9, | ,  1000,   956,  3000,  2944, | , -3.4, 179.9, 1.730, |, 0.0
14900.5, 138.9, | , 26.3, 0.0, 471.3, | ,  1000,   952,  3000,  2934, | , -3.4, 161.1, 1.543, |, 0.0
14901.5, 139.6, | , 26.3, 0.0, 464.8, | ,  1000,   955,  3000,  2923, | , -3.4, 163.2, 1.560, |, 0.0
14902.5, 140.1, | , 26.3, 0.0, 464.8, | ,  1000,   952,  3000,  2915, | , -3.4, 174.8, 1.666, |, 0.0
14903.5, 139.9, | , 26.3, 0.0, 466.4, | ,  1000,   954,  3000,  2916, | , -3.4, 196.6, 1.876, |, 0.0
14904.5, 139.0, | , 26.3, 0.0, 471.1, | ,  1000,   962,  3000,  2937, | , -3.4, 219.8, 2.112, |, 0.0
14905.5, 139.3, | , 26.3, 0.0, 470.9, | ,  1000,   960,  3000,  2929, | , -3.4, 226.2, 2.168, |, 0.0
14906.5, 138.7, | , 26.3, 0.0, 471.2, | ,  1000,   954,  3000,  2928, | , -3.4, 235.2, 2.251, |, 0.0
14907.5, 139.6, | , 26.3, 0.0, 464.0, | ,  1000,   950,  3000,  2926, | , -3.4, 247.2, 2.362, |, 0.0
14908.6, 140.2, | , 26.3, 0.0, 464.0, | ,  1000,   952,  3000,  2924, | , -3.4, 275.9, 2.635, |, 0.0
14909.6, 140.0, | , 26.3, 0.0, 464.2, | ,  1000,   949,  3000,  2925, | , -3.4, 269.0, 2.569, |, 0.0
14910.6, 139.0, | , 26.3, 0.0, 470.2, | ,  1000,   957,  3000,  2939, | , -3.4, 278.0, 2.670, |, 0.0
14911.6, 138.8, | , 26.3, 0.0, 470.6, | ,  1000,   955,  3000,  2948, | , -3.4, 312.7, 3.008, |, 0.0
14912.6, 140.0, | , 26.3, 0.0, 465.4, | ,  1000,   955,  3000,  2928, | , -3.4, 316.6, 3.029, |, 0.0
14913.6, 139.8, | , 26.3, 0.0, 463.8, | ,  1000,   954,  3000,  2932, | , -3.4, 326.5, 3.126, |, 0.0
14914.6, 140.4, | , 26.3, 0.0, 464.2, | ,  1000,   953,  3000,  2941, | , -3.4, 330.3, 3.170, |, 0.0
14915.7, 139.4, | , 26.3, 0.0, 469.6, | ,  1000,   959,  3000,  2944, | , -3.4, 349.2, 3.358, |, 0.0
14916.7, 138.9, | , 26.3, 0.0, 470.6, | ,  1000,   959,  3000,  2948, | , -3.4, 385.6, 3.713, |, 0.0
14917.7, 138.8, | , 26.3, 0.0, 470.3, | ,  1000,   957,  3000,  2938, | , -3.4, 384.7, 3.693, |, 0.0
14918.7, 139.9, | , 26.3, 0.0, 465.3, | ,  1000,   947,  3000,  2925, | , -3.4, 376.2, 3.589, |, 0.0
14919.7, 140.1, | , 26.3, 0.0, 463.4, | ,  1000,   952,  3000,  2924, | , -3.4, 395.0, 3.773, |, 0.0
14920.7, 139.8, | , 26.3, 0.0, 462.6, | ,  1000,   956,  3000,  2942, | , -3.4, 410.4, 3.943, |, 0.0
14921.7, 139.1, | , 26.3, 0.0, 470.9, | ,  1000,   951,  3000,  2922, | , -3.4, 426.7, 4.073, |, 0.0
14922.7, 138.8, | , 26.3, 0.0, 470.5, | ,  1000,   953,  3000,  2927, | , -3.4, 430.1, 4.113, |, 0.0
14923.8, 138.7, | , 26.3, 0.0, 470.5, | ,  1000,   959,  3000,  2922, | , -3.4, 437.4, 4.183, |, 0.0
14924.8, 140.2, | , 26.3, 0.0, 463.5, | ,  1000,   950,  3000,  2907, | , -3.4, 454.1, 4.317, |, 0.0
14925.8, 140.3, | , 26.3, 0.0, 462.8, | ,  1000,   954,  3000,  2926, | , -3.4, 488.8, 4.674, |, 0.0
14926.8, 139.9, | , 26.3, 0.0, 462.3, | ,  1000,   950,  3000,  2929, | , -3.4, 478.6, 4.574, |, 0.0
14927.8, 138.8, | , 26.3, 0.0, 470.2, | ,  1000,   951,  3000,  2920, | , -3.4, 517.5, 4.937, |, 0.0
14928.8, 139.2, | , 26.3, 0.0, 469.9, | ,  1000,   952,  3000,  2907, | , -3.4, 509.0, 4.839, |, 0.0
14929.8, 139.6, | , 26.3, 0.0, 464.1, | ,  1000,   952,  3000,  2928, | , -3.4, 514.1, 4.915, |, 0.0
14930.8, 139.9, | , 26.3, 0.0, 462.2, | ,  1000,   953,  3000,  2929, | , -3.4, 523.1, 5.004, |, 0.0
14931.8, 140.3, | , 26.3, 0.0, 463.3, | ,  1000,   952,  3000,  2925, | , -3.4, 534.2, 5.103, |, 0.0
14932.9, 139.2, | , 26.3, 0.0, 469.8, | ,  1000,   953,  3000,  2915, | , -3.4, 579.2, 5.520, |, 0.0
14933.9, 138.7, | , 26.3, 0.0, 469.3, | ,  1000,   959,  3000,  2909, | , -3.4, 561.7, 5.353, |, 0.0
14934.9, 139.2, | , 26.3, 0.0, 469.8, | ,  1000,   952,  3000,  2943, | , -3.4, 572.4, 5.493, |, 0.0
14935.9, 140.1, | , 26.3, 0.0, 463.4, | ,  1000,   948,  3000,  2929, | , -3.4, 572.8, 5.472, |, 0.0
14936.9, 139.8, | , 26.3, 0.0, 462.3, | ,  1000,   957,  3000,  2937, | , -3.4, 591.7, 5.677, |, 0.0
14937.9, 139.5, | , 26.3, 0.0, 464.5, | ,  1000,   951,  3000,  2945, | , -3.4, 592.9, 5.692, |, 0.0
14938.9, 139.2, | , 26.3, 0.0, 469.2, | ,  1000,   952,  3000,  2942, | , -3.4, 602.4, 5.780, |, 0.0
14939.9, 138.8, | , 26.3, 0.0, 468.8, | ,  1000,   950,  3000,  2933, | , -3.4, 609.2, 5.828, |, 0.0
14940.9, 139.0, | , 26.3, 0.0, 468.5, | ,  1000,   953,  3000,  2938, | , -3.4, 628.1, 6.021, |, 0.0
14942.0, 140.0, | , 26.3, 0.0, 464.0, | ,  1000,   951,  3000,  2920, | , -3.4, 633.6, 6.044, |, 0.0
14943.0, 139.8, | , 26.3, 0.0, 462.0, | ,  1000,   956,  3000,  2915, | , -3.4, 646.5, 6.166, |, 0.0
14944.0, 139.7, | , 26.3, 0.0, 463.9, | ,  1000,   954,  3000,  2947, | , -3.4, 647.8, 6.225, |, 0.0
14945.0, 138.7, | , 26.3, 0.0, 468.7, | ,  1000,   957,  3000,  2916, | , -3.4, 661.1, 6.309, |, 0.0
14946.0, 139.4, | , 26.3, 0.0, 468.3, | ,  1000,   957,  3000,  2946, | , -3.4, 665.8, 6.402, |, 0.0
14947.0, 138.7, | , 26.3, 0.0, 468.9, | ,  1000,   958,  3000,  2937, | , -3.4, 670.5, 6.435, |, 0.0
14948.0, 139.6, | , 26.3, 0.0, 461.7, | ,  1000,   951,  3000,  2905, | , -3.4, 683.3, 6.492, |, 0.0
14949.0, 140.2, | , 26.3, 0.0, 461.6, | ,  1000,   953,  3000,  2929, | , -3.4, 685.9, 6.559, |, 0.0
14950.0, 139.8, | , 26.3, 0.0, 460.9, | ,  1000,   952,  3000,  2943, | , -3.4, 695.8, 6.676, |, 0.0
14951.1, 138.9, | , 26.3, 0.0, 467.5, | ,  1000,   954,  3000,  2931, | , -3.4, 732.2, 7.008, |, 0.0
14952.1, 139.2, | , 26.3, 0.0, 468.2, | ,  1000,   953,  3000,  2926, | , -3.4, 713.3, 6.817, |, 0.0
14953.1, 140.0, | , 26.3, 0.0, 462.9, | ,  1000,   952,  3000,  2927, | , -3.4, 712.1, 6.804, |, 0.0
14954.1, 139.7, | , 26.3, 0.0, 460.4, | ,  1000,   953,  3000,  2934, | , -3.4, 748.0, 7.164, |, 0.0
14955.1, 140.0, | , 26.3, 0.0, 461.6, | ,  1000,   955,  3000,  2935, | , -3.4, 729.2, 6.989, |, 0.0
14956.1, 139.0, | , 26.3, 0.0, 467.2, | ,  1000,   957,  3000,  2922, | , -3.4, 753.6, 7.203, |, 0.0
14957.1, 138.8, | , 26.3, 0.0, 467.8, | ,  1000,   959,  3000,  2942, | , -3.4, 739.5, 7.107, |, 0.0
14958.1, 138.8, | , 26.3, 0.0, 467.8, | ,  1000,   954,  3000,  2920, | , -3.4, 762.2, 7.275, |, 0.0
14959.2, 140.0, | , 26.3, 0.0, 462.1, | ,  1000,   955,  3000,  2920, | , -3.4, 742.0, 7.084, |, 0.0
14960.2, 139.5, | , 26.3, 0.0, 462.6, | ,  1000,   957,  3000,  2916, | , -3.4, 743.3, 7.092, |, 0.0
14961.2, 140.4, | , 26.3, 0.0, 460.0, | ,  1000,   947,  3000,  2939, | , -3.4, 758.8, 7.263, |, 0.0
14962.2, 139.3, | , 26.3, 0.0, 467.9, | ,  1000,   958,  3000,  2923, | , -3.4, 753.2, 7.202, |, 0.0
14963.2, 138.8, | , 26.3, 0.0, 467.7, | ,  1000,   957,  3000,  2922, | , -3.4, 752.3, 7.189, |, 0.0
14964.2, 138.8, | , 26.3, 0.0, 467.8, | ,  1000,   960,  3000,  2922, | , -3.4, 757.9, 7.247, |, 0.0
14965.2, 140.4, | , 26.3, 0.0, 457.9, | ,  1000,   950,  3000,  2911, | , -3.4, 754.5, 7.177, |, 0.0
14966.2, 140.3, | , 26.3, 0.0, 460.9, | ,  1000,   952,  3000,  2943, | , -3.4, 766.0, 7.350, |, 0.0
14967.3, 139.8, | , 26.3, 0.0, 460.4, | ,  1000,   952,  3000,  2923, | , -3.4, 795.6, 7.594, |, 0.0
14968.3, 139.1, | , 26.3, 0.0, 467.5, | ,  1000,   954,  3000,  2923, | , -3.4, 787.5, 7.521, |, 0.0
14969.3, 138.9, | , 26.3, 0.0, 466.6, | ,  1000,   958,  3000,  2940, | , -3.4, 767.3, 7.369, |, 0.0
14970.3, 139.6, | , 26.3, 0.0, 461.5, | ,  1000,   950,  3000,  2936, | , -3.4, 764.8, 7.320, |, 0.0
14971.3, 139.8, | , 26.3, 0.0, 460.0, | ,  1000,   951,  3000,  2923, | , -3.4, 791.7, 7.556, |, 0.0
14972.3, 139.9, | , 26.3, 0.0, 462.1, | ,  1000,   950,  3000,  2929, | , -3.4, 771.6, 7.375, |, 0.0
14973.3, 139.8, | , 26.3, 0.0, 460.3, | ,  1000,   954,  3000,  2927, | , -3.4, 770.8, 7.369, |, 0.0
14974.3, 138.9, | , 26.3, 0.0, 466.3, | ,  1000,   955,  3000,  2935, | , -3.4, 777.6, 7.452, |, 0.0
14975.4, 139.3, | , 26.3, 0.0, 466.9, | ,  1000,   955,  3000,  2926, | , -3.4, 778.0, 7.440, |, 0.0
14976.4, 139.5, | , 26.3, 0.0, 461.1, | ,  1000,   946,  3000,  2912, | , -3.4, 772.0, 7.338, |, 0.0
14977.4, 139.8, | , 26.3, 0.0, 459.2, | ,  1000,   951,  3000,  2935, | , -3.4, 784.9, 7.514, |, 0.0
14978.4, 139.9, | , 26.3, 0.0, 461.9, | ,  1000,   952,  3000,  2944, | , -3.4, 770.3, 7.392, |, 0.0
14979.4, 139.3, | , 26.3, 0.0, 466.3, | ,  1000,   957,  3000,  2949, | , -3.4, 773.3, 7.442, |, 0.0
14980.4, 138.7, | , 26.3, 0.0, 466.0, | ,  1000,   958,  3000,  2942, | , -3.4, 773.7, 7.434, |, 0.0
14981.4, 139.2, | , 26.3, 0.0, 466.8, | ,  1000,   959,  3000,  2929, | , -3.4, 774.6, 7.420, |, 0.0
14982.4, 140.2, | , 26.3, 0.0, 460.2, | ,  1000,   953,  3000,  2944, | , -3.4, 772.0, 7.412, |, 0.0
14983.4, 139.8, | , 26.3, 0.0, 459.5, | ,  1000,   953,  3000,  2938, | , -3.4, 770.8, 7.388, |, 0.0
14984.5, 139.7, | , 26.3, 0.0, 459.4, | ,  1000,   951,  3000,  2921, | , -3.4, 782.7, 7.466, |, 0.0
14985.5, 139.2, | , 26.3, 0.0, 466.6, | ,  1000,   961,  3000,  2914, | , -3.4, 783.6, 7.482, |, 0.0
14986.5, 138.8, | , 26.3, 0.0, 466.4, | ,  1000,   955,  3000,  2922, | , -3.4, 782.3, 7.472, |, 0.0
14987.5, 138.9, | , 26.3, 0.0, 465.6, | ,  1000,   953,  3000,  2923, | , -3.4, 804.6, 7.683, |, 0.0
14988.5, 140.2, | , 26.3, 0.0, 459.6, | ,  1000,   956,  3000,  2921, | , -3.4, 786.2, 7.509, |, 0.0
14989.5, 139.7, | , 26.3, 0.0, 459.0, | ,  1000,   953,  3000,  2919, | , -3.4, 773.7, 7.381, |, 0.0
14990.5, 139.7, | , 26.3, 0.0, 459.1, | ,  1000,   955,  3000,  2925, | , -3.4, 773.3, 7.392, |, 0.0
14991.5, 139.1, | , 26.3, 0.0, 466.2, | ,  1000,   955,  3000,  2933, | , -3.4, 776.7, 7.442, |, 0.0
14992.6, 139.4, | , 26.3, 0.0, 465.6, | ,  1000,   955,  3000,  2939, | , -3.4, 768.6, 7.373, |, 0.0
14993.6, 139.5, | , 26.3, 0.0, 460.6, | ,  1000,   953,  3000,  2924, | , -3.4, 770.8, 7.362, |, 0.0
14994.6, 140.2, | , 26.3, 0.0, 458.7, | ,  1000,   954,  3000,  2918, | , -3.4, 781.0, 7.450, |, 0.0
14995.6, 140.1, | , 26.3, 0.0, 459.2, | ,  1000,   950,  3000,  2929, | , -3.4, 784.5, 7.496, |, 0.0
14996.6, 138.8, | , 26.3, 0.0, 465.7, | ,  1000,   958,  3000,  2933, | , -3.4, 772.5, 7.405, |, 0.0
14997.6, 138.9, | , 26.3, 0.0, 464.4, | ,  1000,   952,  3000,  2929, | , -3.4, 758.8, 7.254, |, 0.0
14998.6, 139.1, | , 26.3, 0.0, 466.0, | ,  1000,   960,  3000,  2930, | , -3.4, 769.5, 7.375, |, 0.0
14999.6, 139.6, | , 26.3, 0.0, 459.8, | ,  1000,   953,  3000,  2934, | , -3.4, 757.9, 7.258, |, 0.0
15000.6, 139.8, | , 26.3, 0.0, 458.2, | ,  1000,   949,  3000,  2934, | , -3.4, 788.3, 7.542, |, 0.0
15001.7, 140.2, | , 26.3, 0.0, 460.2, | ,  1000,   949,  3000,  2941, | , -3.4, 760.0, 7.285, |, 0.0
15002.7, 139.0, | , 26.3, 0.0, 464.7, | ,  1000,   958,  3000,  2921, | , -3.4, 757.9, 7.242, |, 0.0
15003.7, 138.7, | , 26.3, 0.0, 464.8, | ,  1000,   952,  3000,  2914, | , -3.4, 758.3, 7.223, |, 0.0
15004.7, 138.6, | , 26.3, 0.0, 464.9, | ,  1000,   954,  3000,  2915, | , -3.4, 757.0, 7.216, |, 0.0
15005.7, 140.1, | , 26.3, 0.0, 459.3, | ,  1000,   947,  3000,  2932, | , -3.4, 760.5, 7.267, |, 0.0
15006.7, 139.6, | , 26.3, 0.0, 458.6, | ,  1000,   949,  3000,  2941, | , -3.4, 759.6, 7.278, |, 0.0
15007.7, 139.9, | , 26.3, 0.0, 459.7, | ,  1000,   954,  3000,  2926, | , -3.4, 765.2, 7.314, |, 0.0
15008.7, 138.8, | , 26.3, 0.0, 464.9, | ,  1000,   954,  3000,  2922, | , -3.4, 753.6, 7.196, |, 0.0
15009.8, 138.7, | , 26.3, 0.0, 465.6, | ,  1000,   952,  3000,  2929, | , -3.4, 750.6, 7.178, |, 0.0
15010.8, 138.8, | , 26.3, 0.0, 465.1, | ,  1000,   961,  3000,  2941, | , -3.4, 754.9, 7.257, |, 0.0
15011.8, 140.1, | , 26.3, 0.0, 458.1, | ,  1000,   952,  3000,  2933, | , -3.4, 746.8, 7.147, |, 0.0
15012.8, 139.9, | , 26.3, 0.0, 457.0, | ,  1000,   955,  3000,  2929, | , -3.4, 748.5, 7.163, |, 0.0
15013.8, 139.6, | , 26.3, 0.0, 458.6, | ,  1000,   950,  3000,  2928, | , -3.4, 761.8, 7.278, |, 0.0
15014.8, 139.2, | , 26.3, 0.0, 464.9, | ,  1000,   960,  3000,  2923, | , -3.4, 775.5, 7.417, |, 0.0
15015.8, 139.2, | , 26.3, 0.0, 464.7, | ,  1000,   956,  3000,  2941, | , -3.4, 741.6, 7.120, |, 0.0
15016.8, 139.8, | , 26.3, 0.0, 458.5, | ,  1000,   948,  3000,  2929, | , -3.4, 738.6, 7.056, |, 0.0
15017.8, 140.0, | , 26.3, 0.0, 456.9, | ,  1000,   951,  3000,  2937, | , -3.4, 741.2, 7.099, |, 0.0
15018.9, 140.2, | , 26.3, 0.0, 457.4, | ,  1000,   950,  3000,  2926, | , -3.4, 745.0, 7.115, |, 0.0
15019.9, 138.9, | , 26.3, 0.0, 464.3, | ,  1000,   955,  3000,  2924, | , -3.4, 741.6, 7.087, |, 0.0
15020.9, 139.9, | , 26.3, 0.0, 457.9, | ,  1000,   959,  3000,  2926, | , -3.4, 764.8, 7.318, |, 0.0
15021.9, 139.1, | , 26.3, 0.0, 464.3, | ,  1000,   954,  3000,  2934, | , -3.4, 740.3, 7.091, |, 0.0
15022.9, 139.6, | , 26.3, 0.0, 457.7, | ,  1000,   955,  3000,  2916, | , -3.4, 766.0, 7.305, |, 0.0
15023.9, 139.7, | , 26.3, 0.0, 457.6, | ,  1000,   953,  3000,  2915, | , -3.4, 755.8, 7.203, |, 0.0
15024.9, 140.3, | , 26.3, 0.0, 456.4, | ,  1000,   953,  3000,  2922, | , -3.4, 731.8, 6.986, |, 0.0
15025.9, 139.2, | , 26.3, 0.0, 464.4, | ,  1000,   958,  3000,  2942, | , -3.4, 741.6, 7.126, |, 0.0
15027.0, 138.7, | , 26.3, 0.0, 463.8, | ,  1000,   953,  3000,  2935, | , -3.4, 738.6, 7.075, |, 0.0
15028.0, 139.3, | , 26.3, 0.0, 463.4, | ,  1000,   952,  3000,  2943, | , -3.4, 748.9, 7.187, |, 0.0
15029.0, 139.5, | , 26.3, 0.0, 458.7, | ,  1000,   950,  3000,  2929, | , -3.4, 743.3, 7.104, |, 0.0
15030.0, 139.7, | , 26.3, 0.0, 457.1, | ,  1000,   958,  3000,  2922, | , -3.4, 733.0, 7.008, |, 0.0
15031.0, 139.7, | , 26.3, 0.0, 456.5, | ,  1000,   955,  3000,  2935, | , -3.4, 733.9, 7.033, |, 0.0
15032.0, 139.3, | , 26.3, 0.0, 464.2, | ,  1000,   952,  3000,  2951, | , -3.4, 753.6, 7.246, |, 0.0
15033.0, 138.8, | , 26.3, 0.0, 463.1, | ,  1000,   957,  3000,  2936, | , -3.4, 724.0, 6.944, |, 0.0
15034.0, 139.6, | , 26.3, 0.0, 457.9, | ,  1000,   955,  3000,  2934, | , -3.4, 725.8, 6.954, |, 0.0
15035.0, 140.2, | , 26.3, 0.0, 457.1, | ,  1000,   949,  3000,  2929, | , -3.4, 736.9, 7.041, |, 0.0
15036.1, 139.5, | , 26.3, 0.0, 458.4, | ,  1000,   950,  3000,  2938, | , -3.4, 727.9, 6.973, |, 0.0
15037.1, 139.0, | , 26.3, 0.0, 456.9, | ,  1000,   948,  3000,  2923, | , -3.4, 729.2, 6.954, |, 0.0
15038.1, 139.0, | , 26.3, 0.0, 462.4, | ,  1000,   957,  3000,  2947, | , -3.4, 740.3, 7.120, |, 0.0
15039.1, 139.3, | , 26.3, 0.0, 463.5, | ,  1000,   956,  3000,  2930, | , -3.4, 755.3, 7.232, |, 0.0
15040.1, 139.7, | , 26.3, 0.0, 457.1, | ,  1000,   948,  3000,  2909, | , -3.4, 717.2, 6.814, |, 0.0
15041.1, 139.7, | , 26.3, 0.0, 456.2, | ,  1000,   948,  3000,  2913, | , -3.4, 718.1, 6.829, |, 0.0
15042.1, 139.6, | , 26.3, 0.0, 458.1, | ,  1000,   959,  3000,  2944, | , -3.4, 728.8, 7.008, |, 0.0
15043.2, 139.0, | , 26.3, 0.0, 462.2, | ,  1000,   953,  3000,  2938, | , -3.4, 728.3, 6.982, |, 0.0
15044.2, 138.8, | , 26.3, 0.0, 463.1, | ,  1000,   954,  3000,  2944, | , -3.4, 727.0, 6.981, |, 0.0
15045.2, 138.9, | , 26.3, 0.0, 462.3, | ,  1000,   957,  3000,  2915, | , -3.4, 733.0, 6.993, |, 0.0
15046.2, 139.9, | , 26.3, 0.0, 457.7, | ,  1000,   950,  3000,  2915, | , -3.4, 719.8, 6.854, |, 0.0
15047.2, 139.7, | , 26.3, 0.0, 455.9, | ,  1000,   948,  3000,  2915, | , -3.4, 717.2, 6.827, |, 0.0
15048.2, 140.2, | , 26.3, 0.0, 455.7, | ,  1000,   953,  3000,  2933, | , -3.4, 717.6, 6.870, |, 0.0
15049.2, 138.8, | , 26.3, 0.0, 462.8, | ,  1000,   955,  3000,  2923, | , -3.4, 742.5, 7.093, |, 0.0
15050.2, 138.8, | , 26.3, 0.0, 462.1, | ,  1000,   962,  3000,  2930, | , -3.4, 745.5, 7.149, |, 0.0
15051.2, 139.0, | , 26.3, 0.0, 463.3, | ,  1000,   951,  3000,  2929, | , -3.4, 723.6, 6.916, |, 0.0
15052.3, 140.1, | , 26.3, 0.0, 456.0, | ,  1000,   951,  3000,  2933, | , -3.4, 718.5, 6.876, |, 0.0
15053.3, 139.8, | , 26.3, 0.0, 454.6, | ,  1000,   947,  3000,  2933, | , -3.4, 716.3, 6.849, |, 0.0
15054.3, 139.8, | , 26.3, 0.0, 455.6, | ,  1000,   958,  3000,  2941, | , -3.4, 718.5, 6.901, |, 0.0
15055.3, 139.3, | , 26.3, 0.0, 462.2, | ,  1000,   951,  3000,  2943, | , -3.4, 739.0, 7.089, |, 0.0
