Repository: jdhuang-csm/Ru-BCA

## Methods
* (BaO)<sub>x</sub>-(CaO)<sub>y</sub>-(Al<sub>2</sub>O<sub>3</sub>)<sub>1-x-y</sub> (BCA) catalyst supports were synthesized via sol-gel and solid-state methods. 
* Ru/BCA catalysts were prepared via incipient wetness impregnation to achieve 1 wt. % Ru loading.
* Ammonia synthesis rates were measured for Ru/BCA catalysts in a packed-bed reactor at 480-600<sup>o</sup>C, 10 bar, and space velocities up to 1.3 x 10<sup>6</sup> ml g<sub>cat</sub><sup>-1</sup> h<sup>-1</sup>.
* A machine learning (ML) model was employed to improve understanding of the behavior of Ru/BCA catalysts.
* A microkinetic model was developed to describe the best-performing catalyst.

File: data/init_files_Cadigan/B2CA_RubyDry_2017-07-05-01.txt (part 39 of 47)
********** Start test **********
Elapsed time, Pressure, | , LJtemp(C), Inner-Temp, Outer-Temp, | , N2-set, N2-flow, H2-set, H2-flow, | , pH, NH3_ppm, NH3_Prod_rate, |, In222Temp
14859.4, 139.9, | , 30.4, 12.8, 458.3, | ,  4000,  3881, 12000, 11731, | , -3.4, 662.8, 31.387, |, 13.9
14860.4, 140.5, | , 30.4, 3.2, 450.2, | ,  4000,  3876, 12000, 11709, | , -3.4, 631.9, 29.878, |, 5.4
14861.4, 140.7, | , 30.4, 0.3, 448.6, | ,  4000,  3879, 12000, 11731, | , -3.4, 630.2, 29.844, |, 3.0
14862.4, 140.8, | , 30.4, 0.1, 448.2, | ,  4000,  3874, 12000, 11699, | , -3.4, 637.1, 30.097, |, 3.0
14863.4, 139.8, | , 30.4, 12.6, 458.3, | ,  4000,  3878, 12000, 11708, | , -3.4, 637.1, 30.121, |, 13.8
14864.4, 139.4, | , 30.4, 12.1, 457.4, | ,  4000,  3875, 12000, 11702, | , -3.4, 634.5, 29.984, |, 13.2
14865.4, 139.4, | , 30.4, 12.0, 457.0, | ,  4000,  3875, 12000, 11683, | , -3.4, 634.9, 29.967, |, 12.9
14866.4, 140.9, | , 30.4, 3.5, 450.4, | ,  4000,  3878, 12000, 11722, | , -3.4, 634.5, 30.028, |, 5.6
14867.4, 141.1, | , 30.4, 0.3, 447.9, | ,  4000,  3873, 12000, 11701, | , -3.4, 638.8, 30.181, |, 2.8
14868.5, 140.6, | , 30.4, 1.8, 449.5, | ,  4000,  3876, 12000, 11697, | , -3.4, 654.2, 30.904, |, 4.3
14869.5, 139.8, | , 30.4, 12.6, 457.9, | ,  4000,  3876, 12000, 11709, | , -3.4, 639.6, 30.241, |, 13.9
14870.5, 139.8, | , 30.4, 12.4, 457.7, | ,  4000,  3872, 12000, 11701, | , -3.4, 634.1, 29.956, |, 13.9
14871.5, 139.4, | , 30.4, 12.4, 457.4, | ,  4000,  3876, 12000, 11716, | , -3.4, 633.2, 29.950, |, 13.4
14872.5, 140.8, | , 30.4, -2.8, 442.8, | ,  4000,  3874, 12000, 11692, | , -3.4, 629.4, 29.718, |, -0.8
14873.5, 140.8, | , 30.4, 0.1, 449.5, | ,  4000,  3876, 12000, 11700, | , -3.4, 630.2, 29.777, |, 4.2
14874.5, 139.9, | , 30.4, 11.7, 457.0, | ,  4000,  3879, 12000, 11735, | , -3.4, 637.5, 30.197, |, 13.4
14875.5, 139.5, | , 30.4, 11.6, 456.5, | ,  4000,  3876, 12000, 11731, | , -3.4, 635.8, 30.101, |, 13.2
14876.5, 139.5, | , 30.4, 11.5, 457.0, | ,  4000,  3877, 12000, 11698, | , -3.4, 625.5, 29.554, |, 13.2
14877.6, 140.0, | , 30.4, 10.8, 456.0, | ,  4000,  3879, 12000, 11694, | , -3.4, 634.5, 29.976, |, 11.8
14878.6, 140.7, | , 30.4, -0.1, 447.2, | ,  4000,  3877, 12000, 11685, | , -3.4, 635.8, 30.014, |, 3.3
14879.6, 140.5, | , 30.4, 1.6, 448.9, | ,  4000,  3881, 12000, 11709, | , -3.4, 634.9, 30.026, |, 5.1
14880.6, 139.9, | , 30.4, 11.9, 456.6, | ,  4000,  3882, 12000, 11711, | , -3.4, 617.8, 29.223, |, 13.5
14881.6, 139.6, | , 30.4, 11.9, 456.1, | ,  4000,  3880, 12000, 11731, | , -3.4, 622.5, 29.481, |, 12.4
14882.6, 139.7, | , 30.4, 10.4, 454.5, | ,  4000,  3875, 12000, 11708, | , -3.4, 618.2, 29.224, |, 11.9
14883.6, 140.5, | , 30.4, 2.5, 448.6, | ,  4000,  3879, 12000, 11714, | , -3.4, 633.2, 29.952, |, 4.9
14884.6, 140.6, | , 30.4, 0.6, 446.9, | ,  4000,  3875, 12000, 11699, | , -3.4, 619.1, 29.249, |, 3.0
14885.6, 140.6, | , 30.4, 1.3, 447.2, | ,  4000,  3877, 12000, 11701, | , -3.4, 613.9, 29.014, |, 2.8
14886.6, 139.6, | , 30.4, 11.8, 455.4, | ,  4000,  3880, 12000, 11699, | , -3.4, 617.4, 29.177, |, 13.1
14887.6, 139.6, | , 30.4, 10.6, 454.2, | ,  4000,  3878, 12000, 11697, | , -3.4, 610.5, 28.845, |, 12.5
14888.7, 140.0, | , 30.4, 11.4, 455.2, | ,  4000,  3877, 12000, 11707, | , -3.4, 630.2, 29.793, |, 12.7
14889.7, 140.5, | , 30.4, 2.7, 448.3, | ,  4000,  3878, 12000, 11690, | , -3.4, 627.6, 29.642, |, 5.0
14890.7, 140.6, | , 30.4, 0.8, 447.6, | ,  4000,  3874, 12000, 11686, | , -3.4, 637.1, 30.071, |, 3.0
14891.7, 140.8, | , 30.4, -0.3, 446.3, | ,  4000,  3877, 12000, 11705, | , -3.4, 628.5, 29.711, |, 2.7
14892.7, 140.1, | , 30.4, 11.2, 455.0, | ,  4000,  3881, 12000, 11702, | , -3.4, 601.5, 28.435, |, 12.0
14893.7, 139.6, | , 30.4, 10.9, 454.9, | ,  4000,  3878, 12000, 11712, | , -3.4, 599.8, 28.366, |, 12.2
14894.7, 140.0, | , 30.4, 12.5, 455.6, | ,  4000,  3882, 12000, 11720, | , -3.4, 599.8, 28.388, |, 13.4
14895.7, 140.7, | , 30.4, 2.7, 448.5, | ,  4000,  3869, 12000, 11675, | , -3.4, 598.5, 28.224, |, 5.1
14896.7, 140.6, | , 30.4, 1.3, 446.9, | ,  4000,  3879, 12000, 11694, | , -3.4, 606.2, 28.640, |, 3.0
14897.7, 139.7, | , 30.4, 10.1, 453.9, | ,  4000,  3879, 12000, 11709, | , -3.4, 625.5, 29.579, |, 11.8
14898.8, 139.8, | , 30.4, 11.7, 455.0, | ,  4000,  3879, 12000, 11706, | , -3.4, 620.8, 29.351, |, 13.5
14899.8, 139.9, | , 30.4, 12.1, 455.1, | ,  4000,  3882, 12000, 11707, | , -3.4, 601.5, 28.446, |, 13.7
14900.8, 139.5, | , 30.4, 11.8, 455.1, | ,  4000,  3880, 12000, 11693, | , -3.4, 592.1, 27.971, |, 13.1
14901.8, 140.7, | , 30.4, -0.0, 445.8, | ,  4000,  3876, 12000, 11707, | , -3.4, 594.2, 28.091, |, 2.8
14902.8, 141.0, | , 30.4, 2.5, 447.3, | ,  4000,  3877, 12000, 11690, | , -3.4, 589.9, 27.860, |, 3.9
14903.8, 140.0, | , 30.4, 12.4, 455.0, | ,  4000,  3879, 12000, 11720, | , -3.4, 601.5, 28.465, |, 13.3
14904.8, 139.6, | , 30.4, 12.1, 454.6, | ,  4000,  3880, 12000, 11705, | , -3.4, 605.4, 28.621, |, 13.0
14905.8, 139.5, | , 30.4, 12.2, 455.0, | ,  4000,  3882, 12000, 11695, | , -3.4, 597.7, 28.243, |, 13.6
14906.8, 140.9, | , 30.4, 3.0, 447.7, | ,  4000,  3871, 12000, 11691, | , -3.4, 582.2, 27.489, |, 5.0
14907.8, 140.6, | , 30.4, 0.2, 445.4, | ,  4000,  3872, 12000, 11700, | , -3.4, 583.9, 27.587, |, 2.5
14908.8, 140.4, | , 30.4, 4.1, 448.4, | ,  4000,  3878, 12000, 11715, | , -3.4, 623.4, 29.486, |, 6.3
14909.9, 139.8, | , 30.4, 12.8, 454.8, | ,  4000,  3880, 12000, 11713, | , -3.4, 588.7, 27.847, |, 13.8
14910.9, 139.5, | , 30.4, 12.2, 454.7, | ,  4000,  3882, 12000, 11705, | , -3.4, 587.8, 27.796, |, 13.5
14911.9, 139.4, | , 30.4, 12.3, 454.7, | ,  4000,  3877, 12000, 11698, | , -3.4, 608.4, 28.745, |, 13.4
14912.9, 140.6, | , 30.4, 2.2, 446.5, | ,  4000,  3874, 12000, 11710, | , -3.4, 615.2, 29.086, |, 4.5
14913.9, 141.0, | , 30.4, 1.5, 445.0, | ,  4000,  3876, 12000, 11703, | , -3.4, 599.8, 28.347, |, 4.0
14914.9, 140.6, | , 30.4, 1.6, 446.3, | ,  4000,  3878, 12000, 11707, | , -3.4, 577.5, 27.305, |, 4.9
14915.9, 139.5, | , 30.4, 12.2, 454.0, | ,  4000,  3881, 12000, 11711, | , -3.4, 592.1, 28.006, |, 13.4
14916.9, 139.4, | , 30.4, 12.3, 453.9, | ,  4000,  3876, 12000, 11708, | , -3.4, 570.2, 26.958, |, 13.6
14917.9, 140.0, | , 30.4, 11.0, 453.0, | ,  4000,  3873, 12000, 11702, | , -3.4, 601.9, 28.442, |, 12.4
14918.9, 140.4, | , 30.4, 3.2, 446.7, | ,  4000,  3874, 12000, 11667, | , -3.4, 569.8, 26.865, |, 5.2
14920.0, 140.3, | , 30.4, 0.7, 446.0, | ,  4000,  3878, 12000, 11723, | , -3.4, 569.0, 26.927, |, 4.3
14921.0, 140.8, | , 30.4, 3.7, 447.0, | ,  4000,  3878, 12000, 11717, | , -3.4, 590.4, 27.931, |, 6.4
14922.0, 139.8, | , 30.4, 11.9, 453.7, | ,  4000,  3884, 12000, 11695, | , -3.4, 580.5, 27.437, |, 13.4
14923.0, 139.8, | , 30.4, 10.4, 451.9, | ,  4000,  3880, 12000, 11708, | , -3.4, 569.0, 26.905, |, 11.6
14924.0, 139.8, | , 30.4, 11.4, 453.1, | ,  4000,  3877, 12000, 11685, | , -3.4, 569.0, 26.860, |, 12.9
14925.0, 141.0, | , 30.4, 3.3, 446.1, | ,  4000,  3878, 12000, 11716, | , -3.4, 572.8, 27.100, |, 5.1
14926.0, 140.6, | , 30.4, 3.0, 445.0, | ,  4000,  3874, 12000, 11688, | , -3.4, 569.4, 26.881, |, 5.0
14927.0, 139.7, | , 30.4, 11.5, 452.7, | ,  4000,  3880, 12000, 11707, | , -3.4, 562.1, 26.581, |, 12.4
14928.0, 140.1, | , 30.4, 10.6, 451.6, | ,  4000,  3879, 12000, 11705, | , -3.4, 554.4, 26.210, |, 12.0
14929.0, 139.8, | , 30.4, 11.6, 453.0, | ,  4000,  3877, 12000, 11695, | , -3.4, 563.8, 26.636, |, 13.2
14930.0, 139.5, | , 30.4, 11.7, 452.8, | ,  4000,  3880, 12000, 11718, | , -3.4, 581.8, 27.531, |, 12.9
14931.1, 140.8, | , 30.4, 0.6, 443.6, | ,  4000,  3876, 12000, 11687, | , -3.4, 561.7, 26.519, |, 3.2
14932.1, 140.4, | , 30.4, -0.4, 443.4, | ,  4000,  3883, 12000, 11704, | , -3.4, 569.8, 26.944, |, 3.4
14933.1, 140.2, | , 30.4, 11.0, 451.8, | ,  4000,  3883, 12000, 11709, | , -3.4, 554.4, 26.224, |, 12.1
14934.1, 139.4, | , 30.4, 11.8, 452.3, | ,  4000,  3876, 12000, 11686, | , -3.4, 557.0, 26.294, |, 13.2
14935.1, 139.8, | , 30.4, 12.0, 453.0, | ,  4000,  3874, 12000, 11693, | , -3.4, 576.7, 27.234, |, 13.6
14936.1, 141.0, | , 30.4, 3.2, 445.8, | ,  4000,  3877, 12000, 11714, | , -3.4, 571.1, 27.013, |, 5.0
14937.1, 140.7, | , 30.4, 0.2, 443.3, | ,  4000,  3876, 12000, 11699, | , -3.4, 552.2, 26.094, |, 2.6
14938.1, 140.6, | , 30.4, 1.8, 444.7, | ,  4000,  3873, 12000, 11705, | , -3.4, 563.4, 26.626, |, 4.5
14939.1, 139.9, | , 30.4, 12.4, 451.9, | ,  4000,  3876, 12000, 11719, | , -3.4, 555.7, 26.290, |, 13.3
14940.1, 139.6, | , 30.4, 11.7, 451.2, | ,  4000,  3881, 12000, 11725, | , -3.4, 547.1, 25.903, |, 12.9
14941.2, 139.6, | , 30.4, 11.1, 451.5, | ,  4000,  3877, 12000, 11713, | , -3.4, 548.8, 25.956, |, 12.6
14942.2, 140.5, | , 30.4, 2.7, 444.1, | ,  4000,  3873, 12000, 11711, | , -3.4, 536.8, 25.380, |, 4.9
14943.2, 141.3, | , 30.4, 0.4, 442.5, | ,  4000,  3873, 12000, 11691, | , -3.4, 538.5, 25.429, |, 1.8
14944.2, 140.6, | , 30.4, 1.6, 444.2, | ,  4000,  3878, 12000, 11717, | , -3.4, 542.4, 25.663, |, 2.6
14945.2, 139.6, | , 30.4, 11.9, 452.0, | ,  4000,  3879, 12000, 11711, | , -3.4, 554.8, 26.241, |, 13.2
14946.2, 139.9, | , 30.4, 12.1, 451.9, | ,  4000,  3877, 12000, 11686, | , -3.4, 551.8, 26.054, |, 13.5
14947.2, 139.9, | , 30.4, 11.7, 451.6, | ,  4000,  3874, 12000, 11712, | , -3.4, 550.5, 26.032, |, 13.4
14948.2, 140.6, | , 30.4, 2.2, 443.9, | ,  4000,  3875, 12000, 11713, | , -3.4, 541.1, 25.588, |, 4.3
14949.2, 140.6, | , 30.4, 1.2, 443.3, | ,  4000,  3874, 12000, 11709, | , -3.4, 537.7, 25.419, |, 4.3
14950.2, 141.0, | , 30.4, 2.9, 444.4, | ,  4000,  3879, 12000, 11690, | , -3.4, 536.4, 25.336, |, 5.2
14951.3, 139.3, | , 30.4, 12.2, 451.2, | ,  4000,  3876, 12000, 11700, | , -3.4, 540.7, 25.549, |, 13.2
14952.3, 139.5, | , 30.4, 12.3, 451.4, | ,  4000,  3879, 12000, 11708, | , -3.4, 541.1, 25.588, |, 13.4
14953.3, 140.0, | , 30.4, 11.3, 451.2, | ,  4000,  3877, 12000, 11726, | , -3.4, 563.4, 26.668, |, 13.0
14954.3, 141.7, | , 30.4, -5.9, 437.4, | ,  4000,  3879, 12000, 11708, | , -3.4, 540.2, 25.547, |, -2.4
14955.3, 140.5, | , 30.4, 2.9, 443.5, | ,  4000,  3878, 12000, 11718, | , -3.4, 539.4, 25.522, |, 4.6
14956.3, 139.5, | , 30.4, 11.2, 451.2, | ,  4000,  3884, 12000, 11719, | , -3.4, 532.1, 25.189, |, 13.0
14957.3, 139.6, | , 30.4, 11.6, 450.8, | ,  4000,  3882, 12000, 11722, | , -3.4, 534.7, 25.311, |, 12.5
14958.3, 140.1, | , 30.4, 11.1, 450.3, | ,  4000,  3881, 12000, 11712, | , -3.4, 547.1, 25.880, |, 12.0
14959.3, 139.6, | , 30.4, 9.8, 449.7, | ,  4000,  3877, 12000, 11684, | , -3.4, 557.0, 26.294, |, 12.1
14960.3, 141.1, | , 30.4, 0.3, 442.7, | ,  4000,  3878, 12000, 11691, | , -3.4, 529.5, 25.012, |, 4.0
14961.4, 140.7, | , 30.4, 2.5, 443.6, | ,  4000,  3878, 12000, 11692, | , -3.4, 521.8, 24.650, |, 5.8
14962.4, 140.2, | , 30.4, 11.3, 450.8, | ,  4000,  3880, 12000, 11719, | , -3.4, 527.0, 24.938, |, 13.2
14963.4, 139.7, | , 30.4, 10.1, 449.1, | ,  4000,  3876, 12000, 11694, | , -3.4, 525.7, 24.832, |, 11.9
14964.4, 139.8, | , 30.4, 12.1, 450.6, | ,  4000,  3875, 12000, 11687, | , -3.4, 523.5, 24.719, |, 13.6
14965.4, 140.9, | , 30.4, 2.8, 443.3, | ,  4000,  3875, 12000, 11705, | , -3.4, 524.0, 24.767, |, 5.2
14966.4, 140.8, | , 30.4, 0.7, 440.8, | ,  4000,  3876, 12000, 11735, | , -3.4, 523.1, 24.774, |, 2.8
14967.4, 140.7, | , 30.4, -0.7, 440.7, | ,  4000,  3878, 12000, 11694, | , -3.4, 513.7, 24.267, |, 2.3
14968.4, 140.1, | , 30.4, 10.8, 449.0, | ,  4000,  3885, 12000, 11718, | , -3.4, 517.5, 24.500, |, 12.0
14969.4, 139.5, | , 30.4, 11.7, 450.0, | ,  4000,  3880, 12000, 11701, | , -3.4, 522.7, 24.707, |, 13.2
14970.4, 139.5, | , 30.4, 12.0, 450.2, | ,  4000,  3877, 12000, 11712, | , -3.4, 513.7, 24.295, |, 12.9
14971.4, 140.4, | , 30.4, 3.0, 443.6, | ,  4000,  3880, 12000, 11715, | , -3.4, 514.1, 24.324, |, 5.3
14972.5, 140.6, | , 30.4, 1.1, 441.8, | ,  4000,  3873, 12000, 11701, | , -3.4, 506.4, 23.928, |, 2.7
14973.5, 140.8, | , 30.4, -0.1, 440.3, | ,  4000,  3879, 12000, 11707, | , -3.4, 508.1, 24.028, |, 2.4
14974.5, 139.5, | , 30.4, 12.0, 450.1, | ,  4000,  3881, 12000, 11724, | , -3.4, 539.0, 25.516, |, 13.2
14975.5, 139.5, | , 30.4, 12.3, 450.4, | ,  4000,  3877, 12000, 11696, | , -3.4, 514.1, 24.289, |, 13.3
14976.5, 139.8, | , 30.4, 12.5, 450.3, | ,  4000,  3877, 12000, 11713, | , -3.4, 507.7, 24.012, |, 13.7
14977.5, 140.4, | , 30.4, 3.0, 442.4, | ,  4000,  3877, 12000, 11728, | , -3.4, 507.7, 24.036, |, 5.4
14978.5, 140.8, | , 30.4, 0.0, 442.4, | ,  4000,  3879, 12000, 11718, | , -3.4, 509.4, 24.105, |, 2.7
14979.5, 140.4, | , 30.4, 5.9, 448.5, | ,  4000,  3881, 12000, 11713, | , -3.4, 516.7, 24.445, |, 11.8
14980.5, 139.9, | , 30.4, 11.6, 449.2, | ,  4000,  3881, 12000, 11714, | , -3.4, 519.7, 24.588, |, 13.3
14981.5, 139.6, | , 30.4, 11.8, 449.0, | ,  4000,  3884, 12000, 11694, | , -3.4, 521.4, 24.643, |, 12.6
14982.5, 139.5, | , 30.4, 11.4, 448.9, | ,  4000,  3876, 12000, 11707, | , -3.4, 507.3, 23.982, |, 13.0
14983.6, 141.7, | , 30.3, -4.6, 436.0, | ,  4000,  3868, 12000, 11675, | , -3.4, 496.1, 23.395, |, -1.4
14984.6, 140.6, | , 30.4, 2.3, 441.8, | ,  4000,  3883, 12000, 11700, | , -3.4, 518.8, 24.528, |, 4.0
14985.6, 139.5, | , 30.4, 11.6, 449.0, | ,  4000,  3885, 12000, 11685, | , -3.4, 511.1, 24.144, |, 12.8
14986.6, 139.9, | , 30.4, 12.1, 449.0, | ,  4000,  3882, 12000, 11719, | , -3.4, 503.0, 23.806, |, 13.5
14987.6, 140.0, | , 30.4, 12.0, 449.0, | ,  4000,  3881, 12000, 11714, | , -3.4, 500.0, 23.656, |, 12.9
14988.6, 139.7, | , 30.4, 10.4, 434.8, | ,  4000,  3877, 12000, 11683, | , -3.4, 491.4, 23.198, |, 5.1
14989.6, 140.7, | , 30.4, 0.3, 440.5, | ,  4000,  3874, 12000, 11683, | , -3.4, 503.4, 23.759, |, 2.9
14990.6, 140.4, | , 30.4, 3.2, 441.5, | ,  4000,  3877, 12000, 11709, | , -3.4, 510.3, 24.129, |, 4.8
14991.6, 139.6, | , 30.4, 11.7, 448.3, | ,  4000,  3879, 12000, 11725, | , -3.4, 499.5, 23.650, |, 13.2
14992.6, 139.6, | , 30.4, 11.6, 448.8, | ,  4000,  3884, 12000, 11720, | , -3.4, 493.5, 23.365, |, 13.1
14993.7, 139.5, | , 30.4, 11.0, 447.8, | ,  4000,  3875, 12000, 11701, | , -3.4, 485.8, 22.960, |, 12.0
14994.7, 140.8, | , 30.4, 3.5, 441.7, | ,  4000,  3874, 12000, 11713, | , -3.4, 492.7, 23.299, |, 5.8
14995.7, 140.6, | , 30.4, 0.7, 439.3, | ,  4000,  3876, 12000, 11698, | , -3.4, 505.5, 23.888, |, 3.2
14996.7, 140.5, | , 30.4, 1.6, 439.5, | ,  4000,  3873, 12000, 11694, | , -3.4, 493.1, 23.289, |, 3.6
14997.7, 139.9, | , 30.4, 12.4, 448.6, | ,  4000,  3880, 12000, 11707, | , -3.4, 514.1, 24.312, |, 13.6
14998.7, 139.7, | , 30.4, 10.6, 447.2, | ,  4000,  3880, 12000, 11716, | , -3.4, 517.1, 24.468, |, 12.2
14999.7, 139.5, | , 30.4, 12.1, 448.1, | ,  4000,  3874, 12000, 11702, | , -3.4, 502.5, 23.749, |, 13.2
15000.7, 140.5, | , 30.4, 3.0, 441.1, | ,  4000,  3875, 12000, 11687, | , -3.4, 485.0, 22.898, |, 5.3
15001.7, 141.0, | , 30.3, 1.8, 439.2, | ,  4000,  3879, 12000, 11698, | , -3.4, 496.1, 23.447, |, 4.4
15002.7, 140.8, | , 30.3, -0.7, 438.2, | ,  4000,  3875, 12000, 11683, | , -3.4, 482.4, 22.771, |, 2.2
15003.7, 139.6, | , 30.4, 10.3, 446.3, | ,  4000,  3875, 12000, 11699, | , -3.4, 485.8, 22.957, |, 11.5
15004.8, 139.4, | , 30.4, 11.8, 447.9, | ,  4000,  3877, 12000, 11690, | , -3.4, 498.3, 23.532, |, 13.5
15005.8, 139.9, | , 30.4, 12.4, 448.1, | ,  4000,  3878, 12000, 11715, | , -3.4, 505.1, 23.895, |, 13.1
15006.8, 140.5, | , 30.4, 2.9, 440.3, | ,  4000,  3876, 12000, 11691, | , -3.4, 485.4, 22.926, |, 4.6
15007.8, 140.7, | , 30.4, -0.2, 438.2, | ,  4000,  3877, 12000, 11696, | , -3.4, 483.3, 22.834, |, 3.0
15008.8, 139.7, | , 30.4, 9.5, 446.2, | ,  4000,  3880, 12000, 11724, | , -3.4, 478.1, 22.635, |, 11.9
15009.8, 139.9, | , 30.4, 12.3, 447.8, | ,  4000,  3877, 12000, 11713, | , -3.4, 478.6, 22.636, |, 13.5
15010.8, 139.5, | , 30.4, 11.4, 446.9, | ,  4000,  3879, 12000, 11724, | , -3.4, 476.0, 22.532, |, 13.0
15011.8, 139.5, | , 30.4, 11.5, 447.2, | ,  4000,  3875, 12000, 11706, | , -3.4, 475.6, 22.481, |, 12.8
15012.8, 140.8, | , 30.4, 0.7, 438.5, | ,  4000,  3876, 12000, 11708, | , -3.4, 475.1, 22.464, |, 3.1
15013.8, 140.6, | , 30.4, 1.3, 438.7, | ,  4000,  3877, 12000, 11716, | , -3.4, 480.7, 22.741, |, 4.1
15014.9, 139.5, | , 30.4, 11.8, 447.4, | ,  4000,  3880, 12000, 11720, | , -3.4, 467.4, 22.124, |, 13.0
15015.9, 139.8, | , 30.4, 12.5, 447.1, | ,  4000,  3878, 12000, 11703, | , -3.4, 473.4, 22.380, |, 13.4
15016.9, 139.4, | , 30.4, 12.3, 447.4, | ,  4000,  3877, 12000, 11698, | , -3.4, 470.8, 22.250, |, 13.5
15017.9, 140.5, | , 30.3, 2.6, 439.6, | ,  4000,  3874, 12000, 11701, | , -3.4, 468.3, 22.128, |, 4.7
15018.9, 140.7, | , 30.3, 0.2, 437.8, | ,  4000,  3873, 12000, 11683, | , -3.4, 458.4, 21.636, |, 3.9
15019.9, 140.8, | , 30.3, 3.8, 440.3, | ,  4000,  3877, 12000, 11693, | , -3.4, 496.5, 23.456, |, 4.9
15020.9, 139.5, | , 30.4, 12.2, 447.1, | ,  4000,  3879, 12000, 11713, | , -3.4, 476.8, 22.557, |, 13.2
15021.9, 139.4, | , 30.4, 12.2, 447.0, | ,  4000,  3877, 12000, 11704, | , -3.4, 480.3, 22.703, |, 13.4
15022.9, 139.4, | , 30.4, 12.3, 446.8, | ,  4000,  3879, 12000, 11695, | , -3.4, 471.7, 22.289, |, 13.4
15023.9, 140.8, | , 30.3, 2.6, 438.9, | ,  4000,  3874, 12000, 11686, | , -3.4, 471.7, 22.269, |, 4.9
15025.0, 140.7, | , 30.3, 2.1, 439.0, | ,  4000,  3872, 12000, 11694, | , -3.4, 483.3, 22.823, |, 4.1
15026.0, 140.8, | , 30.3, 2.5, 436.6, | ,  4000,  3876, 12000, 11707, | , -3.4, 473.0, 22.362, |, 3.2
15027.0, 139.9, | , 30.3, 11.8, 446.6, | ,  4000,  3878, 12000, 11709, | , -3.4, 468.7, 22.165, |, 13.1
15028.0, 139.5, | , 30.3, 11.5, 446.1, | ,  4000,  3878, 12000, 11720, | , -3.4, 469.1, 22.203, |, 13.0
15029.0, 139.6, | , 30.3, 10.2, 444.7, | ,  4000,  3877, 12000, 11709, | , -3.4, 460.6, 21.778, |, 12.0
15030.0, 140.5, | , 30.3, 2.8, 438.5, | ,  4000,  3872, 12000, 11695, | , -3.4, 458.8, 21.673, |, 5.5
15031.0, 141.1, | , 30.3, 0.4, 437.8, | ,  4000,  3879, 12000, 11713, | , -3.4, 461.0, 21.807, |, 3.2
15032.0, 140.8, | , 30.3, -0.6, 436.5, | ,  4000,  3878, 12000, 11728, | , -3.4, 479.8, 22.720, |, 2.6
15033.0, 139.5, | , 30.3, 11.7, 445.7, | ,  4000,  3881, 12000, 11713, | , -3.4, 484.5, 22.924, |, 12.5
15034.0, 140.1, | , 30.3, 10.7, 444.8, | ,  4000,  3880, 12000, 11731, | , -3.4, 463.1, 21.937, |, 12.4
15035.1, 139.5, | , 30.3, 11.9, 446.0, | ,  4000,  3877, 12000, 11693, | , -3.4, 456.3, 21.555, |, 12.9
15036.1, 140.4, | , 30.3, 2.6, 438.0, | ,  4000,  3875, 12000, 11691, | , -3.4, 453.7, 21.428, |, 5.1
15037.1, 140.9, | , 30.3, 2.4, 437.7, | ,  4000,  3876, 12000, 11698, | , -3.4, 450.7, 21.297, |, 4.9
15038.1, 140.0, | , 30.3, 12.5, 446.1, | ,  4000,  3881, 12000, 11742, | , -3.4, 461.0, 21.851, |, 13.2
15039.1, 139.7, | , 30.3, 10.2, 444.2, | ,  4000,  3881, 12000, 11713, | , -3.4, 451.6, 21.365, |, 11.7
15040.1, 139.4, | , 30.3, 11.6, 445.6, | ,  4000,  3876, 12000, 11671, | , -3.4, 454.1, 21.422, |, 12.7
15041.1, 139.5, | , 30.3, 11.9, 445.1, | ,  4000,  3876, 12000, 11724, | , -3.4, 485.4, 22.975, |, 13.1
15042.1, 141.0, | , 30.3, 1.2, 436.3, | ,  4000,  3873, 12000, 11680, | , -3.4, 456.7, 21.551, |, 3.2
15043.1, 140.6, | , 30.3, 3.3, 438.6, | ,  4000,  3877, 12000, 11689, | , -3.4, 449.8, 21.246, |, 5.2
15044.1, 139.7, | , 30.3, 9.8, 444.0, | ,  4000,  3880, 12000, 11706, | , -3.4, 454.1, 21.476, |, 11.8
15045.2, 139.9, | , 30.3, 11.8, 444.8, | ,  4000,  3876, 12000, 11706, | , -3.4, 456.7, 21.592, |, 13.1
15046.2, 139.5, | , 30.3, 11.6, 444.9, | ,  4000,  3876, 12000, 11711, | , -3.4, 461.8, 21.841, |, 13.0
15047.2, 140.4, | , 30.3, 3.0, 437.9, | ,  4000,  3874, 12000, 11724, | , -3.4, 443.0, 20.965, |, 5.0
15048.2, 141.0, | , 30.3, 1.2, 436.6, | ,  4000,  3872, 12000, 11707, | , -3.4, 450.7, 21.304, |, 4.1
15049.2, 140.7, | , 30.3, 3.0, 436.2, | ,  4000,  3873, 12000, 11666, | , -3.4, 456.3, 21.511, |, 5.1
15050.2, 139.5, | , 30.3, 12.3, 444.9, | ,  4000,  3883, 12000, 11723, | , -3.4, 446.4, 21.137, |, 13.0
15051.2, 139.4, | , 30.3, 12.0, 445.5, | ,  4000,  3879, 12000, 11707, | , -3.4, 445.6, 21.070, |, 13.3
15052.2, 139.7, | , 30.3, 12.7, 445.5, | ,  4000,  3881, 12000, 11698, | , -3.4, 443.8, 20.979, |, 14.0
15053.2, 140.4, | , 30.3, 2.8, 437.7, | ,  4000,  3875, 12000, 11682, | , -3.4, 447.3, 21.112, |, 5.3
15054.2, 140.8, | , 30.3, -0.1, 434.5, | ,  4000,  3880, 12000, 11722, | , -3.4, 442.6, 20.950, |, 2.6
15055.2, 140.5, | , 30.3, 2.5, 438.2, | ,  4000,  3881, 12000, 11709, | , -3.4, 446.0, 21.096, |, 4.7
15056.3, 139.8, | , 30.3, 12.5, 444.9, | ,  4000,  3877, 12000, 11720, | , -3.4, 463.1, 21.915, |, 13.5
15057.3, 139.4, | , 30.3, 11.9, 444.7, | ,  4000,  3878, 12000, 11699, | , -3.4, 449.0, 21.220, |, 13.4
15058.3, 139.5, | , 30.3, 11.5, 444.2, | ,  4000,  3878, 12000, 11701, | , -3.4, 448.6, 21.202, |, 12.8
15059.3, 140.6, | , 30.3, 2.1, 436.5, | ,  4000,  3874, 12000, 11669, | , -3.4, 444.3, 20.952, |, 4.5
15060.3, 141.2, | , 30.3, 0.3, 434.8, | ,  4000,  3881, 12000, 11735, | , -3.4, 450.7, 21.353, |, 3.2
15061.3, 140.7, | , 30.3, 2.7, 434.9, | ,  4000,  3877, 12000, 11697, | , -3.4, 444.7, 21.013, |, 4.3
15062.3, 139.8, | , 30.3, 12.0, 444.4, | ,  4000,  3880, 12000, 11690, | , -3.4, 446.8, 21.110, |, 13.5
15063.3, 139.9, | , 30.3, 12.3, 444.1, | ,  4000,  3880, 12000, 11739, | , -3.4, 445.6, 21.114, |, 13.5
15064.3, 139.7, | , 30.3, 10.5, 443.1, | ,  4000,  3876, 12000, 11696, | , -3.4, 450.7, 21.294, |, 11.6
15065.4, 140.5, | , 30.3, 2.6, 436.6, | ,  4000,  3873, 12000, 11698, | , -3.4, 444.7, 21.009, |, 5.3
15066.4, 140.9, | , 30.3, 2.2, 435.2, | ,  4000,  3880, 12000, 11696, | , -3.4, 449.0, 21.219, |, 5.0
15067.4, 139.9, | , 30.3, 12.1, 443.9, | ,  4000,  3881, 12000, 11723, | , -3.4, 445.6, 21.094, |, 13.6
15068.4, 139.6, | , 30.3, 11.9, 444.2, | ,  4000,  3883, 12000, 11711, | , -3.4,   2.5, 0.121, |, 12.8
15069.4, 139.9, | , 30.3, 10.0, 442.7, | ,  4000,  3876, 12000, 11708, | , -3.4,   6.8, 0.323, |, 12.5
15070.4, 139.5, | , 30.3, 11.5, 443.7, | ,  4000,  3878, 12000, 11731, | , -3.4,  35.1, 1.663, |, 12.9
15071.4, 140.6, | , 30.3, -0.0, 433.9, | ,  4000,  3877, 12000, 11705, | , -3.4,  19.3, 0.911, |, 3.6
15072.4, 140.5, | , 30.3, 2.7, 436.3, | ,  4000,  3877, 12000, 11734, | , -3.4,  27.4, 1.298, |, 5.5
15073.5, 139.9, | , 30.3, 12.2, 443.5, | ,  4000,  3881, 12000, 11702, | , -3.4,  52.7, 2.491, |, 13.3
15074.5, 139.6, | , 30.3, 9.7, 441.9, | ,  4000,  3876, 12000, 11705, | , -3.4,  44.1, 2.086, |, 11.6
15075.5, 140.0, | , 30.3, 12.1, 443.3, | ,  4000,  3880, 12000, 11739, | , -3.4,  42.0, 1.989, |, 13.2
15076.5, 140.8, | , 30.3, 3.0, 436.4, | ,  4000,  3873, 12000, 11688, | , -3.4,  52.2, 2.468, |, 5.0
15077.5, 140.7, | , 30.3, 0.1, 433.6, | ,  4000,  3873, 12000, 11709, | , -3.4,  75.8, 3.585, |, 3.0
15078.5, 140.8, | , 30.3, -0.1, 433.3, | ,  4000,  3878, 12000, 11704, | , -3.4,  64.7, 3.059, |, 2.7
15079.5, 140.0, | , 30.3, 10.3, 442.5, | ,  4000,  3875, 12000, 11683, | , -3.4,  64.2, 3.034, |, 12.2
15080.5, 139.9, | , 30.3, 12.5, 443.5, | ,  4000,  3877, 12000, 11708, | , -3.4,  75.8, 3.586, |, 13.4
15081.5, 139.5, | , 30.3, 11.9, 442.9, | ,  4000,  3880, 12000, 11713, | , -3.4,  95.5, 4.521, |, 12.9
15082.5, 140.5, | , 30.3, 2.6, 435.8, | ,  4000,  3879, 12000, 11713, | , -3.4,  80.1, 3.791, |, 5.1
15083.6, 141.0, | , 30.3, 1.2, 434.2, | ,  4000,  3878, 12000, 11700, | , -3.4,  94.2, 4.456, |, 3.9
15084.6, 140.9, | , 30.3, 2.8, 433.0, | ,  4000,  3878, 12000, 11711, | , -3.4, 116.5, 5.513, |, 4.7
15085.6, 139.6, | , 30.3, 10.8, 441.7, | ,  4000,  3879, 12000, 11705, | , -3.4,  98.1, 4.640, |, 11.8
15086.6, 139.7, | , 30.3, 12.6, 443.2, | ,  4000,  3877, 12000, 11680, | , -3.4, 122.5, 5.785, |, 14.0
15087.6, 139.3, | , 30.3, 12.1, 442.7, | ,  4000,  3877, 12000, 11671, | , -3.4, 108.8, 5.135, |, 13.2
15088.6, 140.4, | , 30.3, 3.1, 435.3, | ,  4000,  3873, 12000, 11709, | , -3.4, 112.2, 5.308, |, 5.2
15089.6, 140.8, | , 30.3, 0.2, 432.5, | ,  4000,  3877, 12000, 11701, | , -3.4, 110.1, 5.205, |, 2.5
15090.6, 141.2, | , 30.3, 2.4, 432.6, | ,  4000,  3880, 12000, 11701, | , -3.4, 126.8, 5.996, |, 5.5
15091.7, 139.5, | , 30.3, 12.0, 442.5, | ,  4000,  3881, 12000, 11730, | , -3.4, 131.9, 6.251, |, 13.2
15092.7, 139.4, | , 30.3, 12.2, 442.1, | ,  4000,  3874, 12000, 11711, | , -3.4, 137.9, 6.525, |, 13.5
15093.7, 139.3, | , 30.3, 12.2, 442.3, | ,  4000,  3879, 12000, 11695, | , -3.4, 149.1, 7.047, |, 13.5
15094.7, 140.9, | , 30.3, -1.1, 429.0, | ,  4000,  3871, 12000, 11692, | , -3.4, 147.8, 6.981, |, -1.9
15095.7, 140.7, | , 30.3, 0.5, 433.9, | ,  4000,  3882, 12000, 11712, | , -3.4, 149.9, 7.096, |, 3.3
15096.7, 139.8, | , 30.3, 12.5, 442.4, | ,  4000,  3882, 12000, 11713, | , -3.4, 156.8, 7.420, |, 13.9
15097.7, 139.8, | , 30.3, 12.5, 442.5, | ,  4000,  3876, 12000, 11688, | , -3.4, 184.6, 8.721, |, 13.7
15098.7, 139.4, | , 30.3, 11.9, 441.8, | ,  4000,  3876, 12000, 11685, | , -3.4, 166.2, 7.850, |, 12.9
15099.7, 139.7, | , 30.3, 10.6, 440.9, | ,  4000,  3878, 12000, 11711, | , -3.4, 179.1, 8.472, |, 12.3
15100.7, 141.0, | , 30.3, 1.2, 433.0, | ,  4000,  3874, 12000, 11691, | , -3.4, 177.8, 8.398, |, 3.6
15101.7, 140.7, | , 30.3, 2.9, 432.5, | ,  4000,  3877, 12000, 11694, | , -3.4, 173.1, 8.179, |, 6.3
15102.8, 139.5, | , 30.3, 11.9, 441.5, | ,  4000,  3883, 12000, 11715, | , -3.4, 186.4, 8.822, |, 12.7
15103.8, 139.4, | , 30.3, 12.2, 441.3, | ,  4000,  3880, 12000, 11673, | , -3.4, 193.6, 9.140, |, 13.4
15104.8, 140.0, | , 30.3, 11.6, 440.7, | ,  4000,  3879, 12000, 11735, | , -3.4, 198.8, 9.419, |, 12.8
15105.8, 140.5, | , 30.3, 3.0, 433.9, | ,  4000,  3876, 12000, 11739, | , -3.4, 196.6, 9.319, |, 5.1
15106.8, 140.7, | , 30.3, 1.3, 431.6, | ,  4000,  3874, 12000, 11693, | , -3.4, 198.8, 9.391, |, 2.9
15107.8, 140.8, | , 30.3, 3.2, 434.1, | ,  4000,  3877, 12000, 11701, | , -3.4, 204.8, 9.681, |, 5.7
15108.8, 139.9, | , 30.3, 11.7, 441.0, | ,  4000,  3881, 12000, 11734, | , -3.4, 215.5, 10.211, |, 13.3
15109.8, 139.8, | , 30.3, 10.2, 438.4, | ,  4000,  3880, 12000, 11710, | , -3.4, 242.0, 11.452, |, 11.7
15110.8, 139.5, | , 30.3, 11.5, 440.4, | ,  4000,  3882, 12000, 11731, | , -3.4, 236.9, 11.225, |, 13.3
15111.8, 140.9, | , 30.3, 3.1, 433.6, | ,  4000,  3875, 12000, 11705, | , -3.4, 234.8, 11.100, |, 5.0
15112.8, 140.6, | , 30.3, 0.2, 430.9, | ,  4000,  3872, 12000, 11694, | , -3.4, 229.6, 10.847, |, 2.5
15113.9, 140.6, | , 30.3, 0.1, 430.6, | ,  4000,  3870, 12000, 11690, | , -3.4, 235.2, 11.106, |, 3.3
15114.9, 139.7, | , 30.3, 10.5, 439.6, | ,  4000,  3875, 12000, 11711, | , -3.4, 248.5, 11.753, |, 11.8
15115.9, 139.9, | , 30.3, 12.0, 440.0, | ,  4000,  3880, 12000, 11714, | , -3.4, 259.6, 12.285, |, 13.0
15116.9, 139.5, | , 30.3, 12.0, 440.3, | ,  4000,  3876, 12000, 11705, | , -3.4, 270.8, 12.802, |, 12.9
15117.9, 140.5, | , 30.3, 2.5, 433.0, | ,  4000,  3880, 12000, 11702, | , -3.4, 260.9, 12.337, |, 4.5
15118.9, 140.7, | , 30.3, 0.6, 431.3, | ,  4000,  3878, 12000, 11680, | , -3.4, 266.9, 12.601, |, 3.1
15119.9, 141.3, | , 30.3, -0.4, 429.7, | ,  4000,  3879, 12000, 11690, | , -3.4, 260.0, 12.286, |, 1.4
15120.9, 139.4, | , 30.3, 11.7, 439.8, | ,  4000,  3879, 12000, 11694, | , -3.4, 269.9, 12.755, |, 13.1
15121.9, 139.5, | , 30.3, 11.4, 440.2, | ,  4000,  3877, 12000, 11704, | , -3.4, 297.7, 14.077, |, 12.8
15122.9, 139.9, | , 30.3, 11.9, 440.3, | ,  4000,  3881, 12000, 11715, | , -3.4, 283.6, 13.422, |, 13.5
15123.9, 141.0, | , 30.3, 1.9, 431.5, | ,  4000,  3872, 12000, 11694, | , -3.4, 278.5, 13.154, |, 3.6
15125.0, 140.8, | , 30.3, 0.4, 429.4, | ,  4000,  3877, 12000, 11692, | , -3.4, 283.6, 13.400, |, 3.2
15126.0, 139.9, | , 30.3, 11.9, 439.6, | ,  4000,  3878, 12000, 11693, | , -3.4, 287.5, 13.583, |, 12.8
15127.0, 139.9, | , 30.3, 12.0, 439.3, | ,  4000,  3880, 12000, 11697, | , -3.4, 291.7, 13.790, |, 13.3
15128.0, 139.5, | , 30.3, 11.3, 439.0, | ,  4000,  3877, 12000, 11697, | , -3.4, 292.6, 13.829, |, 12.9
15129.0, 139.4, | , 30.3, 11.4, 439.8, | ,  4000,  3874, 12000, 11694, | , -3.4, 299.0, 14.126, |, 13.7
15130.0, 141.2, | , 30.3, 0.4, 430.0, | ,  4000,  3874, 12000, 11717, | , -3.4, 296.0, 14.006, |, 3.0
15131.0, 141.2, | , 30.3, 0.4, 430.3, | ,  4000,  3880, 12000, 11695, | , -3.4, 304.6, 14.396, |, 4.5
15132.0, 139.5, | , 30.3, 11.8, 439.2, | ,  4000,  3879, 12000, 11700, | , -3.4, 307.6, 14.542, |, 12.8
15133.0, 139.9, | , 30.3, 11.9, 439.4, | ,  4000,  3881, 12000, 11691, | , -3.4, 309.3, 14.617, |, 13.3
15134.1, 139.8, | , 30.3, 12.2, 439.3, | ,  4000,  3877, 12000, 11703, | , -3.4, 316.2, 14.948, |, 13.4
15135.1, 140.7, | , 30.3, 1.6, 430.9, | ,  4000,  3879, 12000, 11727, | , -3.4, 320.5, 15.175, |, 4.2
15136.1, 140.6, | , 30.3, 0.3, 429.9, | ,  4000,  3874, 12000, 11687, | , -3.4, 334.2, 15.779, |, 3.1
15137.1, 141.1, | , 30.3, 2.8, 431.4, | ,  4000,  3874, 12000, 11683, | , -3.4, 336.7, 15.897, |, 5.5
15138.1, 139.5, | , 30.3, 11.7, 439.0, | ,  4000,  3880, 12000, 11713, | , -3.4, 332.0, 15.710, |, 13.1
15139.1, 139.6, | , 30.3, 11.5, 438.7, | ,  4000,  3877, 12000, 11699, | , -3.4, 359.4, 16.988, |, 13.2
15140.1, 139.7, | , 30.3, 10.4, 438.1, | ,  4000,  3876, 12000, 11685, | , -3.4, 351.7, 16.608, |, 11.9
15141.1, 140.3, | , 30.3, 3.1, 431.5, | ,  4000,  3871, 12000, 11696, | , -3.4, 359.0, 16.959, |, 5.4
15142.1, 140.7, | , 30.3, 0.4, 430.0, | ,  4000,  3879, 12000, 11682, | , -3.4, 329.9, 15.577, |, 3.7
15143.1, 140.6, | , 30.3, 1.5, 429.9, | ,  4000,  3879, 12000, 11711, | , -3.4, 334.6, 15.828, |, 5.2
15144.1, 139.4, | , 30.3, 12.2, 438.2, | ,  4000,  3882, 12000, 11709, | , -3.4, 368.4, 17.431, |, 13.1
15145.2, 140.0, | , 30.3, 6.9, 437.9, | ,  4000,  3874, 12000, 11692, | , -3.4, 368.0, 17.382, |, 6.8
15146.2, 139.4, | , 30.3, 12.2, 438.7, | ,  4000,  3877, 12000, 11720, | , -3.4, 347.9, 16.464, |, 13.6
15147.2, 140.5, | , 30.3, 2.5, 431.1, | ,  4000,  3880, 12000, 11708, | , -3.4, 346.2, 16.373, |, 5.3
15148.2, 141.1, | , 30.3, 1.9, 429.9, | ,  4000,  3877, 12000, 11714, | , -3.4, 357.3, 16.903, |, 4.0
15149.2, 140.4, | , 30.3, 0.1, 423.6, | ,  4000,  3875, 12000, 11699, | , -3.4, 342.7, 16.197, |, 4.2
15150.2, 139.6, | , 30.3, 10.7, 437.4, | ,  4000,  3875, 12000, 11702, | , -3.4, 368.9, 17.435, |, 12.1
15151.2, 139.5, | , 30.3, 11.2, 437.2, | ,  4000,  3877, 12000, 11711, | , -3.4, 356.9, 16.879, |, 12.6
15152.2, 139.3, | , 30.3, 12.1, 438.1, | ,  4000,  3878, 12000, 11704, | , -3.4, 383.9, 18.150, |, 13.5
15153.2, 141.1, | , 30.3, -2.8, 425.2, | ,  4000,  3879, 12000, 11692, | , -3.4, 381.3, 18.015, |, -0.5
15154.2, 140.8, | , 30.3, 0.6, 430.1, | ,  4000,  3876, 12000, 11726, | , -3.4, 351.7, 16.652, |, 4.9
15155.3, 139.9, | , 30.3, 11.2, 437.3, | ,  4000,  3875, 12000, 11674, | , -3.4, 351.7, 16.595, |, 12.6
15156.3, 139.9, | , 30.3, 11.6, 437.4, | ,  4000,  3876, 12000, 11689, | , -3.4, 359.9, 16.996, |, 13.0
15157.3, 139.5, | , 30.3, 12.0, 437.5, | ,  4000,  3877, 12000, 11709, | , -3.4, 384.7, 18.194, |, 13.2
15158.3, 139.4, | , 30.3, 12.1, 438.5, | ,  4000,  3875, 12000, 11715, | , -3.4, 362.0, 17.125, |, 13.9
15159.3, 141.0, | , 30.3, 1.3, 428.7, | ,  4000,  3872, 12000, 11698, | , -3.4, 352.6, 16.658, |, 3.8
15160.3, 140.7, | , 30.3, 1.9, 430.1, | ,  4000,  3879, 12000, 11705, | , -3.4, 381.7, 18.050, |, 5.1
15161.3, 139.5, | , 30.3, 12.0, 437.7, | ,  4000,  3882, 12000, 11702, | , -3.4, 357.3, 16.896, |, 13.2
15162.3, 139.7, | , 30.3, 12.8, 437.8, | ,  4000,  3880, 12000, 11716, | , -3.4, 353.0, 16.707, |, 13.7
15163.3, 139.4, | , 30.3, 12.0, 437.1, | ,  4000,  3877, 12000, 11698, | , -3.4, 354.3, 16.744, |, 13.2
15164.3, 140.5, | , 30.3, 2.6, 429.7, | ,  4000,  3872, 12000, 11717, | , -3.4, 365.4, 17.287, |, 4.9
15165.4, 140.9, | , 30.3, 0.0, 427.0, | ,  4000,  3876, 12000, 11717, | , -3.4, 389.9, 18.446, |, 2.1
15166.4, 140.6, | , 30.3, 1.0, 428.3, | ,  4000,  3878, 12000, 11690, | , -3.4, 360.3, 17.020, |, 4.0
15167.4, 139.5, | , 30.3, 11.5, 436.6, | ,  4000,  3880, 12000, 11696, | , -3.4, 360.3, 17.029, |, 12.6
15168.4, 139.5, | , 30.3, 11.3, 436.5, | ,  4000,  3876, 12000, 11692, | , -3.4, 363.7, 17.182, |, 13.1
15169.4, 139.6, | , 30.3, 11.9, 437.0, | ,  4000,  3879, 12000, 11720, | , -3.4, 360.3, 17.055, |, 13.3
15170.4, 141.0, | , 30.3, 1.8, 428.2, | ,  4000,  3873, 12000, 11686, | , -3.4, 353.9, 16.708, |, 4.3
15171.4, 140.7, | , 30.3, 0.1, 427.5, | ,  4000,  3877, 12000, 11705, | , -3.4, 375.7, 17.766, |, 2.8
15172.4, 140.6, | , 30.3, 1.4, 426.7, | ,  4000,  3879, 12000, 11719, | , -3.4, 360.7, 17.073, |, 3.1
15173.4, 139.8, | , 30.3, 11.3, 436.2, | ,  4000,  3881, 12000, 11714, | , -3.4, 362.9, 17.172, |, 13.4
15174.4, 139.6, | , 30.3, 11.6, 436.1, | ,  4000,  3881, 12000, 11720, | , -3.4, 384.3, 18.191, |, 12.6
15175.5, 139.6, | , 30.3, 10.1, 435.3, | ,  4000,  3878, 12000, 11694, | , -3.4, 370.6, 17.511, |, 11.8
15176.5, 140.4, | , 30.3, 2.4, 429.0, | ,  4000,  3875, 12000, 11679, | , -3.4, 365.9, 17.267, |, 4.8
15177.5, 140.8, | , 30.3, 0.3, 426.7, | ,  4000,  3877, 12000, 11709, | , -3.4, 366.3, 17.323, |, 3.0
15178.5, 140.6, | , 30.3, -6.9, 433.7, | ,  4000,  3880, 12000, 11683, | , -3.4, 353.4, 16.691, |, 4.0
15179.5, 139.5, | , 30.3, 11.8, 435.7, | ,  4000,  3881, 12000, 11742, | , -3.4, 387.7, 18.380, |, 12.7
15180.5, 139.7, | , 30.3, 9.9, 434.3, | ,  4000,  3874, 12000, 11705, | , -3.4, 368.4, 17.416, |, 11.5
15181.5, 139.9, | , 30.3, 12.2, 436.0, | ,  4000,  3878, 12000, 11712, | , -3.4, 362.9, 17.166, |, 13.4
15182.5, 141.2, | , 30.3, -4.9, 421.3, | ,  4000,  3876, 12000, 11685, | , -3.4, 368.9, 17.417, |, -2.7
15183.5, 140.5, | , 30.3, 1.7, 427.9, | ,  4000,  3879, 12000, 11679, | , -3.4, 353.4, 16.686, |, 4.4
15184.5, 139.8, | , 30.3, 12.0, 435.3, | ,  4000,  3881, 12000, 11710, | , -3.4, 354.3, 16.762, |, 13.4
15185.6, 139.6, | , 30.3, 10.1, 434.0, | ,  4000,  3875, 12000, 11693, | , -3.4, 354.7, 16.757, |, 11.9
15186.6, 139.6, | , 30.3, 11.9, 435.5, | ,  4000,  3883, 12000, 11720, | , -3.4, 375.3, 17.768, |, 12.8
15187.6, 139.8, | , 30.3, 11.8, 430.8, | ,  4000,  3875, 12000, 11707, | , -3.4, 356.9, 16.874, |, 12.9
15188.6, 141.1, | , 30.3, 1.0, 426.7, | ,  4000,  3874, 12000, 11711, | , -3.4, 367.2, 17.363, |, 2.9
15189.6, 140.3, | , 30.3, 2.8, 428.1, | ,  4000,  3880, 12000, 11712, | , -3.4, 353.4, 16.722, |, 5.2
15190.6, 139.7, | , 30.3, 10.3, 433.5, | ,  4000,  3882, 12000, 11698, | , -3.4, 352.6, 16.668, |, 11.3
15191.6, 139.8, | , 30.3, 12.1, 435.4, | ,  4000,  3881, 12000, 11718, | , -3.4, 379.6, 17.967, |, 13.6
15192.6, 139.4, | , 30.3, 11.5, 434.9, | ,  4000,  3878, 12000, 11702, | , -3.4, 362.0, 17.115, |, 13.1
15193.6, 140.4, | , 30.3, 2.2, 427.4, | ,  4000,  3878, 12000, 11696, | , -3.4, 357.7, 16.905, |, 5.0
15194.6, 140.8, | , 30.3, 0.9, 426.0, | ,  4000,  3878, 12000, 11700, | , -3.4, 354.3, 16.748, |, 2.8
15195.6, 141.3, | , 30.3, -0.5, 425.4, | ,  4000,  3879, 12000, 11701, | , -3.4, 370.2, 17.500, |, 4.2
15196.7, 139.4, | , 30.3, 11.4, 434.6, | ,  4000,  3883, 12000, 11694, | , -3.4, 360.7, 17.049, |, 13.1
15197.7, 139.5, | , 30.3, 11.6, 434.8, | ,  4000,  3878, 12000, 11720, | , -3.4, 345.7, 16.364, |, 13.0
15198.7, 139.8, | , 30.3, 12.2, 435.3, | ,  4000,  3877, 12000, 11716, | , -3.4, 344.4, 16.298, |, 13.7
15199.7, 140.4, | , 30.3, 2.4, 427.2, | ,  4000,  3872, 12000, 11679, | , -3.4, 373.2, 17.608, |, 4.9
15200.7, 140.8, | , 30.3, -0.9, 424.7, | ,  4000,  3872, 12000, 11701, | , -3.4, 354.7, 16.764, |, 1.6
15201.7, 140.7, | , 30.3, -0.3, 425.2, | ,  4000,  3877, 12000, 11712, | , -3.4, 346.6, 16.394, |, 2.1
15202.7, 139.9, | , 30.3, 12.5, 435.0, | ,  4000,  3879, 12000, 11708, | , -3.4, 362.4, 17.142, |, 13.4
15203.7, 139.5, | , 30.3, 11.6, 434.4, | ,  4000,  3876, 12000, 11711, | , -3.4, 366.3, 17.325, |, 13.2
15204.7, 139.3, | , 30.3, 12.2, 435.2, | ,  4000,  3878, 12000, 11694, | , -3.4, 353.4, 16.700, |, 13.8
15205.8, 140.9, | , 30.3, 2.6, 426.8, | ,  4000,  3873, 12000, 11687, | , -3.4, 341.0, 16.102, |, 4.9
15206.8, 141.0, | , 30.3, 1.6, 425.0, | ,  4000,  3877, 12000, 11695, | , -3.4, 337.6, 15.953, |, 3.8
15207.8, 140.6, | , 30.3, 2.2, 425.8, | ,  4000,  3876, 12000, 11705, | , -3.4, 351.7, 16.630, |, 4.9
15208.8, 139.8, | , 30.3, 12.6, 434.5, | ,  4000,  3879, 12000, 11713, | , -3.4, 331.6, 15.689, |, 13.9
15209.8, 139.4, | , 30.3, 12.3, 434.3, | ,  4000,  3877, 12000, 11705, | , -3.4, 326.9, 15.456, |, 13.3
15210.8, 139.6, | , 30.3, 10.3, 433.0, | ,  4000,  3878, 12000, 11687, | , -3.4, 332.5, 15.702, |, 12.6
15211.8, 141.1, | , 30.3, -5.6, 420.0, | ,  4000,  3874, 12000, 11695, | , -3.4, 327.7, 15.483, |, -1.9
15212.8, 140.8, | , 30.3, 3.2, 426.9, | ,  4000,  3879, 12000, 11707, | , -3.4, 331.6, 15.683, |, 5.1
15213.8, 139.5, | , 30.3, 11.5, 433.4, | ,  4000,  3883, 12000, 11709, | , -3.4, 352.6, 16.682, |, 13.0
15214.9, 139.5, | , 30.3, 11.8, 433.5, | ,  4000,  3877, 12000, 11703, | , -3.4, 347.4, 16.426, |, 12.8
15215.9, 140.1, | , 30.3, 10.8, 433.0, | ,  4000,  3873, 12000, 11712, | , -3.4, 332.0, 15.702, |, 11.8
15216.9, 140.1, | , 30.3, 10.0, 424.7, | ,  4000,  3883, 12000, 11694, | , -3.4, 331.2, 15.653, |, 12.6
15217.9, 140.7, | , 30.3, 0.1, 424.0, | ,  4000,  3872, 12000, 11675, | , -3.4, 330.7, 15.604, |, 3.0
15218.9, 140.7, | , 30.3, 1.8, 426.1, | ,  4000,  3878, 12000, 11692, | , -3.4, 324.3, 15.323, |, 5.7
15219.9, 139.9, | , 30.3, 11.5, 433.7, | ,  4000,  3880, 12000, 11707, | , -3.4, 325.6, 15.400, |, 13.3
15220.9, 139.7, | , 30.3, 10.3, 431.8, | ,  4000,  3877, 12000, 11698, | , -3.4, 334.6, 15.813, |, 12.0
15221.9, 139.6, | , 30.3, 10.7, 432.7, | ,  4000,  3876, 12000, 11720, | , -3.4, 322.6, 15.268, |, 12.8
15222.9, 140.3, | , 30.3, 2.3, 425.9, | ,  4000,  3873, 12000, 11680, | , -3.4, 322.2, 15.205, |, 5.5
15223.9, 141.1, | , 30.3, 0.9, 424.5, | ,  4000,  3871, 12000, 11702, | , -3.4, 350.0, 16.541, |, 3.2
15224.9, 140.7, | , 30.3, 0.2, 423.3, | ,  4000,  3877, 12000, 11716, | , -3.4, 352.6, 16.682, |, 3.1
15226.0, 139.8, | , 30.3, 9.4, 432.3, | ,  4000,  3880, 12000, 11705, | , -3.4, 322.6, 15.256, |, 11.1
15227.0, 139.8, | , 30.3, 11.9, 432.8, | ,  4000,  3875, 12000, 11710, | , -3.4, 322.6, 15.256, |, 13.6
15228.0, 139.9, | , 30.3, 12.5, 433.2, | ,  4000,  3881, 12000, 11711, | , -3.4, 350.4, 16.580, |, 13.6
15229.0, 140.3, | , 30.3, 2.9, 425.6, | ,  4000,  3874, 12000, 11678, | , -3.4, 351.7, 16.598, |, 5.2
15230.0, 140.7, | , 30.3, 1.1, 424.4, | ,  4000,  3877, 12000, 11713, | , -3.4, 339.3, 16.052, |, 3.8
15231.0, 140.8, | , 30.3, 2.0, 423.7, | ,  4000,  3878, 12000, 11711, | , -3.4, 319.6, 15.118, |, 2.2
15232.0, 139.4, | , 30.3, 11.6, 432.6, | ,  4000,  3874, 12000, 11686, | , -3.4, 314.0, 14.827, |, 13.0
15233.0, 139.4, | , 30.3, 11.4, 433.2, | ,  4000,  3876, 12000, 11715, | , -3.4, 330.7, 15.647, |, 13.4
15234.0, 139.8, | , 30.3, 12.6, 433.2, | ,  4000,  3878, 12000, 11724, | , -3.4, 335.4, 15.881, |, 13.8
15235.0, 140.9, | , 30.3, 3.5, 425.8, | ,  4000,  3880, 12000, 11730, | , -3.4, 333.3, 15.788, |, 5.6
15236.1, 140.8, | , 30.3, 0.6, 422.8, | ,  4000,  3873, 12000, 11693, | , -3.4, 341.0, 16.108, |, 2.4
15237.1, 141.0, | , 30.3, -0.1, 423.8, | ,  4000,  3877, 12000, 11720, | , -3.4, 342.3, 16.201, |, 3.0
15238.1, 139.8, | , 30.3, 11.9, 432.2, | ,  4000,  3877, 12000, 11720, | , -3.4, 317.9, 15.045, |, 13.2
15239.1, 139.5, | , 30.3, 11.9, 431.8, | ,  4000,  3877, 12000, 11711, | , -3.4, 314.9, 14.895, |, 12.8
15240.1, 139.4, | , 30.3, 11.9, 432.0, | ,  4000,  3877, 12000, 11686, | , -3.4, 319.2, 15.073, |, 12.7
15241.1, 141.8, | , 30.3, -6.1, 417.7, | ,  4000,  3875, 12000, 11724, | , -3.4, 310.2, 14.681, |, -2.4
15242.1, 140.6, | , 30.3, 1.8, 424.5, | ,  4000,  3875, 12000, 11719, | , -3.4, 304.6, 14.414, |, 3.5
15243.1, 139.5, | , 30.3, 11.8, 431.9, | ,  4000,  3883, 12000, 11685, | , -3.4, 308.5, 14.572, |, 12.8
15244.1, 139.5, | , 30.3, 11.8, 432.0, | ,  4000,  3877, 12000, 11704, | , -3.4, 309.3, 14.624, |, 12.9
15245.2, 139.9, | , 30.3, 12.5, 432.2, | ,  4000,  3879, 12000, 11722, | , -3.4, 311.0, 14.725, |, 13.4
15246.2, 139.7, | , 30.3, 10.1, 428.8, | ,  4000,  3874, 12000, 11712, | , -3.4, 326.9, 15.459, |, 11.5
15247.2, 140.7, | , 30.3, 1.1, 422.8, | ,  4000,  3873, 12000, 11692, | , -3.4, 306.3, 14.468, |, 2.5
15248.2, 140.8, | , 30.3, 0.4, 423.6, | ,  4000,  3874, 12000, 11677, | , -3.4, 332.5, 15.688, |, 6.0
15249.2, 139.5, | , 30.3, 11.7, 431.5, | ,  4000,  3881, 12000, 11714, | , -3.4, 310.2, 14.679, |, 12.7
15250.2, 139.5, | , 30.3, 11.5, 431.5, | ,  4000,  3877, 12000, 11694, | , -3.4, 301.6, 14.251, |, 13.0
