Repository: jdhuang-csm/Ru-BCA

## Methods
* (BaO)<sub>x</sub>-(CaO)<sub>y</sub>-(Al<sub>2</sub>O<sub>3</sub>)<sub>1-x-y</sub> (BCA) catalyst supports were synthesized via sol-gel and solid-state methods. 
* Ru/BCA catalysts were prepared via incipient wetness impregnation to achieve 1 wt. % Ru loading.
* Ammonia synthesis rates were measured for Ru/BCA catalysts in a packed-bed reactor at 480-600<sup>o</sup>C, 10 bar, and space velocities up to 1.3 x 10<sup>6</sup> ml g<sub>cat</sub><sup>-1</sup> h<sup>-1</sup>.
* A machine learning (ML) model was employed to improve understanding of the behavior of Ru/BCA catalysts.
* A microkinetic model was developed to describe the best-performing catalyst.

File: data/init_files_Cadigan/BAdC_doubann_2017-06-16-01.txt (part 39 of 43)
********** Start test **********
Elapsed time, Pressure, | , LJtemp(C), Inner-Temp, Outer-Temp, | , N2-set, N2-flow, H2-set, H2-flow, | , pH, NH3_ppm, NH3_Prod_rate, |, In222Temp
14952.1, 0.0, | , 27.1, 10.1, 447.0, | ,  6000,  5815,     0,  -157, | , -3.4, -2422.0, -35.843, |, 10.8
14953.1, 0.0, | , 27.1, 3.9, 440.8, | ,  6000,  5813,     0,  -142, | , -3.4, -2422.0, -35.922, |, 5.1
14954.1, 0.0, | , 27.1, 1.3, 440.1, | ,  6000,  5813,     0,  -144, | , -3.4, -2423.7, -35.938, |, 3.1
14955.1, 0.0, | , 27.1, 2.7, 440.6, | ,  6000,  5813,     0,  -139, | , -3.4, -2423.7, -35.966, |, 3.9
14956.1, 0.0, | , 27.1, 10.1, 446.8, | ,  6000,  5814,     0,  -132, | , -3.4, -2422.0, -35.994, |, 10.6
14957.1, 0.0, | , 27.1, 10.3, 447.1, | ,  6000,  5816,     0,  -134, | , -3.4, -2422.0, -35.994, |, 11.3
14958.1, -0.0, | , 27.1, 11.2, 447.3, | ,  6000,  5816,     0,  -128, | , -3.4, -2422.0, -36.031, |, 11.8
14959.2, 0.0, | , 27.1, 3.0, 441.0, | ,  6000,  5813,     0,  -137, | , -3.4, -2422.9, -35.965, |, 4.5
14960.2, 0.0, | , 27.1, 1.9, 438.7, | ,  6000,  5814,     0,  -154, | , -3.4, -2423.3, -35.876, |, 3.1
14961.2, 0.0, | , 27.1, 3.2, 441.4, | ,  6000,  5817,     0,  -157, | , -3.4, -2423.7, -35.873, |, 5.7
14962.2, -0.0, | , 27.1, 10.7, 446.6, | ,  6000,  5815,     0,  -130, | , -3.4, -2422.0, -36.013, |, 11.3
14963.2, -0.0, | , 27.1, 10.4, 446.3, | ,  6000,  5817,     0,  -139, | , -3.4, -2422.0, -35.970, |, 11.0
14964.2, -0.0, | , 27.1, 10.8, 446.8, | ,  6000,  5816,     0,  -139, | , -3.4, -2422.5, -35.963, |, 11.5
14965.2, 0.0, | , 27.0, -3.1, 435.4, | ,  6000,  5811,     0,  -145, | , -3.4, -2424.2, -35.926, |, -0.9
14966.2, 0.0, | , 27.1, 3.9, 441.0, | ,  6000,  5812,     0,  -135, | , -3.4, -2423.3, -35.982, |, 5.4
14967.2, 0.0, | , 27.1, 10.6, 446.2, | ,  6000,  5818,     0,  -143, | , -3.4, -2422.0, -35.944, |, 11.2
14968.3, 0.0, | , 27.1, 11.2, 446.9, | ,  6000,  5816,     0,  -132, | , -3.4, -2422.0, -36.006, |, 11.8
14969.3, 0.0, | , 27.1, 10.8, 446.2, | ,  6000,  5812,     0,  -138, | , -3.4, -2422.0, -35.943, |, 11.3
14970.3, 0.0, | , 27.1, 9.6, 445.2, | ,  6000,  5810,     0,  -143, | , -3.4, -2422.5, -35.904, |, 9.9
14971.3, 0.0, | , 27.1, 3.7, 440.1, | ,  6000,  5816,     0,  -135, | , -3.4, -2422.9, -36.000, |, 5.0
14972.3, 0.0, | , 27.1, 2.9, 440.6, | ,  6000,  5809,     0,  -138, | , -3.4, -2423.7, -35.948, |, 4.4
14973.3, 0.0, | , 27.1, 9.6, 445.0, | ,  6000,  5816,     0,  -126, | , -3.4, -2422.0, -36.044, |, 10.6
14974.3, -0.0, | , 27.1, 10.1, 445.7, | ,  6000,  5811,     0,  -125, | , -3.4, -2422.0, -36.015, |, 11.0
14975.3, 0.0, | , 27.1, 9.9, 445.2, | ,  6000,  5813,     0,  -112, | , -3.4, -2422.5, -36.119, |, 9.8
14976.3, -0.0, | , 27.1, 10.9, 445.9, | ,  6000,  5810,     0,  -129, | , -3.4, -2421.6, -35.982, |, 11.3
14977.3, 0.0, | , 27.1, 0.9, 437.9, | ,  6000,  5818,     0,  -142, | , -3.4, -2423.7, -35.974, |, 2.9
14978.4, 0.1, | , 27.0, 1.9, 438.5, | ,  6000,  5817,     0,  -134, | , -3.4, -2424.2, -36.034, |, 3.7
14979.4, -0.0, | , 27.1, 10.4, 444.3, | ,  6000,  5817,     0,  -132, | , -3.4, -2422.5, -36.016, |, 10.9
14980.4, -0.0, | , 27.1, 9.1, 444.5, | ,  6000,  5813,     0,  -130, | , -3.4, -2422.5, -36.007, |, 9.9
14981.4, -0.0, | , 27.1, 10.3, 445.5, | ,  6000,  5815,     0,  -144, | , -3.4, -2422.0, -35.923, |, 10.4
14982.4, 0.0, | , 27.0, 3.2, 439.5, | ,  6000,  5816,     0,  -149, | , -3.4, -2423.3, -35.920, |, 4.6
14983.4, 0.0, | , 27.1, 3.2, 437.0, | ,  6000,  5815,     0,  -144, | , -3.4, -2423.7, -35.948, |, 4.6
14984.4, 0.0, | , 27.0, 0.6, 437.9, | ,  6000,  5807,     0,  -142, | , -3.4, -2423.3, -35.904, |, 3.2
14985.4, 0.0, | , 27.1, 9.9, 444.0, | ,  6000,  5815,     0,  -139, | , -3.4, -2422.5, -35.966, |, 10.3
14986.5, 0.0, | , 27.1, 10.3, 444.6, | ,  6000,  5812,     0,  -146, | , -3.4, -2422.0, -35.891, |, 6.5
14987.5, -0.0, | , 27.1, 10.5, 444.8, | ,  6000,  5812,     0,  -146, | , -3.4, -2422.0, -35.891, |, 11.1
14988.5, 0.0, | , 27.0, 3.0, 438.6, | ,  6000,  5808,     0,  -127, | , -3.4, -2423.3, -36.005, |, 4.5
14989.5, 0.0, | , 27.0, 4.2, 440.1, | ,  6000,  5818,     0,  -145, | , -3.4, -2423.3, -35.957, |, 5.8
14990.5, -0.0, | , 27.0, 9.1, 443.6, | ,  6000,  5818,     0,  -135, | , -3.4, -2423.3, -36.017, |, 10.0
14991.5, -0.0, | , 27.1, 10.4, 444.6, | ,  6000,  5816,     0,  -126, | , -3.4, -2422.0, -36.046, |, 11.1
14992.5, -0.0, | , 27.0, 11.2, 445.0, | ,  6000,  5815,     0,  -141, | , -3.4, -2422.0, -35.945, |, 11.9
14993.5, -0.0, | , 27.1, 10.7, 444.7, | ,  6000,  5816,     0,  -141, | , -3.4, -2422.5, -35.955, |, 11.3
14994.5, 0.0, | , 27.0, 2.9, 438.7, | ,  6000,  5809,     0,  -144, | , -3.4, -2423.3, -35.904, |, 4.4
14995.6, 0.0, | , 27.0, 0.8, 437.6, | ,  6000,  5819,     0,  -128, | , -3.4, -2423.3, -36.064, |, 3.9
14996.6, 0.0, | , 27.1, 10.3, 444.0, | ,  6000,  5816,     0,  -145, | , -3.4, -2422.5, -35.932, |, 11.0
14997.6, -0.0, | , 27.0, 10.5, 444.1, | ,  6000,  5815,     0,  -157, | , -3.4, -2422.0, -35.840, |, 11.2
14998.6, 0.0, | , 27.0, 11.1, 444.5, | ,  6000,  5817,     0,  -127, | , -3.4, -2422.0, -36.040, |, 11.7
14999.6, -0.0, | , 27.1, 10.5, 444.1, | ,  6000,  5813,     0,  -146, | , -3.4, -2422.0, -35.899, |, 11.1
15000.6, 0.0, | , 27.0, -0.2, 436.0, | ,  6000,  5812,     0,  -135, | , -3.4, -2423.7, -35.990, |, 1.8
15001.6, 0.0, | , 27.0, 3.0, 438.0, | ,  6000,  5813,     0,  -131, | , -3.4, -2422.9, -36.011, |, 4.8
15002.6, 0.0, | , 27.0, 10.7, 443.8, | ,  6000,  5816,     0,  -141, | , -3.4, -2422.0, -35.951, |, 11.3
15003.7, -0.0, | , 27.0, 10.2, 443.1, | ,  6000,  5813,     0,  -143, | , -3.4, -2422.5, -35.918, |, 10.9
15004.7, -0.0, | , 27.0, 9.3, 442.4, | ,  6000,  5812,     0,  -139, | , -3.4, -2422.5, -35.944, |, 10.2
15005.7, 0.0, | , 27.0, 3.0, 437.2, | ,  6000,  5812,     0,  -139, | , -3.4, -2423.3, -35.950, |, 4.6
15006.7, 0.0, | , 27.0, 1.4, 437.2, | ,  6000,  5816,     0,  -140, | , -3.4, -2423.7, -35.981, |, 3.1
15007.7, -0.0, | , 27.0, 0.1, 434.8, | ,  6000,  5809,     0,  -130, | , -3.4, -2423.7, -36.000, |, 2.1
15008.7, -0.0, | , 27.0, 10.7, 443.7, | ,  6000,  5817,     0,  -137, | , -3.4, -2423.3, -35.999, |, 11.2
15009.7, -0.0, | , 27.0, 10.5, 443.6, | ,  6000,  5813,     0,  -136, | , -3.4, -2422.0, -35.963, |, 11.6
15010.7, -0.0, | , 27.0, 10.2, 443.1, | ,  6000,  5813,     0,  -125, | , -3.4, -2422.0, -36.027, |, 10.7
15011.7, 0.0, | , 27.0, 1.5, 437.0, | ,  6000,  5813,     0,  -131, | , -3.4, -2423.7, -36.021, |, 4.1
15012.8, 0.0, | , 27.0, 3.8, 438.3, | ,  6000,  5809,     0,  -136, | , -3.4, -2423.3, -35.954, |, 5.4
15013.8, 0.0, | , 27.0, 10.4, 442.9, | ,  6000,  5814,     0,  -127, | , -3.4, -2422.5, -36.026, |, 10.7
15014.8, -0.1, | , 27.0, 9.3, 442.6, | ,  6000,  5815,     0,  -157, | , -3.4, -2422.5, -35.849, |, 10.2
15015.8, 0.0, | , 27.0, 11.0, 443.5, | ,  6000,  5815,     0,  -131, | , -3.4, -2422.0, -36.008, |, 11.3
15016.8, -0.0, | , 27.0, 9.8, 442.6, | ,  6000,  5815,     0,  -145, | , -3.4, -2422.5, -35.924, |, 10.6
15017.8, 0.0, | , 27.0, 3.0, 437.0, | ,  6000,  5808,     0,  -151, | , -3.4, -2423.7, -35.859, |, 4.4
15018.8, 0.0, | , 27.0, 3.1, 438.0, | ,  6000,  5814,     0,  -136, | , -3.4, -2423.3, -35.984, |, 4.5
15019.8, 0.0, | , 27.0, 10.6, 442.6, | ,  6000,  5813,     0,  -135, | , -3.4, -2422.5, -35.972, |, 11.0
15020.8, -0.0, | , 27.0, 10.6, 442.7, | ,  6000,  5816,     0,  -134, | , -3.4, -2422.0, -35.992, |, 11.3
15021.9, -0.0, | , 27.0, 9.5, 442.1, | ,  6000,  5812,     0,  -138, | , -3.4, -2422.5, -35.949, |, 10.8
15022.9, -0.0, | , 27.0, 11.2, 443.3, | ,  6000,  5813,     0,  -132, | , -3.4, -2422.0, -35.984, |, 11.5
15023.9, 0.0, | , 27.0, 1.2, 435.3, | ,  6000,  5816,     0,  -155, | , -3.4, -2423.7, -35.882, |, 2.7
15024.9, 0.0, | , 27.0, 1.2, 435.2, | ,  6000,  5812,     0,  -150, | , -3.4, -2422.9, -35.879, |, 2.8
15025.9, 0.0, | , 27.0, 10.7, 442.5, | ,  6000,  5817,     0,  -142, | , -3.4, -2422.0, -35.948, |, 11.2
15026.9, -0.0, | , 27.0, 9.6, 441.6, | ,  6000,  5808,     0,  -147, | , -3.4, -2422.5, -35.865, |, 10.1
15027.9, -0.0, | , 27.0, 10.3, 442.4, | ,  6000,  5815,     0,  -140, | , -3.4, -2422.0, -35.948, |, 11.2
15028.9, 0.0, | , 27.0, 3.1, 436.1, | ,  6000,  5817,     0,  -130, | , -3.4, -2423.3, -36.042, |, 4.5
15029.9, 0.0, | , 27.0, 2.7, 436.0, | ,  6000,  5812,     0,  -140, | , -3.4, -2423.3, -35.949, |, 3.8
15031.0, 0.0, | , 27.0, 0.6, 434.1, | ,  6000,  5814,     0,  -142, | , -3.4, -2423.7, -35.959, |, 2.5
15032.0, 0.0, | , 27.0, 8.2, 440.6, | ,  6000,  5814,     0,  -135, | , -3.4, -2422.5, -35.985, |, 9.6
15033.0, -0.0, | , 27.0, 10.8, 441.9, | ,  6000,  5812,     0,  -130, | , -3.4, -2422.0, -35.991, |, 11.1
15034.0, -0.0, | , 27.0, 10.3, 441.6, | ,  6000,  5810,     0,  -137, | , -3.4, -2422.5, -35.942, |, 10.5
15035.0, 0.0, | , 27.0, 1.7, 434.9, | ,  6000,  5807,     0,  -145, | , -3.4, -2423.3, -35.889, |, 3.2
15036.0, 0.0, | , 27.0, 1.3, 433.7, | ,  6000,  5816,     0,  -136, | , -3.4, -2423.3, -35.996, |, 3.1
15037.0, 0.0, | , 27.0, 1.4, 434.0, | ,  6000,  5816,     0,  -135, | , -3.4, -2424.2, -36.021, |, -2.8
15038.0, -0.0, | , 27.0, 10.4, 441.6, | ,  6000,  5812,     0,  -126, | , -3.4, -2422.0, -36.020, |, 10.9
15039.0, -0.0, | , 27.0, 10.2, 441.3, | ,  6000,  5813,     0,  -148, | , -3.4, -2422.0, -35.888, |, 10.1
15040.0, 0.0, | , 27.0, 11.1, 442.0, | ,  6000,  5813,     0,  -136, | , -3.4, -2422.5, -35.967, |, 11.5
15041.1, 0.0, | , 27.0, 3.1, 435.6, | ,  6000,  5816,     0,  -142, | , -3.4, -2423.3, -35.961, |, 4.5
15042.1, 0.0, | , 27.0, 0.8, 434.4, | ,  6000,  5809,     0,  -144, | , -3.4, -2423.7, -35.912, |, 3.1
15043.1, -0.0, | , 27.0, 11.1, 441.3, | ,  6000,  5816,     0,  -139, | , -3.4, -2422.0, -35.959, |, 11.4
15044.1, 0.0, | , 27.0, 11.1, 441.6, | ,  6000,  5814,     0,  -124, | , -3.4, -2422.5, -36.051, |, 11.6
15045.1, 0.0, | , 27.0, 10.5, 440.8, | ,  6000,  5816,     0,  -136, | , -3.4, -2422.5, -35.987, |, 10.9
15046.1, 0.0, | , 27.0, 10.8, 441.6, | ,  6000,  5814,     0,  -127, | , -3.4, -2422.0, -36.024, |, 11.5
15047.1, 0.0, | , 27.0, 3.6, 433.6, | ,  6000,  5811,     0,  -140, | , -3.4, -2424.2, -35.952, |, 4.6
15048.1, -0.0, | , 27.0, 3.7, 435.9, | ,  6000,  5813,     0,  -140, | , -3.4, -2423.3, -35.955, |, 5.2
15049.1, -0.0, | , 27.0, 10.4, 440.7, | ,  6000,  5814,     0,  -143, | , -3.4, -2422.0, -35.924, |, 11.0
15050.2, 0.0, | , 27.0, 11.4, 441.3, | ,  6000,  5813,     0,  -132, | , -3.4, -2422.5, -35.990, |, 11.7
15051.2, 0.0, | , 27.0, 10.6, 441.4, | ,  6000,  5811,     0,  -131, | , -3.4, -2422.0, -35.979, |, 11.7
15052.2, 0.0, | , 27.0, 2.1, 434.0, | ,  6000,  5811,     0,  -153, | , -3.4, -2423.3, -35.863, |, 3.7
15053.2, 0.0, | , 27.0, 1.8, 435.0, | ,  6000,  5814,     0,  -139, | , -3.4, -2423.3, -35.966, |, 3.9
15054.2, 0.0, | , 27.0, 1.1, 433.1, | ,  6000,  5812,     0,  -131, | , -3.4, -2423.7, -36.013, |, 2.8
15055.2, -0.0, | , 27.0, 9.4, 439.9, | ,  6000,  5815,     0,  -142, | , -3.4, -2422.5, -35.937, |, 10.5
15056.2, -0.0, | , 27.0, 10.1, 440.6, | ,  6000,  5811,     0,  -139, | , -3.4, -2422.0, -35.934, |, 11.4
15057.2, -0.0, | , 27.0, 9.9, 439.2, | ,  6000,  5810,     0,  -130, | , -3.4, -2422.0, -35.979, |, 10.4
15058.3, 0.0, | , 27.0, 2.3, 434.2, | ,  6000,  5811,     0,  -137, | , -3.4, -2423.3, -35.963, |, 4.3
15059.3, 0.0, | , 27.0, 2.7, 432.8, | ,  6000,  5813,     0,  -142, | , -3.4, -2423.7, -35.953, |, 2.7
15060.3, -0.0, | , 27.0, 9.7, 435.1, | ,  6000,  5809,     0,  -135, | , -3.4, -2423.7, -35.972, |, 8.4
15061.3, -0.0, | , 27.0, 9.9, 439.8, | ,  6000,  5816,     0,  -152, | , -3.4, -2422.5, -35.883, |, 10.9
15062.3, 0.0, | , 27.0, 9.0, 439.2, | ,  6000,  5813,     0,  -135, | , -3.4, -2422.0, -35.971, |, 10.3
15063.3, -0.0, | , 27.0, 10.9, 440.4, | ,  6000,  5809,     0,  -148, | , -3.4, -2422.5, -35.864, |, 11.2
15064.3, 0.0, | , 27.0, 3.1, 434.3, | ,  6000,  5809,     0,  -132, | , -3.4, -2423.3, -35.979, |, 4.7
15065.3, 0.0, | , 27.0, 1.7, 433.7, | ,  6000,  5814,     0,  -130, | , -3.4, -2423.3, -36.028, |, 3.8
15066.3, 0.0, | , 27.0, 10.2, 439.7, | ,  6000,  5815,     0,  -136, | , -3.4, -2422.5, -35.979, |, 10.8
15067.4, 0.0, | , 27.0, 9.8, 439.7, | ,  6000,  5815,     0,  -119, | , -3.4, -2422.0, -36.085, |, 9.6
15068.4, -0.0, | , 27.0, 10.4, 439.8, | ,  6000,  5811,     0,  -130, | , -3.4, -2422.0, -35.985, |, 11.3
15069.4, 0.0, | , 27.0, 10.6, 439.8, | ,  6000,  5812,     0,  -150, | , -3.4, -2422.5, -35.871, |, 10.9
15070.4, 0.0, | , 27.0, 2.8, 433.8, | ,  6000,  5814,     0,  -138, | , -3.4, -2424.2, -35.987, |, 4.3
15071.4, -0.0, | , 27.0, 4.0, 433.9, | ,  6000,  5815,     0,  -135, | , -3.4, -2423.3, -35.995, |, 5.1
15072.4, -0.0, | , 27.0, 9.4, 438.5, | ,  6000,  5815,     0,  -127, | , -3.4, -2423.7, -36.052, |, 10.3
15073.4, 0.0, | , 27.0, 11.2, 440.1, | ,  6000,  5816,     0,  -142, | , -3.4, -2422.0, -35.946, |, 11.7
15074.4, 0.0, | , 27.0, 11.1, 440.2, | ,  6000,  5814,     0,  -124, | , -3.4, -2421.6, -36.039, |, 11.9
15075.4, 0.0, | , 27.0, 2.7, 433.3, | ,  6000,  5810,     0,  -135, | , -3.4, -2423.3, -35.970, |, 4.3
15076.4, -0.0, | , 27.0, 1.0, 432.6, | ,  6000,  5814,     0,  -139, | , -3.4, -2423.3, -35.969, |, 3.8
15077.5, 0.0, | , 27.0, 1.3, 429.9, | ,  6000,  5817,     0,  -144, | , -3.4, -2423.3, -35.954, |, 2.2
15078.5, 0.0, | , 27.0, 10.1, 438.7, | ,  6000,  5815,     0,  -138, | , -3.4, -2422.9, -35.976, |, 10.7
15079.5, -0.0, | , 27.0, 10.1, 439.4, | ,  6000,  5815,     0,  -138, | , -3.4, -2422.0, -35.961, |, 11.1
15080.5, -0.0, | , 27.0, 10.9, 439.4, | ,  6000,  5815,     0,  -134, | , -3.4, -2422.0, -35.990, |, 11.3
15081.5, 0.0, | , 27.0, 3.3, 433.3, | ,  6000,  5814,     0,  -129, | , -3.4, -2423.3, -36.029, |, 4.8
15082.5, 0.0, | , 27.0, -0.8, 430.3, | ,  6000,  5815,     0,  -139, | , -3.4, -2423.7, -35.983, |, 1.2
15083.5, 0.0, | , 27.0, 1.4, 432.3, | ,  6000,  5808,     0,  -141, | , -3.4, -2423.7, -35.924, |, 4.5
15084.5, 0.0, | , 27.0, 9.6, 438.4, | ,  6000,  5821,     0,  -132, | , -3.4, -2422.5, -36.042, |, 10.7
15085.6, -0.0, | , 27.0, 10.0, 438.5, | ,  6000,  5815,     0,  -135, | , -3.4, -2422.0, -35.983, |, 10.9
15086.6, 0.0, | , 27.0, 10.0, 438.5, | ,  6000,  5812,     0,  -142, | , -3.4, -2422.0, -35.915, |, 11.1
15087.6, 0.0, | , 27.0, 2.3, 432.5, | ,  6000,  5819,     0,  -139, | , -3.4, -2423.7, -36.000, |, 4.0
15088.6, 0.0, | , 27.0, 2.8, 431.5, | ,  6000,  5808,     0,  -127, | , -3.4, -2423.3, -36.010, |, 4.8
15089.6, -0.0, | , 27.0, 10.2, 438.4, | ,  6000,  5814,     0,  -139, | , -3.4, -2422.5, -35.953, |, 10.8
15090.6, -0.0, | , 27.0, 11.1, 439.1, | ,  6000,  5816,     0,  -128, | , -3.4, -2422.0, -36.031, |, 11.2
15091.6, -0.0, | , 27.0, 10.3, 438.5, | ,  6000,  5815,     0,  -153, | , -3.4, -2422.0, -35.868, |, 10.8
15092.6, -0.0, | , 27.0, 9.4, 437.8, | ,  6000,  5813,     0,  -132, | , -3.4, -2422.5, -35.988, |, 9.8
15093.6, 0.0, | , 27.0, -0.2, 429.4, | ,  6000,  5815,     0,  -144, | , -3.4, -2423.7, -35.948, |, 0.2
15094.7, 0.0, | , 27.0, 3.9, 433.1, | ,  6000,  5812,     0,  -127, | , -3.4, -2423.3, -36.030, |, 5.3
15095.7, 0.0, | , 27.0, 10.3, 438.2, | ,  6000,  5817,     0,  -131, | , -3.4, -2422.5, -36.026, |, 11.0
15096.7, -0.0, | , 27.0, 11.1, 438.5, | ,  6000,  5814,     0,  -135, | , -3.4, -2422.0, -35.975, |, 11.3
15097.7, -0.0, | , 27.0, 10.1, 438.2, | ,  6000,  5813,     0,  -135, | , -3.4, -2422.0, -35.973, |, 10.8
15098.7, -0.0, | , 27.0, 10.7, 438.2, | ,  6000,  5812,     0,  -128, | , -3.4, -2422.5, -36.007, |, 11.3
15099.7, 0.0, | , 27.0, 1.5, 430.8, | ,  6000,  5814,     0,  -150, | , -3.4, -2423.7, -35.907, |, 3.0
15100.7, 0.0, | , 27.0, 3.4, 433.0, | ,  6000,  5813,     0,  -123, | , -3.4, -2423.3, -36.067, |, 3.2
15101.7, -0.0, | , 27.0, 11.2, 438.7, | ,  6000,  5815,     0,  -139, | , -3.4, -2422.0, -35.956, |, 11.9
15102.8, 0.0, | , 27.0, 9.2, 437.3, | ,  6000,  5813,     0,  -135, | , -3.4, -2422.5, -35.977, |, 10.5
15103.8, -0.0, | , 27.0, 10.7, 438.7, | ,  6000,  5811,     0,  -144, | , -3.4, -2422.0, -35.899, |, 11.8
15104.8, 0.0, | , 27.0, 3.6, 432.4, | ,  6000,  5818,     0,  -142, | , -3.4, -2423.3, -35.973, |, 5.0
15105.8, 0.0, | , 27.0, 2.1, 430.7, | ,  6000,  5816,     0,  -145, | , -3.4, -2423.3, -35.941, |, 3.7
15106.8, 0.0, | , 27.0, 1.6, 429.9, | ,  6000,  5815,     0,  -142, | , -3.4, -2423.7, -35.958, |, 4.7
15107.8, -0.0, | , 27.0, 10.5, 437.5, | ,  6000,  5816,     0,  -133, | , -3.4, -2422.0, -35.997, |, 11.3
15108.8, -0.0, | , 27.0, 10.5, 437.6, | ,  6000,  5816,     0,  -141, | , -3.4, -2422.0, -35.949, |, 11.1
15109.8, 0.0, | , 27.0, 10.0, 437.2, | ,  6000,  5811,     0,  -152, | , -3.4, -2422.0, -35.845, |, 10.7
15110.8, 0.0, | , 27.0, 2.8, 431.4, | ,  6000,  5814,     0,  -167, | , -3.4, -2422.9, -35.783, |, 4.6
15111.9, 0.0, | , 27.0, 4.2, 431.8, | ,  6000,  5818,     0,  -140, | , -3.4, -2423.3, -35.983, |, 5.7
15112.9, -0.0, | , 27.0, 9.5, 436.7, | ,  6000,  5815,     0,  -135, | , -3.4, -2422.5, -35.984, |, 9.7
15113.9, 0.0, | , 27.0, 11.2, 437.8, | ,  6000,  5809,     0,  -146, | , -3.4, -2422.5, -35.878, |, 11.7
15114.9, -0.0, | , 27.0, 10.8, 437.6, | ,  6000,  5813,     0,  -139, | , -3.4, -2422.5, -35.943, |, 11.4
15115.9, -0.0, | , 27.0, 10.7, 437.8, | ,  6000,  5815,     0,  -131, | , -3.4, -2422.5, -36.012, |, 11.3
15116.9, 0.0, | , 27.0, 3.0, 431.3, | ,  6000,  5815,     0,  -135, | , -3.4, -2423.3, -36.004, |, 4.6
15117.9, 0.0, | , 27.0, 2.9, 429.4, | ,  6000,  5811,     0,  -140, | , -3.4, -2423.3, -35.939, |, 1.8
15118.9, 0.0, | , 27.0, 10.7, 436.6, | ,  6000,  5816,     0,  -138, | , -3.4, -2422.0, -35.969, |, 11.4
15119.9, 0.0, | , 27.0, 10.3, 436.7, | ,  6000,  5816,     0,  -141, | , -3.4, -2422.0, -35.949, |, 10.7
15120.9, -0.0, | , 27.0, 10.7, 437.4, | ,  6000,  5811,     0,  -132, | , -3.4, -2422.0, -35.974, |, 11.4
15122.0, -0.0, | , 27.0, 10.7, 437.4, | ,  6000,  5811,     0,  -131, | , -3.4, -2422.0, -35.977, |, 11.5
15123.0, 0.0, | , 27.0, 1.1, 428.9, | ,  6000,  5817,     0,  -133, | , -3.4, -2423.7, -36.033, |, 2.4
15124.0, 0.0, | , 27.0, 3.3, 429.0, | ,  6000,  5811,     0,  -136, | , -3.4, -2424.2, -35.981, |, 3.2
15125.0, -0.0, | , 27.0, 10.6, 437.2, | ,  6000,  5814,     0,  -126, | , -3.4, -2422.0, -36.034, |, 11.1
15126.0, -0.0, | , 27.0, 10.0, 436.4, | ,  6000,  5816,     0,  -127, | , -3.4, -2422.5, -36.043, |, 11.0
15127.0, 0.0, | , 27.0, 10.4, 436.3, | ,  6000,  5809,     0,  -141, | , -3.4, -2422.5, -35.911, |, 10.9
15128.0, 0.0, | , 27.0, 2.8, 430.7, | ,  6000,  5813,     0,  -150, | , -3.4, -2423.7, -35.898, |, 4.0
15129.0, 0.0, | , 27.0, 2.4, 431.0, | ,  6000,  5817,     0,  -131, | , -3.4, -2423.3, -36.034, |, 4.5
15130.1, 0.0, | , 27.0, 0.1, 428.3, | ,  6000,  5815,     0,  -150, | , -3.4, -2423.7, -35.910, |, 2.1
15131.1, -0.0, | , 27.0, 10.3, 437.0, | ,  6000,  5809,     0,  -132, | , -3.4, -2422.0, -35.958, |, 11.5
15132.1, -0.0, | , 27.0, 10.9, 437.0, | ,  6000,  5814,     0,  -137, | , -3.4, -2422.0, -35.960, |, 11.5
15133.1, -0.0, | , 27.0, 10.0, 435.8, | ,  6000,  5809,     0,  -154, | , -3.4, -2422.0, -35.823, |, 11.0
15134.1, -0.0, | , 27.0, 1.8, 429.5, | ,  6000,  5806,     0,  -150, | , -3.4, -2423.7, -35.850, |, 3.4
15135.1, 0.0, | , 27.0, 3.8, 431.0, | ,  6000,  5817,     0,  -150, | , -3.4, -2423.7, -35.920, |, 5.7
15136.1, 0.0, | , 27.0, 10.4, 435.9, | ,  6000,  5817,     0,  -150, | , -3.4, -2422.0, -35.895, |, 11.0
15137.1, -0.0, | , 27.0, 10.5, 435.1, | ,  6000,  5815,     0,  -150, | , -3.4, -2422.0, -35.881, |, 11.0
15138.1, 0.0, | , 27.0, 11.3, 436.6, | ,  6000,  5815,     0,  -138, | , -3.4, -2422.5, -35.969, |, 11.9
15139.2, -0.0, | , 27.0, 9.8, 435.7, | ,  6000,  5808,     0,  -138, | , -3.4, -2422.5, -35.927, |, 10.7
15140.2, 0.0, | , 27.0, 3.0, 428.8, | ,  6000,  5816,     0,  -135, | , -3.4, -2423.3, -36.010, |, 4.5
15141.2, 0.0, | , 27.0, 3.3, 429.9, | ,  6000,  5816,     0,  -160, | , -3.4, -2423.7, -35.854, |, 5.1
15142.2, -0.0, | , 27.0, 10.8, 435.5, | ,  6000,  5817,     0,  -157, | , -3.4, -2422.0, -35.850, |, 11.3
15143.2, -0.0, | , 27.0, 10.4, 436.1, | ,  6000,  5812,     0,  -157, | , -3.4, -2422.0, -35.821, |, 11.3
15144.2, -0.0, | , 27.0, 9.5, 435.1, | ,  6000,  5808,     0,  -150, | , -3.4, -2422.5, -35.843, |, 10.3
15145.2, -0.0, | , 27.0, 11.1, 436.6, | ,  6000,  5808,     0,  -143, | , -3.4, -2422.0, -35.886, |, 11.9
15146.2, -0.0, | , 27.0, 2.1, 429.2, | ,  6000,  5814,     0,  -134, | , -3.4, -2423.3, -36.001, |, 3.8
15147.2, -0.0, | , 27.0, 4.1, 430.3, | ,  6000,  5810,     0,  -142, | , -3.4, -2422.9, -35.921, |, 5.3
15148.2, -0.0, | , 27.0, 10.1, 435.4, | ,  6000,  5814,     0,  -149, | , -3.4, -2422.0, -35.885, |, 11.1
15149.3, -0.0, | , 27.0, 9.5, 435.2, | ,  6000,  5814,     0,  -137, | , -3.4, -2422.5, -35.966, |, 10.9
15150.3, -0.0, | , 27.0, 10.8, 435.7, | ,  6000,  5818,     0,  -141, | , -3.4, -2422.0, -35.961, |, 11.3
15151.3, -0.0, | , 27.0, 2.7, 429.8, | ,  6000,  5812,     0,  -151, | , -3.4, -2423.3, -35.879, |, 4.5
15152.3, 0.0, | , 27.0, 3.6, 429.5, | ,  6000,  5813,     0,  -147, | , -3.4, -2423.3, -35.912, |, 5.1
15153.3, 0.0, | , 27.0, 1.0, 427.8, | ,  6000,  5814,     0,  -150, | , -3.4, -2423.7, -35.904, |, 2.8
15154.3, 0.0, | , 27.0, 9.6, 434.5, | ,  6000,  5817,     0,  -144, | , -3.4, -2422.0, -35.937, |, 10.3
15155.3, 0.0, | , 27.0, 11.1, 435.8, | ,  6000,  5814,     0,  -139, | , -3.4, -2422.0, -35.954, |, 11.6
15156.3, 0.0, | , 27.0, 11.1, 435.9, | ,  6000,  5817,     0,  -147, | , -3.4, -2421.6, -35.907, |, 11.8
15157.4, -0.0, | , 27.0, 2.8, 428.8, | ,  6000,  5809,     0,  -139, | , -3.4, -2423.3, -35.937, |, 4.7
15158.4, 0.0, | , 27.0, 3.7, 429.9, | ,  6000,  5813,     0,  -141, | , -3.4, -2423.7, -35.956, |, 5.6
15159.4, 0.0, | , 27.0, 1.5, 427.0, | ,  6000,  5813,     0,  -152, | , -3.4, -2423.7, -35.882, |, 2.7
15160.4, -0.0, | , 27.0, 10.3, 435.1, | ,  6000,  5815,     0,  -152, | , -3.4, -2422.5, -35.879, |, 11.0
15161.4, -0.0, | , 27.0, 10.6, 434.7, | ,  6000,  5812,     0,  -138, | , -3.4, -2422.0, -35.945, |, 11.4
15162.4, -0.0, | , 27.0, 10.7, 434.8, | ,  6000,  5808,     0,  -146, | , -3.4, -2422.0, -35.864, |, 11.4
15163.4, 0.0, | , 27.0, 2.7, 428.6, | ,  6000,  5812,     0,  -140, | , -3.4, -2422.9, -35.943, |, 4.5
15164.4, 0.0, | , 27.0, 1.7, 428.4, | ,  6000,  5811,     0,  -145, | , -3.4, -2423.7, -35.919, |, 2.8
15165.5, 0.0, | , 27.0, 11.3, 435.1, | ,  6000,  5814,     0,  -134, | , -3.4, -2422.0, -35.982, |, 11.9
15166.5, -0.0, | , 27.0, 10.9, 434.8, | ,  6000,  5817,     0,  -146, | , -3.4, -2422.0, -35.923, |, 11.3
15167.5, -0.0, | , 27.0, 10.6, 434.5, | ,  6000,  5817,     0,  -152, | , -3.4, -2422.0, -35.883, |, 11.3
15168.5, 0.0, | , 27.0, 11.0, 434.5, | ,  6000,  5812,     0,  -151, | , -3.4, -2422.0, -35.856, |, 11.6
15169.5, 0.0, | , 27.0, -4.4, 424.3, | ,  6000,  5814,     0,  -144, | , -3.4, -2424.6, -35.957, |, -0.7
15170.5, 0.0, | , 27.0, 2.3, 426.5, | ,  6000,  5811,     0,  -152, | , -3.4, -2423.7, -35.874, |, 4.1
15171.5, -0.0, | , 27.0, 10.2, 434.2, | ,  6000,  5816,     0,  -149, | , -3.4, -2422.5, -35.905, |, 10.8
15172.5, -0.0, | , 27.0, 10.7, 434.2, | ,  6000,  5813,     0,  -127, | , -3.4, -2422.5, -36.024, |, 11.2
15173.5, 0.0, | , 27.0, 10.5, 434.0, | ,  6000,  5813,     0,  -151, | , -3.4, -2422.0, -35.866, |, 11.2
15174.5, -0.1, | , 27.0, 1.0, 426.5, | ,  6000,  5813,     0,  -139, | , -3.4, -2422.9, -35.950, |, -4.2
15175.6, 0.0, | , 27.0, 0.6, 426.0, | ,  6000,  5814,     0,  -161, | , -3.4, -2424.2, -35.839, |, 3.0
15176.6, 0.0, | , 27.0, 1.1, 427.9, | ,  6000,  5811,     0,  -144, | , -3.4, -2423.3, -35.918, |, 3.1
15177.6, 0.0, | , 27.0, 9.8, 433.6, | ,  6000,  5817,     0,  -127, | , -3.4, -2422.0, -36.042, |, 11.1
15178.6, -0.0, | , 27.0, 10.1, 434.1, | ,  6000,  5812,     0,  -165, | , -3.4, -2422.5, -35.779, |, 11.1
15179.6, -0.0, | , 27.0, 9.4, 432.8, | ,  6000,  5817,     0,  -141, | , -3.4, -2422.5, -35.963, |, 10.6
15180.6, 0.0, | , 27.0, 2.5, 427.3, | ,  6000,  5812,     0,  -158, | , -3.4, -2423.3, -35.832, |, 4.3
15181.6, 0.0, | , 27.0, 2.0, 426.6, | ,  6000,  5816,     0,  -145, | , -3.4, -2423.7, -35.947, |, 3.7
15182.6, 0.0, | , 27.0, 0.9, 426.5, | ,  6000,  5814,     0,  -152, | , -3.4, -2423.7, -35.890, |, 2.7
15183.7, 0.0, | , 27.0, 10.0, 433.3, | ,  6000,  5816,     0,  -139, | , -3.4, -2422.5, -35.963, |, 11.1
15184.7, 0.0, | , 27.0, 9.3, 432.7, | ,  6000,  5815,     0,  -141, | , -3.4, -2422.5, -35.949, |, 9.5
15185.7, -0.0, | , 27.0, 10.7, 433.7, | ,  6000,  5818,     0,  -148, | , -3.4, -2422.5, -35.924, |, 11.6
15186.7, 0.0, | , 27.0, 3.1, 427.4, | ,  6000,  5810,     0,  -143, | , -3.4, -2422.9, -35.907, |, 4.7
15187.7, 0.0, | , 27.0, 3.6, 426.2, | ,  6000,  5814,     0,  -155, | , -3.4, -2423.3, -35.866, |, 4.6
15188.7, 0.0, | , 27.0, 10.7, 433.4, | ,  6000,  5815,     0,  -152, | , -3.4, -2422.0, -35.873, |, 11.2
15189.7, -0.0, | , 27.0, 8.9, 433.1, | ,  6000,  5814,     0,  -151, | , -3.4, -2422.0, -35.870, |, 10.7
15190.7, 0.0, | , 27.0, 10.3, 432.7, | ,  6000,  5817,     0,  -166, | , -3.4, -2422.5, -35.803, |, 11.0
15191.7, -0.0, | , 27.0, 10.3, 432.9, | ,  6000,  5815,     0,  -142, | , -3.4, -2422.0, -35.936, |, 11.0
15192.8, 0.0, | , 27.0, 1.7, 426.2, | ,  6000,  5811,     0,  -150, | , -3.4, -2423.3, -35.874, |, 3.3
15193.8, -0.0, | , 27.0, 3.2, 427.4, | ,  6000,  5813,     0,  -150, | , -3.4, -2423.7, -35.899, |, 4.6
15194.8, 0.0, | , 27.0, 9.2, 431.6, | ,  6000,  5815,     0,  -153, | , -3.4, -2422.9, -35.883, |, 10.1
15195.8, -0.0, | , 27.0, 11.0, 433.2, | ,  6000,  5814,     0,  -141, | , -3.4, -2422.0, -35.939, |, 11.6
15196.8, -0.0, | , 27.0, 10.5, 432.5, | ,  6000,  5815,     0,  -156, | , -3.4, -2422.0, -35.848, |, 11.2
15197.8, -0.0, | , 27.0, 10.7, 432.8, | ,  6000,  5815,     0,  -139, | , -3.4, -2422.0, -35.953, |, 11.4
15198.8, 0.0, | , 27.0, 1.6, 425.8, | ,  6000,  5816,     0,  -144, | , -3.4, -2423.7, -35.956, |, 3.9
15199.8, 0.0, | , 27.0, 2.4, 425.2, | ,  6000,  5810,     0,  -141, | , -3.4, -2423.3, -35.930, |, 2.8
15200.9, -0.0, | , 27.0, 10.2, 432.3, | ,  6000,  5814,     0,  -135, | , -3.4, -2422.5, -35.976, |, 10.8
15201.9, -0.0, | , 27.0, 10.3, 432.3, | ,  6000,  5815,     0,  -158, | , -3.4, -2422.0, -35.831, |, 11.2
15202.9, -0.0, | , 27.0, 10.7, 433.0, | ,  6000,  5814,     0,  -152, | , -3.4, -2422.0, -35.869, |, 11.8
15203.9, 0.0, | , 27.0, 2.7, 426.3, | ,  6000,  5813,     0,  -142, | , -3.4, -2423.7, -35.942, |, 4.1
15204.9, 0.0, | , 27.0, 2.7, 424.3, | ,  6000,  5810,     0,  -142, | , -3.4, -2423.7, -35.928, |, 4.1
15205.9, 0.0, | , 27.0, 1.5, 425.7, | ,  6000,  5814,     0,  -146, | , -3.4, -2423.7, -35.927, |, 3.3
15206.9, 0.0, | , 27.0, 11.2, 433.0, | ,  6000,  5816,     0,  -150, | , -3.4, -2422.0, -35.887, |, 11.8
15207.9, -0.0, | , 27.0, 10.4, 432.2, | ,  6000,  5815,     0,  -149, | , -3.4, -2422.0, -35.893, |, 11.3
15209.0, -0.0, | , 27.0, 11.1, 432.6, | ,  6000,  5811,     0,  -151, | , -3.4, -2422.0, -35.854, |, 11.6
15210.0, 0.0, | , 27.0, 2.1, 425.5, | ,  6000,  5813,     0,  -134, | , -3.4, -2423.7, -35.997, |, 3.9
15211.0, 0.0, | , 27.0, 2.7, 426.1, | ,  6000,  5812,     0,  -147, | , -3.4, -2423.7, -35.910, |, 4.5
15212.0, 0.0, | , 27.0, 11.2, 432.7, | ,  6000,  5817,     0,  -139, | , -3.4, -2422.0, -35.968, |, 11.9
15213.0, -0.0, | , 27.0, 11.1, 432.8, | ,  6000,  5815,     0,  -154, | , -3.4, -2421.6, -35.854, |, 11.9
15214.0, 0.0, | , 27.0, 10.7, 431.9, | ,  6000,  5818,     0,  -132, | , -3.4, -2422.0, -36.014, |, 11.4
15215.0, -0.0, | , 27.0, 9.4, 431.4, | ,  6000,  5812,     0,  -138, | , -3.4, -2422.5, -35.951, |, 10.3
15216.0, 0.0, | , 27.0, 3.4, 426.3, | ,  6000,  5812,     0,  -138, | , -3.4, -2423.3, -35.964, |, 5.1
15217.0, 0.0, | , 27.0, 3.2, 426.2, | ,  6000,  5810,     0,  -141, | , -3.4, -2423.3, -35.932, |, 4.9
15218.1, -0.0, | , 27.0, 10.6, 432.0, | ,  6000,  5814,     0,  -155, | , -3.4, -2422.5, -35.855, |, 11.2
15219.1, -0.0, | , 27.0, 11.0, 432.1, | ,  6000,  5814,     0,  -152, | , -3.4, -2422.0, -35.869, |, 11.6
15220.1, -0.0, | , 27.0, 9.7, 431.6, | ,  6000,  5813,     0,  -145, | , -3.4, -2422.5, -35.912, |, 10.6
15221.1, -0.0, | , 27.0, 10.4, 431.4, | ,  6000,  5810,     0,  -135, | , -3.4, -2422.5, -35.952, |, 11.1
15222.1, 0.0, | , 27.0, 1.1, 424.1, | ,  6000,  5813,     0,  -164, | , -3.4, -2423.3, -35.803, |, 2.9
15223.1, 0.0, | , 27.0, 1.5, 426.5, | ,  6000,  5813,     0,  -144, | , -3.4, -2422.9, -35.924, |, 5.5
15224.1, 0.0, | , 27.0, 10.3, 431.4, | ,  6000,  5817,     0,  -146, | , -3.4, -2422.5, -35.926, |, 10.9
15225.1, -0.0, | , 27.0, 9.4, 431.0, | ,  6000,  5819,     0,  -140, | , -3.4, -2422.5, -35.978, |, 9.8
15226.1, 0.0, | , 27.0, 10.9, 431.7, | ,  6000,  5816,     0,  -139, | , -3.4, -2421.6, -35.955, |, 11.6
15227.2, 0.0, | , 27.0, 3.0, 425.3, | ,  6000,  5813,     0,  -144, | , -3.4, -2423.3, -35.932, |, 4.5
15228.2, 0.0, | , 27.0, 1.9, 423.9, | ,  6000,  5813,     0,  -139, | , -3.4, -2423.3, -35.956, |, 3.5
15229.2, 0.0, | , 27.0, 1.5, 424.1, | ,  6000,  5813,     0,  -146, | , -3.4, -2423.7, -35.928, |, 3.2
15230.2, -0.0, | , 27.0, 9.4, 430.1, | ,  6000,  5814,     0,  -142, | , -3.4, -2422.5, -35.931, |, 10.2
15231.2, -0.0, | , 27.0, 10.5, 431.2, | ,  6000,  5811,     0,  -142, | , -3.4, -2422.0, -35.907, |, 11.3
15232.2, -0.0, | , 27.0, 10.5, 431.8, | ,  6000,  5813,     0,  -157, | , -3.4, -2422.0, -35.829, |, 11.8
15233.2, 0.0, | , 27.0, 3.5, 425.3, | ,  6000,  5806,     0,  -145, | , -3.4, -2423.3, -35.879, |, 4.9
15234.2, 0.0, | , 27.0, 3.6, 424.3, | ,  6000,  5811,     0,  -137, | , -3.4, -2423.7, -35.965, |, 4.1
15235.3, 0.0, | , 27.0, 10.1, 430.2, | ,  6000,  5810,     0,  -144, | , -3.4, -2422.5, -35.897, |, 10.5
15236.3, -0.0, | , 27.0, 10.1, 431.0, | ,  6000,  5811,     0,  -149, | , -3.4, -2422.5, -35.875, |, 11.4
15237.3, -0.0, | , 27.0, 10.3, 430.1, | ,  6000,  5814,     0,  -153, | , -3.4, -2422.0, -35.864, |, 11.0
15238.3, 0.0, | , 27.0, 9.9, 430.4, | ,  6000,  5816,     0,  -139, | , -3.4, -2421.6, -35.960, |, 10.9
15239.3, 0.0, | , 27.0, 2.6, 424.9, | ,  6000,  5813,     0,  -159, | , -3.4, -2423.7, -35.841, |, 4.5
15240.3, 0.1, | , 27.0, 1.5, 424.8, | ,  6000,  5816,     0,  -159, | , -3.4, -2423.3, -35.853, |, 3.5
15241.3, 0.0, | , 27.0, 10.0, 430.2, | ,  6000,  5816,     0,  -158, | , -3.4, -2422.0, -35.841, |, 11.0
15242.3, 0.0, | , 27.0, 9.9, 430.2, | ,  6000,  5813,     0,  -147, | , -3.4, -2422.5, -35.895, |, 11.0
15243.3, 0.0, | , 27.0, 10.8, 430.8, | ,  6000,  5815,     0,  -142, | , -3.4, -2422.0, -35.933, |, 11.4
15244.4, 0.0, | , 27.0, 10.3, 430.0, | ,  6000,  5815,     0,  -149, | , -3.4, -2422.5, -35.899, |, 10.9
15245.4, 0.0, | , 27.0, 2.5, 421.9, | ,  6000,  5816,     0,  -147, | , -3.4, -2424.6, -35.947, |, 1.9
15246.4, 0.0, | , 27.0, 4.0, 425.1, | ,  6000,  5816,     0,  -143, | , -3.4, -2423.3, -35.951, |, 5.6
15247.4, 0.0, | , 27.0, 10.3, 430.1, | ,  6000,  5814,     0,  -146, | , -3.4, -2422.0, -35.905, |, 10.8
15248.4, -0.0, | , 27.0, 9.8, 429.4, | ,  6000,  5819,     0,  -135, | , -3.4, -2422.0, -36.005, |, 10.9
15249.4, -0.0, | , 27.0, 10.3, 430.2, | ,  6000,  5811,     0,  -127, | , -3.4, -2422.0, -36.009, |, 10.7
15250.4, 0.0, | , 27.0, 2.1, 423.7, | ,  6000,  5817,     0,  -154, | , -3.4, -2422.9, -35.883, |, 4.0
15251.4, 0.0, | , 27.0, 1.5, 422.8, | ,  6000,  5813,     0,  -157, | , -3.4, -2423.7, -35.858, |, 3.3
15252.5, 0.0, | , 27.0, 1.3, 422.6, | ,  6000,  5809,     0,  -135, | , -3.4, -2423.7, -35.972, |, 3.0
15253.5, 0.0, | , 27.0, 10.5, 430.0, | ,  6000,  5817,     0,  -156, | , -3.4, -2422.0, -35.862, |, 11.6
15254.5, -0.0, | , 27.0, 9.7, 429.2, | ,  6000,  5813,     0,  -158, | , -3.4, -2422.5, -35.827, |, 10.7
15255.5, -0.0, | , 27.0, 9.0, 429.3, | ,  6000,  5810,     0,  -142, | , -3.4, -2422.0, -35.899, |, 10.1
15256.5, 0.0, | , 27.0, 2.9, 423.9, | ,  6000,  5811,     0,  -155, | , -3.4, -2423.3, -35.846, |, 4.8
15257.5, 0.1, | , 27.0, 2.8, 422.5, | ,  6000,  5813,     0,  -143, | , -3.4, -2423.3, -35.933, |, 3.5
15258.5, 0.0, | , 27.0, 0.5, 422.8, | ,  6000,  5814,     0,  -149, | , -3.4, -2423.7, -35.914, |, 3.5
15259.5, -0.1, | , 27.0, 10.5, 429.0, | ,  6000,  5813,     0,  -150, | , -3.4, -2422.5, -35.880, |, 11.3
15260.5, 0.0, | , 27.0, 9.0, 428.8, | ,  6000,  5812,     0,  -142, | , -3.4, -2422.5, -35.917, |, 9.9
15261.5, -0.0, | , 27.0, 10.4, 429.5, | ,  6000,  5806,     0,  -139, | , -3.4, -2422.0, -35.895, |, 10.9
15262.6, 0.0, | , 27.0, 2.9, 423.4, | ,  6000,  5814,     0,  -154, | , -3.4, -2423.3, -35.869, |, 4.5
15263.6, 0.0, | , 27.0, 4.3, 424.2, | ,  6000,  5818,     0,  -147, | , -3.4, -2422.9, -35.932, |, 5.8
15264.6, -0.0, | , 27.0, 10.6, 429.4, | ,  6000,  5815,     0,  -146, | , -3.4, -2422.0, -35.913, |, 11.3
15265.6, 0.0, | , 27.0, 9.5, 428.4, | ,  6000,  5816,     0,  -139, | , -3.4, -2422.5, -35.972, |, 10.3
15266.6, 0.0, | , 27.0, 11.2, 430.0, | ,  6000,  5815,     0,  -133, | , -3.4, -2422.0, -35.995, |, 11.8
15267.6, -0.0, | , 27.0, 11.1, 429.8, | ,  6000,  5817,     0,  -135, | , -3.4, -2421.6, -35.986, |, 11.9
15268.6, 0.0, | , 27.0, 1.0, 422.1, | ,  6000,  5815,     0,  -137, | , -3.4, -2423.3, -35.989, |, 3.3
15269.6, 0.0, | , 27.0, 3.3, 423.6, | ,  6000,  5812,     0,  -143, | , -3.4, -2423.7, -35.933, |, 4.2
15270.6, 0.0, | , 27.0, 10.4, 428.8, | ,  6000,  5814,     0,  -151, | , -3.4, -2422.0, -35.874, |, 11.0
15271.7, -0.0, | , 27.0, 10.5, 428.9, | ,  6000,  5814,     0,  -149, | , -3.4, -2422.0, -35.889, |, 11.2
15272.7, 0.0, | , 27.0, 10.5, 429.0, | ,  6000,  5813,     0,  -134, | , -3.4, -2422.0, -35.974, |, 11.6
15273.7, -0.0, | , 27.0, 11.0, 429.7, | ,  6000,  5812,     0,  -131, | , -3.4, -2422.0, -35.990, |, 11.6
15274.7, 0.0, | , 27.0, 2.2, 422.0, | ,  6000,  5814,     0,  -160, | , -3.4, -2423.3, -35.838, |, 3.7
15275.7, 0.0, | , 27.0, 1.1, 421.2, | ,  6000,  5813,     0,  -148, | , -3.4, -2423.7, -35.913, |, 2.8
15276.7, -0.0, | , 27.0, 10.3, 429.0, | ,  6000,  5817,     0,  -149, | , -3.4, -2422.0, -35.903, |, 11.3
15277.7, 0.0, | , 27.0, 10.3, 428.9, | ,  6000,  5811,     0,  -143, | , -3.4, -2422.0, -35.902, |, 11.0
15278.7, 0.0, | , 27.0, 9.9, 428.9, | ,  6000,  5814,     0,  -151, | , -3.4, -2422.0, -35.870, |, 10.8
15279.7, 0.0, | , 27.0, 2.7, 421.9, | ,  6000,  5818,     0,  -149, | , -3.4, -2423.3, -35.932, |, 4.0
15280.8, 0.0, | , 27.0, 2.7, 422.5, | ,  6000,  5814,     0,  -139, | , -3.4, -2422.9, -35.958, |, 4.7
15281.8, 0.0, | , 27.0, 1.0, 420.7, | ,  6000,  5813,     0,  -150, | , -3.4, -2423.3, -35.886, |, 3.2
15282.8, -0.0, | , 27.0, 10.2, 428.3, | ,  6000,  5815,     0,  -146, | , -3.4, -2422.0, -35.915, |, 10.7
15283.8, -0.0, | , 27.0, 10.5, 428.3, | ,  6000,  5812,     0,  -150, | , -3.4, -2422.0, -35.863, |, 11.6
15284.8, -0.0, | , 27.0, 10.2, 427.9, | ,  6000,  5818,     0,  -136, | , -3.4, -2422.0, -35.993, |, 11.1
15285.8, 0.0, | , 27.0, 1.9, 421.3, | ,  6000,  5817,     0,  -133, | , -3.4, -2423.3, -36.022, |, 3.5
15286.8, 0.0, | , 27.0, 2.2, 422.6, | ,  6000,  5815,     0,  -152, | , -3.4, -2423.3, -35.890, |, 4.3
15287.8, 0.0, | , 27.0, 10.0, 427.6, | ,  6000,  5807,     0,  -133, | , -3.4, -2422.0, -35.945, |, 10.5
15288.8, -0.0, | , 27.0, 10.2, 427.7, | ,  6000,  5811,     0,  -154, | , -3.4, -2422.5, -35.843, |, 10.7
15289.8, -0.0, | , 27.0, 10.1, 427.9, | ,  6000,  5812,     0,  -132, | , -3.4, -2422.0, -35.978, |, 11.0
15290.9, 0.0, | , 27.0, 9.9, 427.3, | ,  6000,  5815,     0,  -158, | , -3.4, -2422.5, -35.839, |, 10.6
15291.9, 0.0, | , 27.0, 3.5, 422.5, | ,  6000,  5815,     0,  -151, | , -3.4, -2422.9, -35.889, |, 5.0
15292.9, 0.0, | , 27.0, 2.7, 421.8, | ,  6000,  5813,     0,  -150, | , -3.4, -2422.9, -35.882, |, 4.8
15293.9, 0.0, | , 27.0, 11.1, 428.1, | ,  6000,  5815,     0,  -144, | , -3.4, -2422.0, -35.925, |, 11.8
15294.9, -0.0, | , 27.0, 11.1, 428.4, | ,  6000,  5817,     0,  -142, | , -3.4, -2421.6, -35.946, |, 11.8
15295.9, -0.0, | , 27.0, 9.5, 426.8, | ,  6000,  5816,     0,  -152, | , -3.4, -2422.0, -35.879, |, 9.8
15296.9, 0.0, | , 27.0, 10.2, 427.8, | ,  6000,  5813,     0,  -146, | , -3.4, -2422.5, -35.905, |, 11.1
15298.0, 0.0, | , 27.0, 1.1, 422.0, | ,  6000,  5815,     0,  -170, | , -3.4, -2423.3, -35.775, |, 3.1
15299.0, 0.0, | , 27.0, 3.6, 421.4, | ,  6000,  5812,     0,  -136, | , -3.4, -2423.3, -35.972, |, 3.9
15300.0, -0.0, | , 27.0, 11.0, 427.8, | ,  6000,  5815,     0,  -143, | , -3.4, -2422.5, -35.936, |, 11.5
15301.0, 0.0, | , 27.0, 10.1, 427.0, | ,  6000,  5815,     0,  -142, | , -3.4, -2422.5, -35.944, |, 10.8
15302.0, -0.0, | , 27.0, 10.6, 427.3, | ,  6000,  5811,     0,  -142, | , -3.4, -2422.0, -35.907, |, 11.3
15303.0, 0.0, | , 27.0, 3.0, 421.1, | ,  6000,  5816,     0,  -150, | , -3.4, -2423.3, -35.906, |, 4.3
15304.0, 0.0, | , 27.0, 1.9, 420.4, | ,  6000,  5813,     0,  -155, | , -3.4, -2423.3, -35.860, |, 3.3
15305.0, 0.0, | , 27.0, 0.7, 419.6, | ,  6000,  5808,     0,  -139, | , -3.4, -2423.3, -35.928, |, 2.6
15306.1, -0.0, | , 27.0, 9.5, 426.3, | ,  6000,  5816,     0,  -139, | , -3.4, -2423.3, -35.983, |, 9.8
15307.1, -0.0, | , 27.0, 11.3, 427.5, | ,  6000,  5816,     0,  -146, | , -3.4, -2422.0, -35.914, |, 11.7
15308.1, -0.0, | , 27.0, 11.1, 427.3, | ,  6000,  5816,     0,  -145, | , -3.4, -2422.0, -35.926, |, 11.8
15309.1, 0.0, | , 27.0, 2.9, 420.5, | ,  6000,  5810,     0,  -157, | , -3.4, -2423.7, -35.838, |, 4.4
15310.1, 0.0, | , 27.0, 3.8, 421.4, | ,  6000,  5815,     0,  -152, | , -3.4, -2423.7, -35.898, |, 5.3
15311.1, 0.0, | , 27.0, 0.9, 418.7, | ,  6000,  5814,     0,  -156, | , -3.4, -2423.7, -35.869, |, 2.1
15312.1, -0.0, | , 27.0, 10.2, 426.4, | ,  6000,  5812,     0,  -149, | , -3.4, -2422.0, -35.875, |, 10.8
15313.1, -0.0, | , 27.0, 10.5, 426.9, | ,  6000,  5811,     0,  -150, | , -3.4, -2422.0, -35.864, |, 11.5
15314.2, -0.0, | , 27.0, 10.7, 426.6, | ,  6000,  5812,     0,  -144, | , -3.4, -2422.0, -35.901, |, 11.5
15315.2, 0.0, | , 27.0, 2.8, 420.0, | ,  6000,  5809,     0,  -157, | , -3.4, -2423.3, -35.824, |, 4.1
15316.2, 0.0, | , 27.0, 0.9, 420.4, | ,  6000,  5816,     0,  -158, | , -3.4, -2423.3, -35.858, |, 3.9
15317.2, 0.0, | , 27.0, 10.5, 426.8, | ,  6000,  5814,     0,  -153, | , -3.4, -2422.5, -35.866, |, 11.4
15318.2, -0.0, | , 27.0, 9.9, 426.5, | ,  6000,  5816,     0,  -140, | , -3.4, -2422.0, -35.952, |, 11.0
15319.2, -0.0, | , 27.0, 9.8, 426.2, | ,  6000,  5813,     0,  -141, | , -3.4, -2422.0, -35.931, |, 10.3
15320.2, 0.0, | , 27.0, 10.4, 426.8, | ,  6000,  5811,     0,  -135, | , -3.4, -2422.0, -35.957, |, 11.2
15321.2, 0.0, | , 27.0, -3.6, 417.3, | ,  6000,  5810,     0,  -142, | , -3.4, -2424.6, -35.939, |, -0.5
15322.2, 0.0, | , 27.0, 3.7, 420.5, | ,  6000,  5813,     0,  -156, | , -3.4, -2423.3, -35.857, |, 4.9
15323.2, -0.0, | , 27.0, 9.4, 425.9, | ,  6000,  5812,     0,  -152, | , -3.4, -2422.5, -35.859, |, 11.2
15324.3, -0.0, | , 27.0, 10.6, 426.4, | ,  6000,  5815,     0,  -149, | , -3.4, -2422.5, -35.897, |, 11.5
15325.3, -0.0, | , 27.0, 10.1, 425.1, | ,  6000,  5813,     0,  -131, | , -3.4, -2422.0, -35.998, |, 10.6
15326.3, 0.1, | , 27.0, 0.9, 418.0, | ,  6000,  5812,     0,  -147, | , -3.4, -2422.0, -35.883, |, 2.7
15327.3, 0.0, | , 27.0, 1.2, 418.3, | ,  6000,  5815,     0,  -145, | , -3.4, -2423.7, -35.943, |, 3.2
15328.3, 0.0, | , 27.0, 1.3, 419.5, | ,  6000,  5812,     0,  -149, | , -3.4, -2422.9, -35.888, |, 2.8
15329.3, 0.0, | , 27.0, 10.3, 425.7, | ,  6000,  5814,     0,  -139, | , -3.4, -2422.0, -35.947, |, 10.8
15330.3, -0.0, | , 27.0, 10.3, 426.2, | ,  6000,  5813,     0,  -145, | , -3.4, -2422.5, -35.912, |, 11.2
15331.3, 0.0, | , 27.0, 10.0, 425.5, | ,  6000,  5816,     0,  -138, | , -3.4, -2421.6, -35.963, |, 10.8
15332.3, 0.0, | , 27.0, 3.5, 420.3, | ,  6000,  5811,     0,  -146, | , -3.4, -2422.9, -35.897, |, 5.1
15333.4, 0.0, | , 27.0, 1.8, 418.5, | ,  6000,  5812,     0,  -132, | , -3.4, -2423.7, -36.005, |, 4.2
15334.4, 0.0, | , 27.0, 3.7, 420.5, | ,  6000,  5813,     0,  -151, | , -3.4, -2423.3, -35.883, |, 5.3
15335.4, -0.0, | , 27.0, 10.2, 425.2, | ,  6000,  5816,     0,  -144, | , -3.4, -2422.0, -35.927, |, 11.3
15336.4, -0.0, | , 27.0, 9.5, 424.3, | ,  6000,  5817,     0,  -139, | , -3.4, -2422.5, -35.976, |, 10.3
15337.4, -0.0, | , 27.0, 9.7, 425.2, | ,  6000,  5818,     0,  -148, | , -3.4, -2422.5, -35.922, |, 10.9
15338.4, 0.0, | , 27.0, 3.5, 419.7, | ,  6000,  5808,     0,  -152, | , -3.4, -2423.3, -35.850, |, 5.0
