Repository: jdhuang-csm/Ru-BCA

## Methods
* (BaO)<sub>x</sub>-(CaO)<sub>y</sub>-(Al<sub>2</sub>O<sub>3</sub>)<sub>1-x-y</sub> (BCA) catalyst supports were synthesized via sol-gel and solid-state methods. 
* Ru/BCA catalysts were prepared via incipient wetness impregnation to achieve 1 wt. % Ru loading.
* Ammonia synthesis rates were measured for Ru/BCA catalysts in a packed-bed reactor at 480-600<sup>o</sup>C, 10 bar, and space velocities up to 1.3 x 10<sup>6</sup> ml g<sub>cat</sub><sup>-1</sup> h<sup>-1</sup>.
* A machine learning (ML) model was employed to improve understanding of the behavior of Ru/BCA catalysts.
* A microkinetic model was developed to describe the best-performing catalyst.

File: data/init_files_Cadigan/BCA411.txt (part 39 of 53)
********** Start test **********
Elapsed time, Pressure, | , LJtemp(C), Inner-Temp, Outer-Temp, | , N2-set, N2-flow, H2-set, H2-flow, | , pH, NH3_ppm, NH3_Prod_rate, |, In222Temp
15076.1, 138.7, | , 24.2, 0.0, 554.2, | ,  1000,   944,  3000,  2903, | , -3.4, 1939.6, 18.625, |, 0.0
15077.2, 139.5, | , 24.2, 0.0, 553.2, | ,  1000,   949,  3000,  2948, | , -3.4, 2026.1, 19.704, |, 0.0
15078.2, 139.0, | , 24.2, 0.0, 553.9, | ,  1000,   957,  3000,  2934, | , -3.4, 2062.9, 20.034, |, 0.0
15079.2, 138.6, | , 24.2, 0.0, 557.8, | ,  1000,   965,  3000,  2933, | , -3.4, 2120.8, 20.630, |, 0.0
15080.2, 138.7, | , 24.2, 0.0, 558.7, | ,  1000,   955,  3000,  2944, | , -3.4, 2167.1, 21.079, |, 0.0
15081.2, 138.5, | , 24.2, 0.0, 558.9, | ,  1000,   961,  3000,  2916, | , -3.4, 2239.0, 21.656, |, 0.0
15082.2, 138.9, | , 24.2, 0.0, 553.8, | ,  1000,   951,  3000,  2944, | , -3.4, 2286.2, 22.217, |, 0.0
15083.2, 139.2, | , 24.2, 0.0, 552.5, | ,  1000,   952,  3000,  2930, | , -3.4, 2341.0, 22.674, |, 0.0
15084.2, 139.5, | , 24.2, 0.0, 551.7, | ,  1000,   955,  3000,  2936, | , -3.4, 2412.1, 23.413, |, 0.0
15085.3, 138.5, | , 24.2, 0.0, 558.2, | ,  1000,   958,  3000,  2944, | , -3.4, 2443.8, 23.788, |, 0.0
15086.3, 138.2, | , 24.2, 0.0, 558.3, | ,  1000,   962,  3000,  2936, | , -3.4, 2480.7, 24.122, |, 0.0
15087.3, 138.6, | , 24.2, 0.0, 558.9, | ,  1000,   954,  3000,  2930, | , -3.4, 2500.4, 24.225, |, 0.0
15088.3, 139.3, | , 24.2, 0.0, 549.5, | ,  1000,   955,  3000,  2934, | , -3.4, 2556.5, 24.801, |, 0.0
15089.3, 139.3, | , 24.2, 0.0, 551.4, | ,  1000,   954,  3000,  2929, | , -3.4, 2571.9, 24.914, |, 0.0
15090.3, 139.6, | , 24.2, 0.0, 551.9, | ,  1000,   955,  3000,  2940, | , -3.4, 2581.8, 25.079, |, 0.0
15091.3, 138.7, | , 24.2, 0.0, 558.1, | ,  1000,   961,  3000,  2937, | , -3.4, 2607.5, 25.344, |, 0.0
15092.3, 138.3, | , 24.2, 0.0, 558.1, | ,  1000,   958,  3000,  2929, | , -3.4, 2633.6, 25.535, |, 0.0
15093.4, 139.4, | , 24.2, 0.0, 553.3, | ,  1000,   953,  3000,  2924, | , -3.4, 2652.9, 25.649, |, 0.0
15094.4, 139.5, | , 24.2, 0.0, 551.8, | ,  1000,   951,  3000,  2941, | , -3.4, 2658.9, 25.806, |, 0.0
15095.4, 139.1, | , 24.2, 0.0, 551.0, | ,  1000,   953,  3000,  2933, | , -3.4, 2702.6, 26.194, |, 0.0
15096.4, 139.1, | , 24.2, 0.0, 552.6, | ,  1000,   956,  3000,  2933, | , -3.4, 2692.8, 26.118, |, 0.0
15097.4, 138.6, | , 24.2, 0.0, 557.9, | ,  1000,   958,  3000,  2913, | , -3.4, 2701.8, 26.079, |, 0.0
15098.4, 138.3, | , 24.2, 0.0, 557.9, | ,  1000,   957,  3000,  2929, | , -3.4, 2709.5, 26.259, |, 0.0
15099.4, 139.1, | , 24.2, 0.0, 552.0, | ,  1000,   949,  3000,  2937, | , -3.4, 2730.0, 26.453, |, 0.0
15100.4, 139.6, | , 24.2, 0.0, 551.5, | ,  1000,   950,  3000,  2928, | , -3.4, 2706.0, 26.171, |, 0.0
15101.4, 139.0, | , 24.2, 0.0, 551.6, | ,  1000,   956,  3000,  2939, | , -3.4, 2706.5, 26.292, |, 0.0
15102.5, 138.1, | , 24.2, 0.0, 557.1, | ,  1000,   954,  3000,  2927, | , -3.4, 2709.9, 26.228, |, 0.0
15103.5, 138.6, | , 24.2, 0.0, 557.7, | ,  1000,   962,  3000,  2930, | , -3.4, 2714.6, 26.351, |, 0.0
15104.5, 138.8, | , 24.2, 0.0, 556.6, | ,  1000,   955,  3000,  2938, | , -3.4, 2718.5, 26.397, |, 0.0
15105.5, 139.5, | , 24.2, 0.0, 548.2, | ,  1000,   947,  3000,  2937, | , -3.4, 2703.9, 26.190, |, 0.0
15106.5, 139.0, | , 24.2, 0.0, 550.6, | ,  1000,   954,  3000,  2918, | , -3.4, 2698.8, 26.057, |, 0.0
15107.5, 139.2, | , 24.2, 0.0, 552.3, | ,  1000,   954,  3000,  2923, | , -3.4, 2703.9, 26.144, |, 0.0
15108.5, 138.3, | , 24.2, 0.0, 556.0, | ,  1000,   954,  3000,  2946, | , -3.4, 2699.6, 26.259, |, 0.0
15109.5, 138.5, | , 24.2, 0.0, 556.0, | ,  1000,   952,  3000,  2929, | , -3.4, 2698.3, 26.122, |, 0.0
15110.5, 138.8, | , 24.2, 0.0, 556.8, | ,  1000,   960,  3000,  2944, | , -3.4, 2678.6, 26.077, |, 0.0
15111.6, 139.0, | , 24.2, 0.0, 550.7, | ,  1000,   952,  3000,  2938, | , -3.4, 2673.9, 25.942, |, 0.0
15112.6, 138.7, | , 24.2, 0.0, 551.5, | ,  1000,   957,  3000,  2921, | , -3.4, 2686.3, 25.978, |, 0.0
15113.6, 138.9, | , 24.2, 0.0, 551.7, | ,  1000,   959,  3000,  2933, | , -3.4, 2673.9, 25.957, |, 0.0
15114.6, 138.8, | , 24.2, 0.0, 555.5, | ,  1000,   956,  3000,  2940, | , -3.4, 2666.6, 25.907, |, 0.0
15115.6, 138.3, | , 24.2, 0.0, 556.1, | ,  1000,   956,  3000,  2918, | , -3.4, 2658.1, 25.683, |, 0.0
15116.6, 138.4, | , 24.2, 0.0, 556.2, | ,  1000,   954,  3000,  2931, | , -3.4, 2663.6, 25.806, |, 0.0
15117.6, 139.5, | , 24.2, 0.0, 550.0, | ,  1000,   955,  3000,  2937, | , -3.4, 2670.9, 25.931, |, 0.0
15118.6, 139.3, | , 24.2, 0.0, 550.0, | ,  1000,   952,  3000,  2936, | , -3.4, 2653.8, 25.729, |, 0.0
15119.7, 139.2, | , 24.2, 0.0, 549.8, | ,  1000,   959,  3000,  2937, | , -3.4, 2644.3, 25.699, |, 0.0
15120.7, 138.7, | , 24.2, 0.0, 556.2, | ,  1000,   953,  3000,  2928, | , -3.4, 2661.1, 25.758, |, 0.0
15121.7, 138.7, | , 24.2, 0.0, 556.4, | ,  1000,   956,  3000,  2921, | , -3.4, 2648.2, 25.606, |, 0.0
15122.7, 138.8, | , 24.2, 0.0, 551.1, | ,  1000,   951,  3000,  2927, | , -3.4, 2637.1, 25.506, |, 0.0
15123.7, 139.4, | , 24.2, 0.0, 549.8, | ,  1000,   949,  3000,  2922, | , -3.4, 2637.9, 25.473, |, 0.0
15124.7, 139.6, | , 24.2, 0.0, 549.6, | ,  1000,   950,  3000,  2935, | , -3.4, 2649.5, 25.670, |, 0.0
15125.7, 138.3, | , 24.2, 0.0, 555.2, | ,  1000,   953,  3000,  2939, | , -3.4, 2640.9, 25.634, |, 0.0
15126.7, 138.2, | , 24.2, 0.0, 556.0, | ,  1000,   961,  3000,  2931, | , -3.4, 2633.2, 25.562, |, 0.0
15127.7, 138.2, | , 24.2, 0.0, 555.7, | ,  1000,   956,  3000,  2939, | , -3.4, 2636.2, 25.607, |, 0.0
15128.7, 139.3, | , 24.2, 0.0, 551.0, | ,  1000,   948,  3000,  2933, | , -3.4, 2621.6, 25.378, |, 0.0
15129.8, 139.2, | , 24.1, 0.0, 548.7, | ,  1000,   949,  3000,  2940, | , -3.4, 2622.9, 25.442, |, 0.0
15130.8, 139.2, | , 24.2, 0.0, 550.6, | ,  1000,   957,  3000,  2944, | , -3.4, 2614.4, 25.433, |, 0.0
15131.8, 138.7, | , 24.2, 0.0, 555.4, | ,  1000,   957,  3000,  2939, | , -3.4, 2621.6, 25.474, |, 0.0
15132.8, 138.2, | , 24.2, 0.0, 554.8, | ,  1000,   958,  3000,  2920, | , -3.4, 2639.6, 25.530, |, 0.0
15133.8, 138.3, | , 24.2, 0.0, 555.1, | ,  1000,   959,  3000,  2948, | , -3.4, 2625.1, 25.577, |, 0.0
15134.8, 139.5, | , 24.2, 0.0, 549.6, | ,  1000,   956,  3000,  2925, | , -3.4, 2614.8, 25.311, |, 0.0
15135.8, 139.2, | , 24.1, 0.0, 548.8, | ,  1000,   950,  3000,  2929, | , -3.4, 2606.6, 25.215, |, 0.0
15136.8, 139.0, | , 24.1, 0.0, 548.3, | ,  1000,   952,  3000,  2926, | , -3.4, 2618.2, 25.318, |, 0.0
15137.8, 138.2, | , 24.2, 0.0, 554.7, | ,  1000,   951,  3000,  2928, | , -3.4, 2621.6, 25.361, |, 0.0
15138.9, 138.7, | , 24.2, 0.0, 555.3, | ,  1000,   953,  3000,  2949, | , -3.4, 2607.1, 25.375, |, 0.0
15139.9, 138.3, | , 24.2, 0.0, 554.0, | ,  1000,   957,  3000,  2937, | , -3.4, 2610.9, 25.357, |, 0.0
15140.9, 139.4, | , 24.1, 0.0, 548.8, | ,  1000,   955,  3000,  2911, | , -3.4, 2612.6, 25.191, |, 0.0
15141.9, 139.5, | , 24.1, 0.0, 548.5, | ,  1000,   956,  3000,  2915, | , -3.4, 2604.5, 25.148, |, 0.0
15142.9, 139.1, | , 24.1, 0.0, 548.0, | ,  1000,   949,  3000,  2929, | , -3.4, 2587.8, 25.030, |, 0.0
15143.9, 138.3, | , 24.1, 0.0, 554.6, | ,  1000,   961,  3000,  2933, | , -3.4, 2593.4, 25.189, |, 0.0
15144.9, 138.4, | , 24.1, 0.0, 553.8, | ,  1000,   958,  3000,  2941, | , -3.4, 2598.9, 25.276, |, 0.0
15145.9, 139.3, | , 24.1, 0.0, 549.2, | ,  1000,   957,  3000,  2948, | , -3.4, 2613.1, 25.455, |, 0.0
15146.9, 139.2, | , 24.1, 0.0, 548.7, | ,  1000,   949,  3000,  2946, | , -3.4, 2592.9, 25.189, |, 0.0
15148.0, 139.5, | , 24.1, 0.0, 549.2, | ,  1000,   951,  3000,  2941, | , -3.4, 2585.6, 25.099, |, 0.0
15149.0, 138.7, | , 24.1, 0.0, 554.3, | ,  1000,   953,  3000,  2955, | , -3.4, 2582.2, 25.165, |, 0.0
15150.0, 138.3, | , 24.1, 0.0, 553.1, | ,  1000,   955,  3000,  2908, | , -3.4, 2580.9, 24.869, |, 0.0
15151.0, 138.3, | , 24.1, 0.0, 554.1, | ,  1000,   951,  3000,  2921, | , -3.4, 2586.9, 24.982, |, 0.0
15152.0, 139.5, | , 24.1, 0.0, 549.3, | ,  1000,   953,  3000,  2948, | , -3.4, 2576.7, 25.073, |, 0.0
15153.0, 139.1, | , 24.1, 0.0, 547.8, | ,  1000,   951,  3000,  2914, | , -3.4, 2575.8, 24.836, |, 0.0
15154.0, 138.8, | , 24.1, 0.0, 548.8, | ,  1000,   958,  3000,  2915, | , -3.4, 2582.2, 24.944, |, 0.0
15155.0, 138.6, | , 24.1, 0.0, 553.0, | ,  1000,   958,  3000,  2914, | , -3.4, 2603.2, 25.136, |, 0.0
15156.0, 138.8, | , 24.1, 0.0, 553.3, | ,  1000,   960,  3000,  2946, | , -3.4, 2583.5, 25.167, |, 0.0
15157.1, 138.3, | , 24.1, 0.0, 553.6, | ,  1000,   960,  3000,  2940, | , -3.4, 2574.1, 25.037, |, 0.0
15158.1, 139.0, | , 24.1, 0.0, 548.5, | ,  1000,   957,  3000,  2923, | , -3.4, 2576.7, 24.937, |, 0.0
15159.1, 139.5, | , 24.1, 0.0, 547.3, | ,  1000,   954,  3000,  2920, | , -3.4, 2585.2, 24.979, |, 0.0
15160.1, 139.3, | , 24.1, 0.0, 546.2, | ,  1000,   960,  3000,  2938, | , -3.4, 2599.4, 25.272, |, 0.0
15161.1, 138.5, | , 24.1, 0.0, 553.3, | ,  1000,   959,  3000,  2941, | , -3.4, 2579.7, 25.093, |, 0.0
15162.1, 138.7, | , 24.1, 0.0, 553.6, | ,  1000,   954,  3000,  2934, | , -3.4, 2567.7, 24.903, |, 0.0
15163.1, 138.7, | , 24.1, 0.0, 553.4, | ,  1000,   958,  3000,  2935, | , -3.4, 2561.7, 24.876, |, 0.0
15164.1, 139.3, | , 24.1, 0.0, 544.6, | ,  1000,   953,  3000,  2932, | , -3.4, 2592.1, 25.115, |, 0.0
15165.1, 139.5, | , 24.1, 0.0, 546.7, | ,  1000,   955,  3000,  2943, | , -3.4, 2569.4, 24.983, |, 0.0
15166.2, 139.4, | , 24.1, 0.0, 547.3, | ,  1000,   956,  3000,  2929, | , -3.4, 2568.9, 24.890, |, 0.0
15167.2, 138.4, | , 24.1, 0.0, 553.4, | ,  1000,   958,  3000,  2953, | , -3.4, 2589.1, 25.255, |, 0.0
15168.2, 138.2, | , 24.1, 0.0, 552.7, | ,  1000,   953,  3000,  2925, | , -3.4, 2575.8, 24.912, |, 0.0
15169.2, 139.5, | , 24.1, 0.0, 549.2, | ,  1000,   959,  3000,  2929, | , -3.4, 2552.2, 24.751, |, 0.0
15170.2, 139.1, | , 24.1, 0.0, 546.1, | ,  1000,   950,  3000,  2936, | , -3.4, 2542.4, 24.644, |, 0.0
15171.2, 139.1, | , 24.1, 0.0, 546.5, | ,  1000,   949,  3000,  2918, | , -3.4, 2570.2, 24.794, |, 0.0
15172.2, 139.3, | , 24.1, 0.0, 548.0, | ,  1000,   948,  3000,  2941, | , -3.4, 2549.7, 24.726, |, 0.0
15173.2, 138.2, | , 24.1, 0.0, 552.7, | ,  1000,   954,  3000,  2942, | , -3.4, 2546.7, 24.750, |, 0.0
15174.2, 138.2, | , 24.1, 0.0, 552.7, | ,  1000,   961,  3000,  2922, | , -3.4, 2543.7, 24.632, |, 0.0
15175.3, 138.9, | , 24.1, 0.0, 547.6, | ,  1000,   955,  3000,  2915, | , -3.4, 2568.9, 24.802, |, 0.0
15176.3, 139.6, | , 24.1, 0.0, 545.9, | ,  1000,   955,  3000,  2944, | , -3.4, 2535.5, 24.659, |, 0.0
15177.3, 139.1, | , 24.1, 0.0, 547.0, | ,  1000,   949,  3000,  2945, | , -3.4, 2547.9, 24.746, |, 0.0
15178.3, 138.0, | , 24.1, 0.0, 552.4, | ,  1000,   962,  3000,  2922, | , -3.4, 2539.8, 24.601, |, 0.0
15179.3, 138.5, | , 24.1, 0.0, 552.9, | ,  1000,   961,  3000,  2921, | , -3.4, 2537.2, 24.569, |, 0.0
15180.3, 138.3, | , 24.1, 0.0, 552.3, | ,  1000,   961,  3000,  2948, | , -3.4, 2565.5, 25.012, |, 0.0
15181.3, 138.9, | , 24.1, 0.0, 546.7, | ,  1000,   950,  3000,  2928, | , -3.4, 2541.1, 24.582, |, 0.0
15182.3, 139.2, | , 24.1, 0.0, 545.5, | ,  1000,   950,  3000,  2915, | , -3.4, 2525.2, 24.347, |, 0.0
15183.4, 139.3, | , 24.1, 0.0, 546.9, | ,  1000,   954,  3000,  2926, | , -3.4, 2538.5, 24.566, |, 0.0
15184.4, 138.2, | , 24.1, 0.0, 551.9, | ,  1000,   961,  3000,  2931, | , -3.4, 2522.2, 24.489, |, 0.0
15185.4, 138.8, | , 24.1, 0.0, 552.0, | ,  1000,   959,  3000,  2926, | , -3.4, 2535.1, 24.566, |, 0.0
15186.4, 138.9, | , 24.1, 0.0, 551.2, | ,  1000,   953,  3000,  2923, | , -3.4, 2523.1, 24.396, |, 0.0
15187.4, 138.9, | , 24.1, 0.0, 545.6, | ,  1000,   950,  3000,  2915, | , -3.4, 2515.4, 24.250, |, 0.0
15188.4, 139.0, | , 24.1, 0.0, 546.4, | ,  1000,   953,  3000,  2941, | , -3.4, 2548.4, 24.750, |, 0.0
15189.4, 139.4, | , 24.1, 0.0, 546.6, | ,  1000,   953,  3000,  2944, | , -3.4, 2522.7, 24.522, |, 0.0
15190.4, 138.3, | , 24.1, 0.0, 551.5, | ,  1000,   955,  3000,  2934, | , -3.4, 2516.7, 24.415, |, 0.0
15191.4, 138.4, | , 24.1, 0.0, 550.4, | ,  1000,   960,  3000,  2925, | , -3.4, 2518.8, 24.406, |, 0.0
15192.5, 138.5, | , 24.1, 0.0, 551.5, | ,  1000,   955,  3000,  2919, | , -3.4, 2515.8, 24.309, |, 0.0
15193.5, 139.5, | , 24.1, 0.0, 544.5, | ,  1000,   956,  3000,  2931, | , -3.4, 2521.4, 24.449, |, 0.0
15194.5, 139.1, | , 24.1, 0.0, 544.5, | ,  1000,   953,  3000,  2934, | , -3.4, 2515.8, 24.391, |, 0.0
15195.5, 139.6, | , 24.1, 0.0, 545.2, | ,  1000,   962,  3000,  2933, | , -3.4, 2524.4, 24.522, |, 0.0
15196.5, 138.8, | , 24.1, 0.0, 550.3, | ,  1000,   953,  3000,  2930, | , -3.4, 2509.0, 24.302, |, 0.0
15197.5, 138.3, | , 24.1, 0.0, 550.8, | ,  1000,   957,  3000,  2937, | , -3.4, 2535.1, 24.622, |, 0.0
15198.5, 138.8, | , 24.1, 0.0, 545.5, | ,  1000,   950,  3000,  2923, | , -3.4, 2521.4, 24.360, |, 0.0
15199.5, 139.5, | , 24.1, 0.0, 544.8, | ,  1000,   948,  3000,  2922, | , -3.4, 2521.0, 24.334, |, 0.0
15200.5, 139.6, | , 24.1, 0.0, 544.5, | ,  1000,   950,  3000,  2941, | , -3.4, 2505.5, 24.315, |, 0.0
15201.6, 138.4, | , 24.1, 0.0, 548.8, | ,  1000,   951,  3000,  2926, | , -3.4, 2499.5, 24.168, |, 0.0
15202.6, 138.6, | , 24.1, 0.0, 551.0, | ,  1000,   958,  3000,  2933, | , -3.4, 2527.8, 24.534, |, 0.0
15203.6, 138.3, | , 24.1, 0.0, 550.7, | ,  1000,   957,  3000,  2943, | , -3.4, 2497.8, 24.301, |, 0.0
15204.6, 138.9, | , 24.1, 0.0, 545.5, | ,  1000,   954,  3000,  2933, | , -3.4, 2491.0, 24.154, |, 0.0
15205.6, 139.2, | , 24.1, 0.0, 544.0, | ,  1000,   957,  3000,  2952, | , -3.4, 2521.0, 24.581, |, 0.0
15206.6, 139.2, | , 24.1, 0.0, 545.4, | ,  1000,   949,  3000,  2920, | , -3.4, 2516.2, 24.282, |, 0.0
15207.6, 138.1, | , 24.1, 0.0, 550.4, | ,  1000,   954,  3000,  2929, | , -3.4, 2500.4, 24.218, |, 0.0
15208.6, 138.4, | , 24.1, 0.0, 550.1, | ,  1000,   958,  3000,  2958, | , -3.4, 2489.2, 24.313, |, 0.0
15209.6, 138.6, | , 24.1, 0.0, 550.5, | ,  1000,   954,  3000,  2925, | , -3.4, 2487.1, 24.063, |, 0.0
15210.7, 138.9, | , 24.1, 0.0, 545.0, | ,  1000,   957,  3000,  2926, | , -3.4, 2482.0, 24.040, |, 0.0
15211.7, 139.2, | , 24.1, 0.0, 542.9, | ,  1000,   956,  3000,  2941, | , -3.4, 2484.1, 24.147, |, 0.0
15212.7, 139.2, | , 24.1, 0.0, 543.2, | ,  1000,   959,  3000,  2945, | , -3.4, 2483.2, 24.182, |, 0.0
15213.7, 138.6, | , 24.1, 0.0, 550.1, | ,  1000,   952,  3000,  2942, | , -3.4, 2496.1, 24.246, |, 0.0
15214.7, 138.2, | , 24.1, 0.0, 549.7, | ,  1000,   951,  3000,  2937, | , -3.4, 2494.0, 24.185, |, 0.0
15215.7, 138.7, | , 24.1, 0.0, 549.7, | ,  1000,   958,  3000,  2948, | , -3.4, 2506.8, 24.427, |, 0.0
15216.7, 139.6, | , 24.1, 0.0, 539.8, | ,  1000,   954,  3000,  2933, | , -3.4, 2476.0, 24.009, |, 0.0
15217.7, 139.6, | , 24.1, 0.0, 543.1, | ,  1000,   959,  3000,  2948, | , -3.4, 2477.3, 24.140, |, 0.0
15218.7, 139.0, | , 24.1, 0.0, 544.8, | ,  1000,   955,  3000,  2947, | , -3.4, 2457.5, 23.922, |, 0.0
15219.8, 138.6, | , 24.1, 0.0, 549.4, | ,  1000,   961,  3000,  2908, | , -3.4, 2459.3, 23.735, |, 0.0
15220.8, 138.3, | , 24.1, 0.0, 549.4, | ,  1000,   953,  3000,  2921, | , -3.4, 2490.5, 24.067, |, 0.0
15221.8, 138.4, | , 24.1, 0.0, 540.1, | ,  1000,   953,  3000,  2923, | , -3.4, 2493.1, 24.107, |, 0.0
15222.8, 139.1, | , 24.1, 0.0, 542.7, | ,  1000,   956,  3000,  2924, | , -3.4, 2460.5, 23.813, |, 0.0
15223.8, 139.5, | , 24.1, 0.0, 542.9, | ,  1000,   949,  3000,  2919, | , -3.4, 2496.1, 24.084, |, 0.0
15224.8, 138.9, | , 24.1, 0.0, 544.5, | ,  1000,   950,  3000,  2941, | , -3.4, 2474.3, 24.013, |, 0.0
15225.8, 138.4, | , 24.1, 0.0, 548.2, | ,  1000,   956,  3000,  2944, | , -3.4, 2450.7, 23.845, |, 0.0
15226.8, 138.7, | , 24.1, 0.0, 548.1, | ,  1000,   957,  3000,  2920, | , -3.4, 2456.3, 23.757, |, 0.0
15227.9, 139.0, | , 24.1, 0.0, 543.5, | ,  1000,   957,  3000,  2941, | , -3.4, 2452.0, 23.846, |, 0.0
15228.9, 139.1, | , 24.1, 0.0, 541.9, | ,  1000,   958,  3000,  2927, | , -3.4, 2443.8, 23.682, |, 0.0
15229.9, 139.1, | , 24.1, 0.0, 542.8, | ,  1000,   949,  3000,  2943, | , -3.4, 2473.4, 24.013, |, 0.0
15230.9, 138.4, | , 24.1, 0.0, 548.3, | ,  1000,   955,  3000,  2932, | , -3.4, 2444.3, 23.698, |, 0.0
15231.9, 138.4, | , 24.1, 0.0, 547.6, | ,  1000,   956,  3000,  2920, | , -3.4, 2462.7, 23.813, |, 0.0
15232.9, 138.7, | , 24.1, 0.0, 548.8, | ,  1000,   964,  3000,  2921, | , -3.4, 2456.3, 23.805, |, 0.0
15233.9, 139.4, | , 24.1, 0.0, 543.1, | ,  1000,   958,  3000,  2919, | , -3.4, 2460.5, 23.797, |, 0.0
15234.9, 139.1, | , 24.1, 0.0, 541.7, | ,  1000,   952,  3000,  2937, | , -3.4, 2450.3, 23.771, |, 0.0
15235.9, 138.8, | , 24.1, 0.0, 543.4, | ,  1000,   955,  3000,  2921, | , -3.4, 2445.5, 23.641, |, 0.0
15237.0, 138.7, | , 24.1, 0.0, 547.7, | ,  1000,   950,  3000,  2948, | , -3.4, 2457.1, 23.892, |, 0.0
15238.0, 138.4, | , 24.1, 0.0, 547.6, | ,  1000,   958,  3000,  2941, | , -3.4, 2459.7, 23.918, |, 0.0
15239.0, 138.4, | , 24.1, 0.0, 547.9, | ,  1000,   952,  3000,  2926, | , -3.4, 2434.8, 23.556, |, 0.0
15240.0, 139.5, | , 24.1, 0.0, 543.2, | ,  1000,   958,  3000,  2924, | , -3.4, 2422.0, 23.452, |, 0.0
15241.0, 139.1, | , 24.1, 0.0, 541.7, | ,  1000,   948,  3000,  2928, | , -3.4, 2448.5, 23.673, |, 0.0
15242.0, 139.2, | , 24.1, 0.0, 541.0, | ,  1000,   950,  3000,  2922, | , -3.4, 2433.5, 23.504, |, 0.0
15243.0, 138.4, | , 24.1, 0.0, 548.0, | ,  1000,   957,  3000,  2932, | , -3.4, 2427.1, 23.544, |, 0.0
15244.0, 138.7, | , 24.1, 0.0, 547.6, | ,  1000,   961,  3000,  2935, | , -3.4, 2439.1, 23.702, |, 0.0
15245.1, 138.4, | , 24.1, 0.0, 547.2, | ,  1000,   956,  3000,  2926, | , -3.4, 2412.6, 23.366, |, 0.0
15246.1, 139.2, | , 24.1, 0.0, 540.8, | ,  1000,   949,  3000,  2929, | , -3.4, 2423.7, 23.452, |, 0.0
15247.1, 139.5, | , 24.1, 0.0, 540.8, | ,  1000,   955,  3000,  2909, | , -3.4, 2439.1, 23.507, |, 0.0
15248.1, 139.0, | , 24.1, 0.0, 540.7, | ,  1000,   955,  3000,  2923, | , -3.4, 2435.3, 23.556, |, 0.0
15249.1, 138.5, | , 24.1, 0.0, 547.5, | ,  1000,   954,  3000,  2929, | , -3.4, 2420.3, 23.446, |, 0.0
15250.1, 138.7, | , 24.1, 0.0, 547.4, | ,  1000,   954,  3000,  2945, | , -3.4, 2422.0, 23.556, |, 0.0
15251.1, 139.1, | , 24.1, 0.0, 541.2, | ,  1000,   954,  3000,  2954, | , -3.4, 2413.0, 23.521, |, 0.0
15252.1, 139.3, | , 24.1, 0.0, 540.4, | ,  1000,   955,  3000,  2926, | , -3.4, 2409.6, 23.333, |, 0.0
15253.2, 139.3, | , 24.1, 0.0, 542.0, | ,  1000,   954,  3000,  2937, | , -3.4, 2429.7, 23.583, |, 0.0
15254.2, 138.2, | , 24.1, 0.0, 546.8, | ,  1000,   961,  3000,  2937, | , -3.4, 2402.7, 23.363, |, 0.0
15255.2, 138.1, | , 24.1, 0.0, 546.5, | ,  1000,   959,  3000,  2929, | , -3.4, 2413.0, 23.403, |, 0.0
15256.2, 138.6, | , 24.1, 0.0, 546.8, | ,  1000,   954,  3000,  2928, | , -3.4, 2413.0, 23.368, |, 0.0
15257.2, 139.2, | , 24.1, 0.0, 540.7, | ,  1000,   959,  3000,  2948, | , -3.4, 2403.1, 23.418, |, 0.0
15258.2, 139.0, | , 24.1, 0.0, 540.1, | ,  1000,   949,  3000,  2930, | , -3.4, 2401.8, 23.246, |, 0.0
15259.2, 139.3, | , 24.1, 0.0, 542.1, | ,  1000,   949,  3000,  2941, | , -3.4, 2422.8, 23.510, |, 0.0
15260.2, 138.4, | , 24.1, 0.0, 546.4, | ,  1000,   961,  3000,  2954, | , -3.4, 2401.0, 23.452, |, 0.0
15261.3, 138.3, | , 24.1, 0.0, 546.7, | ,  1000,   958,  3000,  2953, | , -3.4, 2407.0, 23.483, |, 0.0
15262.3, 138.3, | , 24.1, 0.0, 545.8, | ,  1000,   956,  3000,  2907, | , -3.4, 2398.4, 23.114, |, 0.0
15263.3, 138.9, | , 24.1, 0.0, 541.7, | ,  1000,   955,  3000,  2921, | , -3.4, 2399.3, 23.199, |, 0.0
15264.3, 139.1, | , 24.1, 0.0, 539.8, | ,  1000,   953,  3000,  2911, | , -3.4, 2427.1, 23.395, |, 0.0
15265.3, 139.5, | , 24.1, 0.0, 539.9, | ,  1000,   959,  3000,  2945, | , -3.4, 2388.6, 23.266, |, 0.0
15266.3, 138.1, | , 24.1, 0.0, 546.2, | ,  1000,   955,  3000,  2936, | , -3.4, 2410.8, 23.397, |, 0.0
15267.4, 138.4, | , 24.1, 0.0, 545.4, | ,  1000,   957,  3000,  2929, | , -3.4, 2389.0, 23.163, |, 0.0
15268.4, 138.6, | , 24.1, 0.0, 546.2, | ,  1000,   954,  3000,  2935, | , -3.4, 2374.4, 23.038, |, 0.0
15269.4, 139.8, | , 24.1, 0.0, 537.9, | ,  1000,   950,  3000,  2914, | , -3.4, 2378.7, 22.931, |, 0.0
15270.4, 139.1, | , 24.1, 0.0, 539.4, | ,  1000,   950,  3000,  2947, | , -3.4, 2375.3, 23.092, |, 0.0
15271.4, 139.4, | , 24.1, 0.0, 539.3, | ,  1000,   956,  3000,  2942, | , -3.4, 2395.4, 23.293, |, 0.0
15272.4, 138.8, | , 24.1, 0.0, 545.2, | ,  1000,   958,  3000,  2950, | , -3.4, 2402.3, 23.418, |, 0.0
15273.4, 138.3, | , 24.1, 0.0, 545.7, | ,  1000,   955,  3000,  2951, | , -3.4, 2371.9, 23.108, |, 0.0
15274.4, 139.4, | , 24.1, 0.0, 540.6, | ,  1000,   951,  3000,  2916, | , -3.4, 2377.4, 22.936, |, 0.0
15275.4, 138.9, | , 24.1, 0.0, 538.9, | ,  1000,   956,  3000,  2918, | , -3.4, 2365.0, 22.858, |, 0.0
15276.5, 139.0, | , 24.1, 0.0, 538.5, | ,  1000,   957,  3000,  2923, | , -3.4, 2389.4, 23.127, |, 0.0
15277.5, 139.1, | , 24.1, 0.0, 539.1, | ,  1000,   955,  3000,  2921, | , -3.4, 2403.1, 23.234, |, 0.0
15278.5, 138.7, | , 24.1, 0.0, 545.6, | ,  1000,   955,  3000,  2956, | , -3.4, 2391.6, 23.334, |, 0.0
15279.5, 138.3, | , 24.1, 0.0, 545.4, | ,  1000,   953,  3000,  2939, | , -3.4, 2376.1, 23.070, |, 0.0
15280.5, 138.9, | , 24.1, 0.0, 540.0, | ,  1000,   954,  3000,  2918, | , -3.4, 2380.9, 22.995, |, 0.0
15281.5, 139.5, | , 24.1, 0.0, 539.2, | ,  1000,   954,  3000,  2929, | , -3.4, 2349.1, 22.754, |, 0.0
15282.6, 139.1, | , 24.1, 0.0, 538.2, | ,  1000,   957,  3000,  2929, | , -3.4, 2369.3, 22.970, |, 0.0
15283.6, 138.4, | , 24.1, 0.0, 543.9, | ,  1000,   959,  3000,  2924, | , -3.4, 2374.0, 22.996, |, 0.0
15284.6, 138.4, | , 24.1, 0.0, 544.8, | ,  1000,   962,  3000,  2952, | , -3.4, 2371.9, 23.156, |, 0.0
15285.6, 138.6, | , 24.1, 0.0, 545.0, | ,  1000,   957,  3000,  2926, | , -3.4, 2352.6, 22.790, |, 0.0
15286.6, 139.2, | , 24.1, 0.0, 539.6, | ,  1000,   958,  3000,  2936, | , -3.4, 2353.0, 22.857, |, 0.0
15287.6, 139.7, | , 24.1, 0.0, 538.0, | ,  1000,   950,  3000,  2929, | , -3.4, 2345.3, 22.693, |, 0.0
15288.6, 139.5, | , 24.1, 0.0, 539.1, | ,  1000,   950,  3000,  2917, | , -3.4, 2345.7, 22.631, |, 0.0
15289.6, 138.3, | , 24.1, 0.0, 544.1, | ,  1000,   962,  3000,  2942, | , -3.4, 2345.7, 22.848, |, 0.0
15290.6, 138.3, | , 24.1, 0.0, 544.2, | ,  1000,   957,  3000,  2929, | , -3.4, 2356.4, 22.841, |, 0.0
15291.6, 138.6, | , 24.1, 0.0, 544.5, | ,  1000,   955,  3000,  2923, | , -3.4, 2343.1, 22.671, |, 0.0
15292.7, 139.1, | , 24.1, 0.0, 537.7, | ,  1000,   954,  3000,  2912, | , -3.4, 2344.4, 22.613, |, 0.0
15293.7, 138.9, | , 24.1, 0.0, 539.5, | ,  1000,   947,  3000,  2944, | , -3.4, 2343.1, 22.750, |, 0.0
15294.7, 139.1, | , 24.1, 0.0, 539.4, | ,  1000,   952,  3000,  2904, | , -3.4, 2335.4, 22.468, |, 0.0
15295.7, 138.2, | , 24.1, 0.0, 544.2, | ,  1000,   956,  3000,  2943, | , -3.4, 2341.9, 22.780, |, 0.0
15296.7, 138.1, | , 24.1, 0.0, 544.4, | ,  1000,   958,  3000,  2953, | , -3.4, 2348.7, 22.916, |, 0.0
15297.7, 138.7, | , 24.1, 0.0, 543.7, | ,  1000,   952,  3000,  2925, | , -3.4, 2326.4, 22.501, |, 0.0
15298.7, 139.6, | , 24.1, 0.0, 538.1, | ,  1000,   948,  3000,  2945, | , -3.4, 2326.0, 22.594, |, 0.0
15299.7, 139.0, | , 24.1, 0.0, 537.4, | ,  1000,   957,  3000,  2918, | , -3.4, 2336.3, 22.584, |, 0.0
15300.8, 139.0, | , 24.1, 0.0, 538.6, | ,  1000,   956,  3000,  2941, | , -3.4, 2336.3, 22.714, |, 0.0
15301.8, 138.7, | , 24.1, 0.0, 544.3, | ,  1000,   955,  3000,  2944, | , -3.4, 2320.4, 22.569, |, 0.0
15302.8, 138.5, | , 24.1, 0.0, 543.1, | ,  1000,   957,  3000,  2952, | , -3.4, 2323.4, 22.661, |, 0.0
15303.8, 139.3, | , 24.1, 0.0, 538.8, | ,  1000,   957,  3000,  2926, | , -3.4, 2318.3, 22.454, |, 0.0
15304.8, 139.1, | , 24.1, 0.0, 537.4, | ,  1000,   956,  3000,  2921, | , -3.4, 2322.2, 22.460, |, 0.0
15305.8, 139.1, | , 24.1, 0.0, 537.4, | ,  1000,   955,  3000,  2934, | , -3.4, 2321.3, 22.526, |, 0.0
15306.8, 138.2, | , 24.1, 0.0, 543.1, | ,  1000,   955,  3000,  2927, | , -3.4, 2351.7, 22.779, |, 0.0
15307.8, 138.6, | , 24.1, 0.0, 542.6, | ,  1000,   961,  3000,  2945, | , -3.4, 2334.2, 22.750, |, 0.0
15308.8, 138.3, | , 24.1, 0.0, 543.1, | ,  1000,   959,  3000,  2918, | , -3.4, 2341.0, 22.640, |, 0.0
15309.9, 139.1, | , 24.1, 0.0, 537.9, | ,  1000,   957,  3000,  2924, | , -3.4, 2305.4, 22.323, |, 0.0
15310.9, 139.6, | , 24.1, 0.0, 537.0, | ,  1000,   953,  3000,  2956, | , -3.4, 2318.7, 22.610, |, 0.0
15311.9, 138.9, | , 24.1, 0.0, 538.2, | ,  1000,   953,  3000,  2933, | , -3.4, 2297.3, 22.273, |, 0.0
15312.9, 138.4, | , 24.1, 0.0, 541.9, | ,  1000,   961,  3000,  2918, | , -3.4, 2311.4, 22.369, |, 0.0
15313.9, 138.3, | , 24.1, 0.0, 542.6, | ,  1000,   952,  3000,  2944, | , -3.4, 2296.4, 22.318, |, 0.0
15314.9, 138.6, | , 24.1, 0.0, 542.8, | ,  1000,   958,  3000,  2910, | , -3.4, 2305.4, 22.248, |, 0.0
15315.9, 138.9, | , 24.1, 0.0, 537.1, | ,  1000,   950,  3000,  2933, | , -3.4, 2309.7, 22.374, |, 0.0
15316.9, 139.3, | , 24.1, 0.0, 536.0, | ,  1000,   952,  3000,  2942, | , -3.4, 2326.4, 22.603, |, 0.0
15318.0, 139.3, | , 24.1, 0.0, 536.3, | ,  1000,   955,  3000,  2924, | , -3.4, 2291.7, 22.176, |, 0.0
15319.0, 138.1, | , 24.1, 0.0, 542.4, | ,  1000,   958,  3000,  2925, | , -3.4, 2288.3, 22.169, |, 0.0
15320.0, 138.5, | , 24.1, 0.0, 542.4, | ,  1000,   953,  3000,  2936, | , -3.4, 2295.2, 22.269, |, 0.0
15321.0, 138.3, | , 24.1, 0.0, 542.4, | ,  1000,   955,  3000,  2958, | , -3.4, 2320.0, 22.649, |, 0.0
15322.0, 139.2, | , 24.0, 0.0, 536.0, | ,  1000,   953,  3000,  2925, | , -3.4, 2289.6, 22.149, |, 0.0
15323.0, 139.2, | , 24.1, 0.0, 535.5, | ,  1000,   951,  3000,  2939, | , -3.4, 2305.4, 22.374, |, 0.0
15324.1, 139.5, | , 24.0, 0.0, 535.8, | ,  1000,   956,  3000,  2931, | , -3.4, 2281.9, 22.130, |, 0.0
15325.1, 138.2, | , 24.0, 0.0, 542.0, | ,  1000,   952,  3000,  2922, | , -3.4, 2280.6, 22.042, |, 0.0
15326.1, 138.3, | , 24.1, 0.0, 542.1, | ,  1000,   960,  3000,  2954, | , -3.4, 2304.6, 22.505, |, 0.0
15327.1, 139.4, | , 24.1, 0.0, 537.2, | ,  1000,   954,  3000,  2926, | , -3.4, 2290.9, 22.175, |, 0.0
15328.1, 139.2, | , 24.0, 0.0, 535.2, | ,  1000,   951,  3000,  2935, | , -3.4, 2273.3, 22.039, |, 0.0
15329.1, 138.8, | , 24.1, 0.0, 537.0, | ,  1000,   951,  3000,  2922, | , -3.4, 2290.4, 22.128, |, 0.0
15330.1, 138.7, | , 24.1, 0.0, 541.2, | ,  1000,   954,  3000,  2926, | , -3.4, 2282.7, 22.094, |, 0.0
15331.1, 138.4, | , 24.1, 0.0, 541.4, | ,  1000,   957,  3000,  2943, | , -3.4, 2282.7, 22.213, |, 0.0
15332.2, 138.2, | , 24.0, 0.0, 541.3, | ,  1000,   957,  3000,  2921, | , -3.4, 2275.5, 22.013, |, 0.0
15333.2, 139.4, | , 24.0, 0.0, 536.1, | ,  1000,   950,  3000,  2914, | , -3.4, 2298.2, 22.155, |, 0.0
15334.2, 139.5, | , 24.0, 0.0, 535.2, | ,  1000,   959,  3000,  2928, | , -3.4, 2278.5, 22.093, |, 0.0
15335.2, 138.9, | , 24.1, 0.0, 536.0, | ,  1000,   958,  3000,  2920, | , -3.4, 2267.7, 21.940, |, 0.0
15336.2, 138.6, | , 24.0, 0.0, 540.9, | ,  1000,   957,  3000,  2943, | , -3.4, 2275.9, 22.146, |, 0.0
15337.2, 138.7, | , 24.0, 0.0, 541.5, | ,  1000,   957,  3000,  2916, | , -3.4, 2284.0, 22.071, |, 0.0
15338.2, 138.2, | , 24.0, 0.0, 540.3, | ,  1000,   950,  3000,  2911, | , -3.4, 2259.2, 21.764, |, 0.0
15339.2, 139.0, | , 24.0, 0.0, 535.6, | ,  1000,   952,  3000,  2924, | , -3.4, 2260.9, 21.862, |, 0.0
15340.3, 139.5, | , 24.0, 0.0, 534.5, | ,  1000,   956,  3000,  2944, | , -3.4, 2260.5, 21.994, |, 0.0
15341.3, 139.1, | , 24.0, 0.0, 534.3, | ,  1000,   952,  3000,  2941, | , -3.4, 2257.9, 21.931, |, 0.0
15342.3, 138.5, | , 24.0, 0.0, 540.7, | ,  1000,   958,  3000,  2923, | , -3.4, 2251.0, 21.796, |, 0.0
15343.3, 138.7, | , 24.0, 0.0, 539.7, | ,  1000,   956,  3000,  2940, | , -3.4, 2280.6, 22.169, |, 0.0
15344.3, 138.4, | , 24.0, 0.0, 540.5, | ,  1000,   955,  3000,  2934, | , -3.4, 2265.6, 21.981, |, 0.0
15345.3, 139.5, | , 24.0, 0.0, 531.3, | ,  1000,   957,  3000,  2930, | , -3.4, 2245.5, 21.780, |, 0.0
15346.3, 139.4, | , 24.0, 0.0, 534.5, | ,  1000,   956,  3000,  2941, | , -3.4, 2263.0, 22.004, |, 0.0
15347.3, 139.0, | , 24.0, 0.0, 535.2, | ,  1000,   952,  3000,  2920, | , -3.4, 2246.3, 21.701, |, 0.0
15348.4, 138.4, | , 24.0, 0.0, 538.9, | ,  1000,   955,  3000,  2914, | , -3.4, 2248.0, 21.703, |, 0.0
15349.4, 138.6, | , 24.0, 0.0, 539.7, | ,  1000,   962,  3000,  2921, | , -3.4, 2243.3, 21.733, |, 0.0
15350.4, 138.8, | , 24.0, 0.0, 534.7, | ,  1000,   958,  3000,  2946, | , -3.4, 2243.7, 21.854, |, 0.0
15351.4, 139.1, | , 24.0, 0.0, 533.7, | ,  1000,   957,  3000,  2933, | , -3.4, 2244.6, 21.788, |, 0.0
15352.4, 139.1, | , 24.0, 0.0, 533.4, | ,  1000,   952,  3000,  2911, | , -3.4, 2260.0, 21.784, |, 0.0
15353.4, 139.4, | , 24.0, 0.0, 534.2, | ,  1000,   954,  3000,  2918, | , -3.4, 2254.5, 21.780, |, 0.0
15354.4, 138.3, | , 24.0, 0.0, 540.0, | ,  1000,   953,  3000,  2939, | , -3.4, 2253.2, 21.881, |, 0.0
15355.4, 138.3, | , 24.0, 0.0, 539.7, | ,  1000,   959,  3000,  2920, | , -3.4, 2253.6, 21.812, |, 0.0
15356.4, 139.4, | , 24.0, 0.0, 535.1, | ,  1000,   957,  3000,  2929, | , -3.4, 2251.5, 21.826, |, 0.0
15357.5, 139.1, | , 24.0, 0.0, 533.7, | ,  1000,   956,  3000,  2933, | , -3.4, 2252.3, 21.859, |, 0.0
15358.5, 139.1, | , 24.0, 0.0, 534.3, | ,  1000,   951,  3000,  2936, | , -3.4, 2251.9, 21.836, |, 0.0
15359.5, 138.2, | , 24.0, 0.0, 539.9, | ,  1000,   957,  3000,  2934, | , -3.4, 2247.6, 21.823, |, 0.0
15360.5, 138.1, | , 24.0, 0.0, 539.5, | ,  1000,   957,  3000,  2929, | , -3.4, 2262.6, 21.936, |, 0.0
15361.5, 138.2, | , 24.0, 0.0, 539.6, | ,  1000,   951,  3000,  2929, | , -3.4, 2265.6, 21.932, |, 0.0
15362.5, 139.3, | , 24.0, 0.0, 534.7, | ,  1000,   955,  3000,  2936, | , -3.4, 2243.7, 21.779, |, 0.0
15363.5, 139.6, | , 24.0, 0.0, 533.1, | ,  1000,   951,  3000,  2933, | , -3.4, 2257.5, 21.872, |, 0.0
15364.5, 139.1, | , 24.0, 0.0, 534.4, | ,  1000,   954,  3000,  2922, | , -3.4, 2242.9, 21.687, |, 0.0
15365.6, 138.2, | , 24.0, 0.0, 539.3, | ,  1000,   962,  3000,  2910, | , -3.4, 2245.9, 21.694, |, 0.0
15366.6, 138.7, | , 24.0, 0.0, 539.3, | ,  1000,   955,  3000,  2929, | , -3.4, 2251.5, 21.822, |, 0.0
15367.6, 138.3, | , 24.0, 0.0, 538.9, | ,  1000,   959,  3000,  2948, | , -3.4, 2247.2, 21.901, |, 0.0
15368.6, 138.9, | , 24.0, 0.0, 533.0, | ,  1000,   956,  3000,  2921, | , -3.4, 2243.7, 21.702, |, 0.0
15369.6, 139.5, | , 24.0, 0.0, 532.8, | ,  1000,   953,  3000,  2918, | , -3.4, 2242.9, 21.664, |, 0.0
15370.6, 139.2, | , 24.0, 0.0, 532.2, | ,  1000,   954,  3000,  2948, | , -3.4, 2245.5, 21.861, |, 0.0
15371.6, 138.3, | , 24.0, 0.0, 538.7, | ,  1000,   958,  3000,  2924, | , -3.4, 2244.6, 21.738, |, 0.0
15372.6, 138.2, | , 24.0, 0.0, 538.6, | ,  1000,   957,  3000,  2932, | , -3.4, 2270.7, 22.032, |, 0.0
15373.7, 138.9, | , 24.0, 0.0, 538.2, | ,  1000,   957,  3000,  2939, | , -3.4, 2245.9, 21.831, |, 0.0
15374.7, 139.2, | , 24.0, 0.0, 532.0, | ,  1000,   958,  3000,  2937, | , -3.4, 387.3, 3.771, |, 0.0
15375.7, 139.4, | , 24.0, 0.0, 532.2, | ,  1000,   956,  3000,  2928, | , -3.4, 446.0, 4.330, |, 0.0
15376.7, 139.0, | , 24.0, 0.0, 532.1, | ,  1000,   957,  3000,  2918, | , -3.4, 483.7, 4.685, |, 0.0
15377.7, 138.2, | , 24.0, 0.0, 538.1, | ,  1000,   961,  3000,  2943, | , -3.4, 551.8, 5.383, |, 0.0
15378.7, 138.3, | , 24.0, 0.0, 537.9, | ,  1000,   951,  3000,  2951, | , -3.4, 629.8, 6.142, |, 0.0
15379.7, 139.3, | , 24.0, 0.0, 533.4, | ,  1000,   952,  3000,  2921, | , -3.4, 662.4, 6.410, |, 0.0
15380.7, 139.5, | , 24.0, 0.0, 532.6, | ,  1000,   955,  3000,  2926, | , -3.4, 723.6, 7.016, |, 0.0
15381.7, 139.1, | , 24.0, 0.0, 531.6, | ,  1000,   958,  3000,  2928, | , -3.4, 785.7, 7.629, |, 0.0
15382.8, 139.0, | , 24.0, 0.0, 537.8, | ,  1000,   954,  3000,  2937, | , -3.4, 840.6, 8.172, |, 0.0
15383.8, 138.5, | , 24.0, 0.0, 537.4, | ,  1000,   956,  3000,  2959, | , -3.4, 891.6, 8.720, |, 0.0
15384.8, 138.2, | , 24.0, 0.0, 538.1, | ,  1000,   955,  3000,  2946, | , -3.4, 928.4, 9.049, |, 0.0
15385.8, 139.3, | , 24.0, 0.0, 533.0, | ,  1000,   957,  3000,  2914, | , -3.4, 994.8, 9.620, |, 0.0
15386.8, 139.5, | , 24.0, 0.0, 532.0, | ,  1000,   952,  3000,  2925, | , -3.4, 1065.1, 10.313, |, 0.0
15387.8, 139.1, | , 24.0, 0.0, 531.1, | ,  1000,   958,  3000,  2939, | , -3.4, 1117.8, 10.881, |, 0.0
15388.9, 138.4, | , 24.0, 0.0, 537.0, | ,  1000,   957,  3000,  2928, | , -3.4, 1160.6, 11.261, |, 0.0
15389.9, 138.2, | , 24.0, 0.0, 537.6, | ,  1000,   963,  3000,  2927, | , -3.4, 1215.5, 11.810, |, 0.0
15390.9, 138.3, | , 24.0, 0.0, 537.6, | ,  1000,   952,  3000,  2946, | , -3.4, 1284.0, 12.500, |, 0.0
15391.9, 139.9, | , 24.0, 0.0, 527.3, | ,  1000,   948,  3000,  2934, | , -3.4, 1335.4, 12.947, |, 0.0
15392.9, 139.8, | , 24.0, 0.0, 527.2, | ,  1000,   951,  3000,  2943, | , -3.4, 1381.3, 13.433, |, 0.0
15393.9, 139.7, | , 24.0, 0.0, 526.7, | ,  1000,   955,  3000,  2933, | , -3.4, 1440.8, 13.988, |, 0.0
15394.9, 138.6, | , 24.0, 0.0, 532.7, | ,  1000,   951,  3000,  2927, | , -3.4, 1494.8, 14.475, |, 0.0
15395.9, 138.9, | , 24.0, 0.0, 532.7, | ,  1000,   962,  3000,  2922, | , -3.4, 1545.8, 14.991, |, 0.0
15397.0, 138.7, | , 24.0, 0.0, 533.8, | ,  1000,   960,  3000,  2953, | , -3.4, 1607.1, 15.699, |, 0.0
15398.0, 140.1, | , 24.0, 0.0, 525.2, | ,  1000,   945,  3000,  2927, | , -3.4, 1636.2, 15.819, |, 0.0
15399.0, 140.0, | , 24.0, 0.0, 527.0, | ,  1000,   953,  3000,  2952, | , -3.4, 1692.3, 16.500, |, 0.0
15400.0, 139.5, | , 24.0, 0.0, 527.6, | ,  1000,   957,  3000,  2914, | , -3.4, 1746.8, 16.883, |, 0.0
15401.0, 139.3, | , 24.0, 0.0, 535.7, | ,  1000,   959,  3000,  2928, | , -3.4, 1786.2, 17.330, |, 0.0
15402.0, 139.0, | , 24.0, 0.0, 534.1, | ,  1000,   950,  3000,  2918, | , -3.4, 1838.9, 17.751, |, 0.0
15403.0, 138.9, | , 24.0, 0.0, 532.7, | ,  1000,   961,  3000,  2922, | , -3.4, 1903.6, 18.447, |, 0.0
15404.0, 139.6, | , 24.0, 0.0, 529.2, | ,  1000,   955,  3000,  2933, | , -3.4, 1902.7, 18.460, |, 0.0
15405.1, 139.2, | , 24.0, 0.0, 532.8, | ,  1000,   950,  3000,  2928, | , -3.4, 1973.0, 19.093, |, 0.0
15406.1, 138.5, | , 24.0, 0.0, 534.3, | ,  1000,   955,  3000,  2936, | , -3.4, 1968.7, 19.119, |, 0.0
15407.1, 137.9, | , 24.0, 0.0, 538.8, | ,  1000,   957,  3000,  2936, | , -3.4, 2011.1, 19.536, |, 0.0
15408.1, 138.3, | , 24.0, 0.0, 538.8, | ,  1000,   954,  3000,  2932, | , -3.4, 2050.9, 19.888, |, 0.0
15409.1, 137.9, | , 24.0, 0.0, 537.3, | ,  1000,   957,  3000,  2933, | , -3.4, 2048.8, 19.887, |, 0.0
15410.1, 138.8, | , 24.0, 0.0, 532.2, | ,  1000,   949,  3000,  2927, | , -3.4, 2077.1, 20.088, |, 0.0
15411.1, 139.2, | , 24.0, 0.0, 532.7, | ,  1000,   958,  3000,  2928, | , -3.4, 2123.4, 20.591, |, 0.0
15412.1, 138.6, | , 24.0, 0.0, 534.1, | ,  1000,   954,  3000,  2943, | , -3.4, 2100.6, 20.427, |, 0.0
15413.1, 137.9, | , 24.0, 0.0, 538.4, | ,  1000,   962,  3000,  2936, | , -3.4, 2141.3, 20.826, |, 0.0
15414.2, 138.0, | , 24.0, 0.0, 537.8, | ,  1000,   961,  3000,  2926, | , -3.4, 2131.1, 20.668, |, 0.0
15415.2, 138.8, | , 24.0, 0.0, 533.6, | ,  1000,   960,  3000,  2913, | , -3.4, 2136.2, 20.642, |, 0.0
15416.2, 138.7, | , 24.0, 0.0, 532.0, | ,  1000,   958,  3000,  2941, | , -3.4, 2137.5, 20.798, |, 0.0
15417.2, 139.0, | , 24.0, 0.0, 533.3, | ,  1000,   959,  3000,  2918, | , -3.4, 2159.8, 20.896, |, 0.0
15418.2, 138.3, | , 24.0, 0.0, 538.6, | ,  1000,   951,  3000,  2933, | , -3.4, 2152.5, 20.861, |, 0.0
15419.2, 138.0, | , 24.0, 0.0, 537.8, | ,  1000,   959,  3000,  2922, | , -3.4, 2148.6, 20.808, |, 0.0
15420.2, 138.0, | , 24.0, 0.0, 537.9, | ,  1000,   953,  3000,  2944, | , -3.4, 2157.6, 20.979, |, 0.0
15421.2, 139.0, | , 24.0, 0.0, 533.4, | ,  1000,   956,  3000,  2956, | , -3.4, 2176.5, 21.245, |, 0.0
15422.3, 139.0, | , 24.0, 0.0, 531.9, | ,  1000,   956,  3000,  2917, | , -3.4, 2172.6, 20.998, |, 0.0
15423.3, 138.5, | , 24.0, 0.0, 533.5, | ,  1000,   956,  3000,  2926, | , -3.4, 2155.1, 20.876, |, 0.0
15424.3, 138.5, | , 24.0, 0.0, 537.5, | ,  1000,   958,  3000,  2956, | , -3.4, 2145.6, 20.959, |, 0.0
15425.3, 137.8, | , 24.0, 0.0, 538.0, | ,  1000,   957,  3000,  2911, | , -3.4, 2142.2, 20.678, |, 0.0
15426.3, 137.8, | , 24.0, 0.0, 537.9, | ,  1000,   951,  3000,  2914, | , -3.4, 2146.9, 20.708, |, 0.0
15427.3, 138.6, | , 24.0, 0.0, 532.7, | ,  1000,   959,  3000,  2943, | , -3.4, 2174.3, 21.171, |, 0.0
15428.3, 139.1, | , 24.0, 0.0, 531.2, | ,  1000,   956,  3000,  2939, | , -3.4, 2170.1, 21.091, |, 0.0
15429.3, 138.9, | , 24.0, 0.0, 531.0, | ,  1000,   958,  3000,  2933, | , -3.4, 2148.2, 20.858, |, 0.0
15430.3, 137.8, | , 24.0, 0.0, 537.1, | ,  1000,   961,  3000,  2914, | , -3.4, 2131.9, 20.612, |, 0.0
15431.4, 137.9, | , 24.0, 0.0, 537.6, | ,  1000,   955,  3000,  2934, | , -3.4, 2152.9, 20.894, |, 0.0
15432.4, 137.9, | , 24.0, 0.0, 537.1, | ,  1000,   962,  3000,  2929, | , -3.4, 2128.5, 20.665, |, 0.0
15433.4, 138.7, | , 24.0, 0.0, 531.0, | ,  1000,   955,  3000,  2918, | , -3.4, 2117.4, 20.464, |, 0.0
15434.4, 139.2, | , 24.0, 0.0, 530.1, | ,  1000,   953,  3000,  2918, | , -3.4, 2112.6, 20.403, |, 0.0
15435.4, 139.2, | , 24.0, 0.0, 530.5, | ,  1000,   956,  3000,  2941, | , -3.4, 2118.6, 20.600, |, 0.0
15436.4, 137.9, | , 24.0, 0.0, 537.1, | ,  1000,   956,  3000,  2924, | , -3.4, 2131.1, 20.634, |, 0.0
15437.4, 137.8, | , 24.0, 0.0, 536.8, | ,  1000,   961,  3000,  2922, | , -3.4, 2116.9, 20.507, |, 0.0
15438.4, 139.0, | , 24.0, 0.0, 531.7, | ,  1000,   960,  3000,  2937, | , -3.4, 2102.4, 20.446, |, 0.0
15439.5, 138.9, | , 24.0, 0.0, 529.7, | ,  1000,   949,  3000,  2919, | , -3.4, 2099.4, 20.264, |, 0.0
15440.5, 139.0, | , 24.0, 0.0, 530.1, | ,  1000,   957,  3000,  2954, | , -3.4, 2094.2, 20.437, |, 0.0
15441.5, 138.2, | , 24.0, 0.0, 536.8, | ,  1000,   956,  3000,  2931, | , -3.4, 2086.9, 20.243, |, 0.0
15442.5, 138.0, | , 24.0, 0.0, 536.5, | ,  1000,   964,  3000,  2932, | , -3.4, 2104.1, 20.457, |, 0.0
15443.5, 138.0, | , 24.0, 0.0, 536.5, | ,  1000,   963,  3000,  2930, | , -3.4, 2103.6, 20.439, |, 0.0
15444.5, 139.2, | , 24.0, 0.0, 530.9, | ,  1000,   958,  3000,  2934, | , -3.4, 2083.1, 20.232, |, 0.0
15445.5, 138.7, | , 24.0, 0.0, 529.8, | ,  1000,   951,  3000,  2928, | , -3.4, 2075.4, 20.091, |, 0.0
15446.5, 138.8, | , 24.0, 0.0, 528.6, | ,  1000,   952,  3000,  2932, | , -3.4, 2077.9, 20.139, |, 0.0
15447.6, 138.0, | , 24.0, 0.0, 536.2, | ,  1000,   955,  3000,  2927, | , -3.4, 2079.7, 20.148, |, 0.0
15448.6, 138.3, | , 24.0, 0.0, 536.7, | ,  1000,   961,  3000,  2924, | , -3.4, 2069.8, 20.069, |, 0.0
15449.6, 137.9, | , 24.0, 0.0, 535.6, | ,  1000,   951,  3000,  2933, | , -3.4, 2078.8, 20.148, |, 0.0
15450.6, 138.5, | , 24.0, 0.0, 531.2, | ,  1000,   956,  3000,  2934, | , -3.4, 2084.4, 20.233, |, 0.0
15451.6, 138.7, | , 24.0, 0.0, 529.7, | ,  1000,   949,  3000,  2926, | , -3.4, 2070.7, 20.023, |, 0.0
15452.6, 138.9, | , 24.0, 0.0, 529.3, | ,  1000,   959,  3000,  2937, | , -3.4, 2076.7, 20.189, |, 0.0
15453.6, 137.8, | , 24.0, 0.0, 535.8, | ,  1000,   960,  3000,  2935, | , -3.4, 2061.2, 20.034, |, 0.0
15454.6, 138.4, | , 24.0, 0.0, 535.4, | ,  1000,   953,  3000,  2932, | , -3.4, 2066.4, 20.032, |, 0.0
15455.6, 137.8, | , 24.0, 0.0, 535.7, | ,  1000,   963,  3000,  2936, | , -3.4, 2060.8, 20.049, |, 0.0
15456.7, 139.0, | , 24.0, 0.0, 526.8, | ,  1000,   955,  3000,  2941, | , -3.4, 2059.5, 20.019, |, 0.0
15457.7, 139.0, | , 24.0, 0.0, 529.6, | ,  1000,   956,  3000,  2924, | , -3.4, 2055.2, 19.900, |, 0.0
15458.7, 138.8, | , 24.0, 0.0, 531.1, | ,  1000,   959,  3000,  2912, | , -3.4, 2085.7, 20.149, |, 0.0
15459.7, 138.0, | , 24.0, 0.0, 534.3, | ,  1000,   956,  3000,  2929, | , -3.4, 2056.9, 19.947, |, 0.0
15460.7, 137.9, | , 24.0, 0.0, 535.3, | ,  1000,   958,  3000,  2929, | , -3.4, 2072.8, 20.110, |, 0.0
15461.7, 138.6, | , 24.0, 0.0, 530.9, | ,  1000,   954,  3000,  2905, | , -3.4, 2053.9, 19.779, |, 0.0
15462.7, 138.7, | , 24.0, 0.0, 529.0, | ,  1000,   957,  3000,  2933, | , -3.4, 2059.9, 19.995, |, 0.0
15463.7, 138.8, | , 24.0, 0.0, 528.9, | ,  1000,   951,  3000,  2921, | , -3.4, 2047.1, 19.778, |, 0.0
15464.7, 138.9, | , 24.0, 0.0, 530.3, | ,  1000,   954,  3000,  2927, | , -3.4, 2054.8, 19.901, |, 0.0
15465.8, 138.0, | , 24.0, 0.0, 534.8, | ,  1000,   957,  3000,  2943, | , -3.4, 2037.7, 19.833, |, 0.0
15466.8, 137.8, | , 24.0, 0.0, 535.0, | ,  1000,   962,  3000,  2942, | , -3.4, 2038.1, 19.856, |, 0.0
15467.8, 138.8, | , 24.0, 0.0, 529.9, | ,  1000,   956,  3000,  2913, | , -3.4, 2045.8, 19.751, |, 0.0
