Repository: jdhuang-csm/Ru-BCA

## Methods
* (BaO)<sub>x</sub>-(CaO)<sub>y</sub>-(Al<sub>2</sub>O<sub>3</sub>)<sub>1-x-y</sub> (BCA) catalyst supports were synthesized via sol-gel and solid-state methods. 
* Ru/BCA catalysts were prepared via incipient wetness impregnation to achieve 1 wt. % Ru loading.
* Ammonia synthesis rates were measured for Ru/BCA catalysts in a packed-bed reactor at 480-600<sup>o</sup>C, 10 bar, and space velocities up to 1.3 x 10<sup>6</sup> ml g<sub>cat</sub><sup>-1</sup> h<sup>-1</sup>.
* A machine learning (ML) model was employed to improve understanding of the behavior of Ru/BCA catalysts.
* A microkinetic model was developed to describe the best-performing catalyst.

File: data/init_files_Cadigan/BCA512.txt (part 39 of 43)
********** Start test **********
Elapsed time, Pressure, | , LJtemp(C), Inner-Temp, Outer-Temp, | , N2-set, N2-flow, H2-set, H2-flow, | , pH, NH3_ppm, NH3_Prod_rate, |, In222Temp
15076.7, 140.7, | , 23.8, 0.0, 340.1, | ,  1000,   951,  3000,  2942, | , -3.4,  -5.2, -0.041, |, 0.0
15077.7, 140.3, | , 23.8, 0.0, 339.4, | ,  1000,   952,  3000,  2922, | , -3.4,   5.1, 0.040, |, 0.0
15078.7, 139.3, | , 23.8, 0.0, 346.5, | ,  1000,   961,  3000,  2921, | , -3.4,  16.3, 0.128, |, 0.0
15079.7, 139.3, | , 23.8, 0.0, 346.4, | ,  1000,   951,  3000,  2927, | , -3.4,  24.4, 0.192, |, 0.0
15080.7, 139.4, | , 23.8, 0.0, 346.3, | ,  1000,   956,  3000,  2932, | , -3.4,  12.4, 0.098, |, 0.0
15081.8, 139.6, | , 23.8, 0.0, 345.4, | ,  1000,   954,  3000,  2930, | , -3.4,  15.4, 0.121, |, 0.0
15082.8, 140.5, | , 23.8, 0.0, 339.1, | ,  1000,   955,  3000,  2929, | , -3.4,  -4.3, -0.034, |, 0.0
15083.8, 140.6, | , 23.8, 0.0, 340.6, | ,  1000,   947,  3000,  2938, | , -3.4,  -5.2, -0.041, |, 0.0
15084.8, 139.4, | , 23.8, 0.0, 346.0, | ,  1000,   956,  3000,  2933, | , -3.4,  12.4, 0.098, |, 0.0
15085.8, 139.9, | , 23.8, 0.0, 346.3, | ,  1000,   959,  3000,  2929, | , -3.4,   7.7, 0.061, |, 0.0
15086.8, 139.9, | , 23.8, 0.0, 345.4, | ,  1000,   954,  3000,  2938, | , -3.4,  -2.6, -0.021, |, 0.0
15087.8, 140.2, | , 23.8, 0.0, 339.7, | ,  1000,   949,  3000,  2933, | , -3.4,   0.4, 0.003, |, 0.0
15088.8, 140.5, | , 23.8, 0.0, 337.7, | ,  1000,   956,  3000,  2918, | , -3.4,  -5.6, -0.044, |, 0.0
15089.8, 140.9, | , 23.8, 0.0, 338.7, | ,  1000,   952,  3000,  2939, | , -3.4,   3.4, 0.027, |, 0.0
15090.9, 139.8, | , 23.8, 0.0, 345.9, | ,  1000,   954,  3000,  2934, | , -3.4,  -0.5, -0.004, |, 0.0
15091.9, 139.6, | , 23.8, 0.0, 345.0, | ,  1000,   958,  3000,  2922, | , -3.4,  16.3, 0.128, |, 0.0
15092.9, 139.7, | , 23.8, 0.0, 345.3, | ,  1000,   957,  3000,  2920, | , -3.4,   5.1, 0.040, |, 0.0
15093.9, 140.3, | , 23.8, 0.0, 339.6, | ,  1000,   949,  3000,  2916, | , -3.4,   2.5, 0.020, |, 0.0
15094.9, 140.5, | , 23.8, 0.0, 337.5, | ,  1000,   952,  3000,  2924, | , -3.4,  -2.2, -0.017, |, 0.0
15095.9, 140.4, | , 23.8, 0.0, 338.6, | ,  1000,   952,  3000,  2917, | , -3.4,  -3.5, -0.027, |, 0.0
15096.9, 139.9, | , 23.8, 0.0, 345.1, | ,  1000,   955,  3000,  2918, | , -3.4,   0.8, 0.007, |, 0.0
15097.9, 139.4, | , 23.8, 0.0, 345.4, | ,  1000,   949,  3000,  2936, | , -3.4,  -1.3, -0.010, |, 0.0
15098.9, 139.3, | , 23.8, 0.0, 345.6, | ,  1000,   959,  3000,  2922, | , -3.4,  -3.0, -0.024, |, 0.0
15100.0, 140.5, | , 23.8, 0.0, 339.5, | ,  1000,   954,  3000,  2912, | , -3.4,  -2.2, -0.017, |, 0.0
15101.0, 140.1, | , 23.8, 0.0, 339.8, | ,  1000,   955,  3000,  2937, | , -3.4,   1.3, 0.010, |, 0.0
15102.0, 139.4, | , 23.8, 0.0, 343.9, | ,  1000,   955,  3000,  2912, | , -3.4,  -3.0, -0.024, |, 0.0
15103.0, 139.3, | , 23.8, 0.0, 345.4, | ,  1000,   955,  3000,  2929, | , -3.4,  -0.0, -0.000, |, 0.0
15104.0, 139.7, | , 23.8, 0.0, 346.1, | ,  1000,   958,  3000,  2933, | , -3.4,  13.3, 0.105, |, 0.0
15105.0, 140.2, | , 23.8, 0.0, 339.2, | ,  1000,   953,  3000,  2913, | , -3.4,   9.8, 0.077, |, 0.0
15106.0, 140.9, | , 23.8, 0.0, 338.5, | ,  1000,   949,  3000,  2930, | , -3.4,  -3.9, -0.031, |, 0.0
15107.0, 140.7, | , 23.8, 0.0, 338.9, | ,  1000,   948,  3000,  2918, | , -3.4,   0.8, 0.007, |, 0.0
15108.1, 139.4, | , 23.8, 0.0, 345.1, | ,  1000,   959,  3000,  2922, | , -3.4,  11.1, 0.088, |, 0.0
15109.1, 139.4, | , 23.8, 0.0, 345.2, | ,  1000,   958,  3000,  2928, | , -3.4,   7.3, 0.057, |, 0.0
15110.1, 139.8, | , 23.8, 0.0, 345.8, | ,  1000,   951,  3000,  2933, | , -3.4,  -3.0, -0.024, |, 0.0
15111.1, 140.2, | , 23.8, 0.0, 339.0, | ,  1000,   952,  3000,  2902, | , -3.4,   0.8, 0.007, |, 0.0
15112.1, 140.5, | , 23.8, 0.0, 337.0, | ,  1000,   946,  3000,  2914, | , -3.4,  -0.5, -0.004, |, 0.0
15113.1, 140.9, | , 23.8, 0.0, 337.9, | ,  1000,   953,  3000,  2929, | , -3.4,  -2.6, -0.020, |, 0.0
15114.1, 139.5, | , 23.8, 0.0, 345.5, | ,  1000,   951,  3000,  2949, | , -3.4,  26.1, 0.207, |, 0.0
15115.1, 139.3, | , 23.8, 0.0, 345.3, | ,  1000,   953,  3000,  2908, | , -3.4,  10.3, 0.080, |, 0.0
15116.1, 139.7, | , 23.8, 0.0, 345.3, | ,  1000,   957,  3000,  2908, | , -3.4,  -2.2, -0.017, |, 0.0
15117.2, 140.7, | , 23.8, 0.0, 338.7, | ,  1000,   953,  3000,  2918, | , -3.4,  -0.0, -0.000, |, 0.0
15118.2, 140.5, | , 23.8, 0.0, 337.2, | ,  1000,   949,  3000,  2918, | , -3.4,  -5.2, -0.041, |, 0.0
15119.2, 140.9, | , 23.8, 0.0, 336.9, | ,  1000,   949,  3000,  2950, | , -3.4,  -0.0, -0.000, |, 0.0
15120.2, 139.8, | , 23.8, 0.0, 344.7, | ,  1000,   955,  3000,  2919, | , -3.4,  -2.6, -0.020, |, 0.0
15121.2, 139.3, | , 23.8, 0.0, 344.5, | ,  1000,   949,  3000,  2910, | , -3.4,  -1.3, -0.010, |, 0.0
15122.3, 139.9, | , 23.8, 0.0, 343.9, | ,  1000,   957,  3000,  2921, | , -3.4,  -0.0, -0.000, |, 0.0
15123.3, 140.3, | , 23.8, 0.0, 338.5, | ,  1000,   946,  3000,  2930, | , -3.4,  28.3, 0.222, |, 0.0
15124.3, 140.4, | , 23.8, 0.0, 337.1, | ,  1000,   947,  3000,  2922, | , -3.4,  -5.6, -0.044, |, 0.0
15125.3, 139.4, | , 23.8, 0.0, 344.2, | ,  1000,   957,  3000,  2928, | , -3.4,  -1.7, -0.014, |, 0.0
15126.3, 139.7, | , 23.8, 0.0, 344.6, | ,  1000,   951,  3000,  2943, | , -3.4,  12.8, 0.101, |, 0.0
15127.3, 139.5, | , 23.8, 0.0, 343.5, | ,  1000,   959,  3000,  2910, | , -3.4,  -1.7, -0.014, |, 0.0
15128.3, 139.4, | , 23.8, 0.0, 344.8, | ,  1000,   951,  3000,  2950, | , -3.4,  20.1, 0.159, |, 0.0
15129.3, 140.8, | , 23.8, 0.0, 337.1, | ,  1000,   954,  3000,  2918, | , -3.4,  -1.7, -0.014, |, 0.0
15130.3, 140.1, | , 23.8, 0.0, 338.8, | ,  1000,   949,  3000,  2931, | , -3.4,  26.5, 0.209, |, 0.0
15131.3, 139.3, | , 23.8, 0.0, 344.5, | ,  1000,   951,  3000,  2922, | , -3.4,  -1.3, -0.010, |, 0.0
15132.4, 139.4, | , 23.8, 0.0, 343.8, | ,  1000,   951,  3000,  2928, | , -3.4,  -5.6, -0.044, |, 0.0
15133.4, 139.7, | , 23.8, 0.0, 344.9, | ,  1000,   960,  3000,  2937, | , -3.4,  -2.2, -0.017, |, 0.0
15134.4, 140.3, | , 23.8, 0.0, 338.0, | ,  1000,   953,  3000,  2934, | , -3.4,  -2.2, -0.017, |, 0.0
15135.4, 140.8, | , 23.8, 0.0, 337.0, | ,  1000,   948,  3000,  2923, | , -3.4,   4.3, 0.033, |, 0.0
15136.4, 140.3, | , 23.8, 0.0, 337.4, | ,  1000,   954,  3000,  2916, | , -3.4,   1.7, 0.013, |, 0.0
15137.4, 139.4, | , 23.8, 0.0, 343.3, | ,  1000,   958,  3000,  2938, | , -3.4,  -3.9, -0.031, |, 0.0
15138.4, 139.3, | , 23.8, 0.0, 344.5, | ,  1000,   955,  3000,  2918, | , -3.4,   0.8, 0.007, |, 0.0
15139.4, 139.8, | , 23.8, 0.0, 344.4, | ,  1000,   961,  3000,  2956, | , -3.4,  -3.9, -0.031, |, 0.0
15140.5, 140.2, | , 23.8, 0.0, 337.7, | ,  1000,   944,  3000,  2929, | , -3.4,  -3.0, -0.024, |, 0.0
15141.5, 140.3, | , 23.8, 0.0, 336.2, | ,  1000,   946,  3000,  2918, | , -3.4,  -0.0, -0.000, |, 0.0
15142.5, 141.0, | , 23.8, 0.0, 336.9, | ,  1000,   945,  3000,  2928, | , -3.4,  26.1, 0.205, |, 0.0
15143.5, 139.3, | , 23.8, 0.0, 343.8, | ,  1000,   952,  3000,  2939, | , -3.4,  10.7, 0.084, |, 0.0
15144.5, 139.4, | , 23.8, 0.0, 343.7, | ,  1000,   955,  3000,  2934, | , -3.4,  -0.0, -0.000, |, 0.0
15145.5, 139.8, | , 23.8, 0.0, 344.2, | ,  1000,   960,  3000,  2917, | , -3.4,  -0.9, -0.007, |, 0.0
15146.5, 140.3, | , 23.8, 0.0, 337.2, | ,  1000,   951,  3000,  2913, | , -3.4,  28.7, 0.225, |, 0.0
15147.5, 140.5, | , 23.8, 0.0, 335.9, | ,  1000,   958,  3000,  2905, | , -3.4,  -0.9, -0.007, |, 0.0
15148.5, 139.9, | , 23.8, 0.0, 343.6, | ,  1000,   962,  3000,  2948, | , -3.4,   6.0, 0.047, |, 0.0
15149.6, 139.9, | , 23.8, 0.0, 343.7, | ,  1000,   956,  3000,  2933, | , -3.4,  -0.5, -0.004, |, 0.0
15150.6, 139.3, | , 23.8, 0.0, 343.9, | ,  1000,   951,  3000,  2933, | , -3.4,  -3.9, -0.031, |, 0.0
15151.6, 139.3, | , 23.8, 0.0, 343.1, | ,  1000,   952,  3000,  2922, | , -3.4,  -0.9, -0.007, |, 0.0
15152.6, 140.9, | , 23.8, 0.0, 335.8, | ,  1000,   951,  3000,  2918, | , -3.4,  -3.0, -0.024, |, 0.0
15153.6, 140.0, | , 23.8, 0.0, 337.8, | ,  1000,   951,  3000,  2917, | , -3.4,   1.3, 0.010, |, 0.0
15154.6, 139.3, | , 23.8, 0.0, 343.6, | ,  1000,   952,  3000,  2929, | , -3.4,  19.7, 0.155, |, 0.0
15155.6, 139.4, | , 23.8, 0.0, 343.1, | ,  1000,   952,  3000,  2925, | , -3.4,  -4.7, -0.037, |, 0.0
15156.6, 139.3, | , 23.8, 0.0, 343.6, | ,  1000,   953,  3000,  2926, | , -3.4,  31.3, 0.246, |, 0.0
15157.7, 140.0, | , 23.8, 0.0, 337.1, | ,  1000,   946,  3000,  2916, | , -3.4,  -3.5, -0.027, |, 0.0
15158.7, 140.9, | , 23.8, 0.0, 335.3, | ,  1000,   957,  3000,  2930, | , -3.4,  -3.0, -0.024, |, 0.0
15159.7, 140.2, | , 23.8, 0.0, 337.4, | ,  1000,   943,  3000,  2934, | , -3.4,  27.8, 0.219, |, 0.0
15160.7, 139.3, | , 23.8, 0.0, 343.4, | ,  1000,   953,  3000,  2953, | , -3.4,   8.5, 0.068, |, 0.0
15161.7, 139.5, | , 23.8, 0.0, 343.3, | ,  1000,   954,  3000,  2946, | , -3.4,  -3.9, -0.031, |, 0.0
15162.7, 139.6, | , 23.8, 0.0, 343.6, | ,  1000,   947,  3000,  2926, | , -3.4,   8.5, 0.067, |, 0.0
15163.7, 140.3, | , 23.8, 0.0, 336.4, | ,  1000,   955,  3000,  2924, | , -3.4,  -0.9, -0.007, |, 0.0
15164.7, 140.8, | , 23.8, 0.0, 335.4, | ,  1000,   950,  3000,  2922, | , -3.4,  -1.3, -0.010, |, 0.0
15165.8, 140.2, | , 23.8, 0.0, 336.0, | ,  1000,   955,  3000,  2920, | , -3.4,  -0.5, -0.004, |, 0.0
15166.8, 139.3, | , 23.8, 0.0, 343.0, | ,  1000,   949,  3000,  2936, | , -3.4,  15.4, 0.122, |, 0.0
15167.8, 139.3, | , 23.8, 0.0, 343.1, | ,  1000,   953,  3000,  2914, | , -3.4,   5.5, 0.044, |, 0.0
15168.8, 139.9, | , 23.8, 0.0, 342.3, | ,  1000,   960,  3000,  2943, | , -3.4,   0.4, 0.003, |, 0.0
15169.8, 140.4, | , 23.8, 0.0, 335.6, | ,  1000,   950,  3000,  2941, | , -3.4,  -6.0, -0.048, |, 0.0
15170.8, 140.5, | , 23.8, 0.0, 335.3, | ,  1000,   944,  3000,  2940, | , -3.4,  22.7, 0.179, |, 0.0
15171.8, 139.8, | , 23.8, 0.0, 342.7, | ,  1000,   953,  3000,  2939, | , -3.4,  25.7, 0.203, |, 0.0
15172.8, 139.4, | , 23.8, 0.0, 342.4, | ,  1000,   960,  3000,  2928, | , -3.4,  25.3, 0.199, |, 0.0
15173.9, 139.6, | , 23.8, 0.0, 341.2, | ,  1000,   956,  3000,  2914, | , -3.4,  -3.0, -0.024, |, 0.0
15174.9, 139.9, | , 23.8, 0.0, 342.3, | ,  1000,   956,  3000,  2933, | , -3.4,   3.0, 0.023, |, 0.0
15175.9, 140.9, | , 23.8, 0.0, 334.8, | ,  1000,   952,  3000,  2915, | , -3.4,  -3.0, -0.024, |, 0.0
15176.9, 140.2, | , 23.8, 0.0, 336.8, | ,  1000,   952,  3000,  2941, | , -3.4,  -3.5, -0.027, |, 0.0
15177.9, 139.8, | , 23.8, 0.0, 342.7, | ,  1000,   951,  3000,  2921, | , -3.4,   0.8, 0.007, |, 0.0
15178.9, 139.9, | , 23.8, 0.0, 341.4, | ,  1000,   955,  3000,  2940, | , -3.4,  13.3, 0.105, |, 0.0
15179.9, 139.3, | , 23.8, 0.0, 342.5, | ,  1000,   955,  3000,  2931, | , -3.4,  21.0, 0.165, |, 0.0
15180.9, 140.1, | , 23.8, 0.0, 336.3, | ,  1000,   950,  3000,  2933, | , -3.4,  -3.5, -0.027, |, 0.0
15182.0, 140.9, | , 23.8, 0.0, 334.9, | ,  1000,   950,  3000,  2941, | , -3.4,  -5.2, -0.041, |, 0.0
15183.0, 140.3, | , 23.8, 0.0, 335.1, | ,  1000,   953,  3000,  2931, | , -3.4,  -0.5, -0.004, |, 0.0
15184.0, 139.5, | , 23.8, 0.0, 341.4, | ,  1000,   951,  3000,  2944, | , -3.4,  -1.3, -0.010, |, 0.0
15185.0, 139.7, | , 23.8, 0.0, 342.4, | ,  1000,   951,  3000,  2939, | , -3.4,   1.3, 0.010, |, 0.0
15186.0, 139.3, | , 23.8, 0.0, 342.3, | ,  1000,   960,  3000,  2941, | , -3.4,  -0.9, -0.007, |, 0.0
15187.0, 140.1, | , 23.8, 0.0, 336.2, | ,  1000,   948,  3000,  2911, | , -3.4,  -1.3, -0.010, |, 0.0
15188.0, 140.9, | , 23.8, 0.0, 334.3, | ,  1000,   947,  3000,  2927, | , -3.4,  -0.9, -0.007, |, 0.0
15189.0, 140.5, | , 23.8, 0.0, 333.5, | ,  1000,   953,  3000,  2940, | , -3.4,   7.7, 0.061, |, 0.0
15190.1, 139.3, | , 23.8, 0.0, 342.3, | ,  1000,   959,  3000,  2924, | , -3.4,  -3.5, -0.027, |, 0.0
15191.1, 139.3, | , 23.8, 0.0, 342.0, | ,  1000,   961,  3000,  2933, | , -3.4,  15.4, 0.122, |, 0.0
15192.1, 139.8, | , 23.8, 0.0, 341.8, | ,  1000,   960,  3000,  2924, | , -3.4,   3.4, 0.027, |, 0.0
15193.1, 140.2, | , 23.8, 0.0, 335.7, | ,  1000,   947,  3000,  2926, | , -3.4,  -5.6, -0.044, |, 0.0
15194.1, 140.7, | , 23.8, 0.0, 333.0, | ,  1000,   957,  3000,  2921, | , -3.4,  -4.3, -0.034, |, 0.0
15195.1, 139.8, | , 23.8, 0.0, 342.3, | ,  1000,   955,  3000,  2922, | , -3.4,   3.0, 0.023, |, 0.0
15196.1, 139.4, | , 23.8, 0.0, 341.9, | ,  1000,   958,  3000,  2926, | , -3.4,   1.3, 0.010, |, 0.0
15197.1, 139.4, | , 23.8, 0.0, 341.9, | ,  1000,   951,  3000,  2914, | , -3.4,  -3.0, -0.024, |, 0.0
15198.1, 139.7, | , 23.8, 0.0, 342.1, | ,  1000,   961,  3000,  2911, | , -3.4,  -0.5, -0.004, |, 0.0
15199.2, 140.5, | , 23.8, 0.0, 333.1, | ,  1000,   958,  3000,  2905, | , -3.4,   1.3, 0.010, |, 0.0
15200.2, 140.3, | , 23.8, 0.0, 335.4, | ,  1000,   947,  3000,  2918, | , -3.4,  17.5, 0.138, |, 0.0
15201.2, 139.7, | , 23.8, 0.0, 341.7, | ,  1000,   954,  3000,  2918, | , -3.4,  -5.2, -0.041, |, 0.0
15202.2, 139.7, | , 23.8, 0.0, 341.5, | ,  1000,   956,  3000,  2933, | , -3.4,  29.1, 0.230, |, 0.0
15203.2, 139.4, | , 23.8, 0.0, 341.3, | ,  1000,   950,  3000,  2939, | , -3.4,   7.7, 0.061, |, 0.0
15204.2, 140.2, | , 23.8, 0.0, 335.2, | ,  1000,   947,  3000,  2916, | , -3.4,  -6.0, -0.047, |, 0.0
15205.2, 140.5, | , 23.8, 0.0, 332.7, | ,  1000,   952,  3000,  2938, | , -3.4,  11.5, 0.091, |, 0.0
15206.2, 140.5, | , 23.8, 0.0, 333.4, | ,  1000,   950,  3000,  2921, | , -3.4,  21.0, 0.165, |, 0.0
15207.3, 139.4, | , 23.8, 0.0, 341.2, | ,  1000,   954,  3000,  2921, | , -3.4,  -2.6, -0.020, |, 0.0
15208.3, 139.8, | , 23.8, 0.0, 341.3, | ,  1000,   956,  3000,  2926, | , -3.4, -11.2, -0.088, |, 0.0
15209.3, 139.3, | , 23.8, 0.0, 341.4, | ,  1000,   955,  3000,  2926, | , -3.4,  15.0, 0.118, |, 0.0
15210.3, 140.3, | , 23.8, 0.0, 334.5, | ,  1000,   949,  3000,  2931, | , -3.4,  -6.5, -0.051, |, 0.0
15211.3, 140.9, | , 23.8, 0.0, 333.6, | ,  1000,   953,  3000,  2923, | , -3.4,  -0.5, -0.004, |, 0.0
15212.3, 140.9, | , 23.8, 0.0, 333.6, | ,  1000,   946,  3000,  2925, | , -3.4,  -5.2, -0.041, |, 0.0
15213.3, 139.3, | , 23.8, 0.0, 341.3, | ,  1000,   950,  3000,  2922, | , -3.4,  -0.0, -0.000, |, 0.0
15214.3, 139.7, | , 23.8, 0.0, 341.1, | ,  1000,   952,  3000,  2933, | , -3.4,   0.4, 0.003, |, 0.0
15215.4, 139.6, | , 23.8, 0.0, 339.9, | ,  1000,   953,  3000,  2943, | , -3.4,   0.8, 0.007, |, 0.0
15216.4, 140.3, | , 23.8, 0.0, 334.7, | ,  1000,   945,  3000,  2922, | , -3.4,  -5.6, -0.044, |, 0.0
15217.4, 140.1, | , 23.8, 0.0, 335.4, | ,  1000,   946,  3000,  2935, | , -3.4,  -2.6, -0.020, |, 0.0
15218.4, 139.3, | , 23.8, 0.0, 341.1, | ,  1000,   954,  3000,  2937, | , -3.4,  27.0, 0.213, |, 0.0
15219.4, 139.4, | , 23.8, 0.0, 340.7, | ,  1000,   956,  3000,  2935, | , -3.4,   2.1, 0.017, |, 0.0
15220.4, 139.4, | , 23.8, 0.0, 340.0, | ,  1000,   957,  3000,  2926, | , -3.4,  -2.6, -0.020, |, 0.0
15221.4, 139.2, | , 23.8, 0.0, 340.9, | ,  1000,   955,  3000,  2912, | , -3.4,  -7.3, -0.057, |, 0.0
15222.4, 140.7, | , 23.8, 0.0, 333.2, | ,  1000,   956,  3000,  2918, | , -3.4,  -9.9, -0.078, |, 0.0
15223.4, 140.3, | , 23.8, 0.0, 333.7, | ,  1000,   950,  3000,  2899, | , -3.4,   9.0, 0.070, |, 0.0
15224.4, 139.4, | , 23.8, 0.0, 340.1, | ,  1000,   952,  3000,  2950, | , -3.4,  -2.2, -0.017, |, 0.0
15225.5, 139.9, | , 23.8, 0.0, 339.9, | ,  1000,   952,  3000,  2929, | , -3.4,  22.7, 0.179, |, 0.0
15226.5, 139.4, | , 23.8, 0.0, 340.4, | ,  1000,   958,  3000,  2922, | , -3.4,  13.7, 0.108, |, 0.0
15227.5, 140.3, | , 23.8, 0.0, 333.9, | ,  1000,   953,  3000,  2920, | , -3.4,  10.3, 0.081, |, 0.0
15228.5, 141.0, | , 23.8, 0.0, 333.0, | ,  1000,   949,  3000,  2951, | , -3.4,  -4.7, -0.038, |, 0.0
15229.5, 140.9, | , 23.8, 0.0, 333.0, | ,  1000,   948,  3000,  2922, | , -3.4,  -2.2, -0.017, |, 0.0
15230.5, 139.5, | , 23.8, 0.0, 338.6, | ,  1000,   956,  3000,  2937, | , -3.4,  -1.3, -0.010, |, 0.0
15231.5, 139.3, | , 23.8, 0.0, 340.5, | ,  1000,   953,  3000,  2911, | , -3.4,  20.1, 0.158, |, 0.0
15232.5, 139.6, | , 23.8, 0.0, 340.6, | ,  1000,   953,  3000,  2921, | , -3.4,  17.5, 0.138, |, 0.0
15233.5, 140.1, | , 23.8, 0.0, 334.2, | ,  1000,   956,  3000,  2928, | , -3.4, -11.6, -0.091, |, 0.0
15234.6, 140.4, | , 23.8, 0.0, 332.5, | ,  1000,   950,  3000,  2937, | , -3.4, -12.9, -0.102, |, 0.0
15235.6, 140.6, | , 23.8, 0.0, 331.0, | ,  1000,   949,  3000,  2937, | , -3.4,  14.1, 0.111, |, 0.0
15236.6, 139.3, | , 23.8, 0.0, 340.3, | ,  1000,   960,  3000,  2927, | , -3.4,  -7.7, -0.061, |, 0.0
15237.6, 139.3, | , 23.8, 0.0, 340.3, | ,  1000,   956,  3000,  2934, | , -3.4,  -1.3, -0.010, |, 0.0
15238.6, 139.7, | , 23.8, 0.0, 340.4, | ,  1000,   958,  3000,  2924, | , -3.4,  -7.3, -0.058, |, 0.0
15239.6, 140.2, | , 23.8, 0.0, 333.6, | ,  1000,   952,  3000,  2930, | , -3.4,   2.5, 0.020, |, 0.0
15240.6, 140.3, | , 23.8, 0.0, 333.8, | ,  1000,   954,  3000,  2929, | , -3.4,  -0.9, -0.007, |, 0.0
15241.6, 139.4, | , 23.8, 0.0, 340.1, | ,  1000,   955,  3000,  2938, | , -3.4,   0.8, 0.007, |, 0.0
15242.7, 139.7, | , 23.8, 0.0, 340.6, | ,  1000,   958,  3000,  2926, | , -3.4,   0.4, 0.003, |, 0.0
15243.7, 139.3, | , 23.8, 0.0, 340.0, | ,  1000,   959,  3000,  2926, | , -3.4, -12.0, -0.095, |, 0.0
15244.7, 139.3, | , 23.8, 0.0, 339.9, | ,  1000,   956,  3000,  2930, | , -3.4,  11.5, 0.091, |, 0.0
15245.7, 140.9, | , 23.8, 0.0, 331.8, | ,  1000,   948,  3000,  2929, | , -3.4,  14.1, 0.111, |, 0.0
15246.7, 140.5, | , 23.8, 0.0, 333.0, | ,  1000,   956,  3000,  2914, | , -3.4,  -6.9, -0.054, |, 0.0
15247.7, 139.3, | , 23.8, 0.0, 339.8, | ,  1000,   959,  3000,  2931, | , -3.4, -12.0, -0.095, |, 0.0
15248.7, 139.7, | , 23.8, 0.0, 340.2, | ,  1000,   953,  3000,  2920, | , -3.4, -12.0, -0.095, |, 0.0
15249.7, 139.4, | , 23.8, 0.0, 339.9, | ,  1000,   960,  3000,  2927, | , -3.4,  -8.2, -0.064, |, 0.0
15250.8, 140.2, | , 23.8, 0.0, 333.7, | ,  1000,   948,  3000,  2913, | , -3.4, -12.0, -0.094, |, 0.0
15251.8, 141.0, | , 23.8, 0.0, 331.0, | ,  1000,   953,  3000,  2926, | , -3.4, -12.4, -0.098, |, 0.0
15252.8, 140.5, | , 23.8, 0.0, 331.7, | ,  1000,   946,  3000,  2914, | , -3.4,   2.5, 0.020, |, 0.0
15253.8, 139.4, | , 23.8, 0.0, 339.4, | ,  1000,   951,  3000,  2943, | , -3.4,  -1.7, -0.014, |, 0.0
15254.8, 139.7, | , 23.8, 0.0, 339.2, | ,  1000,   956,  3000,  2941, | , -3.4,   5.1, 0.040, |, 0.0
15255.8, 139.8, | , 23.8, 0.0, 339.5, | ,  1000,   956,  3000,  2917, | , -3.4,  -3.5, -0.027, |, 0.0
15256.8, 140.4, | , 23.8, 0.0, 332.3, | ,  1000,   953,  3000,  2936, | , -3.4,  27.0, 0.213, |, 0.0
15257.8, 141.0, | , 23.8, 0.0, 331.0, | ,  1000,   955,  3000,  2943, | , -3.4,  21.4, 0.169, |, 0.0
15258.9, 140.9, | , 23.8, 0.0, 331.5, | ,  1000,   956,  3000,  2915, | , -3.4,  -1.3, -0.010, |, 0.0
15259.9, 139.4, | , 23.8, 0.0, 339.0, | ,  1000,   957,  3000,  2913, | , -3.4,  -7.3, -0.057, |, 0.0
15260.9, 139.8, | , 23.8, 0.0, 339.0, | ,  1000,   960,  3000,  2928, | , -3.4, -10.3, -0.081, |, 0.0
15261.9, 139.5, | , 23.8, 0.0, 338.0, | ,  1000,   954,  3000,  2928, | , -3.4,  22.7, 0.179, |, 0.0
15262.9, 140.4, | , 23.8, 0.0, 331.8, | ,  1000,   948,  3000,  2926, | , -3.4,  -6.5, -0.051, |, 0.0
15263.9, 140.1, | , 23.8, 0.0, 332.8, | ,  1000,   951,  3000,  2931, | , -3.4, -13.7, -0.108, |, 0.0
15264.9, 139.7, | , 23.8, 0.0, 339.4, | ,  1000,   954,  3000,  2921, | , -3.4,  -9.0, -0.071, |, 0.0
15265.9, 139.4, | , 23.8, 0.0, 338.2, | ,  1000,   952,  3000,  2929, | , -3.4, -20.2, -0.159, |, 0.0
15267.0, 139.4, | , 23.8, 0.0, 338.2, | ,  1000,   952,  3000,  2937, | , -3.4,  -7.7, -0.061, |, 0.0
15268.0, 139.8, | , 23.8, 0.0, 339.4, | ,  1000,   951,  3000,  2935, | , -3.4, -12.0, -0.095, |, 0.0
15269.0, 140.9, | , 23.8, 0.0, 331.6, | ,  1000,   954,  3000,  2944, | , -3.4, -11.2, -0.088, |, 0.0
15270.0, 140.3, | , 23.8, 0.0, 331.5, | ,  1000,   953,  3000,  2937, | , -3.4,  -8.6, -0.068, |, 0.0
15271.0, 139.2, | , 23.8, 0.0, 338.8, | ,  1000,   955,  3000,  2933, | , -3.4,  -0.5, -0.004, |, 0.0
15272.0, 139.8, | , 23.8, 0.0, 338.4, | ,  1000,   958,  3000,  2919, | , -3.4,  18.8, 0.148, |, 0.0
15273.0, 139.3, | , 23.8, 0.0, 338.9, | ,  1000,   957,  3000,  2947, | , -3.4,  -9.0, -0.072, |, 0.0
15274.0, 140.2, | , 23.8, 0.0, 332.7, | ,  1000,   949,  3000,  2919, | , -3.4, -13.3, -0.105, |, 0.0
15275.0, 140.8, | , 23.8, 0.0, 331.4, | ,  1000,   953,  3000,  2918, | , -3.4,  17.5, 0.138, |, 0.0
15276.1, 140.3, | , 23.8, 0.0, 331.3, | ,  1000,   947,  3000,  2932, | , -3.4,  17.1, 0.135, |, 0.0
15277.1, 139.5, | , 23.8, 0.0, 337.6, | ,  1000,   957,  3000,  2941, | , -3.4,  -7.3, -0.058, |, 0.0
15278.1, 139.7, | , 23.8, 0.0, 338.6, | ,  1000,   959,  3000,  2921, | , -3.4,  -8.2, -0.064, |, 0.0
15279.1, 139.2, | , 23.8, 0.0, 338.1, | ,  1000,   958,  3000,  2941, | , -3.4,  21.0, 0.166, |, 0.0
15280.1, 140.2, | , 23.8, 0.0, 332.2, | ,  1000,   950,  3000,  2917, | , -3.4, -13.7, -0.108, |, 0.0
15281.1, 140.8, | , 23.8, 0.0, 330.6, | ,  1000,   950,  3000,  2914, | , -3.4, -10.7, -0.084, |, 0.0
15282.1, 140.6, | , 23.8, 0.0, 329.4, | ,  1000,   955,  3000,  2930, | , -3.4,  20.1, 0.159, |, 0.0
15283.1, 139.3, | , 23.8, 0.0, 338.3, | ,  1000,   961,  3000,  2933, | , -3.4, -11.6, -0.092, |, 0.0
15284.2, 139.7, | , 23.8, 0.0, 338.7, | ,  1000,   952,  3000,  2931, | , -3.4,  -8.2, -0.064, |, 0.0
15285.2, 139.7, | , 23.8, 0.0, 338.6, | ,  1000,   958,  3000,  2917, | , -3.4,  -7.3, -0.058, |, 0.0
15286.2, 140.2, | , 23.8, 0.0, 332.5, | ,  1000,   949,  3000,  2919, | , -3.4,   0.8, 0.007, |, 0.0
15287.2, 140.4, | , 23.8, 0.0, 332.2, | ,  1000,   954,  3000,  2925, | , -3.4, -12.4, -0.098, |, 0.0
15288.2, 139.4, | , 23.8, 0.0, 337.9, | ,  1000,   952,  3000,  2923, | , -3.4, -10.3, -0.081, |, 0.0
15289.2, 139.3, | , 23.8, 0.0, 338.3, | ,  1000,   954,  3000,  2941, | , -3.4, -11.2, -0.088, |, 0.0
15290.2, 139.4, | , 23.8, 0.0, 337.8, | ,  1000,   957,  3000,  2928, | , -3.4,  -8.6, -0.068, |, 0.0
15291.2, 139.7, | , 23.8, 0.0, 338.5, | ,  1000,   952,  3000,  2916, | , -3.4,  14.1, 0.111, |, 0.0
15292.2, 140.9, | , 23.8, 0.0, 329.9, | ,  1000,   954,  3000,  2917, | , -3.4,  -6.0, -0.047, |, 0.0
15293.3, 140.4, | , 23.8, 0.0, 331.2, | ,  1000,   954,  3000,  2917, | , -3.4,  -9.9, -0.078, |, 0.0
15294.3, 139.3, | , 23.8, 0.0, 338.0, | ,  1000,   953,  3000,  2923, | , -3.4, -10.7, -0.084, |, 0.0
15295.3, 139.8, | , 23.8, 0.0, 338.0, | ,  1000,   957,  3000,  2929, | , -3.4,  -9.0, -0.071, |, 0.0
15296.3, 139.3, | , 23.8, 0.0, 337.9, | ,  1000,   958,  3000,  2946, | , -3.4,   4.3, 0.034, |, 0.0
15297.3, 140.2, | , 23.8, 0.0, 331.1, | ,  1000,   955,  3000,  2915, | , -3.4,  19.3, 0.151, |, 0.0
15298.3, 140.9, | , 23.8, 0.0, 329.7, | ,  1000,   952,  3000,  2937, | , -3.4, -11.2, -0.088, |, 0.0
15299.3, 140.4, | , 23.8, 0.0, 329.3, | ,  1000,   952,  3000,  2918, | , -3.4, -12.4, -0.098, |, 0.0
15300.3, 139.3, | , 23.8, 0.0, 336.6, | ,  1000,   951,  3000,  2933, | , -3.4, -12.4, -0.098, |, 0.0
15301.4, 139.9, | , 23.8, 0.0, 337.7, | ,  1000,   950,  3000,  2927, | , -3.4,  -8.2, -0.064, |, 0.0
15302.4, 139.6, | , 23.8, 0.0, 337.8, | ,  1000,   956,  3000,  2926, | , -3.4,  -8.6, -0.068, |, 0.0
15303.4, 140.4, | , 23.8, 0.0, 330.7, | ,  1000,   952,  3000,  2927, | , -3.4,   3.0, 0.023, |, 0.0
15304.4, 140.4, | , 23.8, 0.0, 329.6, | ,  1000,   954,  3000,  2931, | , -3.4, -11.6, -0.091, |, 0.0
15305.4, 140.9, | , 23.8, 0.0, 329.6, | ,  1000,   947,  3000,  2936, | , -3.4,  20.1, 0.159, |, 0.0
15306.4, 139.3, | , 23.8, 0.0, 337.1, | ,  1000,   959,  3000,  2923, | , -3.4, -12.4, -0.098, |, 0.0
15307.4, 139.4, | , 23.8, 0.0, 337.3, | ,  1000,   958,  3000,  2932, | , -3.4,  -6.0, -0.048, |, 0.0
15308.4, 140.0, | , 23.8, 0.0, 336.7, | ,  1000,   956,  3000,  2933, | , -3.4,  -7.7, -0.061, |, 0.0
15309.4, 140.2, | , 23.8, 0.0, 330.5, | ,  1000,   953,  3000,  2916, | , -3.4,  19.3, 0.151, |, 0.0
15310.5, 140.6, | , 23.8, 0.0, 329.4, | ,  1000,   951,  3000,  2929, | , -3.4,  -7.3, -0.058, |, 0.0
15311.5, 140.6, | , 23.8, 0.0, 336.1, | ,  1000,   954,  3000,  2934, | , -3.4, -12.4, -0.098, |, 0.0
15312.5, 139.3, | , 23.8, 0.0, 337.4, | ,  1000,   950,  3000,  2924, | , -3.4,  -9.0, -0.071, |, 0.0
15313.5, 139.4, | , 23.8, 0.0, 336.5, | ,  1000,   952,  3000,  2918, | , -3.4,  21.8, 0.172, |, 0.0
15314.5, 139.6, | , 23.8, 0.0, 337.6, | ,  1000,   957,  3000,  2949, | , -3.4,  12.8, 0.102, |, 0.0
15315.5, 140.7, | , 23.8, 0.0, 329.6, | ,  1000,   947,  3000,  2918, | , -3.4,  -9.0, -0.071, |, 0.0
15316.5, 140.1, | , 23.8, 0.0, 331.4, | ,  1000,   945,  3000,  2913, | , -3.4,  -9.9, -0.077, |, 0.0
15317.5, 139.3, | , 23.8, 0.0, 336.8, | ,  1000,   959,  3000,  2925, | , -3.4,  -9.9, -0.078, |, 0.0
15318.6, 139.5, | , 23.8, 0.0, 336.0, | ,  1000,   951,  3000,  2934, | , -3.4,  -7.7, -0.061, |, 0.0
15319.6, 139.3, | , 23.8, 0.0, 337.1, | ,  1000,   953,  3000,  2944, | , -3.4,  -7.7, -0.061, |, 0.0
15320.6, 140.2, | , 23.8, 0.0, 330.8, | ,  1000,   948,  3000,  2918, | , -3.4,  -9.9, -0.078, |, 0.0
15321.6, 140.4, | , 23.8, 0.0, 329.5, | ,  1000,   953,  3000,  2928, | , -3.4,  -1.3, -0.010, |, 0.0
15322.6, 140.4, | , 23.8, 0.0, 329.3, | ,  1000,   950,  3000,  2925, | , -3.4, -10.7, -0.084, |, 0.0
15323.6, 139.6, | , 23.8, 0.0, 335.5, | ,  1000,   956,  3000,  2944, | , -3.4, -12.4, -0.099, |, 0.0
15324.6, 139.7, | , 23.8, 0.0, 337.2, | ,  1000,   958,  3000,  2929, | , -3.4, -11.2, -0.088, |, 0.0
15325.6, 139.7, | , 23.8, 0.0, 337.2, | ,  1000,   959,  3000,  2920, | , -3.4, -18.0, -0.142, |, 0.0
15326.6, 140.2, | , 23.8, 0.0, 330.5, | ,  1000,   955,  3000,  2918, | , -3.4, -13.3, -0.105, |, 0.0
15327.7, 140.3, | , 23.8, 0.0, 328.8, | ,  1000,   957,  3000,  2914, | , -3.4, -14.6, -0.115, |, 0.0
15328.7, 140.9, | , 23.8, 0.0, 328.3, | ,  1000,   948,  3000,  2929, | , -3.4, -16.7, -0.132, |, 0.0
15329.7, 139.3, | , 23.8, 0.0, 336.5, | ,  1000,   953,  3000,  2949, | , -3.4,  -7.7, -0.061, |, 0.0
15330.7, 139.3, | , 23.8, 0.0, 337.1, | ,  1000,   955,  3000,  2932, | , -3.4, -15.0, -0.119, |, 0.0
15331.7, 139.7, | , 23.8, 0.0, 336.9, | ,  1000,   957,  3000,  2929, | , -3.4,   6.8, 0.054, |, 0.0
15332.7, 140.2, | , 23.8, 0.0, 330.0, | ,  1000,   956,  3000,  2921, | , -3.4,   9.0, 0.071, |, 0.0
15333.7, 140.5, | , 23.8, 0.0, 327.9, | ,  1000,   953,  3000,  2933, | , -3.4, -19.3, -0.152, |, 0.0
15334.7, 140.3, | , 23.8, 0.0, 329.5, | ,  1000,   955,  3000,  2914, | , -3.4,   4.7, 0.037, |, 0.0
15335.7, 139.7, | , 23.8, 0.0, 336.7, | ,  1000,   949,  3000,  2929, | , -3.4, -14.2, -0.112, |, 0.0
15336.8, 139.4, | , 23.8, 0.0, 336.1, | ,  1000,   958,  3000,  2922, | , -3.4, -15.4, -0.122, |, 0.0
15337.8, 139.4, | , 23.8, 0.0, 336.4, | ,  1000,   959,  3000,  2956, | , -3.4,  -2.6, -0.021, |, 0.0
15338.8, 140.9, | , 23.8, 0.0, 328.2, | ,  1000,   946,  3000,  2916, | , -3.4, -19.7, -0.155, |, 0.0
15339.8, 140.5, | , 23.8, 0.0, 328.5, | ,  1000,   948,  3000,  2922, | , -3.4, -17.2, -0.135, |, 0.0
15340.8, 139.3, | , 23.8, 0.0, 336.3, | ,  1000,   954,  3000,  2914, | , -3.4,  -3.5, -0.027, |, 0.0
15341.8, 139.2, | , 23.8, 0.0, 336.3, | ,  1000,   956,  3000,  2913, | , -3.4,   5.5, 0.044, |, 0.0
15342.8, 139.7, | , 23.8, 0.0, 336.3, | ,  1000,   957,  3000,  2907, | , -3.4, -14.6, -0.114, |, 0.0
15343.8, 140.3, | , 23.8, 0.0, 329.3, | ,  1000,   951,  3000,  2933, | , -3.4,  11.5, 0.091, |, 0.0
15344.8, 141.1, | , 23.8, 0.0, 322.8, | ,  1000,   947,  3000,  2929, | , -3.4, -18.9, -0.149, |, 0.0
15345.9, 140.1, | , 23.8, 0.0, 330.3, | ,  1000,   948,  3000,  2935, | , -3.4, -12.0, -0.095, |, 0.0
15346.9, 139.4, | , 23.8, 0.0, 335.2, | ,  1000,   955,  3000,  2937, | , -3.4, -19.3, -0.153, |, 0.0
15347.9, 139.4, | , 23.8, 0.0, 335.6, | ,  1000,   951,  3000,  2937, | , -3.4, -19.7, -0.156, |, 0.0
15348.9, 140.0, | , 23.8, 0.0, 334.8, | ,  1000,   951,  3000,  2943, | , -3.4, -17.6, -0.139, |, 0.0
15349.9, 140.2, | , 23.8, 0.0, 329.0, | ,  1000,   953,  3000,  2938, | , -3.4, -20.2, -0.159, |, 0.0
15350.9, 140.4, | , 23.8, 0.0, 327.7, | ,  1000,   953,  3000,  2915, | , -3.4, -18.9, -0.148, |, 0.0
15351.9, 140.6, | , 23.8, 0.0, 329.2, | ,  1000,   947,  3000,  2948, | , -3.4, -14.6, -0.115, |, 0.0
15352.9, 139.8, | , 23.8, 0.0, 335.8, | ,  1000,   955,  3000,  2939, | , -3.4, -17.6, -0.139, |, 0.0
15354.0, 139.4, | , 23.8, 0.0, 334.6, | ,  1000,   952,  3000,  2917, | , -3.4, -17.2, -0.135, |, 0.0
15355.0, 139.3, | , 23.8, 0.0, 335.5, | ,  1000,   950,  3000,  2916, | , -3.4,  -2.2, -0.017, |, 0.0
15356.0, 140.6, | , 23.8, 0.0, 329.2, | ,  1000,   950,  3000,  2913, | , -3.4,   5.5, 0.044, |, 0.0
15357.0, 140.5, | , 23.8, 0.0, 327.5, | ,  1000,   949,  3000,  2922, | , -3.4,  11.1, 0.087, |, 0.0
15358.0, 140.1, | , 23.8, 0.0, 330.1, | ,  1000,   951,  3000,  2918, | , -3.4, -14.2, -0.111, |, 0.0
15359.0, 139.9, | , 23.8, 0.0, 333.9, | ,  1000,   948,  3000,  2914, | , -3.4, -15.4, -0.121, |, 0.0
15360.0, 139.4, | , 23.8, 0.0, 334.9, | ,  1000,   957,  3000,  2936, | , -3.4,   1.7, 0.013, |, 0.0
15361.0, 139.4, | , 23.8, 0.0, 335.1, | ,  1000,   956,  3000,  2929, | , -3.4, -11.2, -0.088, |, 0.0
15362.0, 141.2, | , 23.8, 0.0, 326.6, | ,  1000,   952,  3000,  2919, | , -3.4, -21.4, -0.169, |, 0.0
15363.1, 140.9, | , 23.8, 0.0, 326.9, | ,  1000,   950,  3000,  2927, | , -3.4, -18.4, -0.145, |, 0.0
15364.1, 139.5, | , 23.8, 0.0, 334.0, | ,  1000,   956,  3000,  2933, | , -3.4, -12.0, -0.095, |, 0.0
15365.1, 139.6, | , 23.8, 0.0, 335.6, | ,  1000,   956,  3000,  2929, | , -3.4, -19.7, -0.156, |, 0.0
15366.1, 139.7, | , 23.8, 0.0, 335.4, | ,  1000,   960,  3000,  2929, | , -3.4, -17.6, -0.139, |, 0.0
15367.1, 139.9, | , 23.8, 0.0, 329.2, | ,  1000,   957,  3000,  2931, | , -3.4,   9.8, 0.078, |, 0.0
15368.1, 140.4, | , 23.8, 0.0, 327.0, | ,  1000,   947,  3000,  2921, | , -3.4, -10.7, -0.084, |, 0.0
15369.1, 140.8, | , 23.8, 0.0, 328.5, | ,  1000,   950,  3000,  2918, | , -3.4, -18.4, -0.145, |, 0.0
15370.1, 139.4, | , 23.8, 0.0, 335.0, | ,  1000,   959,  3000,  2951, | , -3.4, -19.7, -0.157, |, 0.0
15371.2, 139.8, | , 23.8, 0.0, 335.2, | ,  1000,   960,  3000,  2944, | , -3.4, -18.0, -0.143, |, 0.0
15372.2, 139.6, | , 23.8, 0.0, 335.2, | ,  1000,   947,  3000,  2903, | , -3.4,   5.1, 0.040, |, 0.0
15373.2, 140.0, | , 23.8, 0.0, 328.9, | ,  1000,   955,  3000,  2925, | , -3.4,  -1.7, -0.014, |, 0.0
15374.2, 140.4, | , 23.8, 0.0, 327.1, | ,  1000,   955,  3000,  2940, | , -3.4, -11.6, -0.092, |, 0.0
15375.2, 140.7, | , 23.8, 0.0, 329.4, | ,  1000,   950,  3000,  2950, | , -3.4, -10.7, -0.085, |, 0.0
15376.2, 139.7, | , 23.8, 0.0, 335.0, | ,  1000,   958,  3000,  2936, | , -3.4,  -0.0, -0.000, |, 0.0
15377.2, 139.3, | , 23.8, 0.0, 334.8, | ,  1000,   959,  3000,  2924, | , -3.4, -17.6, -0.139, |, 0.0
15378.2, 139.7, | , 23.8, 0.0, 335.3, | ,  1000,   959,  3000,  2931, | , -3.4, -16.7, -0.132, |, 0.0
15379.3, 140.3, | , 23.8, 0.0, 327.7, | ,  1000,   946,  3000,  2915, | , -3.4, -20.2, -0.158, |, 0.0
15380.3, 140.5, | , 23.8, 0.0, 326.9, | ,  1000,   946,  3000,  2932, | , -3.4, -12.4, -0.098, |, 0.0
15381.3, 140.1, | , 23.8, 0.0, 328.0, | ,  1000,   947,  3000,  2922, | , -3.4, -10.3, -0.081, |, 0.0
15382.3, 139.6, | , 23.8, 0.0, 335.0, | ,  1000,   953,  3000,  2918, | , -3.4,  13.7, 0.108, |, 0.0
15383.3, 139.6, | , 23.8, 0.0, 333.5, | ,  1000,   953,  3000,  2933, | , -3.4,  -3.5, -0.027, |, 0.0
15384.3, 139.4, | , 23.8, 0.0, 333.5, | ,  1000,   957,  3000,  2933, | , -3.4,  -5.6, -0.044, |, 0.0
15385.3, 141.2, | , 23.8, 0.0, 323.1, | ,  1000,   946,  3000,  2915, | , -3.4,  -3.9, -0.030, |, 0.0
15386.3, 140.3, | , 23.8, 0.0, 326.4, | ,  1000,   946,  3000,  2926, | , -3.4, -11.2, -0.088, |, 0.0
15387.3, 139.3, | , 23.8, 0.0, 334.5, | ,  1000,   960,  3000,  2944, | , -3.4,  -9.0, -0.072, |, 0.0
15388.4, 139.3, | , 23.8, 0.0, 334.3, | ,  1000,   955,  3000,  2927, | , -3.4,  -9.4, -0.074, |, 0.0
15389.4, 139.7, | , 23.8, 0.0, 334.0, | ,  1000,   949,  3000,  2927, | , -3.4,  -2.2, -0.017, |, 0.0
15390.4, 139.3, | , 23.8, 0.0, 334.1, | ,  1000,   955,  3000,  2942, | , -3.4,  -2.2, -0.017, |, 0.0
15391.4, 140.3, | , 23.8, 0.0, 326.6, | ,  1000,   952,  3000,  2935, | , -3.4,  -0.5, -0.004, |, 0.0
15392.4, 140.6, | , 23.8, 0.0, 328.7, | ,  1000,   949,  3000,  2924, | , -3.4,   6.4, 0.050, |, 0.0
15393.4, 139.4, | , 23.8, 0.0, 333.4, | ,  1000,   950,  3000,  2923, | , -3.4,  15.8, 0.124, |, 0.0
15394.4, 139.6, | , 23.8, 0.0, 333.4, | ,  1000,   954,  3000,  2937, | , -3.4,   3.0, 0.024, |, 0.0
15395.4, 139.8, | , 23.8, 0.0, 334.4, | ,  1000,   953,  3000,  2941, | , -3.4,   3.0, 0.024, |, 0.0
15396.5, 140.3, | , 23.8, 0.0, 327.3, | ,  1000,   949,  3000,  2943, | , -3.4,  -5.6, -0.044, |, 0.0
15397.5, 140.2, | , 23.8, 0.0, 328.1, | ,  1000,   950,  3000,  2929, | , -3.4,  -3.5, -0.027, |, 0.0
15398.5, 140.7, | , 23.8, 0.0, 327.2, | ,  1000,   956,  3000,  2941, | , -3.4,  -1.7, -0.014, |, 0.0
15399.5, 139.4, | , 23.8, 0.0, 332.6, | ,  1000,   958,  3000,  2934, | , -3.4,  -2.6, -0.021, |, 0.0
15400.5, 139.4, | , 23.8, 0.0, 333.4, | ,  1000,   951,  3000,  2936, | , -3.4,   1.7, 0.013, |, 0.0
15401.5, 139.3, | , 23.8, 0.0, 333.9, | ,  1000,   954,  3000,  2918, | , -3.4,  27.8, 0.219, |, 0.0
15402.5, 140.6, | , 23.8, 0.0, 327.7, | ,  1000,   949,  3000,  2939, | , -3.4, -12.9, -0.102, |, 0.0
15403.5, 140.3, | , 23.8, 0.0, 326.3, | ,  1000,   950,  3000,  2941, | , -3.4,  -7.7, -0.061, |, 0.0
15404.5, 140.8, | , 23.8, 0.0, 325.9, | ,  1000,   953,  3000,  2924, | , -3.4,  17.5, 0.138, |, 0.0
15405.6, 139.8, | , 23.8, 0.0, 334.0, | ,  1000,   958,  3000,  2933, | , -3.4,  14.1, 0.112, |, 0.0
15406.6, 139.3, | , 23.8, 0.0, 333.8, | ,  1000,   960,  3000,  2910, | , -3.4,  -8.2, -0.064, |, 0.0
15407.6, 139.2, | , 23.8, 0.0, 333.5, | ,  1000,   953,  3000,  2926, | , -3.4,  12.0, 0.094, |, 0.0
15408.6, 140.9, | , 23.8, 0.0, 323.7, | ,  1000,   952,  3000,  2932, | , -3.4,  -8.2, -0.064, |, 0.0
15409.6, 140.4, | , 23.8, 0.0, 325.9, | ,  1000,   956,  3000,  2945, | , -3.4,  -2.6, -0.021, |, 0.0
15410.6, 139.3, | , 23.8, 0.0, 333.5, | ,  1000,   959,  3000,  2937, | , -3.4,  -0.0, -0.000, |, 0.0
15411.6, 139.8, | , 23.8, 0.0, 333.6, | ,  1000,   958,  3000,  2920, | , -3.4,  -1.3, -0.010, |, 0.0
15412.6, 139.3, | , 23.8, 0.0, 333.3, | ,  1000,   954,  3000,  2939, | , -3.4,  -1.7, -0.014, |, 0.0
15413.7, 139.3, | , 23.8, 0.0, 333.4, | ,  1000,   954,  3000,  2923, | , -3.4,  15.8, 0.125, |, 0.0
15414.7, 140.6, | , 23.8, 0.0, 324.6, | ,  1000,   949,  3000,  2917, | , -3.4,   9.4, 0.074, |, 0.0
15415.7, 140.5, | , 23.8, 0.0, 328.2, | ,  1000,   953,  3000,  2927, | , -3.4, -12.4, -0.098, |, 0.0
15416.7, 139.4, | , 23.8, 0.0, 332.9, | ,  1000,   958,  3000,  2926, | , -3.4, -12.0, -0.095, |, 0.0
15417.7, 139.4, | , 23.8, 0.0, 333.2, | ,  1000,   956,  3000,  2924, | , -3.4,  -8.6, -0.068, |, 0.0
15418.7, 139.8, | , 23.8, 0.0, 333.3, | ,  1000,   952,  3000,  2918, | , -3.4,  -6.9, -0.054, |, 0.0
15419.7, 140.3, | , 23.8, 0.0, 326.3, | ,  1000,   956,  3000,  2929, | , -3.4,  -4.7, -0.037, |, 0.0
15420.7, 140.6, | , 23.8, 0.0, 324.4, | ,  1000,   949,  3000,  2923, | , -3.4,  -2.6, -0.020, |, 0.0
15421.7, 140.8, | , 23.8, 0.0, 325.2, | ,  1000,   947,  3000,  2905, | , -3.4,   3.0, 0.023, |, 0.0
15422.8, 139.8, | , 23.8, 0.0, 333.2, | ,  1000,   951,  3000,  2940, | , -3.4,  -2.6, -0.021, |, 0.0
15423.8, 139.4, | , 23.8, 0.0, 332.9, | ,  1000,   954,  3000,  2934, | , -3.4,  -3.9, -0.031, |, 0.0
15424.8, 139.3, | , 23.8, 0.0, 333.1, | ,  1000,   962,  3000,  2939, | , -3.4,  -4.3, -0.034, |, 0.0
15425.8, 140.7, | , 23.8, 0.0, 326.4, | ,  1000,   958,  3000,  2932, | , -3.4,  17.1, 0.135, |, 0.0
15426.8, 140.4, | , 23.8, 0.0, 325.6, | ,  1000,   956,  3000,  2934, | , -3.4,   6.0, 0.047, |, 0.0
15427.8, 140.4, | , 23.8, 0.0, 325.4, | ,  1000,   953,  3000,  2928, | , -3.4, -12.9, -0.101, |, 0.0
15428.8, 139.7, | , 23.8, 0.0, 333.1, | ,  1000,   957,  3000,  2940, | , -3.4,  -9.4, -0.075, |, 0.0
15429.8, 139.3, | , 23.8, 0.0, 333.0, | ,  1000,   955,  3000,  2929, | , -3.4,  -8.2, -0.064, |, 0.0
15430.9, 139.5, | , 23.8, 0.0, 332.1, | ,  1000,   948,  3000,  2943, | , -3.4,  19.3, 0.152, |, 0.0
15431.9, 140.6, | , 23.8, 0.0, 326.6, | ,  1000,   951,  3000,  2929, | , -3.4,  20.1, 0.158, |, 0.0
15432.9, 140.2, | , 23.8, 0.0, 327.1, | ,  1000,   949,  3000,  2922, | , -3.4, -12.4, -0.098, |, 0.0
15433.9, 140.1, | , 23.8, 0.0, 331.8, | ,  1000,   952,  3000,  2918, | , -3.4,   4.3, 0.033, |, 0.0
15434.9, 139.3, | , 23.8, 0.0, 332.4, | ,  1000,   959,  3000,  2917, | , -3.4,  19.7, 0.155, |, 0.0
15435.9, 139.8, | , 23.8, 0.0, 332.0, | ,  1000,   959,  3000,  2925, | , -3.4, -12.0, -0.095, |, 0.0
15436.9, 139.3, | , 23.8, 0.0, 332.6, | ,  1000,   955,  3000,  2934, | , -3.4,   9.8, 0.078, |, 0.0
15437.9, 140.5, | , 23.8, 0.0, 325.1, | ,  1000,   946,  3000,  2943, | , -3.4, -10.3, -0.081, |, 0.0
15438.9, 140.8, | , 23.8, 0.0, 325.0, | ,  1000,   950,  3000,  2922, | , -3.4,  26.5, 0.209, |, 0.0
15440.0, 139.4, | , 23.8, 0.0, 331.8, | ,  1000,   955,  3000,  2924, | , -3.4,  -2.2, -0.017, |, 0.0
15441.0, 139.6, | , 23.8, 0.0, 330.8, | ,  1000,   957,  3000,  2937, | , -3.4,  -1.3, -0.010, |, 0.0
15442.0, 139.8, | , 23.8, 0.0, 332.4, | ,  1000,   955,  3000,  2933, | , -3.4,  12.0, 0.095, |, 0.0
15443.0, 140.6, | , 23.8, 0.0, 325.5, | ,  1000,   956,  3000,  2918, | , -3.4,  -1.3, -0.010, |, 0.0
15444.0, 140.5, | , 23.8, 0.0, 324.2, | ,  1000,   946,  3000,  2935, | , -3.4,  -9.0, -0.071, |, 0.0
15445.0, 140.9, | , 23.8, 0.0, 324.3, | ,  1000,   955,  3000,  2932, | , -3.4,  -5.2, -0.041, |, 0.0
15446.0, 139.5, | , 23.8, 0.0, 330.8, | ,  1000,   956,  3000,  2920, | , -3.4, -11.2, -0.088, |, 0.0
15447.0, 139.4, | , 23.8, 0.0, 331.8, | ,  1000,   953,  3000,  2939, | , -3.4,  -9.9, -0.078, |, 0.0
15448.1, 139.4, | , 23.8, 0.0, 332.0, | ,  1000,   950,  3000,  2929, | , -3.4,  -9.4, -0.074, |, 0.0
15449.1, 140.6, | , 23.8, 0.0, 326.2, | ,  1000,   954,  3000,  2927, | , -3.4,  -0.5, -0.004, |, 0.0
15450.1, 140.4, | , 23.8, 0.0, 324.3, | ,  1000,   954,  3000,  2913, | , -3.4, -10.3, -0.081, |, 0.0
15451.1, 140.9, | , 23.8, 0.0, 323.6, | ,  1000,   957,  3000,  2914, | , -3.4,  -6.5, -0.051, |, 0.0
15452.1, 139.7, | , 23.8, 0.0, 332.2, | ,  1000,   950,  3000,  2938, | , -3.4,  -4.7, -0.037, |, 0.0
15453.1, 139.3, | , 23.8, 0.0, 331.7, | ,  1000,   956,  3000,  2928, | , -3.4,  -2.6, -0.020, |, 0.0
15454.1, 139.2, | , 23.8, 0.0, 331.8, | ,  1000,   958,  3000,  2924, | , -3.4,   2.1, 0.017, |, 0.0
15455.1, 140.6, | , 23.8, 0.0, 325.8, | ,  1000,   949,  3000,  2918, | , -3.4,  -9.9, -0.078, |, 0.0
15456.2, 140.5, | , 23.8, 0.0, 325.3, | ,  1000,   951,  3000,  2922, | , -3.4,  -2.6, -0.020, |, 0.0
15457.2, 139.4, | , 23.8, 0.0, 331.5, | ,  1000,   944,  3000,  2937, | , -3.4,   4.7, 0.037, |, 0.0
15458.2, 139.8, | , 23.8, 0.0, 332.2, | ,  1000,   955,  3000,  2940, | , -3.4,   3.4, 0.027, |, 0.0
15459.2, 139.8, | , 23.8, 0.0, 331.7, | ,  1000,   959,  3000,  2941, | , -3.4,  15.4, 0.122, |, 0.0
15460.2, 139.3, | , 23.8, 0.0, 331.6, | ,  1000,   959,  3000,  2940, | , -3.4,  -7.3, -0.058, |, 0.0
15461.2, 140.4, | , 23.8, 0.0, 323.2, | ,  1000,   949,  3000,  2929, | , -3.4, -13.3, -0.105, |, 0.0
15462.2, 140.7, | , 23.8, 0.0, 324.0, | ,  1000,   957,  3000,  2920, | , -3.4, -10.7, -0.085, |, 0.0
15463.2, 139.2, | , 23.8, 0.0, 331.6, | ,  1000,   959,  3000,  2929, | , -3.4,  -2.6, -0.020, |, 0.0
15464.2, 139.3, | , 23.8, 0.0, 331.5, | ,  1000,   957,  3000,  2924, | , -3.4, -12.0, -0.095, |, 0.0
15465.3, 139.7, | , 23.8, 0.0, 331.9, | ,  1000,   951,  3000,  2931, | , -3.4,  -8.2, -0.064, |, 0.0
15466.3, 140.2, | , 23.8, 0.0, 325.2, | ,  1000,   951,  3000,  2921, | , -3.4,  16.3, 0.128, |, 0.0
15467.3, 140.5, | , 23.8, 0.0, 323.1, | ,  1000,   946,  3000,  2921, | , -3.4,  13.7, 0.107, |, 0.0
15468.3, 140.5, | , 23.8, 0.0, 323.4, | ,  1000,   949,  3000,  2924, | , -3.4,  19.7, 0.155, |, 0.0
15469.3, 139.7, | , 23.8, 0.0, 331.2, | ,  1000,   961,  3000,  2918, | , -3.4,   9.4, 0.074, |, 0.0
15470.3, 139.4, | , 23.8, 0.0, 330.5, | ,  1000,   952,  3000,  2941, | , -3.4,  14.5, 0.115, |, 0.0
15471.3, 139.9, | , 23.8, 0.0, 331.3, | ,  1000,   958,  3000,  2918, | , -3.4,  -0.5, -0.004, |, 0.0
15472.3, 140.4, | , 23.8, 0.0, 323.9, | ,  1000,   950,  3000,  2920, | , -3.4,  23.5, 0.185, |, 0.0
15473.4, 140.4, | , 23.8, 0.0, 323.1, | ,  1000,   946,  3000,  2939, | , -3.4,  -4.7, -0.037, |, 0.0
