Repository: jdhuang-csm/Ru-BCA

## Methods
* (BaO)<sub>x</sub>-(CaO)<sub>y</sub>-(Al<sub>2</sub>O<sub>3</sub>)<sub>1-x-y</sub> (BCA) catalyst supports were synthesized via sol-gel and solid-state methods. 
* Ru/BCA catalysts were prepared via incipient wetness impregnation to achieve 1 wt. % Ru loading.
* Ammonia synthesis rates were measured for Ru/BCA catalysts in a packed-bed reactor at 480-600<sup>o</sup>C, 10 bar, and space velocities up to 1.3 x 10<sup>6</sup> ml g<sub>cat</sub><sup>-1</sup> h<sup>-1</sup>.
* A machine learning (ML) model was employed to improve understanding of the behavior of Ru/BCA catalysts.
* A microkinetic model was developed to describe the best-performing catalyst.

File: data/init_files_Cadigan/BCA532.txt (part 39 of 55)
********** Start test **********
Elapsed time, Pressure, | , LJtemp(C), Inner-Temp, Outer-Temp, | , N2-set, N2-flow, H2-set, H2-flow, | , pH, NH3_ppm, NH3_Prod_rate, |, In222Temp
15071.8, 138.2, | , 29.4, 0.0, 447.3, | ,  1000,   953,  3000,  2933, | , -3.4, 374.0, 3.827, |, 0.0
15072.8, 138.2, | , 29.4, 0.0, 447.2, | ,  1000,   954,  3000,  2926, | , -3.4, 400.6, 4.093, |, 0.0
15073.8, 139.5, | , 29.4, 0.0, 441.7, | ,  1000,   950,  3000,  2925, | , -3.4, 401.9, 4.102, |, 0.0
15074.8, 139.6, | , 29.4, 0.0, 439.7, | ,  1000,   951,  3000,  2929, | , -3.4, 436.1, 4.457, |, 0.0
15075.8, 139.2, | , 29.4, 0.0, 441.2, | ,  1000,   959,  3000,  2945, | , -3.4, 455.4, 4.683, |, 0.0
15076.8, 138.2, | , 29.4, 0.0, 447.1, | ,  1000,   958,  3000,  2921, | , -3.4, 459.7, 4.696, |, 0.0
15077.8, 138.7, | , 29.4, 0.0, 447.0, | ,  1000,   957,  3000,  2938, | , -3.4, 486.3, 4.988, |, 0.0
15078.8, 138.3, | , 29.4, 0.0, 446.7, | ,  1000,   956,  3000,  2932, | , -3.4, 497.8, 5.097, |, 0.0
15079.8, 139.0, | , 29.4, 0.0, 441.4, | ,  1000,   954,  3000,  2922, | , -3.4, 509.8, 5.203, |, 0.0
15080.9, 139.8, | , 29.4, 0.0, 439.1, | ,  1000,   950,  3000,  2931, | , -3.4, 528.7, 5.404, |, 0.0
15081.9, 139.1, | , 29.4, 0.0, 439.6, | ,  1000,   956,  3000,  2919, | , -3.4, 566.4, 5.780, |, 0.0
15082.9, 138.2, | , 29.4, 0.0, 446.8, | ,  1000,   959,  3000,  2943, | , -3.4, 561.2, 5.767, |, 0.0
15083.9, 138.6, | , 29.4, 0.0, 447.3, | ,  1000,   955,  3000,  2938, | , -3.4, 587.8, 6.026, |, 0.0
15084.9, 138.5, | , 29.4, 0.0, 447.1, | ,  1000,   955,  3000,  2920, | , -3.4, 587.4, 5.993, |, 0.0
15085.9, 139.3, | , 29.4, 0.0, 438.7, | ,  1000,   952,  3000,  2924, | , -3.4, 601.1, 6.136, |, 0.0
15086.9, 139.7, | , 29.4, 0.0, 439.5, | ,  1000,   953,  3000,  2918, | , -3.4, 616.5, 6.284, |, 0.0
15087.9, 139.2, | , 29.4, 0.0, 438.9, | ,  1000,   952,  3000,  2918, | , -3.4, 638.4, 6.505, |, 0.0
15089.0, 138.2, | , 29.4, 0.0, 446.1, | ,  1000,   956,  3000,  2946, | , -3.4, 657.6, 6.757, |, 0.0
15090.0, 138.3, | , 29.4, 0.0, 445.8, | ,  1000,   956,  3000,  2928, | , -3.4, 644.4, 6.590, |, 0.0
15091.0, 139.5, | , 29.4, 0.0, 440.6, | ,  1000,   954,  3000,  2937, | , -3.4, 688.5, 7.052, |, 0.0
15092.0, 139.6, | , 29.4, 0.0, 438.2, | ,  1000,   957,  3000,  2936, | , -3.4, 683.8, 7.009, |, 0.0
15093.0, 139.3, | , 29.4, 0.0, 438.4, | ,  1000,   953,  3000,  2926, | , -3.4, 674.8, 6.892, |, 0.0
15094.0, 138.6, | , 29.4, 0.0, 445.9, | ,  1000,   954,  3000,  2908, | , -3.4, 679.1, 6.906, |, 0.0
15095.0, 138.2, | , 29.4, 0.0, 445.5, | ,  1000,   958,  3000,  2943, | , -3.4, 688.5, 7.072, |, 0.0
15096.0, 138.3, | , 29.4, 0.0, 445.8, | ,  1000,   955,  3000,  2932, | , -3.4, 713.8, 7.305, |, 0.0
15097.1, 139.6, | , 29.4, 0.0, 439.4, | ,  1000,   954,  3000,  2921, | , -3.4, 696.6, 7.107, |, 0.0
15098.1, 139.6, | , 29.4, 0.0, 438.6, | ,  1000,   951,  3000,  2923, | , -3.4, 696.2, 7.102, |, 0.0
15099.1, 139.0, | , 29.4, 0.0, 440.3, | ,  1000,   955,  3000,  2941, | , -3.4, 723.2, 7.417, |, 0.0
15100.1, 138.8, | , 29.4, 0.0, 440.7, | ,  1000,   960,  3000,  2952, | , -3.4, 710.8, 7.322, |, 0.0
15101.1, 138.1, | , 29.4, 0.0, 445.6, | ,  1000,   959,  3000,  2926, | , -3.4, 720.6, 7.370, |, 0.0
15102.1, 138.4, | , 29.4, 0.0, 444.0, | ,  1000,   955,  3000,  2938, | , -3.4, 722.8, 7.410, |, 0.0
15103.1, 139.0, | , 29.4, 0.0, 439.7, | ,  1000,   956,  3000,  2944, | , -3.4, 712.9, 7.321, |, 0.0
15104.1, 139.3, | , 29.4, 0.0, 438.4, | ,  1000,   951,  3000,  2934, | , -3.4, 712.1, 7.285, |, 0.0
15105.1, 139.1, | , 29.4, 0.0, 439.0, | ,  1000,   953,  3000,  2919, | , -3.4, 724.0, 7.383, |, 0.0
15106.2, 138.2, | , 29.4, 0.0, 445.1, | ,  1000,   960,  3000,  2926, | , -3.4, 734.8, 7.517, |, 0.0
15107.2, 138.7, | , 29.4, 0.0, 444.0, | ,  1000,   955,  3000,  2929, | , -3.4, 720.2, 7.366, |, 0.0
15108.2, 138.1, | , 29.4, 0.0, 445.2, | ,  1000,   955,  3000,  2922, | , -3.4, 719.8, 7.348, |, 0.0
15109.2, 139.2, | , 29.4, 0.0, 438.0, | ,  1000,   952,  3000,  2926, | , -3.4, 721.9, 7.370, |, 0.0
15110.2, 139.4, | , 29.4, 0.0, 437.6, | ,  1000,   957,  3000,  2944, | , -3.4, 709.9, 7.291, |, 0.0
15111.2, 139.6, | , 29.4, 0.0, 437.4, | ,  1000,   952,  3000,  2918, | , -3.4, 741.2, 7.552, |, 0.0
15112.2, 138.4, | , 29.4, 0.0, 444.3, | ,  1000,   960,  3000,  2942, | , -3.4, 743.8, 7.641, |, 0.0
15113.2, 138.7, | , 29.4, 0.0, 445.3, | ,  1000,   956,  3000,  2948, | , -3.4, 705.6, 7.252, |, 0.0
15114.3, 139.6, | , 29.4, 0.0, 439.5, | ,  1000,   953,  3000,  2933, | , -3.4, 703.5, 7.197, |, 0.0
15115.3, 139.2, | , 29.4, 0.0, 437.9, | ,  1000,   955,  3000,  2913, | , -3.4, 701.3, 7.144, |, 0.0
15116.3, 138.9, | , 29.4, 0.0, 439.6, | ,  1000,   952,  3000,  2928, | , -3.4, 700.5, 7.156, |, 0.0
15117.3, 139.8, | , 29.4, 0.0, 443.7, | ,  1000,   953,  3000,  2919, | , -3.4, 711.2, 7.251, |, 0.0
15118.3, 138.1, | , 29.4, 0.0, 445.2, | ,  1000,   955,  3000,  2925, | , -3.4, 697.9, 7.130, |, 0.0
15119.3, 138.1, | , 29.4, 0.0, 445.1, | ,  1000,   958,  3000,  2922, | , -3.4, 721.9, 7.375, |, 0.0
15120.3, 139.4, | , 29.4, 0.0, 439.1, | ,  1000,   951,  3000,  2929, | , -3.4, 702.6, 7.178, |, 0.0
15121.3, 139.3, | , 29.4, 0.0, 437.3, | ,  1000,   951,  3000,  2931, | , -3.4, 698.8, 7.143, |, 0.0
15122.4, 139.0, | , 29.4, 0.0, 439.0, | ,  1000,   953,  3000,  2929, | , -3.4, 699.2, 7.147, |, 0.0
15123.4, 138.3, | , 29.4, 0.0, 444.3, | ,  1000,   959,  3000,  2939, | , -3.4, 686.8, 7.049, |, 0.0
15124.4, 138.6, | , 29.4, 0.0, 444.6, | ,  1000,   956,  3000,  2937, | , -3.4, 687.2, 7.044, |, 0.0
15125.4, 138.2, | , 29.4, 0.0, 444.5, | ,  1000,   955,  3000,  2927, | , -3.4, 686.8, 7.019, |, 0.0
15126.4, 139.0, | , 29.4, 0.0, 438.3, | ,  1000,   952,  3000,  2926, | , -3.4, 711.2, 7.261, |, 0.0
15127.4, 139.3, | , 29.4, 0.0, 436.0, | ,  1000,   951,  3000,  2934, | , -3.4, 685.5, 7.012, |, 0.0
15128.4, 139.1, | , 29.4, 0.0, 436.3, | ,  1000,   957,  3000,  2937, | , -3.4, 688.5, 7.060, |, 0.0
15129.4, 138.1, | , 29.5, 0.0, 444.1, | ,  1000,   954,  3000,  2928, | , -3.4, 682.9, 6.981, |, 0.0
15130.4, 138.2, | , 29.4, 0.0, 443.9, | ,  1000,   955,  3000,  2923, | , -3.4, 683.8, 6.982, |, 0.0
15131.5, 138.7, | , 29.4, 0.0, 444.2, | ,  1000,   955,  3000,  2947, | , -3.4, 686.3, 7.051, |, 0.0
15132.5, 139.5, | , 29.4, 0.0, 436.8, | ,  1000,   952,  3000,  2935, | , -3.4, 682.5, 6.985, |, 0.0
15133.5, 139.6, | , 29.4, 0.0, 436.6, | ,  1000,   952,  3000,  2921, | , -3.4, 682.5, 6.960, |, 0.0
15134.5, 139.3, | , 29.4, 0.0, 436.0, | ,  1000,   953,  3000,  2915, | , -3.4, 694.1, 7.069, |, 0.0
15135.5, 138.1, | , 29.4, 0.0, 443.8, | ,  1000,   955,  3000,  2930, | , -3.4, 686.8, 7.027, |, 0.0
15136.5, 138.7, | , 29.4, 0.0, 443.9, | ,  1000,   961,  3000,  2944, | , -3.4, 674.8, 6.938, |, 0.0
15137.5, 139.6, | , 29.4, 0.0, 437.9, | ,  1000,   954,  3000,  2950, | , -3.4, 679.9, 6.990, |, 0.0
15138.5, 139.4, | , 29.4, 0.0, 435.7, | ,  1000,   952,  3000,  2922, | , -3.4, 673.1, 6.866, |, 0.0
15139.6, 139.2, | , 29.4, 0.0, 436.7, | ,  1000,   951,  3000,  2912, | , -3.4, 674.8, 6.864, |, 0.0
15140.6, 138.7, | , 29.4, 0.0, 444.1, | ,  1000,   957,  3000,  2937, | , -3.4, 703.5, 7.213, |, 0.0
15141.6, 138.3, | , 29.4, 0.0, 443.5, | ,  1000,   955,  3000,  2945, | , -3.4, 673.5, 6.918, |, 0.0
15142.6, 138.6, | , 29.4, 0.0, 443.9, | ,  1000,   954,  3000,  2916, | , -3.4, 673.5, 6.863, |, 0.0
15143.6, 139.6, | , 29.4, 0.0, 437.3, | ,  1000,   951,  3000,  2918, | , -3.4, 668.4, 6.809, |, 0.0
15144.6, 139.5, | , 29.4, 0.0, 435.6, | ,  1000,   951,  3000,  2937, | , -3.4, 665.8, 6.816, |, 0.0
15145.6, 139.0, | , 29.4, 0.0, 437.9, | ,  1000,   949,  3000,  2932, | , -3.4, 687.2, 7.023, |, 0.0
15146.6, 138.6, | , 29.4, 0.0, 443.6, | ,  1000,   956,  3000,  2921, | , -3.4, 694.1, 7.085, |, 0.0
15147.7, 138.3, | , 29.4, 0.0, 443.2, | ,  1000,   957,  3000,  2935, | , -3.4, 679.5, 6.964, |, 0.0
15148.7, 138.3, | , 29.4, 0.0, 442.4, | ,  1000,   954,  3000,  2928, | , -3.4, 677.8, 6.928, |, 0.0
15149.7, 139.4, | , 29.4, 0.0, 437.2, | ,  1000,   958,  3000,  2935, | , -3.4, 659.4, 6.760, |, 0.0
15150.7, 139.2, | , 29.4, 0.0, 435.8, | ,  1000,   953,  3000,  2942, | , -3.4, 670.5, 6.877, |, 0.0
15151.7, 139.2, | , 29.4, 0.0, 435.1, | ,  1000,   953,  3000,  2931, | , -3.4, 657.6, 6.726, |, 0.0
15152.7, 138.3, | , 29.4, 0.0, 443.0, | ,  1000,   959,  3000,  2936, | , -3.4, 680.3, 6.978, |, 0.0
15153.7, 138.8, | , 29.4, 0.0, 442.6, | ,  1000,   955,  3000,  2937, | , -3.4, 664.5, 6.809, |, 0.0
15154.7, 138.1, | , 29.4, 0.0, 442.9, | ,  1000,   952,  3000,  2926, | , -3.4, 661.5, 6.756, |, 0.0
15155.7, 139.1, | , 29.4, 0.0, 435.7, | ,  1000,   951,  3000,  2911, | , -3.4, 649.9, 6.609, |, 0.0
15156.8, 139.7, | , 29.4, 0.0, 435.6, | ,  1000,   957,  3000,  2949, | , -3.4, 652.9, 6.715, |, 0.0
15157.8, 139.2, | , 29.4, 0.0, 435.4, | ,  1000,   954,  3000,  2934, | , -3.4, 651.2, 6.667, |, 0.0
15158.8, 138.3, | , 29.4, 0.0, 442.1, | ,  1000,   957,  3000,  2921, | , -3.4, 650.4, 6.640, |, 0.0
15159.8, 138.2, | , 29.5, 0.0, 442.5, | ,  1000,   955,  3000,  2948, | , -3.4, 650.4, 6.686, |, 0.0
15160.8, 139.4, | , 29.4, 0.0, 437.3, | ,  1000,   951,  3000,  2930, | , -3.4, 651.6, 6.661, |, 0.0
15161.8, 139.2, | , 29.4, 0.0, 435.2, | ,  1000,   950,  3000,  2919, | , -3.4, 676.1, 6.888, |, 0.0
15162.8, 139.7, | , 29.4, 0.0, 433.6, | ,  1000,   955,  3000,  2926, | , -3.4, 651.6, 6.660, |, 0.0
15163.9, 138.4, | , 29.4, 0.0, 441.7, | ,  1000,   963,  3000,  2942, | , -3.4, 673.9, 6.929, |, 0.0
15164.9, 138.2, | , 29.4, 0.0, 441.9, | ,  1000,   957,  3000,  2925, | , -3.4, 675.6, 6.905, |, 0.0
15165.9, 138.5, | , 29.5, 0.0, 442.6, | ,  1000,   956,  3000,  2922, | , -3.4, 669.6, 6.839, |, 0.0
15166.9, 139.0, | , 29.4, 0.0, 436.1, | ,  1000,   952,  3000,  2922, | , -3.4, 657.6, 6.707, |, 0.0
15167.9, 139.3, | , 29.4, 0.0, 434.3, | ,  1000,   956,  3000,  2935, | , -3.4, 645.2, 6.610, |, 0.0
15168.9, 139.2, | , 29.4, 0.0, 435.6, | ,  1000,   955,  3000,  2928, | , -3.4, 643.9, 6.585, |, 0.0
15169.9, 138.7, | , 29.4, 0.0, 442.3, | ,  1000,   957,  3000,  2933, | , -3.4, 643.5, 6.590, |, 0.0
15170.9, 138.2, | , 29.5, 0.0, 442.0, | ,  1000,   955,  3000,  2927, | , -3.4, 637.5, 6.516, |, 0.0
15172.0, 138.7, | , 29.4, 0.0, 441.9, | ,  1000,   957,  3000,  2945, | , -3.4, 635.8, 6.533, |, 0.0
15173.0, 139.1, | , 29.4, 0.0, 435.9, | ,  1000,   954,  3000,  2944, | , -3.4, 636.6, 6.534, |, 0.0
15174.0, 139.3, | , 29.4, 0.0, 433.4, | ,  1000,   953,  3000,  2905, | , -3.4, 635.4, 6.455, |, 0.0
15175.0, 139.1, | , 29.4, 0.0, 434.0, | ,  1000,   956,  3000,  2930, | , -3.4, 635.4, 6.502, |, 0.0
15176.0, 138.3, | , 29.5, 0.0, 441.7, | ,  1000,   961,  3000,  2944, | , -3.4, 645.2, 6.636, |, 0.0
15177.0, 138.7, | , 29.4, 0.0, 442.2, | ,  1000,   958,  3000,  2933, | , -3.4, 642.2, 6.581, |, 0.0
15178.0, 138.2, | , 29.5, 0.0, 441.3, | ,  1000,   956,  3000,  2920, | , -3.4, 649.9, 6.634, |, 0.0
15179.0, 139.3, | , 29.4, 0.0, 433.4, | ,  1000,   952,  3000,  2926, | , -3.4, 644.4, 6.580, |, 0.0
15180.0, 139.6, | , 29.4, 0.0, 434.2, | ,  1000,   953,  3000,  2917, | , -3.4, 632.4, 6.444, |, 0.0
15181.1, 139.3, | , 29.4, 0.0, 433.7, | ,  1000,   957,  3000,  2937, | , -3.4, 649.9, 6.665, |, 0.0
15182.1, 138.1, | , 29.4, 0.0, 441.2, | ,  1000,   955,  3000,  2932, | , -3.4, 645.2, 6.604, |, 0.0
15183.1, 138.2, | , 29.4, 0.0, 441.1, | ,  1000,   955,  3000,  2933, | , -3.4, 635.8, 6.508, |, 0.0
15184.1, 139.1, | , 29.4, 0.0, 434.9, | ,  1000,   951,  3000,  2936, | , -3.4, 628.9, 6.438, |, 0.0
15185.1, 139.2, | , 29.4, 0.0, 433.9, | ,  1000,   952,  3000,  2920, | , -3.4, 639.6, 6.522, |, 0.0
15186.1, 139.6, | , 29.4, 0.0, 434.0, | ,  1000,   954,  3000,  2938, | , -3.4, 634.1, 6.499, |, 0.0
15187.1, 139.0, | , 29.4, 0.0, 439.9, | ,  1000,   958,  3000,  2937, | , -3.4, 625.1, 6.411, |, 0.0
15188.1, 138.2, | , 29.4, 0.0, 441.0, | ,  1000,   960,  3000,  2940, | , -3.4, 634.1, 6.511, |, 0.0
15189.1, 138.6, | , 29.4, 0.0, 441.2, | ,  1000,   959,  3000,  2926, | , -3.4, 631.9, 6.463, |, 0.0
15190.2, 139.5, | , 29.4, 0.0, 434.8, | ,  1000,   953,  3000,  2926, | , -3.4, 629.8, 6.434, |, 0.0
15191.2, 139.3, | , 29.4, 0.0, 433.5, | ,  1000,   953,  3000,  2940, | , -3.4, 631.9, 6.478, |, 0.0
15192.2, 139.0, | , 29.4, 0.0, 436.3, | ,  1000,   958,  3000,  2940, | , -3.4, 618.7, 6.349, |, 0.0
15193.2, 138.5, | , 29.4, 0.0, 441.1, | ,  1000,   957,  3000,  2918, | , -3.4, 619.5, 6.321, |, 0.0
15194.2, 138.1, | , 29.4, 0.0, 440.6, | ,  1000,   955,  3000,  2940, | , -3.4, 621.7, 6.375, |, 0.0
15195.2, 138.3, | , 29.4, 0.0, 440.1, | ,  1000,   956,  3000,  2936, | , -3.4, 622.1, 6.375, |, 0.0
15196.2, 139.5, | , 29.4, 0.0, 434.8, | ,  1000,   952,  3000,  2941, | , -3.4, 646.9, 6.632, |, 0.0
15197.2, 139.3, | , 29.4, 0.0, 433.3, | ,  1000,   952,  3000,  2956, | , -3.4, 620.8, 6.389, |, 0.0
15198.3, 139.3, | , 29.4, 0.0, 433.4, | ,  1000,   952,  3000,  2918, | , -3.4, 616.1, 6.278, |, 0.0
15199.3, 138.2, | , 29.4, 0.0, 439.9, | ,  1000,   955,  3000,  2942, | , -3.4, 625.1, 6.415, |, 0.0
15200.3, 138.7, | , 29.4, 0.0, 439.6, | ,  1000,   958,  3000,  2913, | , -3.4, 619.1, 6.310, |, 0.0
15201.3, 138.1, | , 29.4, 0.0, 440.5, | ,  1000,   955,  3000,  2924, | , -3.4, 622.5, 6.358, |, 0.0
15202.3, 139.2, | , 29.4, 0.0, 433.4, | ,  1000,   953,  3000,  2910, | , -3.4, 637.1, 6.480, |, 0.0
15203.3, 139.6, | , 29.4, 0.0, 433.2, | ,  1000,   955,  3000,  2939, | , -3.4, 621.7, 6.375, |, 0.0
15204.3, 139.3, | , 29.4, 0.0, 432.7, | ,  1000,   957,  3000,  2937, | , -3.4, 640.1, 6.563, |, 0.0
15205.3, 138.4, | , 29.4, 0.0, 439.3, | ,  1000,   957,  3000,  2923, | , -3.4, 611.4, 6.247, |, 0.0
15206.4, 138.7, | , 29.4, 0.0, 440.5, | ,  1000,   955,  3000,  2926, | , -3.4, 636.6, 6.507, |, 0.0
15207.4, 139.1, | , 29.4, 0.0, 433.8, | ,  1000,   954,  3000,  2933, | , -3.4, 605.4, 6.196, |, 0.0
15208.4, 139.3, | , 29.4, 0.0, 432.4, | ,  1000,   953,  3000,  2928, | , -3.4, 602.8, 6.160, |, 0.0
15209.4, 139.6, | , 29.4, 0.0, 432.6, | ,  1000,   951,  3000,  2911, | , -3.4, 615.7, 6.262, |, 0.0
15210.4, 139.8, | , 29.4, 0.0, 433.3, | ,  1000,   956,  3000,  2927, | , -3.4, 604.9, 6.186, |, 0.0
15211.4, 138.2, | , 29.4, 0.0, 439.4, | ,  1000,   956,  3000,  2929, | , -3.4, 604.5, 6.185, |, 0.0
15212.4, 138.2, | , 29.4, 0.0, 439.5, | ,  1000,   955,  3000,  2926, | , -3.4, 604.9, 6.182, |, 0.0
15213.4, 139.5, | , 29.4, 0.0, 433.5, | ,  1000,   955,  3000,  2925, | , -3.4, 606.2, 6.194, |, 0.0
15214.4, 139.6, | , 29.4, 0.0, 432.6, | ,  1000,   953,  3000,  2926, | , -3.4, 606.2, 6.193, |, 0.0
15215.5, 139.1, | , 29.4, 0.0, 433.6, | ,  1000,   955,  3000,  2934, | , -3.4, 605.8, 6.204, |, 0.0
15216.5, 138.7, | , 29.4, 0.0, 439.9, | ,  1000,   958,  3000,  2943, | , -3.4, 614.8, 6.316, |, 0.0
15217.5, 138.1, | , 29.4, 0.0, 439.2, | ,  1000,   954,  3000,  2941, | , -3.4, 597.2, 6.126, |, 0.0
15218.5, 138.1, | , 29.4, 0.0, 439.4, | ,  1000,   956,  3000,  2937, | , -3.4, 599.8, 6.148, |, 0.0
15219.5, 139.6, | , 29.4, 0.0, 432.9, | ,  1000,   948,  3000,  2932, | , -3.4, 595.1, 6.080, |, 0.0
15220.5, 139.8, | , 29.4, 0.0, 431.6, | ,  1000,   953,  3000,  2929, | , -3.4, 595.9, 6.092, |, 0.0
15221.5, 139.2, | , 29.4, 0.0, 431.4, | ,  1000,   954,  3000,  2940, | , -3.4, 625.1, 6.409, |, 0.0
15222.5, 138.7, | , 29.4, 0.0, 439.7, | ,  1000,   959,  3000,  2938, | , -3.4, 589.1, 6.046, |, 0.0
15223.6, 138.7, | , 29.4, 0.0, 439.8, | ,  1000,   955,  3000,  2937, | , -3.4, 606.2, 6.212, |, 0.0
15224.6, 138.1, | , 29.4, 0.0, 439.2, | ,  1000,   959,  3000,  2931, | , -3.4, 613.5, 6.285, |, 0.0
15225.6, 139.2, | , 29.4, 0.0, 431.1, | ,  1000,   956,  3000,  2924, | , -3.4, 601.1, 6.141, |, 0.0
15226.6, 139.6, | , 29.4, 0.0, 431.8, | ,  1000,   954,  3000,  2935, | , -3.4, 594.2, 6.085, |, 0.0
15227.6, 139.3, | , 29.4, 0.0, 430.9, | ,  1000,   954,  3000,  2920, | , -3.4, 595.9, 6.079, |, 0.0
15228.6, 138.2, | , 29.4, 0.0, 438.4, | ,  1000,   956,  3000,  2937, | , -3.4, 588.2, 6.032, |, 0.0
15229.6, 138.6, | , 29.4, 0.0, 438.7, | ,  1000,   953,  3000,  2945, | , -3.4, 592.1, 6.078, |, 0.0
15230.6, 139.1, | , 29.4, 0.0, 432.5, | ,  1000,   952,  3000,  2932, | , -3.4, 579.2, 5.924, |, 0.0
15231.6, 139.3, | , 29.4, 0.0, 430.1, | ,  1000,   951,  3000,  2927, | , -3.4, 604.5, 6.174, |, 0.0
15232.7, 139.8, | , 29.4, 0.0, 431.1, | ,  1000,   954,  3000,  2929, | , -3.4, 578.8, 5.919, |, 0.0
15233.7, 139.6, | , 29.4, 0.0, 430.8, | ,  1000,   956,  3000,  2937, | , -3.4, 581.4, 5.961, |, 0.0
15234.7, 138.2, | , 29.4, 0.0, 438.6, | ,  1000,   955,  3000,  2929, | , -3.4, 583.1, 5.965, |, 0.0
15235.7, 138.3, | , 29.4, 0.0, 438.4, | ,  1000,   954,  3000,  2943, | , -3.4, 596.4, 6.119, |, 0.0
15236.7, 139.7, | , 29.4, 0.0, 432.1, | ,  1000,   953,  3000,  2933, | , -3.4, 579.2, 5.928, |, 0.0
15237.7, 139.3, | , 29.4, 0.0, 430.8, | ,  1000,   951,  3000,  2929, | , -3.4, 580.1, 5.926, |, 0.0
15238.7, 139.4, | , 29.4, 0.0, 432.8, | ,  1000,   953,  3000,  2916, | , -3.4, 584.8, 5.958, |, 0.0
15239.7, 138.3, | , 29.4, 0.0, 437.5, | ,  1000,   957,  3000,  2929, | , -3.4, 582.7, 5.964, |, 0.0
15240.8, 138.2, | , 29.4, 0.0, 438.1, | ,  1000,   957,  3000,  2933, | , -3.4, 582.7, 5.968, |, 0.0
15241.8, 138.3, | , 29.4, 0.0, 437.6, | ,  1000,   954,  3000,  2934, | , -3.4, 586.1, 6.001, |, 0.0
15242.8, 139.5, | , 29.4, 0.0, 432.0, | ,  1000,   952,  3000,  2933, | , -3.4, 571.1, 5.843, |, 0.0
15243.8, 139.7, | , 29.4, 0.0, 430.6, | ,  1000,   954,  3000,  2931, | , -3.4, 569.4, 5.825, |, 0.0
15244.8, 139.3, | , 29.4, 0.0, 430.5, | ,  1000,   955,  3000,  2917, | , -3.4, 576.2, 5.876, |, 0.0
15245.8, 138.3, | , 29.4, 0.0, 437.8, | ,  1000,   960,  3000,  2939, | , -3.4, 573.7, 5.889, |, 0.0
15246.8, 138.3, | , 29.4, 0.0, 436.9, | ,  1000,   953,  3000,  2920, | , -3.4, 572.0, 5.834, |, 0.0
15247.8, 138.2, | , 29.4, 0.0, 437.8, | ,  1000,   955,  3000,  2930, | , -3.4, 572.0, 5.851, |, 0.0
15248.9, 139.7, | , 29.4, 0.0, 430.4, | ,  1000,   951,  3000,  2930, | , -3.4, 586.1, 5.990, |, 0.0
15249.9, 139.7, | , 29.4, 0.0, 430.3, | ,  1000,   950,  3000,  2924, | , -3.4, 574.1, 5.856, |, 0.0
15250.9, 139.3, | , 29.4, 0.0, 429.7, | ,  1000,   956,  3000,  2928, | , -3.4, 573.2, 5.864, |, 0.0
15251.9, 138.8, | , 29.4, 0.0, 436.8, | ,  1000,   953,  3000,  2937, | , -3.4, 571.1, 5.851, |, 0.0
15252.9, 138.1, | , 29.4, 0.0, 437.5, | ,  1000,   954,  3000,  2921, | , -3.4, 572.8, 5.845, |, 0.0
15253.9, 139.0, | , 29.4, 0.0, 431.6, | ,  1000,   953,  3000,  2929, | , -3.4, 593.4, 6.066, |, 0.0
15254.9, 139.2, | , 29.4, 0.0, 430.3, | ,  1000,   953,  3000,  2942, | , -3.4, 573.2, 5.879, |, 0.0
15255.9, 139.7, | , 29.4, 0.0, 430.3, | ,  1000,   958,  3000,  2930, | , -3.4, 577.1, 5.909, |, 0.0
15257.0, 139.4, | , 29.4, 0.0, 429.5, | ,  1000,   955,  3000,  2920, | , -3.4, 566.4, 5.780, |, 0.0
15258.0, 138.2, | , 29.4, 0.0, 437.5, | ,  1000,   955,  3000,  2932, | , -3.4, 593.4, 6.073, |, 0.0
15259.0, 138.6, | , 29.4, 0.0, 437.7, | ,  1000,   955,  3000,  2935, | , -3.4, 571.1, 5.850, |, 0.0
15260.0, 139.0, | , 29.4, 0.0, 431.5, | ,  1000,   953,  3000,  2933, | , -3.4, 568.1, 5.813, |, 0.0
15261.0, 139.1, | , 29.4, 0.0, 429.9, | ,  1000,   953,  3000,  2923, | , -3.4, 563.4, 5.751, |, 0.0
15262.0, 139.3, | , 29.4, 0.0, 429.5, | ,  1000,   954,  3000,  2923, | , -3.4, 562.5, 5.743, |, 0.0
15263.0, 138.6, | , 29.4, 0.0, 437.3, | ,  1000,   956,  3000,  2939, | , -3.4, 564.2, 5.787, |, 0.0
15264.0, 138.2, | , 29.4, 0.0, 436.8, | ,  1000,   959,  3000,  2948, | , -3.4, 566.0, 5.822, |, 0.0
15265.0, 138.1, | , 29.4, 0.0, 436.8, | ,  1000,   958,  3000,  2940, | , -3.4, 588.2, 6.037, |, 0.0
15266.1, 139.5, | , 29.4, 0.0, 431.2, | ,  1000,   949,  3000,  2932, | , -3.4, 586.5, 5.994, |, 0.0
15267.1, 139.5, | , 29.4, 0.0, 428.7, | ,  1000,   952,  3000,  2941, | , -3.4, 560.0, 5.741, |, 0.0
15268.1, 139.4, | , 29.4, 0.0, 429.2, | ,  1000,   953,  3000,  2943, | , -3.4, 558.7, 5.731, |, 0.0
15269.1, 138.6, | , 29.4, 0.0, 436.8, | ,  1000,   956,  3000,  2932, | , -3.4, 553.1, 5.663, |, 0.0
15270.1, 138.2, | , 29.4, 0.0, 436.3, | ,  1000,   956,  3000,  2914, | , -3.4, 556.1, 5.668, |, 0.0
15271.1, 138.2, | , 29.4, 0.0, 436.3, | ,  1000,   957,  3000,  2949, | , -3.4, 553.1, 5.690, |, 0.0
15272.1, 139.3, | , 29.4, 0.0, 428.4, | ,  1000,   950,  3000,  2903, | , -3.4, 548.8, 5.569, |, 0.0
15273.1, 139.7, | , 29.4, 0.0, 429.3, | ,  1000,   952,  3000,  2933, | , -3.4, 559.1, 5.720, |, 0.0
15274.2, 139.2, | , 29.4, 0.0, 429.2, | ,  1000,   956,  3000,  2937, | , -3.4, 550.5, 5.643, |, 0.0
15275.2, 138.7, | , 29.4, 0.0, 435.9, | ,  1000,   956,  3000,  2939, | , -3.4, 551.0, 5.651, |, 0.0
15276.2, 138.2, | , 29.4, 0.0, 436.3, | ,  1000,   954,  3000,  2929, | , -3.4, 552.7, 5.651, |, 0.0
15277.2, 139.1, | , 29.4, 0.0, 430.4, | ,  1000,   953,  3000,  2935, | , -3.4, 551.4, 5.645, |, 0.0
15278.2, 139.4, | , 29.4, 0.0, 428.6, | ,  1000,   953,  3000,  2934, | , -3.4, 551.0, 5.640, |, 0.0
15279.2, 139.7, | , 29.4, 0.0, 428.5, | ,  1000,   952,  3000,  2941, | , -3.4, 550.1, 5.639, |, 0.0
15280.2, 139.3, | , 29.4, 0.0, 429.4, | ,  1000,   959,  3000,  2925, | , -3.4, 551.8, 5.644, |, 0.0
15281.2, 138.8, | , 29.4, 0.0, 436.4, | ,  1000,   960,  3000,  2948, | , -3.4, 555.2, 5.713, |, 0.0
15282.3, 138.8, | , 29.4, 0.0, 435.8, | ,  1000,   957,  3000,  2935, | , -3.4, 562.5, 5.766, |, 0.0
15283.3, 139.1, | , 29.4, 0.0, 429.0, | ,  1000,   949,  3000,  2905, | , -3.4, 570.7, 5.792, |, 0.0
15284.3, 139.2, | , 29.4, 0.0, 427.9, | ,  1000,   953,  3000,  2923, | , -3.4, 556.5, 5.680, |, 0.0
15285.3, 139.4, | , 29.4, 0.0, 430.7, | ,  1000,   956,  3000,  2936, | , -3.4, 556.5, 5.704, |, 0.0
15286.3, 138.2, | , 29.4, 0.0, 435.9, | ,  1000,   960,  3000,  2933, | , -3.4, 545.0, 5.587, |, 0.0
15287.3, 138.2, | , 29.4, 0.0, 435.5, | ,  1000,   953,  3000,  2926, | , -3.4, 541.5, 5.532, |, 0.0
15288.3, 138.7, | , 29.4, 0.0, 435.1, | ,  1000,   955,  3000,  2930, | , -3.4, 543.2, 5.559, |, 0.0
15289.3, 139.1, | , 29.4, 0.0, 429.7, | ,  1000,   953,  3000,  2944, | , -3.4, 544.5, 5.588, |, 0.0
15290.4, 139.2, | , 29.4, 0.0, 428.0, | ,  1000,   952,  3000,  2931, | , -3.4, 543.2, 5.555, |, 0.0
15291.4, 139.3, | , 29.4, 0.0, 428.4, | ,  1000,   953,  3000,  2932, | , -3.4, 570.7, 5.838, |, 0.0
15292.4, 138.7, | , 29.4, 0.0, 435.9, | ,  1000,   960,  3000,  2943, | , -3.4, 548.8, 5.641, |, 0.0
15293.4, 138.3, | , 29.4, 0.0, 434.8, | ,  1000,   957,  3000,  2919, | , -3.4, 538.5, 5.498, |, 0.0
15294.4, 138.2, | , 29.4, 0.0, 435.5, | ,  1000,   956,  3000,  2929, | , -3.4, 543.2, 5.558, |, 0.0
15295.4, 139.6, | , 29.4, 0.0, 428.5, | ,  1000,   952,  3000,  2933, | , -3.4, 530.4, 5.428, |, 0.0
15296.4, 139.2, | , 29.4, 0.0, 428.7, | ,  1000,   952,  3000,  2914, | , -3.4, 534.7, 5.444, |, 0.0
15297.4, 139.2, | , 29.4, 0.0, 428.3, | ,  1000,   951,  3000,  2943, | , -3.4, 540.7, 5.544, |, 0.0
15298.4, 138.5, | , 29.4, 0.0, 434.5, | ,  1000,   960,  3000,  2945, | , -3.4, 534.7, 5.498, |, 0.0
15299.5, 138.2, | , 29.4, 0.0, 435.6, | ,  1000,   953,  3000,  2929, | , -3.4, 534.2, 5.461, |, 0.0
15300.5, 139.0, | , 29.4, 0.0, 429.5, | ,  1000,   952,  3000,  2923, | , -3.4, 537.2, 5.482, |, 0.0
15301.5, 139.6, | , 29.4, 0.0, 428.5, | ,  1000,   951,  3000,  2922, | , -3.4, 539.0, 5.497, |, 0.0
15302.5, 139.6, | , 29.4, 0.0, 428.3, | ,  1000,   952,  3000,  2915, | , -3.4, 538.1, 5.480, |, 0.0
15303.5, 139.3, | , 29.4, 0.0, 428.6, | ,  1000,   956,  3000,  2926, | , -3.4, 535.5, 5.476, |, 0.0
15304.5, 138.7, | , 29.4, 0.0, 435.0, | ,  1000,   955,  3000,  2944, | , -3.4, 536.8, 5.511, |, 0.0
15305.5, 138.7, | , 29.4, 0.0, 435.4, | ,  1000,   957,  3000,  2946, | , -3.4, 526.5, 5.412, |, 0.0
15306.6, 139.2, | , 29.4, 0.0, 428.7, | ,  1000,   953,  3000,  2948, | , -3.4, 526.1, 5.404, |, 0.0
15307.6, 139.3, | , 29.4, 0.0, 427.1, | ,  1000,   950,  3000,  2928, | , -3.4, 527.4, 5.386, |, 0.0
15308.6, 139.8, | , 29.4, 0.0, 428.5, | ,  1000,   956,  3000,  2939, | , -3.4, 539.4, 5.533, |, 0.0
15309.6, 138.3, | , 29.4, 0.0, 434.8, | ,  1000,   963,  3000,  2937, | , -3.4, 530.4, 5.449, |, 0.0
15310.6, 138.2, | , 29.4, 0.0, 433.8, | ,  1000,   957,  3000,  2916, | , -3.4, 535.5, 5.463, |, 0.0
15311.6, 138.2, | , 29.4, 0.0, 434.8, | ,  1000,   959,  3000,  2919, | , -3.4, 533.4, 5.448, |, 0.0
15312.6, 139.0, | , 29.4, 0.0, 428.2, | ,  1000,   952,  3000,  2944, | , -3.4, 527.4, 5.411, |, 0.0
15313.6, 139.5, | , 29.4, 0.0, 426.1, | ,  1000,   956,  3000,  2932, | , -3.4, 538.1, 5.510, |, 0.0
15314.7, 139.5, | , 29.4, 0.0, 426.3, | ,  1000,   955,  3000,  2936, | , -3.4, 524.0, 5.369, |, 0.0
15315.7, 138.7, | , 29.4, 0.0, 434.7, | ,  1000,   961,  3000,  2942, | , -3.4, 522.3, 5.368, |, 0.0
15316.7, 138.1, | , 29.4, 0.0, 434.6, | ,  1000,   954,  3000,  2912, | , -3.4, 543.2, 5.531, |, 0.0
15317.7, 138.2, | , 29.4, 0.0, 434.4, | ,  1000,   956,  3000,  2925, | , -3.4, 522.7, 5.342, |, 0.0
15318.7, 139.8, | , 29.4, 0.0, 426.5, | ,  1000,   954,  3000,  2935, | , -3.4, 519.7, 5.322, |, 0.0
15319.7, 139.3, | , 29.4, 0.0, 426.6, | ,  1000,   951,  3000,  2929, | , -3.4, 517.5, 5.289, |, 0.0
15320.7, 139.2, | , 29.4, 0.0, 426.0, | ,  1000,   953,  3000,  2926, | , -3.4, 536.8, 5.485, |, 0.0
15321.7, 138.7, | , 29.4, 0.0, 434.0, | ,  1000,   962,  3000,  2925, | , -3.4, 519.7, 5.320, |, 0.0
15322.7, 138.2, | , 29.4, 0.0, 433.9, | ,  1000,   956,  3000,  2944, | , -3.4, 538.5, 5.532, |, 0.0
15323.8, 139.0, | , 29.4, 0.0, 428.0, | ,  1000,   954,  3000,  2921, | , -3.4, 513.7, 5.241, |, 0.0
15324.8, 139.7, | , 29.4, 0.0, 425.7, | ,  1000,   952,  3000,  2922, | , -3.4, 539.8, 5.507, |, 0.0
15325.8, 139.3, | , 29.4, 0.0, 426.6, | ,  1000,   952,  3000,  2928, | , -3.4, 509.4, 5.205, |, 0.0
15326.8, 139.0, | , 29.4, 0.0, 428.4, | ,  1000,   960,  3000,  2936, | , -3.4, 508.5, 5.217, |, 0.0
15327.8, 138.2, | , 29.4, 0.0, 434.0, | ,  1000,   961,  3000,  2929, | , -3.4, 514.1, 5.268, |, 0.0
15328.8, 138.6, | , 29.4, 0.0, 434.3, | ,  1000,   955,  3000,  2928, | , -3.4, 511.5, 5.232, |, 0.0
15329.8, 139.2, | , 29.4, 0.0, 427.3, | ,  1000,   954,  3000,  2936, | , -3.4, 504.3, 5.165, |, 0.0
15330.8, 139.4, | , 29.4, 0.0, 426.6, | ,  1000,   954,  3000,  2941, | , -3.4, 505.5, 5.185, |, 0.0
15331.8, 139.4, | , 29.4, 0.0, 428.6, | ,  1000,   952,  3000,  2922, | , -3.4, 504.3, 5.145, |, 0.0
15332.9, 138.2, | , 29.4, 0.0, 433.7, | ,  1000,   955,  3000,  2938, | , -3.4, 514.5, 5.275, |, 0.0
15333.9, 138.1, | , 29.4, 0.0, 433.8, | ,  1000,   957,  3000,  2920, | , -3.4, 519.3, 5.301, |, 0.0
15334.9, 138.4, | , 29.4, 0.0, 433.0, | ,  1000,   956,  3000,  2935, | , -3.4, 510.3, 5.228, |, 0.0
15335.9, 139.1, | , 29.4, 0.0, 427.3, | ,  1000,   951,  3000,  2927, | , -3.4, 508.1, 5.190, |, 0.0
15336.9, 139.2, | , 29.4, 0.0, 426.5, | ,  1000,   953,  3000,  2920, | , -3.4, 506.0, 5.161, |, 0.0
15337.9, 139.6, | , 29.4, 0.0, 426.7, | ,  1000,   951,  3000,  2929, | , -3.4, 514.5, 5.258, |, 0.0
15338.9, 138.1, | , 29.4, 0.0, 433.9, | ,  1000,   956,  3000,  2936, | , -3.4, 517.5, 5.304, |, 0.0
15340.0, 138.3, | , 29.4, 0.0, 432.2, | ,  1000,   955,  3000,  2936, | , -3.4, 504.7, 5.172, |, 0.0
15341.0, 138.7, | , 29.4, 0.0, 434.0, | ,  1000,   957,  3000,  2947, | , -3.4, 505.5, 5.197, |, 0.0
15342.0, 139.7, | , 29.4, 0.0, 426.2, | ,  1000,   955,  3000,  2922, | , -3.4, 532.5, 5.437, |, 0.0
15343.0, 139.3, | , 29.4, 0.0, 425.5, | ,  1000,   955,  3000,  2922, | , -3.4, 504.3, 5.150, |, 0.0
15344.0, 139.8, | , 29.4, 0.0, 425.1, | ,  1000,   956,  3000,  2953, | , -3.4, 505.5, 5.205, |, 0.0
15345.0, 138.3, | , 29.4, 0.0, 431.2, | ,  1000,   955,  3000,  2918, | , -3.4, 528.3, 5.387, |, 0.0
15346.0, 138.2, | , 29.4, 0.0, 433.0, | ,  1000,   955,  3000,  2941, | , -3.4, 526.5, 5.402, |, 0.0
15347.0, 139.0, | , 29.4, 0.0, 426.7, | ,  1000,   955,  3000,  2915, | , -3.4, 530.0, 5.401, |, 0.0
15348.1, 139.7, | , 29.4, 0.0, 425.6, | ,  1000,   950,  3000,  2931, | , -3.4, 501.7, 5.128, |, 0.0
15349.1, 139.3, | , 29.4, 0.0, 425.3, | ,  1000,   957,  3000,  2927, | , -3.4, 500.0, 5.114, |, 0.0
15350.1, 139.3, | , 29.4, 0.0, 425.9, | ,  1000,   956,  3000,  2928, | , -3.4, 506.0, 5.176, |, 0.0
15351.1, 138.7, | , 29.4, 0.0, 432.8, | ,  1000,   955,  3000,  2937, | , -3.4, 506.4, 5.191, |, 0.0
15352.1, 138.3, | , 29.4, 0.0, 432.4, | ,  1000,   955,  3000,  2933, | , -3.4, 502.5, 5.147, |, 0.0
15353.1, 139.1, | , 29.4, 0.0, 426.5, | ,  1000,   953,  3000,  2926, | , -3.4, 529.1, 5.404, |, 0.0
15354.1, 139.7, | , 29.4, 0.0, 424.9, | ,  1000,   950,  3000,  2939, | , -3.4, 504.7, 5.169, |, 0.0
15355.1, 139.3, | , 29.4, 0.0, 424.5, | ,  1000,   954,  3000,  2938, | , -3.4, 505.1, 5.177, |, 0.0
15356.2, 138.2, | , 29.4, 0.0, 432.1, | ,  1000,   957,  3000,  2929, | , -3.4, 504.7, 5.165, |, 0.0
15357.2, 138.7, | , 29.4, 0.0, 432.2, | ,  1000,   955,  3000,  2932, | , -3.4, 518.8, 5.311, |, 0.0
15358.2, 138.1, | , 29.4, 0.0, 432.2, | ,  1000,   959,  3000,  2944, | , -3.4, 507.7, 5.218, |, 0.0
15359.2, 139.0, | , 29.4, 0.0, 426.4, | ,  1000,   952,  3000,  2909, | , -3.4, 503.4, 5.119, |, 0.0
15360.2, 139.8, | , 29.4, 0.0, 424.5, | ,  1000,   950,  3000,  2926, | , -3.4, 507.7, 5.181, |, 0.0
15361.2, 139.6, | , 29.4, 0.0, 424.5, | ,  1000,   955,  3000,  2920, | , -3.4, 505.5, 5.160, |, 0.0
15362.2, 138.3, | , 29.4, 0.0, 432.0, | ,  1000,   961,  3000,  2940, | , -3.4, 506.8, 5.207, |, 0.0
15363.2, 138.7, | , 29.4, 0.0, 432.5, | ,  1000,   956,  3000,  2941, | , -3.4, 504.3, 5.175, |, 0.0
15364.3, 138.7, | , 29.4, 0.0, 431.9, | ,  1000,   955,  3000,  2942, | , -3.4, 518.8, 5.324, |, 0.0
15365.3, 139.5, | , 29.4, 0.0, 424.1, | ,  1000,   952,  3000,  2912, | , -3.4, 507.7, 5.167, |, 0.0
15366.3, 139.2, | , 29.4, 0.0, 424.2, | ,  1000,   955,  3000,  2939, | , -3.4,  51.4, 0.527, |, 0.0
15367.3, 139.0, | , 29.4, 0.0, 425.8, | ,  1000,   957,  3000,  2936, | , -3.4,  99.4, 1.019, |, 0.0
15368.3, 138.3, | , 29.4, 0.0, 431.6, | ,  1000,   961,  3000,  2941, | , -3.4,  95.9, 0.986, |, 0.0
15369.3, 138.3, | , 29.4, 0.0, 431.6, | ,  1000,   956,  3000,  2943, | , -3.4,  95.9, 0.986, |, 0.0
15370.3, 139.6, | , 29.4, 0.0, 425.2, | ,  1000,   953,  3000,  2922, | , -3.4, 101.1, 1.032, |, 0.0
15371.3, 139.5, | , 29.4, 0.0, 424.4, | ,  1000,   952,  3000,  2900, | , -3.4, 118.2, 1.200, |, 0.0
15372.4, 139.3, | , 29.4, 0.0, 424.3, | ,  1000,   952,  3000,  2925, | , -3.4, 133.7, 1.365, |, 0.0
15373.4, 139.8, | , 29.4, 0.0, 424.9, | ,  1000,   955,  3000,  2952, | , -3.4, 143.9, 1.482, |, 0.0
15374.4, 138.7, | , 29.4, 0.0, 431.4, | ,  1000,   958,  3000,  2933, | , -3.4, 157.2, 1.611, |, 0.0
15375.4, 138.4, | , 29.4, 0.0, 430.3, | ,  1000,   954,  3000,  2931, | , -3.4, 193.6, 1.982, |, 0.0
15376.4, 139.0, | , 29.4, 0.0, 424.7, | ,  1000,   951,  3000,  2920, | , -3.4, 179.5, 1.830, |, 0.0
15377.4, 139.7, | , 29.4, 0.0, 424.0, | ,  1000,   954,  3000,  2924, | , -3.4, 195.3, 1.995, |, 0.0
15378.4, 139.0, | , 29.4, 0.0, 425.8, | ,  1000,   955,  3000,  2930, | , -3.4, 200.1, 2.048, |, 0.0
15379.4, 138.3, | , 29.4, 0.0, 430.9, | ,  1000,   960,  3000,  2947, | , -3.4, 207.8, 2.139, |, 0.0
15380.5, 138.9, | , 29.4, 0.0, 430.5, | ,  1000,   960,  3000,  2939, | , -3.4, 226.6, 2.328, |, 0.0
15381.5, 138.3, | , 29.4, 0.0, 431.0, | ,  1000,   955,  3000,  2933, | , -3.4, 235.2, 2.409, |, 0.0
15382.5, 139.0, | , 29.4, 0.0, 424.9, | ,  1000,   955,  3000,  2921, | , -3.4, 268.2, 2.738, |, 0.0
15383.5, 139.2, | , 29.4, 0.0, 423.2, | ,  1000,   952,  3000,  2936, | , -3.4, 266.0, 2.724, |, 0.0
15384.5, 139.4, | , 29.4, 0.0, 425.1, | ,  1000,   955,  3000,  2933, | , -3.4, 280.6, 2.874, |, 0.0
15385.5, 138.4, | , 29.4, 0.0, 429.5, | ,  1000,   958,  3000,  2930, | , -3.4, 289.2, 2.962, |, 0.0
15386.5, 138.3, | , 29.4, 0.0, 430.6, | ,  1000,   956,  3000,  2937, | , -3.4, 320.9, 3.291, |, 0.0
15387.5, 138.7, | , 29.4, 0.0, 430.9, | ,  1000,   955,  3000,  2933, | , -3.4, 319.6, 3.273, |, 0.0
15388.5, 139.5, | , 29.4, 0.0, 420.4, | ,  1000,   951,  3000,  2918, | , -3.4, 317.0, 3.231, |, 0.0
15389.6, 139.2, | , 29.3, 0.0, 423.2, | ,  1000,   949,  3000,  2922, | , -3.4, 326.9, 3.332, |, 0.0
15390.6, 139.9, | , 29.3, 0.0, 422.4, | ,  1000,   955,  3000,  2918, | , -3.4, 330.7, 3.374, |, 0.0
15391.6, 138.3, | , 29.3, 0.0, 430.4, | ,  1000,   960,  3000,  2955, | , -3.4, 350.9, 3.618, |, 0.0
15392.6, 138.2, | , 29.3, 0.0, 430.3, | ,  1000,   955,  3000,  2931, | , -3.4, 365.4, 3.741, |, 0.0
15393.6, 139.5, | , 29.3, 0.0, 424.5, | ,  1000,   952,  3000,  2917, | , -3.4, 369.3, 3.763, |, 0.0
15394.6, 139.2, | , 29.3, 0.0, 423.2, | ,  1000,   954,  3000,  2922, | , -3.4, 383.9, 3.919, |, 0.0
15395.6, 139.4, | , 29.3, 0.0, 421.9, | ,  1000,   951,  3000,  2937, | , -3.4, 411.7, 4.216, |, 0.0
15396.6, 139.6, | , 29.3, 0.0, 423.1, | ,  1000,   956,  3000,  2940, | , -3.4, 395.9, 4.062, |, 0.0
15397.7, 138.1, | , 29.3, 0.0, 429.9, | ,  1000,   956,  3000,  2933, | , -3.4, 417.3, 4.274, |, 0.0
15398.7, 138.3, | , 29.3, 0.0, 429.9, | ,  1000,   954,  3000,  2933, | , -3.4, 411.7, 4.214, |, 0.0
15399.7, 139.1, | , 29.3, 0.0, 423.7, | ,  1000,   954,  3000,  2932, | , -3.4, 419.0, 4.288, |, 0.0
15400.7, 139.8, | , 29.3, 0.0, 421.9, | ,  1000,   951,  3000,  2939, | , -3.4, 424.6, 4.350, |, 0.0
15401.7, 139.2, | , 29.3, 0.0, 422.6, | ,  1000,   949,  3000,  2921, | , -3.4, 424.1, 4.322, |, 0.0
15402.7, 138.2, | , 29.3, 0.0, 429.4, | ,  1000,   961,  3000,  2938, | , -3.4, 430.6, 4.422, |, 0.0
15403.7, 138.7, | , 29.3, 0.0, 429.9, | ,  1000,   959,  3000,  2935, | , -3.4, 434.4, 4.455, |, 0.0
15404.7, 138.1, | , 29.3, 0.0, 429.3, | ,  1000,   954,  3000,  2922, | , -3.4, 442.6, 4.518, |, 0.0
15405.7, 139.2, | , 29.3, 0.0, 423.2, | ,  1000,   951,  3000,  2942, | , -3.4, 438.3, 4.494, |, 0.0
15406.7, 139.7, | , 29.3, 0.0, 422.9, | ,  1000,   958,  3000,  2939, | , -3.4, 441.7, 4.534, |, 0.0
15407.8, 139.3, | , 29.3, 0.0, 424.9, | ,  1000,   950,  3000,  2937, | , -3.4, 453.3, 4.640, |, 0.0
15408.8, 138.1, | , 29.3, 0.0, 429.3, | ,  1000,   959,  3000,  2939, | , -3.4, 462.3, 4.746, |, 0.0
15409.8, 138.7, | , 29.3, 0.0, 429.6, | ,  1000,   956,  3000,  2937, | , -3.4, 458.8, 4.705, |, 0.0
15410.8, 138.8, | , 29.3, 0.0, 428.5, | ,  1000,   953,  3000,  2936, | , -3.4, 455.8, 4.669, |, 0.0
15411.8, 139.5, | , 29.3, 0.0, 421.7, | ,  1000,   951,  3000,  2939, | , -3.4, 457.6, 4.688, |, 0.0
15412.8, 139.0, | , 29.3, 0.0, 423.3, | ,  1000,   951,  3000,  2910, | , -3.4, 470.0, 4.778, |, 0.0
15413.8, 139.5, | , 29.3, 0.0, 424.0, | ,  1000,   950,  3000,  2922, | , -3.4, 454.6, 4.636, |, 0.0
15414.9, 138.2, | , 29.3, 0.0, 429.1, | ,  1000,   957,  3000,  2929, | , -3.4, 455.8, 4.665, |, 0.0
15415.9, 138.4, | , 29.3, 0.0, 428.4, | ,  1000,   957,  3000,  2929, | , -3.4, 457.1, 4.679, |, 0.0
15416.9, 138.5, | , 29.3, 0.0, 426.8, | ,  1000,   957,  3000,  2917, | , -3.4, 464.4, 4.738, |, 0.0
15417.9, 139.2, | , 29.3, 0.0, 421.2, | ,  1000,   953,  3000,  2945, | , -3.4, 484.5, 4.975, |, 0.0
15418.9, 139.3, | , 29.3, 0.0, 421.6, | ,  1000,   954,  3000,  2936, | , -3.4, 447.7, 4.587, |, 0.0
15419.9, 139.2, | , 29.3, 0.0, 421.8, | ,  1000,   955,  3000,  2938, | , -3.4, 445.6, 4.569, |, 0.0
15420.9, 138.8, | , 29.3, 0.0, 427.9, | ,  1000,   955,  3000,  2938, | , -3.4, 447.7, 4.590, |, 0.0
15421.9, 138.2, | , 29.3, 0.0, 428.5, | ,  1000,   954,  3000,  2931, | , -3.4, 459.7, 4.704, |, 0.0
15422.9, 139.1, | , 29.3, 0.0, 422.6, | ,  1000,   951,  3000,  2924, | , -3.4, 459.7, 4.692, |, 0.0
15423.9, 139.7, | , 29.3, 0.0, 421.9, | ,  1000,   951,  3000,  2922, | , -3.4, 466.6, 4.760, |, 0.0
15425.0, 138.9, | , 29.3, 0.0, 422.9, | ,  1000,   953,  3000,  2921, | , -3.4, 447.3, 4.563, |, 0.0
15426.0, 139.5, | , 29.3, 0.0, 419.7, | ,  1000,   955,  3000,  2929, | , -3.4, 449.4, 4.597, |, 0.0
15427.0, 138.5, | , 29.3, 0.0, 428.8, | ,  1000,   960,  3000,  2929, | , -3.4, 468.7, 4.800, |, 0.0
15428.0, 138.2, | , 29.3, 0.0, 428.4, | ,  1000,   957,  3000,  2926, | , -3.4, 466.1, 4.766, |, 0.0
15429.0, 139.1, | , 29.3, 0.0, 422.3, | ,  1000,   952,  3000,  2918, | , -3.4, 454.6, 4.633, |, 0.0
15430.0, 139.3, | , 29.3, 0.0, 420.9, | ,  1000,   949,  3000,  2940, | , -3.4, 456.7, 4.678, |, 0.0
15431.1, 139.5, | , 29.3, 0.0, 422.1, | ,  1000,   955,  3000,  2937, | , -3.4, 454.1, 4.655, |, 0.0
15432.1, 138.3, | , 29.3, 0.0, 427.9, | ,  1000,   964,  3000,  2940, | , -3.4, 440.4, 4.528, |, 0.0
15433.2, 138.3, | , 29.3, 0.0, 428.1, | ,  1000,   955,  3000,  2949, | , -3.4, 457.6, 4.705, |, 0.0
15434.2, 138.2, | , 29.3, 0.0, 428.4, | ,  1000,   956,  3000,  2944, | , -3.4, 442.6, 4.546, |, 0.0
15435.2, 139.6, | , 29.3, 0.0, 418.1, | ,  1000,   951,  3000,  2909, | , -3.4, 433.1, 4.404, |, 0.0
15436.2, 139.5, | , 29.3, 0.0, 422.2, | ,  1000,   953,  3000,  2933, | , -3.4, 442.1, 4.525, |, 0.0
15437.2, 139.5, | , 29.3, 0.0, 421.4, | ,  1000,   955,  3000,  2929, | , -3.4, 470.8, 4.815, |, 0.0
15438.2, 138.1, | , 29.3, 0.0, 427.8, | ,  1000,   955,  3000,  2918, | , -3.4, 456.7, 4.658, |, 0.0
15439.2, 138.6, | , 29.3, 0.0, 428.4, | ,  1000,   957,  3000,  2932, | , -3.4, 440.4, 4.511, |, 0.0
15440.2, 138.9, | , 29.3, 0.0, 421.8, | ,  1000,   954,  3000,  2926, | , -3.4, 434.4, 4.440, |, 0.0
15441.3, 139.3, | , 29.3, 0.0, 419.6, | ,  1000,   952,  3000,  2918, | , -3.4, 434.0, 4.424, |, 0.0
15442.3, 139.2, | , 29.3, 0.0, 420.1, | ,  1000,   953,  3000,  2928, | , -3.4, 436.6, 4.462, |, 0.0
15443.3, 139.7, | , 29.3, 0.0, 420.3, | ,  1000,   958,  3000,  2944, | , -3.4, 439.6, 4.518, |, 0.0
15444.3, 138.2, | , 29.3, 0.0, 427.8, | ,  1000,   955,  3000,  2933, | , -3.4, 424.6, 4.347, |, 0.0
15445.3, 138.2, | , 29.3, 0.0, 428.0, | ,  1000,   955,  3000,  2933, | , -3.4, 426.3, 4.365, |, 0.0
15446.3, 139.5, | , 29.3, 0.0, 421.6, | ,  1000,   954,  3000,  2944, | , -3.4, 426.7, 4.380, |, 0.0
15447.3, 139.4, | , 29.3, 0.0, 419.9, | ,  1000,   950,  3000,  2917, | , -3.4, 429.7, 4.376, |, 0.0
15448.4, 139.0, | , 29.3, 0.0, 422.0, | ,  1000,   957,  3000,  2931, | , -3.4, 431.4, 4.418, |, 0.0
15449.4, 138.7, | , 29.3, 0.0, 427.6, | ,  1000,   960,  3000,  2929, | , -3.4, 429.3, 4.397, |, 0.0
15450.4, 138.5, | , 29.3, 0.0, 426.6, | ,  1000,   955,  3000,  2925, | , -3.4, 428.0, 4.374, |, 0.0
15451.4, 138.4, | , 29.3, 0.0, 425.0, | ,  1000,   956,  3000,  2933, | , -3.4, 426.3, 4.366, |, 0.0
15452.4, 140.3, | , 29.3, 0.0, 415.8, | ,  1000,   948,  3000,  2938, | , -3.4, 424.6, 4.346, |, 0.0
15453.4, 139.7, | , 29.3, 0.0, 415.8, | ,  1000,   955,  3000,  2912, | , -3.4, 431.8, 4.399, |, 0.0
15454.4, 139.6, | , 29.3, 0.0, 416.0, | ,  1000,   952,  3000,  2935, | , -3.4, 442.6, 4.531, |, 0.0
15455.4, 139.0, | , 29.3, 0.0, 422.3, | ,  1000,   955,  3000,  2935, | , -3.4, 418.1, 4.284, |, 0.0
15456.4, 139.2, | , 29.3, 0.0, 421.5, | ,  1000,   955,  3000,  2920, | , -3.4, 420.3, 4.290, |, 0.0
15457.5, 139.0, | , 29.3, 0.0, 421.3, | ,  1000,   956,  3000,  2927, | , -3.4, 429.7, 4.395, |, 0.0
15458.5, 139.6, | , 29.3, 0.0, 415.8, | ,  1000,   953,  3000,  2914, | , -3.4, 443.8, 4.520, |, 0.0
15459.5, 140.6, | , 29.3, 0.0, 417.5, | ,  1000,   955,  3000,  2952, | , -3.4, 433.6, 4.461, |, 0.0
15460.5, 138.8, | , 29.3, 0.0, 423.3, | ,  1000,   956,  3000,  2930, | , -3.4, 423.3, 4.333, |, 0.0
15461.5, 138.7, | , 29.3, 0.0, 422.3, | ,  1000,   950,  3000,  2920, | , -3.4, 429.3, 4.376, |, 0.0
15462.5, 139.0, | , 29.3, 0.0, 424.8, | ,  1000,   959,  3000,  2942, | , -3.4, 428.9, 4.406, |, 0.0
15463.5, 138.3, | , 29.3, 0.0, 422.6, | ,  1000,   954,  3000,  2922, | , -3.4, 447.7, 4.569, |, 0.0
15464.5, 138.8, | , 29.3, 0.0, 422.3, | ,  1000,   956,  3000,  2926, | , -3.4, 429.7, 4.393, |, 0.0
15465.5, 139.3, | , 29.3, 0.0, 422.8, | ,  1000,   955,  3000,  2937, | , -3.4, 417.7, 4.282, |, 0.0
15466.6, 139.3, | , 29.3, 0.0, 422.4, | ,  1000,   952,  3000,  2930, | , -3.4, 424.6, 4.341, |, 0.0
15467.6, 137.8, | , 29.3, 0.0, 429.4, | ,  1000,   958,  3000,  2944, | , -3.4, 431.8, 4.438, |, 0.0
15468.6, 137.9, | , 29.3, 0.0, 428.6, | ,  1000,   958,  3000,  2938, | , -3.4, 430.6, 4.418, |, 0.0
15469.6, 139.0, | , 29.3, 0.0, 423.8, | ,  1000,   952,  3000,  2918, | , -3.4, 421.6, 4.297, |, 0.0
15470.6, 139.2, | , 29.3, 0.0, 422.3, | ,  1000,   952,  3000,  2927, | , -3.4, 418.1, 4.272, |, 0.0
15471.6, 138.8, | , 29.3, 0.0, 422.3, | ,  1000,   953,  3000,  2929, | , -3.4, 419.9, 4.293, |, 0.0
