Repository: jdhuang-csm/Ru-BCA

## Methods
* (BaO)<sub>x</sub>-(CaO)<sub>y</sub>-(Al<sub>2</sub>O<sub>3</sub>)<sub>1-x-y</sub> (BCA) catalyst supports were synthesized via sol-gel and solid-state methods. 
* Ru/BCA catalysts were prepared via incipient wetness impregnation to achieve 1 wt. % Ru loading.
* Ammonia synthesis rates were measured for Ru/BCA catalysts in a packed-bed reactor at 480-600<sup>o</sup>C, 10 bar, and space velocities up to 1.3 x 10<sup>6</sup> ml g<sub>cat</sub><sup>-1</sup> h<sup>-1</sup>.
* A machine learning (ML) model was employed to improve understanding of the behavior of Ru/BCA catalysts.
* A microkinetic model was developed to describe the best-performing catalyst.

File: data/init_files_Cadigan/BCA723.txt (part 39 of 46)
********** Start test **********
Elapsed time, Pressure, | , LJtemp(C), Inner-Temp, Outer-Temp, | , N2-set, N2-flow, H2-set, H2-flow, | , pH, NH3_ppm, NH3_Prod_rate, |, In222Temp
15056.3, 138.7, | , 26.3, 0.0, 462.5, | ,  1000,   960,  3000,  2941, | , -3.4, 734.8, 7.061, |, 0.0
15057.3, 139.4, | , 26.3, 0.0, 457.2, | ,  1000,   952,  3000,  2922, | , -3.4, 709.9, 6.776, |, 0.0
15058.3, 140.3, | , 26.3, 0.0, 454.8, | ,  1000,   955,  3000,  2941, | , -3.4, 710.8, 6.823, |, 0.0
15059.3, 139.7, | , 26.3, 0.0, 455.8, | ,  1000,   952,  3000,  2922, | , -3.4, 718.1, 6.853, |, 0.0
15060.4, 138.9, | , 26.3, 0.0, 461.5, | ,  1000,   954,  3000,  2941, | , -3.4, 718.1, 6.889, |, 0.0
15061.4, 138.8, | , 26.3, 0.0, 462.2, | ,  1000,   957,  3000,  2922, | , -3.4, 726.2, 6.939, |, 0.0
15062.4, 139.3, | , 26.3, 0.0, 462.2, | ,  1000,   952,  3000,  2939, | , -3.4, 735.6, 7.052, |, 0.0
15063.4, 139.7, | , 26.3, 0.0, 455.9, | ,  1000,   957,  3000,  2922, | , -3.4, 710.8, 6.792, |, 0.0
15064.4, 139.7, | , 26.3, 0.0, 454.7, | ,  1000,   952,  3000,  2926, | , -3.4, 731.3, 6.986, |, 0.0
15065.4, 140.2, | , 26.3, 0.0, 454.3, | ,  1000,   955,  3000,  2907, | , -3.4, 714.2, 6.795, |, 0.0
15066.4, 138.8, | , 26.3, 0.0, 461.7, | ,  1000,   957,  3000,  2947, | , -3.4, 721.9, 6.944, |, 0.0
15067.4, 138.7, | , 26.3, 0.0, 461.6, | ,  1000,   952,  3000,  2922, | , -3.4, 704.3, 6.724, |, 0.0
15068.4, 139.2, | , 26.3, 0.0, 461.2, | ,  1000,   951,  3000,  2929, | , -3.4, 703.9, 6.728, |, 0.0
15069.5, 140.0, | , 26.3, 0.0, 454.8, | ,  1000,   951,  3000,  2940, | , -3.4, 726.6, 6.965, |, 0.0
15070.5, 139.7, | , 26.3, 0.0, 454.9, | ,  1000,   954,  3000,  2925, | , -3.4, 699.2, 6.681, |, 0.0
15071.5, 139.5, | , 26.3, 0.0, 456.4, | ,  1000,   956,  3000,  2930, | , -3.4, 710.3, 6.801, |, 0.0
15072.5, 138.8, | , 26.3, 0.0, 461.6, | ,  1000,   958,  3000,  2917, | , -3.4, 700.9, 6.692, |, 0.0
15073.5, 138.9, | , 26.3, 0.0, 460.8, | ,  1000,   952,  3000,  2926, | , -3.4, 728.3, 6.957, |, 0.0
15074.5, 139.2, | , 26.3, 0.0, 461.8, | ,  1000,   956,  3000,  2917, | , -3.4, 733.5, 6.998, |, 0.0
15075.5, 140.1, | , 26.3, 0.0, 454.7, | ,  1000,   953,  3000,  2926, | , -3.4, 729.6, 6.972, |, 0.0
15076.5, 139.7, | , 26.3, 0.0, 454.3, | ,  1000,   952,  3000,  2941, | , -3.4, 700.9, 6.723, |, 0.0
15077.6, 139.8, | , 26.3, 0.0, 455.3, | ,  1000,   949,  3000,  2921, | , -3.4, 703.1, 6.703, |, 0.0
15078.6, 139.4, | , 26.3, 0.0, 460.5, | ,  1000,   955,  3000,  2933, | , -3.4, 702.2, 6.727, |, 0.0
15079.6, 138.8, | , 26.3, 0.0, 460.9, | ,  1000,   961,  3000,  2930, | , -3.4, 696.6, 6.679, |, 0.0
15080.6, 139.6, | , 26.3, 0.0, 455.2, | ,  1000,   949,  3000,  2930, | , -3.4, 701.3, 6.703, |, 0.0
15081.6, 140.3, | , 26.3, 0.0, 454.2, | ,  1000,   954,  3000,  2918, | , -3.4, 698.8, 6.665, |, 0.0
15082.6, 139.7, | , 26.3, 0.0, 455.4, | ,  1000,   956,  3000,  2928, | , -3.4, 712.9, 6.822, |, 0.0
15083.6, 138.9, | , 26.3, 0.0, 459.7, | ,  1000,   956,  3000,  2918, | , -3.4, 692.3, 6.609, |, 0.0
15084.6, 139.1, | , 26.3, 0.0, 461.3, | ,  1000,   955,  3000,  2929, | , -3.4, 710.3, 6.798, |, 0.0
15085.6, 139.3, | , 26.3, 0.0, 461.1, | ,  1000,   961,  3000,  2916, | , -3.4, 695.8, 6.645, |, 0.0
15086.7, 139.8, | , 26.3, 0.0, 454.4, | ,  1000,   953,  3000,  2944, | , -3.4, 716.3, 6.877, |, 0.0
15087.7, 139.8, | , 26.3, 0.0, 453.5, | ,  1000,   956,  3000,  2929, | , -3.4, 686.3, 6.570, |, 0.0
15088.7, 140.2, | , 26.3, 0.0, 453.0, | ,  1000,   952,  3000,  2922, | , -3.4, 694.5, 6.629, |, 0.0
15089.7, 138.8, | , 26.3, 0.0, 460.4, | ,  1000,   960,  3000,  2941, | , -3.4, 696.6, 6.694, |, 0.0
15090.7, 138.8, | , 26.3, 0.0, 460.4, | ,  1000,   959,  3000,  2931, | , -3.4, 697.5, 6.684, |, 0.0
15091.7, 139.1, | , 26.3, 0.0, 461.0, | ,  1000,   960,  3000,  2914, | , -3.4, 707.3, 6.752, |, 0.0
15092.7, 139.6, | , 26.3, 0.0, 453.2, | ,  1000,   946,  3000,  2901, | , -3.4, 686.3, 6.506, |, 0.0
15093.7, 139.6, | , 26.3, 0.0, 453.1, | ,  1000,   951,  3000,  2926, | , -3.4, 703.9, 6.722, |, 0.0
15094.8, 140.1, | , 26.3, 0.0, 453.9, | ,  1000,   954,  3000,  2926, | , -3.4, 699.2, 6.683, |, 0.0
15095.8, 139.2, | , 26.3, 0.0, 460.0, | ,  1000,   959,  3000,  2927, | , -3.4, 686.3, 6.571, |, 0.0
15096.8, 138.7, | , 26.3, 0.0, 460.4, | ,  1000,   954,  3000,  2941, | , -3.4, 686.3, 6.586, |, 0.0
15097.8, 139.9, | , 26.3, 0.0, 454.9, | ,  1000,   952,  3000,  2919, | , -3.4, 686.8, 6.550, |, 0.0
15098.8, 140.3, | , 26.3, 0.0, 452.5, | ,  1000,   955,  3000,  2920, | , -3.4, 685.5, 6.545, |, 0.0
15099.8, 139.6, | , 26.3, 0.0, 453.5, | ,  1000,   952,  3000,  2926, | , -3.4, 705.6, 6.740, |, 0.0
15100.8, 138.8, | , 26.3, 0.0, 459.8, | ,  1000,   957,  3000,  2933, | , -3.4, 684.2, 6.558, |, 0.0
15101.8, 139.3, | , 26.3, 0.0, 459.7, | ,  1000,   955,  3000,  2933, | , -3.4, 708.6, 6.789, |, 0.0
15102.9, 138.8, | , 26.3, 0.0, 459.8, | ,  1000,   957,  3000,  2928, | , -3.4, 688.5, 6.590, |, 0.0
15103.9, 139.8, | , 26.3, 0.0, 453.2, | ,  1000,   947,  3000,  2934, | , -3.4, 676.5, 6.469, |, 0.0
15104.9, 140.2, | , 26.3, 0.0, 452.2, | ,  1000,   951,  3000,  2922, | , -3.4, 677.3, 6.465, |, 0.0
15105.9, 139.5, | , 26.3, 0.0, 453.9, | ,  1000,   953,  3000,  2922, | , -3.4, 702.2, 6.704, |, 0.0
15106.9, 138.8, | , 26.3, 0.0, 459.3, | ,  1000,   955,  3000,  2934, | , -3.4, 681.6, 6.531, |, 0.0
15107.9, 139.1, | , 26.3, 0.0, 459.8, | ,  1000,   951,  3000,  2909, | , -3.4, 682.1, 6.487, |, 0.0
15108.9, 139.0, | , 26.3, 0.0, 458.1, | ,  1000,   952,  3000,  2941, | , -3.4, 688.5, 6.605, |, 0.0
15109.9, 139.5, | , 26.3, 0.0, 453.4, | ,  1000,   954,  3000,  2914, | , -3.4, 679.9, 6.478, |, 0.0
15111.0, 140.0, | , 26.3, 0.0, 452.7, | ,  1000,   948,  3000,  2930, | , -3.4, 710.8, 6.791, |, 0.0
15112.0, 139.7, | , 26.3, 0.0, 451.8, | ,  1000,   955,  3000,  2929, | , -3.4, 674.4, 6.452, |, 0.0
15113.0, 138.8, | , 26.3, 0.0, 458.7, | ,  1000,   953,  3000,  2941, | , -3.4, 691.9, 6.637, |, 0.0
15114.0, 139.0, | , 26.3, 0.0, 457.9, | ,  1000,   956,  3000,  2954, | , -3.4, 673.1, 6.484, |, 0.0
15115.0, 139.2, | , 26.3, 0.0, 459.0, | ,  1000,   959,  3000,  2923, | , -3.4, 675.2, 6.458, |, 0.0
15116.0, 139.7, | , 26.3, 0.0, 451.6, | ,  1000,   953,  3000,  2919, | , -3.4, 692.8, 6.610, |, 0.0
15117.0, 139.9, | , 26.3, 0.0, 451.1, | ,  1000,   949,  3000,  2941, | , -3.4, 679.1, 6.507, |, 0.0
15118.0, 140.1, | , 26.3, 0.0, 452.7, | ,  1000,   955,  3000,  2918, | , -3.4, 702.2, 6.700, |, 0.0
15119.0, 138.8, | , 26.3, 0.0, 457.7, | ,  1000,   954,  3000,  2912, | , -3.4, 673.9, 6.420, |, 0.0
15120.1, 138.7, | , 26.3, 0.0, 458.5, | ,  1000,   955,  3000,  2929, | , -3.4, 691.5, 6.617, |, 0.0
15121.1, 139.6, | , 26.3, 0.0, 453.0, | ,  1000,   952,  3000,  2911, | , -3.4, 661.9, 6.299, |, 0.0
15122.1, 140.1, | , 26.3, 0.0, 451.7, | ,  1000,   953,  3000,  2922, | , -3.4, 680.8, 6.499, |, 0.0
15123.1, 139.8, | , 26.3, 0.0, 451.7, | ,  1000,   953,  3000,  2944, | , -3.4, 662.4, 6.359, |, 0.0
15124.1, 138.9, | , 26.3, 0.0, 457.4, | ,  1000,   954,  3000,  2922, | , -3.4, 667.1, 6.369, |, 0.0
15125.1, 139.3, | , 26.3, 0.0, 458.3, | ,  1000,   952,  3000,  2953, | , -3.4, 666.2, 6.410, |, 0.0
15126.1, 138.9, | , 26.3, 0.0, 457.4, | ,  1000,   957,  3000,  2945, | , -3.4, 668.4, 6.426, |, 0.0
15127.1, 139.6, | , 26.3, 0.0, 452.3, | ,  1000,   954,  3000,  2918, | , -3.4, 662.4, 6.319, |, 0.0
15128.1, 140.2, | , 26.3, 0.0, 450.9, | ,  1000,   951,  3000,  2915, | , -3.4, 664.9, 6.334, |, 0.0
15129.2, 139.8, | , 26.3, 0.0, 449.9, | ,  1000,   956,  3000,  2921, | , -3.4, 664.9, 6.352, |, 0.0
15130.2, 138.8, | , 26.3, 0.0, 457.2, | ,  1000,   956,  3000,  2926, | , -3.4, 685.9, 6.559, |, 0.0
15131.2, 139.3, | , 26.3, 0.0, 457.3, | ,  1000,   956,  3000,  2940, | , -3.4, 696.6, 6.687, |, 0.0
15132.2, 138.7, | , 26.3, 0.0, 457.7, | ,  1000,   961,  3000,  2930, | , -3.4, 676.9, 6.490, |, 0.0
15133.2, 139.9, | , 26.3, 0.0, 449.3, | ,  1000,   955,  3000,  2926, | , -3.4, 670.5, 6.411, |, 0.0
15134.2, 139.9, | , 26.3, 0.0, 449.9, | ,  1000,   956,  3000,  2936, | , -3.4, 654.6, 6.278, |, 0.0
15135.2, 140.1, | , 26.3, 0.0, 451.0, | ,  1000,   955,  3000,  2914, | , -3.4, 673.1, 6.416, |, 0.0
15136.2, 138.9, | , 26.3, 0.0, 457.7, | ,  1000,   956,  3000,  2941, | , -3.4, 655.5, 6.294, |, 0.0
15137.3, 139.3, | , 26.3, 0.0, 457.4, | ,  1000,   953,  3000,  2935, | , -3.4, 684.2, 6.554, |, 0.0
15138.3, 140.1, | , 26.3, 0.0, 451.6, | ,  1000,   957,  3000,  2932, | , -3.4, 688.5, 6.596, |, 0.0
15139.3, 139.9, | , 26.3, 0.0, 449.6, | ,  1000,   948,  3000,  2926, | , -3.4, 655.9, 6.261, |, 0.0
15140.3, 139.7, | , 26.3, 0.0, 450.1, | ,  1000,   952,  3000,  2922, | , -3.4, 658.5, 6.285, |, 0.0
15141.3, 140.1, | , 26.3, 0.0, 451.9, | ,  1000,   955,  3000,  2914, | , -3.4, 686.8, 6.545, |, 0.0
15142.3, 138.7, | , 26.3, 0.0, 457.4, | ,  1000,   953,  3000,  2935, | , -3.4, 684.6, 6.558, |, 0.0
15143.3, 138.6, | , 26.3, 0.0, 457.7, | ,  1000,   953,  3000,  2922, | , -3.4, 657.2, 6.274, |, 0.0
15144.3, 139.6, | , 26.3, 0.0, 451.0, | ,  1000,   955,  3000,  2927, | , -3.4, 650.8, 6.224, |, 0.0
15145.4, 139.7, | , 26.3, 0.0, 450.0, | ,  1000,   956,  3000,  2934, | , -3.4, 647.4, 6.206, |, 0.0
15146.4, 139.6, | , 26.3, 0.0, 451.9, | ,  1000,   951,  3000,  2943, | , -3.4, 649.9, 6.235, |, 0.0
15147.4, 139.2, | , 26.3, 0.0, 457.0, | ,  1000,   956,  3000,  2930, | , -3.4, 664.9, 6.366, |, 0.0
15148.4, 138.8, | , 26.3, 0.0, 457.0, | ,  1000,   955,  3000,  2925, | , -3.4, 676.5, 6.466, |, 0.0
15149.4, 139.0, | , 26.3, 0.0, 456.0, | ,  1000,   956,  3000,  2945, | , -3.4, 651.2, 6.260, |, 0.0
15150.4, 139.5, | , 26.3, 0.0, 450.8, | ,  1000,   951,  3000,  2910, | , -3.4, 648.6, 6.171, |, 0.0
15151.4, 140.3, | , 26.3, 0.0, 450.2, | ,  1000,   952,  3000,  2935, | , -3.4, 659.4, 6.314, |, 0.0
15152.4, 139.9, | , 26.3, 0.0, 449.6, | ,  1000,   957,  3000,  2922, | , -3.4, 642.6, 6.141, |, 0.0
15153.5, 138.8, | , 26.3, 0.0, 456.5, | ,  1000,   952,  3000,  2917, | , -3.4, 643.1, 6.130, |, 0.0
15154.5, 139.3, | , 26.3, 0.0, 455.2, | ,  1000,   956,  3000,  2929, | , -3.4, 656.8, 6.288, |, 0.0
15155.5, 138.7, | , 26.3, 0.0, 456.4, | ,  1000,   948,  3000,  2919, | , -3.4, 670.1, 6.384, |, 0.0
15156.5, 139.6, | , 26.3, 0.0, 449.6, | ,  1000,   949,  3000,  2922, | , -3.4, 644.4, 6.145, |, 0.0
15157.5, 140.2, | , 26.3, 0.0, 449.6, | ,  1000,   950,  3000,  2947, | , -3.4, 645.2, 6.196, |, 0.0
15158.5, 140.3, | , 26.3, 0.0, 449.5, | ,  1000,   957,  3000,  2926, | , -3.4, 651.6, 6.234, |, 0.0
15159.5, 138.9, | , 26.3, 0.0, 455.7, | ,  1000,   956,  3000,  2927, | , -3.4, 638.4, 6.108, |, 0.0
15160.5, 139.3, | , 26.3, 0.0, 457.0, | ,  1000,   951,  3000,  2924, | , -3.4, 642.6, 6.136, |, 0.0
15161.6, 139.7, | , 26.3, 0.0, 450.0, | ,  1000,   952,  3000,  2926, | , -3.4, 642.2, 6.137, |, 0.0
15162.6, 139.8, | , 26.3, 0.0, 449.1, | ,  1000,   955,  3000,  2916, | , -3.4, 662.4, 6.318, |, 0.0
15163.6, 139.4, | , 26.3, 0.0, 450.7, | ,  1000,   959,  3000,  2910, | , -3.4, 634.9, 6.052, |, 0.0
15164.6, 139.2, | , 26.3, 0.0, 454.9, | ,  1000,   958,  3000,  2926, | , -3.4, 636.2, 6.087, |, 0.0
15165.6, 138.8, | , 26.3, 0.0, 456.5, | ,  1000,   956,  3000,  2944, | , -3.4, 632.8, 6.081, |, 0.0
15166.6, 139.2, | , 26.3, 0.0, 456.4, | ,  1000,   959,  3000,  2945, | , -3.4, 637.5, 6.132, |, 0.0
15167.6, 139.6, | , 26.3, 0.0, 450.3, | ,  1000,   955,  3000,  2920, | , -3.4, 639.2, 6.104, |, 0.0
15168.6, 139.7, | , 26.3, 0.0, 448.8, | ,  1000,   954,  3000,  2925, | , -3.4, 632.4, 6.043, |, 0.0
15169.7, 139.5, | , 26.3, 0.0, 450.0, | ,  1000,   955,  3000,  2929, | , -3.4, 634.9, 6.077, |, 0.0
15170.7, 139.1, | , 26.3, 0.0, 456.1, | ,  1000,   955,  3000,  2903, | , -3.4, 630.2, 5.989, |, 0.0
15171.7, 138.7, | , 26.3, 0.0, 455.8, | ,  1000,   960,  3000,  2920, | , -3.4, 647.8, 6.193, |, 0.0
15172.7, 138.6, | , 26.3, 0.0, 455.6, | ,  1000,   950,  3000,  2922, | , -3.4, 633.2, 6.040, |, 0.0
15173.7, 140.0, | , 26.3, 0.0, 450.0, | ,  1000,   956,  3000,  2941, | , -3.4, 628.1, 6.031, |, 0.0
15174.7, 139.9, | , 26.3, 0.0, 448.1, | ,  1000,   951,  3000,  2945, | , -3.4, 647.8, 6.219, |, 0.0
15175.7, 139.7, | , 26.3, 0.0, 448.5, | ,  1000,   951,  3000,  2914, | , -3.4, 628.5, 5.984, |, 0.0
15176.7, 139.9, | , 26.3, 0.0, 449.9, | ,  1000,   956,  3000,  2947, | , -3.4, 623.8, 5.999, |, 0.0
15177.8, 138.9, | , 26.3, 0.0, 455.1, | ,  1000,   955,  3000,  2932, | , -3.4, 624.7, 5.983, |, 0.0
15178.8, 138.8, | , 26.3, 0.0, 455.2, | ,  1000,   956,  3000,  2923, | , -3.4, 619.1, 5.917, |, 0.0
15179.8, 139.8, | , 26.3, 0.0, 447.6, | ,  1000,   949,  3000,  2904, | , -3.4, 619.5, 5.882, |, 0.0
15180.8, 140.2, | , 26.3, 0.0, 448.2, | ,  1000,   953,  3000,  2902, | , -3.4, 617.8, 5.868, |, 0.0
15181.8, 139.7, | , 26.3, 0.0, 447.7, | ,  1000,   953,  3000,  2937, | , -3.4, 618.7, 5.931, |, 0.0
15182.8, 139.0, | , 26.3, 0.0, 455.0, | ,  1000,   960,  3000,  2914, | , -3.4, 649.1, 6.194, |, 0.0
15183.8, 139.1, | , 26.3, 0.0, 455.5, | ,  1000,   950,  3000,  2935, | , -3.4, 630.2, 6.033, |, 0.0
15184.8, 139.4, | , 26.3, 0.0, 449.3, | ,  1000,   951,  3000,  2942, | , -3.4, 617.4, 5.923, |, 0.0
15185.8, 139.8, | , 26.3, 0.0, 447.1, | ,  1000,   949,  3000,  2926, | , -3.4, 619.1, 5.912, |, 0.0
15186.9, 139.7, | , 26.3, 0.0, 447.9, | ,  1000,   952,  3000,  2955, | , -3.4, 629.4, 6.059, |, 0.0
15187.9, 139.2, | , 26.3, 0.0, 455.3, | ,  1000,   954,  3000,  2933, | , -3.4, 628.1, 6.016, |, 0.0
15188.9, 138.9, | , 26.3, 0.0, 454.9, | ,  1000,   961,  3000,  2935, | , -3.4, 619.9, 5.951, |, 0.0
15189.9, 139.1, | , 26.3, 0.0, 455.3, | ,  1000,   956,  3000,  2919, | , -3.4, 649.5, 6.201, |, 0.0
15190.9, 140.0, | , 26.3, 0.0, 449.0, | ,  1000,   943,  3000,  2927, | , -3.4, 648.6, 6.185, |, 0.0
15191.9, 139.7, | , 26.3, 0.0, 447.7, | ,  1000,   955,  3000,  2938, | , -3.4, 615.2, 5.902, |, 0.0
15192.9, 139.6, | , 26.3, 0.0, 448.7, | ,  1000,   955,  3000,  2929, | , -3.4, 616.1, 5.896, |, 0.0
15194.0, 139.2, | , 26.3, 0.0, 454.7, | ,  1000,   954,  3000,  2934, | , -3.4, 619.5, 5.934, |, 0.0
15195.0, 138.8, | , 26.3, 0.0, 454.5, | ,  1000,   959,  3000,  2933, | , -3.4, 627.6, 6.019, |, 0.0
15196.0, 139.3, | , 26.3, 0.0, 453.7, | ,  1000,   951,  3000,  2914, | , -3.4, 620.4, 5.907, |, 0.0
15197.0, 140.1, | , 26.3, 0.0, 443.8, | ,  1000,   949,  3000,  2926, | , -3.4, 627.2, 5.988, |, 0.0
15198.0, 139.6, | , 26.3, 0.0, 447.1, | ,  1000,   947,  3000,  2925, | , -3.4, 627.6, 5.987, |, 0.0
15199.0, 139.4, | , 26.3, 0.0, 448.9, | ,  1000,   953,  3000,  2914, | , -3.4, 616.9, 5.878, |, 0.0
15200.0, 138.7, | , 26.3, 0.0, 453.9, | ,  1000,   959,  3000,  2930, | , -3.4, 634.1, 6.076, |, 0.0
15201.0, 139.4, | , 26.3, 0.0, 453.6, | ,  1000,   954,  3000,  2941, | , -3.4, 646.9, 6.207, |, 0.0
15202.0, 139.2, | , 26.3, 0.0, 451.1, | ,  1000,   955,  3000,  2932, | , -3.4,  51.0, 0.488, |, 0.0
15203.1, 140.3, | , 26.3, 0.0, 446.9, | ,  1000,   953,  3000,  2934, | , -3.4,  49.7, 0.476, |, 0.0
15204.1, 139.7, | , 26.3, 0.0, 446.3, | ,  1000,   952,  3000,  2926, | , -3.4,  52.7, 0.503, |, 0.0
15205.1, 139.7, | , 26.3, 0.0, 448.4, | ,  1000,   955,  3000,  2937, | , -3.4,  61.2, 0.588, |, 0.0
15206.1, 139.3, | , 26.3, 0.0, 452.8, | ,  1000,   953,  3000,  2914, | , -3.4,  76.7, 0.731, |, 0.0
15207.1, 139.1, | , 26.3, 0.0, 453.9, | ,  1000,   956,  3000,  2917, | , -3.4,  85.2, 0.814, |, 0.0
15208.1, 139.4, | , 26.3, 0.0, 448.0, | ,  1000,   960,  3000,  2923, | , -3.4,  95.5, 0.914, |, 0.0
15209.1, 139.7, | , 26.3, 0.0, 446.6, | ,  1000,   955,  3000,  2920, | , -3.4,  99.4, 0.949, |, 0.0
15210.1, 139.6, | , 26.3, 0.0, 448.3, | ,  1000,   952,  3000,  2952, | , -3.4, 137.9, 1.327, |, 0.0
15211.2, 139.0, | , 26.3, 0.0, 453.0, | ,  1000,   960,  3000,  2941, | , -3.4, 126.4, 1.215, |, 0.0
15212.2, 138.8, | , 26.3, 0.0, 453.6, | ,  1000,   957,  3000,  2943, | , -3.4, 130.2, 1.252, |, 0.0
15213.2, 139.2, | , 26.3, 0.0, 453.2, | ,  1000,   959,  3000,  2941, | , -3.4, 139.2, 1.338, |, 0.0
15214.2, 139.4, | , 26.3, 0.0, 447.2, | ,  1000,   950,  3000,  2919, | , -3.4, 170.1, 1.622, |, 0.0
15215.2, 139.7, | , 26.3, 0.0, 446.8, | ,  1000,   955,  3000,  2926, | , -3.4, 159.8, 1.529, |, 0.0
15216.2, 140.3, | , 26.3, 0.0, 445.5, | ,  1000,   958,  3000,  2914, | , -3.4, 164.9, 1.574, |, 0.0
15217.2, 139.1, | , 26.3, 0.0, 452.9, | ,  1000,   963,  3000,  2917, | , -3.4, 179.9, 1.721, |, 0.0
15218.3, 138.7, | , 26.3, 0.0, 452.8, | ,  1000,   952,  3000,  2937, | , -3.4, 214.6, 2.057, |, 0.0
15219.3, 139.1, | , 26.3, 0.0, 453.1, | ,  1000,   955,  3000,  2919, | , -3.4, 203.1, 1.939, |, 0.0
15220.3, 139.8, | , 26.3, 0.0, 445.5, | ,  1000,   956,  3000,  2921, | , -3.4, 197.1, 1.883, |, 0.0
15221.3, 140.0, | , 26.3, 0.0, 444.9, | ,  1000,   951,  3000,  2941, | , -3.4, 208.6, 2.002, |, 0.0
15222.3, 139.8, | , 26.3, 0.0, 445.4, | ,  1000,   951,  3000,  2926, | , -3.4, 217.2, 2.075, |, 0.0
15223.3, 139.2, | , 26.3, 0.0, 452.9, | ,  1000,   952,  3000,  2911, | , -3.4, 244.2, 2.325, |, 0.0
15224.3, 138.7, | , 26.3, 0.0, 452.5, | ,  1000,   951,  3000,  2924, | , -3.4, 242.0, 2.312, |, 0.0
15225.3, 139.5, | , 26.3, 0.0, 447.0, | ,  1000,   956,  3000,  2925, | , -3.4, 246.3, 2.357, |, 0.0
15226.3, 140.3, | , 26.3, 0.0, 445.2, | ,  1000,   953,  3000,  2934, | , -3.4, 287.0, 2.750, |, 0.0
15227.4, 139.8, | , 26.3, 0.0, 445.7, | ,  1000,   949,  3000,  2941, | , -3.4, 259.2, 2.485, |, 0.0
15228.4, 138.8, | , 26.3, 0.0, 452.1, | ,  1000,   955,  3000,  2911, | , -3.4, 296.9, 2.829, |, 0.0
15229.4, 139.1, | , 26.3, 0.0, 452.5, | ,  1000,   957,  3000,  2910, | , -3.4, 278.5, 2.654, |, 0.0
15230.4, 139.1, | , 26.3, 0.0, 452.8, | ,  1000,   960,  3000,  2937, | , -3.4, 286.6, 2.753, |, 0.0
15231.4, 139.7, | , 26.3, 0.0, 446.2, | ,  1000,   958,  3000,  2930, | , -3.4, 295.2, 2.829, |, 0.0
15232.4, 140.1, | , 26.3, 0.0, 445.6, | ,  1000,   953,  3000,  2932, | , -3.4, 311.9, 2.986, |, 0.0
15233.4, 139.5, | , 26.3, 0.0, 447.0, | ,  1000,   949,  3000,  2937, | , -3.4, 316.2, 3.027, |, 0.0
15234.4, 138.7, | , 26.3, 0.0, 452.4, | ,  1000,   956,  3000,  2923, | , -3.4, 331.2, 3.166, |, 0.0
15235.5, 139.2, | , 26.3, 0.0, 452.5, | ,  1000,   959,  3000,  2933, | , -3.4, 332.0, 3.185, |, 0.0
15236.5, 139.3, | , 26.3, 0.0, 452.4, | ,  1000,   955,  3000,  2916, | , -3.4, 342.7, 3.270, |, 0.0
15237.5, 139.5, | , 26.3, 0.0, 446.6, | ,  1000,   952,  3000,  2926, | , -3.4, 366.7, 3.505, |, 0.0
15238.5, 139.7, | , 26.3, 0.0, 445.3, | ,  1000,   949,  3000,  2927, | , -3.4, 355.6, 3.397, |, 0.0
15239.5, 140.1, | , 26.3, 0.0, 446.6, | ,  1000,   951,  3000,  2924, | , -3.4, 374.4, 3.576, |, 0.0
15240.5, 138.8, | , 26.3, 0.0, 451.8, | ,  1000,   961,  3000,  2942, | , -3.4, 373.2, 3.590, |, 0.0
15241.5, 139.3, | , 26.3, 0.0, 451.1, | ,  1000,   953,  3000,  2921, | , -3.4, 375.7, 3.587, |, 0.0
15242.5, 139.3, | , 26.3, 0.0, 451.8, | ,  1000,   957,  3000,  2951, | , -3.4, 398.4, 3.837, |, 0.0
15243.6, 139.9, | , 26.3, 0.0, 444.6, | ,  1000,   954,  3000,  2922, | , -3.4, 414.7, 3.961, |, 0.0
15244.6, 139.7, | , 26.3, 0.0, 444.2, | ,  1000,   951,  3000,  2916, | , -3.4, 401.4, 3.825, |, 0.0
15245.6, 139.7, | , 26.3, 0.0, 444.0, | ,  1000,   954,  3000,  2922, | , -3.4, 410.0, 3.916, |, 0.0
15246.6, 139.2, | , 26.3, 0.0, 450.7, | ,  1000,   960,  3000,  2929, | , -3.4, 446.4, 4.278, |, 0.0
15247.6, 138.6, | , 26.3, 0.0, 451.2, | ,  1000,   959,  3000,  2943, | , -3.4, 440.4, 4.235, |, 0.0
15248.6, 140.0, | , 26.3, 0.0, 445.8, | ,  1000,   950,  3000,  2918, | , -3.4, 428.9, 4.088, |, 0.0
15249.6, 139.7, | , 26.3, 0.0, 443.9, | ,  1000,   958,  3000,  2940, | , -3.4, 436.1, 4.189, |, 0.0
15250.7, 139.7, | , 26.3, 0.0, 445.5, | ,  1000,   953,  3000,  2934, | , -3.4, 451.6, 4.326, |, 0.0
15251.7, 139.5, | , 26.3, 0.0, 450.0, | ,  1000,   958,  3000,  2951, | , -3.4, 458.8, 4.420, |, 0.0
15252.7, 138.9, | , 26.3, 0.0, 450.8, | ,  1000,   960,  3000,  2928, | , -3.4, 478.1, 4.580, |, 0.0
15253.7, 138.6, | , 26.3, 0.0, 450.9, | ,  1000,   956,  3000,  2909, | , -3.4, 469.1, 4.468, |, 0.0
15254.7, 140.0, | , 26.3, 0.0, 445.1, | ,  1000,   955,  3000,  2943, | , -3.4, 463.6, 4.453, |, 0.0
15255.7, 139.6, | , 26.3, 0.0, 443.4, | ,  1000,   950,  3000,  2930, | , -3.4, 487.5, 4.662, |, 0.0
15256.7, 139.6, | , 26.3, 0.0, 445.4, | ,  1000,   952,  3000,  2942, | , -3.4, 497.4, 4.773, |, 0.0
15257.7, 138.7, | , 26.3, 0.0, 450.8, | ,  1000,   959,  3000,  2923, | , -3.4, 485.0, 4.640, |, 0.0
15258.7, 139.2, | , 26.3, 0.0, 451.1, | ,  1000,   951,  3000,  2920, | , -3.4, 491.4, 4.688, |, 0.0
15259.8, 138.7, | , 26.3, 0.0, 450.9, | ,  1000,   954,  3000,  2911, | , -3.4, 497.4, 4.738, |, 0.0
15260.8, 139.9, | , 26.3, 0.0, 441.1, | ,  1000,   953,  3000,  2917, | , -3.4, 499.1, 4.760, |, 0.0
15261.8, 140.3, | , 26.3, 0.0, 443.8, | ,  1000,   950,  3000,  2933, | , -3.4, 504.7, 4.828, |, 0.0
15262.8, 139.8, | , 26.3, 0.0, 444.3, | ,  1000,   957,  3000,  2936, | , -3.4, 502.5, 4.821, |, 0.0
15263.8, 138.8, | , 26.3, 0.0, 450.4, | ,  1000,   956,  3000,  2935, | , -3.4, 501.3, 4.806, |, 0.0
15264.8, 139.2, | , 26.3, 0.0, 450.5, | ,  1000,   950,  3000,  2926, | , -3.4, 523.5, 5.000, |, 0.0
15265.8, 139.2, | , 26.3, 0.0, 450.6, | ,  1000,   955,  3000,  2928, | , -3.4, 521.0, 4.985, |, 0.0
15266.8, 139.8, | , 26.3, 0.0, 442.3, | ,  1000,   946,  3000,  2918, | , -3.4, 519.7, 4.949, |, 0.0
15267.9, 139.8, | , 26.3, 0.0, 442.6, | ,  1000,   949,  3000,  2941, | , -3.4, 524.8, 5.031, |, 0.0
15268.9, 140.1, | , 26.3, 0.0, 443.3, | ,  1000,   949,  3000,  2922, | , -3.4, 525.3, 5.010, |, 0.0
15269.9, 138.7, | , 26.3, 0.0, 449.8, | ,  1000,   956,  3000,  2921, | , -3.4, 551.4, 5.267, |, 0.0
15270.9, 138.9, | , 26.3, 0.0, 449.9, | ,  1000,   955,  3000,  2944, | , -3.4, 532.1, 5.112, |, 0.0
15271.9, 140.2, | , 26.3, 0.0, 444.3, | ,  1000,   955,  3000,  2926, | , -3.4, 526.5, 5.035, |, 0.0
15272.9, 139.8, | , 26.3, 0.0, 442.3, | ,  1000,   952,  3000,  2923, | , -3.4, 541.1, 5.166, |, 0.0
15273.9, 139.6, | , 26.3, 0.0, 444.1, | ,  1000,   957,  3000,  2937, | , -3.4, 548.8, 5.267, |, 0.0
15274.9, 139.3, | , 26.3, 0.0, 450.1, | ,  1000,   959,  3000,  2939, | , -3.4, 551.0, 5.292, |, 0.0
15276.0, 138.9, | , 26.3, 0.0, 449.5, | ,  1000,   958,  3000,  2918, | , -3.4, 539.4, 5.151, |, 0.0
15277.0, 138.9, | , 26.3, 0.0, 448.9, | ,  1000,   955,  3000,  2932, | , -3.4, 539.4, 5.165, |, 0.0
15278.0, 139.8, | , 26.3, 0.0, 443.9, | ,  1000,   946,  3000,  2901, | , -3.4, 548.0, 5.194, |, 0.0
15279.0, 139.7, | , 26.3, 0.0, 441.8, | ,  1000,   955,  3000,  2919, | , -3.4, 542.8, 5.182, |, 0.0
15280.0, 139.5, | , 26.3, 0.0, 444.2, | ,  1000,   954,  3000,  2930, | , -3.4, 541.5, 5.183, |, 0.0
15281.0, 138.7, | , 26.3, 0.0, 449.2, | ,  1000,   955,  3000,  2912, | , -3.4, 540.7, 5.153, |, 0.0
15282.0, 139.3, | , 26.3, 0.0, 448.9, | ,  1000,   955,  3000,  2945, | , -3.4, 552.2, 5.307, |, 0.0
15283.0, 138.7, | , 26.3, 0.0, 449.7, | ,  1000,   956,  3000,  2934, | , -3.4, 541.5, 5.192, |, 0.0
15284.0, 139.6, | , 26.3, 0.0, 442.6, | ,  1000,   950,  3000,  2931, | , -3.4, 541.1, 5.175, |, 0.0
15285.1, 140.2, | , 26.3, 0.0, 442.3, | ,  1000,   955,  3000,  2931, | , -3.4, 559.5, 5.358, |, 0.0
15286.1, 139.8, | , 26.3, 0.0, 442.9, | ,  1000,   955,  3000,  2941, | , -3.4, 542.4, 5.206, |, 0.0
15287.1, 138.9, | , 26.3, 0.0, 447.8, | ,  1000,   961,  3000,  2926, | , -3.4, 539.8, 5.170, |, 0.0
15288.1, 139.2, | , 26.3, 0.0, 449.3, | ,  1000,   957,  3000,  2926, | , -3.4, 554.4, 5.304, |, 0.0
15289.1, 139.1, | , 26.3, 0.0, 449.3, | ,  1000,   956,  3000,  2914, | , -3.4, 543.7, 5.184, |, 0.0
15290.1, 139.6, | , 26.3, 0.0, 441.7, | ,  1000,   956,  3000,  2910, | , -3.4, 533.8, 5.085, |, 0.0
15291.1, 140.1, | , 26.3, 0.0, 441.7, | ,  1000,   956,  3000,  2922, | , -3.4, 564.2, 5.391, |, 0.0
15292.1, 139.9, | , 26.3, 0.0, 440.9, | ,  1000,   953,  3000,  2936, | , -3.4, 539.4, 5.169, |, 0.0
15293.2, 138.8, | , 26.3, 0.0, 448.6, | ,  1000,   959,  3000,  2940, | , -3.4, 532.1, 5.112, |, 0.0
15294.2, 138.7, | , 26.3, 0.0, 448.4, | ,  1000,   959,  3000,  2937, | , -3.4, 539.8, 5.183, |, 0.0
15295.2, 140.0, | , 26.3, 0.0, 442.7, | ,  1000,   952,  3000,  2929, | , -3.4, 534.2, 5.110, |, 0.0
15296.2, 139.8, | , 26.3, 0.0, 441.4, | ,  1000,   951,  3000,  2933, | , -3.4, 556.5, 5.327, |, 0.0
15297.2, 139.7, | , 26.3, 0.0, 440.5, | ,  1000,   955,  3000,  2918, | , -3.4, 531.7, 5.073, |, 0.0
15298.2, 139.1, | , 26.3, 0.0, 448.7, | ,  1000,   953,  3000,  2935, | , -3.4, 533.8, 5.114, |, 0.0
15299.2, 138.7, | , 26.3, 0.0, 448.7, | ,  1000,   954,  3000,  2930, | , -3.4, 531.7, 5.089, |, 0.0
15300.2, 138.8, | , 26.3, 0.0, 448.4, | ,  1000,   955,  3000,  2932, | , -3.4, 564.7, 5.408, |, 0.0
15301.3, 140.0, | , 26.3, 0.0, 443.0, | ,  1000,   956,  3000,  2918, | , -3.4, 545.4, 5.205, |, 0.0
15302.3, 139.9, | , 26.3, 0.0, 440.4, | ,  1000,   954,  3000,  2943, | , -3.4, 531.2, 5.102, |, 0.0
15303.3, 139.8, | , 26.3, 0.0, 440.2, | ,  1000,   952,  3000,  2914, | , -3.4, 531.7, 5.065, |, 0.0
15304.3, 138.9, | , 26.3, 0.0, 448.1, | ,  1000,   955,  3000,  2942, | , -3.4, 525.3, 5.045, |, 0.0
15305.3, 139.3, | , 26.3, 0.0, 448.1, | ,  1000,   959,  3000,  2929, | , -3.4, 525.3, 5.032, |, 0.0
15306.3, 138.7, | , 26.3, 0.0, 448.3, | ,  1000,   952,  3000,  2933, | , -3.4, 528.3, 5.058, |, 0.0
15307.3, 140.6, | , 26.3, 0.0, 437.9, | ,  1000,   958,  3000,  2918, | , -3.4, 522.3, 4.988, |, 0.0
15308.3, 140.1, | , 26.3, 0.0, 441.8, | ,  1000,   950,  3000,  2931, | , -3.4, 526.1, 5.031, |, 0.0
15309.4, 139.7, | , 26.3, 0.0, 441.2, | ,  1000,   954,  3000,  2928, | , -3.4, 545.4, 5.217, |, 0.0
15310.4, 138.7, | , 26.3, 0.0, 448.0, | ,  1000,   955,  3000,  2933, | , -3.4, 531.7, 5.093, |, 0.0
15311.4, 139.1, | , 26.3, 0.0, 448.2, | ,  1000,   955,  3000,  2911, | , -3.4, 532.1, 5.068, |, 0.0
15312.4, 139.6, | , 26.3, 0.0, 439.9, | ,  1000,   951,  3000,  2934, | , -3.4, 523.5, 5.012, |, 0.0
15313.4, 139.7, | , 26.3, 0.0, 441.1, | ,  1000,   953,  3000,  2920, | , -3.4, 537.2, 5.127, |, 0.0
15314.4, 139.8, | , 26.3, 0.0, 440.8, | ,  1000,   954,  3000,  2917, | , -3.4, 526.5, 5.022, |, 0.0
15315.4, 140.1, | , 26.3, 0.0, 440.5, | ,  1000,   950,  3000,  2929, | , -3.4, 537.2, 5.136, |, 0.0
15316.4, 138.8, | , 26.3, 0.0, 447.7, | ,  1000,   959,  3000,  2935, | , -3.4, 527.0, 5.056, |, 0.0
15317.4, 139.3, | , 26.3, 0.0, 446.5, | ,  1000,   955,  3000,  2929, | , -3.4, 533.4, 5.104, |, 0.0
15318.5, 139.5, | , 26.3, 0.0, 441.1, | ,  1000,   957,  3000,  2920, | , -3.4, 512.8, 4.899, |, 0.0
15319.5, 139.7, | , 26.3, 0.0, 440.1, | ,  1000,   951,  3000,  2943, | , -3.4, 507.3, 4.868, |, 0.0
15320.5, 139.5, | , 26.3, 0.0, 441.5, | ,  1000,   956,  3000,  2927, | , -3.4, 508.1, 4.862, |, 0.0
15321.5, 139.3, | , 26.3, 0.0, 447.5, | ,  1000,   955,  3000,  2930, | , -3.4, 523.5, 5.013, |, 0.0
15322.5, 138.9, | , 26.3, 0.0, 446.1, | ,  1000,   953,  3000,  2926, | , -3.4, 513.3, 4.907, |, 0.0
15323.5, 138.8, | , 26.3, 0.0, 447.1, | ,  1000,   955,  3000,  2927, | , -3.4, 510.3, 4.882, |, 0.0
15324.5, 140.2, | , 26.3, 0.0, 441.5, | ,  1000,   951,  3000,  2955, | , -3.4, 529.5, 5.096, |, 0.0
15325.5, 140.2, | , 26.3, 0.0, 439.5, | ,  1000,   955,  3000,  2932, | , -3.4, 513.7, 4.920, |, 0.0
15326.5, 139.4, | , 26.3, 0.0, 441.5, | ,  1000,   948,  3000,  2914, | , -3.4, 503.4, 4.792, |, 0.0
15327.6, 138.9, | , 26.3, 0.0, 445.7, | ,  1000,   955,  3000,  2922, | , -3.4, 500.4, 4.781, |, 0.0
15328.6, 139.1, | , 26.3, 0.0, 447.3, | ,  1000,   957,  3000,  2923, | , -3.4, 514.1, 4.915, |, 0.0
15329.6, 138.6, | , 26.3, 0.0, 447.2, | ,  1000,   953,  3000,  2926, | , -3.4, 504.3, 4.820, |, 0.0
15330.6, 139.7, | , 26.3, 0.0, 437.8, | ,  1000,   955,  3000,  2925, | , -3.4, 494.0, 4.723, |, 0.0
15331.6, 140.2, | , 26.3, 0.0, 439.9, | ,  1000,   951,  3000,  2944, | , -3.4, 494.4, 4.745, |, 0.0
15332.6, 139.6, | , 26.3, 0.0, 441.1, | ,  1000,   952,  3000,  2923, | , -3.4, 521.4, 4.979, |, 0.0
15333.6, 138.9, | , 26.3, 0.0, 446.3, | ,  1000,   954,  3000,  2947, | , -3.4, 496.5, 4.773, |, 0.0
15334.6, 139.2, | , 26.3, 0.0, 447.1, | ,  1000,   958,  3000,  2933, | , -3.4, 492.7, 4.724, |, 0.0
15335.7, 139.9, | , 26.3, 0.0, 441.1, | ,  1000,   956,  3000,  2929, | , -3.4, 493.1, 4.721, |, 0.0
15336.7, 139.7, | , 26.3, 0.0, 439.1, | ,  1000,   954,  3000,  2941, | , -3.4, 514.5, 4.938, |, 0.0
15337.7, 140.4, | , 26.3, 0.0, 438.7, | ,  1000,   952,  3000,  2941, | , -3.4, 488.8, 4.690, |, 0.0
15338.7, 139.8, | , 26.3, 0.0, 439.1, | ,  1000,   956,  3000,  2933, | , -3.4, 488.8, 4.686, |, 0.0
15339.7, 138.8, | , 26.3, 0.0, 446.2, | ,  1000,   954,  3000,  2925, | , -3.4, 511.1, 4.885, |, 0.0
15340.7, 138.8, | , 26.3, 0.0, 446.3, | ,  1000,   956,  3000,  2918, | , -3.4, 488.4, 4.663, |, 0.0
15341.7, 139.9, | , 26.3, 0.0, 440.6, | ,  1000,   953,  3000,  2918, | , -3.4, 487.1, 4.647, |, 0.0
15342.7, 139.8, | , 26.3, 0.0, 438.2, | ,  1000,   949,  3000,  2921, | , -3.4, 487.5, 4.650, |, 0.0
15343.8, 139.9, | , 26.3, 0.0, 438.8, | ,  1000,   949,  3000,  2914, | , -3.4, 489.7, 4.662, |, 0.0
15344.8, 138.9, | , 26.3, 0.0, 445.5, | ,  1000,   953,  3000,  2941, | , -3.4, 492.7, 4.727, |, 0.0
15345.8, 138.8, | , 26.3, 0.0, 446.1, | ,  1000,   955,  3000,  2947, | , -3.4, 507.3, 4.877, |, 0.0
15346.8, 138.8, | , 26.3, 0.0, 445.8, | ,  1000,   953,  3000,  2932, | , -3.4, 488.8, 4.680, |, 0.0
15347.8, 139.6, | , 26.3, 0.0, 439.4, | ,  1000,   951,  3000,  2922, | , -3.4, 491.0, 4.685, |, 0.0
15348.8, 139.7, | , 26.3, 0.0, 438.2, | ,  1000,   951,  3000,  2917, | , -3.4, 485.8, 4.631, |, 0.0
15349.8, 139.6, | , 26.3, 0.0, 438.6, | ,  1000,   950,  3000,  2916, | , -3.4, 483.3, 4.604, |, 0.0
15350.8, 139.1, | , 26.3, 0.0, 445.5, | ,  1000,   960,  3000,  2937, | , -3.4, 479.0, 4.599, |, 0.0
15351.9, 139.1, | , 26.3, 0.0, 445.7, | ,  1000,   955,  3000,  2922, | , -3.4, 480.3, 4.589, |, 0.0
15352.9, 139.0, | , 26.3, 0.0, 444.2, | ,  1000,   959,  3000,  2936, | , -3.4, 476.8, 4.576, |, 0.0
15353.9, 140.2, | , 26.3, 0.0, 436.7, | ,  1000,   951,  3000,  2908, | , -3.4, 479.0, 4.555, |, 0.0
15354.9, 140.2, | , 26.3, 0.0, 438.7, | ,  1000,   953,  3000,  2922, | , -3.4, 473.4, 4.521, |, 0.0
15355.9, 139.7, | , 26.3, 0.0, 438.2, | ,  1000,   953,  3000,  2945, | , -3.4, 466.6, 4.482, |, 0.0
15356.9, 138.8, | , 26.3, 0.0, 445.2, | ,  1000,   959,  3000,  2916, | , -3.4, 471.7, 4.504, |, 0.0
15357.9, 139.4, | , 26.3, 0.0, 445.2, | ,  1000,   958,  3000,  2933, | , -3.4, 482.4, 4.625, |, 0.0
15358.9, 139.7, | , 26.3, 0.0, 439.2, | ,  1000,   953,  3000,  2926, | , -3.4, 479.4, 4.582, |, 0.0
15359.9, 139.6, | , 26.3, 0.0, 438.4, | ,  1000,   951,  3000,  2911, | , -3.4, 470.4, 4.476, |, 0.0
15361.0, 139.8, | , 26.3, 0.0, 440.5, | ,  1000,   956,  3000,  2921, | , -3.4, 462.3, 4.417, |, 0.0
15362.0, 139.6, | , 26.3, 0.0, 437.4, | ,  1000,   955,  3000,  2928, | , -3.4, 461.8, 4.419, |, 0.0
15363.0, 138.9, | , 26.3, 0.0, 444.2, | ,  1000,   954,  3000,  2932, | , -3.4, 489.3, 4.685, |, 0.0
15364.0, 139.2, | , 26.3, 0.0, 445.1, | ,  1000,   954,  3000,  2930, | , -3.4, 469.6, 4.494, |, 0.0
15365.0, 139.9, | , 26.3, 0.0, 439.5, | ,  1000,   954,  3000,  2922, | , -3.4, 461.8, 4.412, |, 0.0
15366.0, 139.6, | , 26.3, 0.0, 437.8, | ,  1000,   955,  3000,  2917, | , -3.4, 461.8, 4.406, |, 0.0
15367.0, 139.8, | , 26.3, 0.0, 439.8, | ,  1000,   957,  3000,  2913, | , -3.4, 460.1, 4.388, |, 0.0
15368.0, 139.3, | , 26.3, 0.0, 444.3, | ,  1000,   952,  3000,  2941, | , -3.4, 465.7, 4.467, |, 0.0
15369.1, 138.8, | , 26.3, 0.0, 444.7, | ,  1000,   953,  3000,  2929, | , -3.4, 471.3, 4.508, |, 0.0
15370.1, 138.7, | , 26.3, 0.0, 444.8, | ,  1000,   960,  3000,  2923, | , -3.4, 479.8, 4.591, |, 0.0
15371.1, 139.9, | , 26.3, 0.0, 439.2, | ,  1000,   954,  3000,  2911, | , -3.4, 493.5, 4.701, |, 0.0
15372.1, 139.7, | , 26.3, 0.0, 437.2, | ,  1000,   948,  3000,  2928, | , -3.4, 462.3, 4.415, |, 0.0
15373.1, 139.8, | , 26.3, 0.0, 436.5, | ,  1000,   951,  3000,  2920, | , -3.4, 479.4, 4.573, |, 0.0
15374.1, 139.3, | , 26.3, 0.0, 444.2, | ,  1000,   959,  3000,  2948, | , -3.4, 456.3, 4.393, |, 0.0
15375.1, 138.8, | , 26.3, 0.0, 444.0, | ,  1000,   957,  3000,  2919, | , -3.4, 457.1, 4.367, |, 0.0
15376.1, 138.8, | , 26.3, 0.0, 444.4, | ,  1000,   957,  3000,  2922, | , -3.4, 457.1, 4.370, |, 0.0
15377.2, 139.8, | , 26.3, 0.0, 437.7, | ,  1000,   953,  3000,  2932, | , -3.4, 484.1, 4.634, |, 0.0
15378.2, 140.3, | , 26.3, 0.0, 436.2, | ,  1000,   949,  3000,  2929, | , -3.4, 445.1, 4.254, |, 0.0
15379.2, 139.7, | , 26.3, 0.0, 436.7, | ,  1000,   955,  3000,  2922, | , -3.4, 468.3, 4.474, |, 0.0
15380.2, 139.1, | , 26.3, 0.0, 444.2, | ,  1000,   960,  3000,  2937, | , -3.4, 476.4, 4.575, |, 0.0
15381.2, 139.0, | , 26.3, 0.0, 444.4, | ,  1000,   955,  3000,  2937, | , -3.4, 459.7, 4.409, |, 0.0
15382.2, 139.5, | , 26.3, 0.0, 438.2, | ,  1000,   950,  3000,  2929, | , -3.4, 466.6, 4.460, |, 0.0
15383.2, 139.9, | , 26.3, 0.0, 436.5, | ,  1000,   949,  3000,  2926, | , -3.4, 453.3, 4.329, |, 0.0
15384.2, 140.3, | , 26.3, 0.0, 436.2, | ,  1000,   952,  3000,  2935, | , -3.4, 457.6, 4.383, |, 0.0
15385.3, 139.7, | , 26.3, 0.0, 438.7, | ,  1000,   949,  3000,  2916, | , -3.4, 446.8, 4.256, |, 0.0
15386.3, 138.8, | , 26.3, 0.0, 443.5, | ,  1000,   951,  3000,  2927, | , -3.4, 448.6, 4.287, |, 0.0
15387.3, 139.3, | , 26.3, 0.0, 444.1, | ,  1000,   961,  3000,  2936, | , -3.4, 451.6, 4.336, |, 0.0
15388.3, 139.6, | , 26.3, 0.0, 437.5, | ,  1000,   945,  3000,  2920, | , -3.4, 446.0, 4.248, |, 0.0
15389.3, 139.8, | , 26.3, 0.0, 436.0, | ,  1000,   954,  3000,  2926, | , -3.4, 445.6, 4.259, |, 0.0
15390.3, 139.5, | , 26.3, 0.0, 438.3, | ,  1000,   954,  3000,  2924, | , -3.4, 448.1, 4.283, |, 0.0
15391.3, 139.2, | , 26.3, 0.0, 443.6, | ,  1000,   958,  3000,  2943, | , -3.4, 460.6, 4.427, |, 0.0
15392.3, 138.7, | , 26.3, 0.0, 443.8, | ,  1000,   956,  3000,  2928, | , -3.4, 446.8, 4.277, |, 0.0
15393.4, 138.8, | , 26.3, 0.0, 442.3, | ,  1000,   958,  3000,  2925, | , -3.4, 467.4, 4.473, |, 0.0
15394.4, 140.1, | , 26.3, 0.0, 438.1, | ,  1000,   959,  3000,  2938, | , -3.4, 437.0, 4.196, |, 0.0
15395.4, 139.8, | , 26.3, 0.0, 436.3, | ,  1000,   950,  3000,  2930, | , -3.4, 437.4, 4.183, |, 0.0
15396.4, 139.7, | , 26.3, 0.0, 436.1, | ,  1000,   949,  3000,  2918, | , -3.4, 456.7, 4.353, |, 0.0
15397.4, 139.1, | , 26.3, 0.0, 443.4, | ,  1000,   958,  3000,  2931, | , -3.4, 455.0, 4.361, |, 0.0
15398.4, 138.9, | , 26.3, 0.0, 442.9, | ,  1000,   952,  3000,  2935, | , -3.4, 443.0, 4.243, |, 0.0
15399.4, 138.7, | , 26.3, 0.0, 443.1, | ,  1000,   956,  3000,  2933, | , -3.4, 442.6, 4.242, |, 0.0
15400.4, 140.1, | , 26.3, 0.0, 436.5, | ,  1000,   957,  3000,  2930, | , -3.4, 437.4, 4.190, |, 0.0
15401.4, 140.2, | , 26.3, 0.0, 436.2, | ,  1000,   954,  3000,  2925, | , -3.4, 439.1, 4.197, |, 0.0
15402.5, 139.8, | , 26.3, 0.0, 435.7, | ,  1000,   950,  3000,  2937, | , -3.4, 440.4, 4.219, |, 0.0
15403.5, 138.9, | , 26.3, 0.0, 442.0, | ,  1000,   959,  3000,  2941, | , -3.4, 450.7, 4.332, |, 0.0
15404.5, 139.2, | , 26.3, 0.0, 443.2, | ,  1000,   957,  3000,  2937, | , -3.4, 441.7, 4.239, |, 0.0
15405.5, 139.5, | , 26.3, 0.0, 436.5, | ,  1000,   947,  3000,  2928, | , -3.4, 436.1, 4.165, |, 0.0
15406.5, 139.9, | , 26.3, 0.0, 435.6, | ,  1000,   955,  3000,  2946, | , -3.4, 435.3, 4.185, |, 0.0
15407.5, 140.3, | , 26.3, 0.0, 437.0, | ,  1000,   955,  3000,  2937, | , -3.4, 437.0, 4.190, |, 0.0
15408.5, 139.0, | , 26.3, 0.0, 442.0, | ,  1000,   955,  3000,  2930, | , -3.4, 442.1, 4.233, |, 0.0
15409.5, 138.6, | , 26.3, 0.0, 442.7, | ,  1000,   956,  3000,  2911, | , -3.4, 439.6, 4.188, |, 0.0
15410.5, 139.1, | , 26.3, 0.0, 443.2, | ,  1000,   963,  3000,  2934, | , -3.4, 439.1, 4.218, |, 0.0
15411.6, 139.4, | , 26.3, 0.0, 436.9, | ,  1000,   953,  3000,  2921, | , -3.4, 423.7, 4.045, |, 0.0
15412.6, 139.7, | , 26.3, 0.0, 435.8, | ,  1000,   951,  3000,  2914, | , -3.4, 446.0, 4.248, |, 0.0
15413.6, 140.0, | , 26.3, 0.0, 437.1, | ,  1000,   951,  3000,  2926, | , -3.4, 425.9, 4.069, |, 0.0
15414.6, 139.2, | , 26.3, 0.0, 442.5, | ,  1000,   955,  3000,  2928, | , -3.4, 439.6, 4.206, |, 0.0
15415.6, 138.8, | , 26.3, 0.0, 442.4, | ,  1000,   956,  3000,  2922, | , -3.4, 422.9, 4.041, |, 0.0
15416.6, 138.7, | , 26.3, 0.0, 442.6, | ,  1000,   952,  3000,  2927, | , -3.4, 427.1, 4.084, |, 0.0
15417.6, 140.0, | , 26.3, 0.0, 437.0, | ,  1000,   949,  3000,  2924, | , -3.4, 431.8, 4.122, |, 0.0
15418.6, 140.3, | , 26.3, 0.0, 434.9, | ,  1000,   952,  3000,  2914, | , -3.4, 424.1, 4.041, |, 0.0
15419.6, 139.6, | , 26.3, 0.0, 435.7, | ,  1000,   952,  3000,  2906, | , -3.4, 444.3, 4.224, |, 0.0
15420.7, 139.1, | , 26.3, 0.0, 442.5, | ,  1000,   954,  3000,  2922, | , -3.4, 422.4, 4.034, |, 0.0
15421.7, 138.7, | , 26.3, 0.0, 442.3, | ,  1000,   954,  3000,  2939, | , -3.4, 424.1, 4.069, |, 0.0
15422.7, 138.7, | , 26.3, 0.0, 442.4, | ,  1000,   960,  3000,  2940, | , -3.4, 416.0, 3.998, |, 0.0
15423.7, 139.6, | , 26.3, 0.0, 435.0, | ,  1000,   946,  3000,  2910, | , -3.4, 415.1, 3.945, |, 0.0
15424.7, 140.1, | , 26.3, 0.0, 434.6, | ,  1000,   955,  3000,  2938, | , -3.4, 416.9, 4.000, |, 0.0
15425.7, 139.7, | , 26.3, 0.0, 434.4, | ,  1000,   955,  3000,  2929, | , -3.4, 416.0, 3.982, |, 0.0
15426.7, 139.3, | , 26.3, 0.0, 441.4, | ,  1000,   956,  3000,  2928, | , -3.4, 443.8, 4.248, |, 0.0
15427.8, 139.2, | , 26.3, 0.0, 441.3, | ,  1000,   961,  3000,  2919, | , -3.4, 447.7, 4.281, |, 0.0
15428.8, 139.6, | , 26.3, 0.0, 435.5, | ,  1000,   949,  3000,  2944, | , -3.4, 417.3, 4.003, |, 0.0
15429.8, 139.9, | , 26.3, 0.0, 434.1, | ,  1000,   954,  3000,  2932, | , -3.4, 415.1, 3.976, |, 0.0
15430.8, 140.0, | , 26.3, 0.0, 435.3, | ,  1000,   953,  3000,  2929, | , -3.4, 414.7, 3.967, |, 0.0
15431.8, 138.7, | , 26.3, 0.0, 440.9, | ,  1000,   958,  3000,  2935, | , -3.4, 430.6, 4.131, |, 0.0
15432.8, 138.7, | , 26.3, 0.0, 440.8, | ,  1000,   961,  3000,  2938, | , -3.4, 410.4, 3.943, |, 0.0
15433.8, 139.2, | , 26.3, 0.0, 441.4, | ,  1000,   958,  3000,  2922, | , -3.4, 437.4, 4.182, |, 0.0
15434.8, 139.7, | , 26.3, 0.0, 434.8, | ,  1000,   950,  3000,  2926, | , -3.4, 409.1, 3.908, |, 0.0
15435.8, 139.8, | , 26.3, 0.0, 433.7, | ,  1000,   956,  3000,  2929, | , -3.4, 410.0, 3.925, |, 0.0
15436.9, 139.9, | , 26.3, 0.0, 435.2, | ,  1000,   953,  3000,  2921, | , -3.4, 410.9, 3.922, |, 0.0
15437.9, 139.3, | , 26.3, 0.0, 440.8, | ,  1000,   959,  3000,  2940, | , -3.4, 425.9, 4.092, |, 0.0
15438.9, 138.7, | , 26.3, 0.0, 440.7, | ,  1000,   952,  3000,  2923, | , -3.4, 414.3, 3.956, |, 0.0
15439.9, 138.8, | , 26.3, 0.0, 439.9, | ,  1000,   953,  3000,  2914, | , -3.4, 410.4, 3.911, |, 0.0
15440.9, 139.9, | , 26.3, 0.0, 434.8, | ,  1000,   954,  3000,  2920, | , -3.4, 407.0, 3.886, |, 0.0
15441.9, 139.7, | , 26.3, 0.0, 433.5, | ,  1000,   953,  3000,  2940, | , -3.4, 407.4, 3.908, |, 0.0
15442.9, 139.7, | , 26.3, 0.0, 433.5, | ,  1000,   955,  3000,  2941, | , -3.4, 401.4, 3.854, |, 0.0
15443.9, 138.9, | , 26.3, 0.0, 440.2, | ,  1000,   953,  3000,  2950, | , -3.4, 402.3, 3.870, |, 0.0
15445.0, 138.8, | , 26.3, 0.0, 439.6, | ,  1000,   957,  3000,  2920, | , -3.4, 401.0, 3.832, |, 0.0
15446.0, 138.7, | , 26.3, 0.0, 440.1, | ,  1000,   956,  3000,  2914, | , -3.4, 401.0, 3.825, |, 0.0
15447.0, 140.2, | , 26.3, 0.0, 433.6, | ,  1000,   950,  3000,  2928, | , -3.4, 399.3, 3.816, |, 0.0
15448.0, 139.8, | , 26.3, 0.0, 432.9, | ,  1000,   950,  3000,  2922, | , -3.4, 398.4, 3.802, |, 0.0
15449.0, 139.6, | , 26.3, 0.0, 433.0, | ,  1000,   952,  3000,  2933, | , -3.4, 414.3, 3.966, |, 0.0
15450.0, 138.8, | , 26.3, 0.0, 439.3, | ,  1000,   955,  3000,  2932, | , -3.4, 425.0, 4.071, |, 0.0
15451.0, 139.1, | , 26.3, 0.0, 440.4, | ,  1000,   957,  3000,  2924, | , -3.4, 410.4, 3.925, |, 0.0
15452.0, 139.9, | , 26.3, 0.0, 434.6, | ,  1000,   951,  3000,  2926, | , -3.4, 418.1, 3.995, |, 0.0
15453.0, 139.8, | , 26.3, 0.0, 432.6, | ,  1000,   957,  3000,  2933, | , -3.4, 399.3, 3.828, |, 0.0
15454.1, 140.1, | , 26.3, 0.0, 433.1, | ,  1000,   959,  3000,  2936, | , -3.4, 399.3, 3.832, |, 0.0
15455.1, 138.8, | , 26.3, 0.0, 438.7, | ,  1000,   955,  3000,  2911, | , -3.4, 432.7, 4.123, |, 0.0
15456.1, 138.7, | , 26.3, 0.0, 439.9, | ,  1000,   955,  3000,  2918, | , -3.4, 395.4, 3.774, |, 0.0
