Repository: jdhuang-csm/Ru-BCA

## Methods
* (BaO)<sub>x</sub>-(CaO)<sub>y</sub>-(Al<sub>2</sub>O<sub>3</sub>)<sub>1-x-y</sub> (BCA) catalyst supports were synthesized via sol-gel and solid-state methods. 
* Ru/BCA catalysts were prepared via incipient wetness impregnation to achieve 1 wt. % Ru loading.
* Ammonia synthesis rates were measured for Ru/BCA catalysts in a packed-bed reactor at 480-600<sup>o</sup>C, 10 bar, and space velocities up to 1.3 x 10<sup>6</sup> ml g<sub>cat</sub><sup>-1</sup> h<sup>-1</sup>.
* A machine learning (ML) model was employed to improve understanding of the behavior of Ru/BCA catalysts.
* A microkinetic model was developed to describe the best-performing catalyst.

File: data/init_files_Cadigan/B2CA_RubyDry_2017-07-05-01.txt (part 40 of 47)
********** Start test **********
Elapsed time, Pressure, | , LJtemp(C), Inner-Temp, Outer-Temp, | , N2-set, N2-flow, H2-set, H2-flow, | , pH, NH3_ppm, NH3_Prod_rate, |, In222Temp
15251.2, 140.1, | , 30.3, 11.1, 430.5, | ,  4000,  3878, 12000, 11714, | , -3.4, 315.3, 14.919, |, 12.3
15252.2, 141.0, | , 30.3, 1.5, 421.8, | ,  4000,  3874, 12000, 11687, | , -3.4, 302.5, 14.283, |, 4.7
15253.2, 140.6, | , 30.3, 0.4, 421.8, | ,  4000,  3873, 12000, 11687, | , -3.4, 298.6, 14.100, |, 2.9
15254.3, 140.7, | , 30.3, 1.6, 422.5, | ,  4000,  3883, 12000, 11698, | , -3.4, 304.2, 14.381, |, 3.0
15255.3, 139.9, | , 30.3, 12.1, 431.2, | ,  4000,  3879, 12000, 11713, | , -3.4, 308.5, 14.595, |, 13.2
15256.3, 140.2, | , 30.3, 10.9, 430.2, | ,  4000,  3879, 12000, 11705, | , -3.4, 317.0, 14.992, |, 12.2
15257.3, 139.5, | , 30.3, 11.4, 430.7, | ,  4000,  3874, 12000, 11701, | , -3.4, 299.9, 14.174, |, 12.7
15258.3, 140.9, | , 30.3, 2.9, 423.8, | ,  4000,  3877, 12000, 11712, | , -3.4, 301.2, 14.247, |, 5.3
15259.3, 140.7, | , 30.3, 0.6, 420.7, | ,  4000,  3874, 12000, 11687, | , -3.4, 297.3, 14.040, |, 2.9
15260.3, 140.6, | , 30.3, 0.3, 421.1, | ,  4000,  3876, 12000, 11708, | , -3.4, 288.3, 13.634, |, 4.2
15261.3, 139.5, | , 30.3, 10.9, 430.0, | ,  4000,  3876, 12000, 11695, | , -3.4, 306.7, 14.494, |, 12.5
15262.3, 139.8, | , 30.3, 11.5, 430.5, | ,  4000,  3879, 12000, 11716, | , -3.4, 306.3, 14.496, |, 13.3
15263.4, 139.4, | , 30.3, 12.2, 431.0, | ,  4000,  3877, 12000, 11713, | , -3.4, 296.5, 14.026, |, 13.3
15264.4, 140.4, | , 30.3, 2.9, 423.9, | ,  4000,  3875, 12000, 11709, | , -3.4, 300.7, 14.222, |, 5.7
15265.4, 140.7, | , 30.3, 4.1, 424.2, | ,  4000,  3876, 12000, 11715, | , -3.4, 293.5, 13.884, |, 6.2
15266.4, 140.3, | , 30.3, 10.2, 429.8, | ,  4000,  3877, 12000, 11708, | , -3.4, 302.5, 14.304, |, 11.7
15267.4, 139.4, | , 30.3, 12.1, 430.1, | ,  4000,  3875, 12000, 11690, | , -3.4, 295.6, 13.962, |, 13.3
15268.4, 139.7, | , 30.3, 12.7, 430.8, | ,  4000,  3876, 12000, 11686, | , -3.4, 290.9, 13.737, |, 13.8
15269.4, 139.5, | , 30.3, 11.3, 429.7, | ,  4000,  3880, 12000, 11666, | , -3.4, 293.9, 13.864, |, 12.6
15270.4, 141.0, | , 30.3, -4.2, 417.9, | ,  4000,  3868, 12000, 11662, | , -3.4, 290.9, 13.709, |, -0.2
15271.4, 140.6, | , 30.3, 2.1, 421.6, | ,  4000,  3880, 12000, 11718, | , -3.4, 293.9, 13.911, |, 4.4
15272.4, 139.7, | , 30.3, 12.4, 430.4, | ,  4000,  3877, 12000, 11709, | , -3.4, 290.9, 13.758, |, 13.5
15273.5, 139.8, | , 30.3, 12.6, 430.5, | ,  4000,  3880, 12000, 11723, | , -3.4, 293.9, 13.915, |, 13.7
15274.5, 139.6, | , 30.3, 10.8, 429.4, | ,  4000,  3880, 12000, 11711, | , -3.4, 287.5, 13.600, |, 12.4
15275.5, 140.5, | , 30.3, 3.0, 422.9, | ,  4000,  3876, 12000, 11726, | , -3.4, 289.6, 13.712, |, 5.1
15276.5, 141.0, | , 30.3, 0.7, 420.9, | ,  4000,  3875, 12000, 11669, | , -3.4, 293.5, 13.842, |, 3.1
15277.5, 141.1, | , 30.3, 2.5, 422.1, | ,  4000,  3879, 12000, 11697, | , -3.4, 281.9, 13.324, |, 2.5
15278.5, 139.5, | , 30.3, 11.4, 429.6, | ,  4000,  3883, 12000, 11701, | , -3.4, 294.3, 13.918, |, 13.0
15279.5, 139.9, | , 30.3, 12.3, 429.2, | ,  4000,  3880, 12000, 11726, | , -3.4, 311.0, 14.729, |, 13.3
15280.5, 139.5, | , 30.3, 11.8, 429.0, | ,  4000,  3876, 12000, 11714, | , -3.4, 284.9, 13.478, |, 12.8
15281.5, 140.6, | , 30.3, 1.5, 421.0, | ,  4000,  3868, 12000, 11689, | , -3.4, 298.6, 14.097, |, 4.0
15282.5, 140.8, | , 30.3, 0.1, 420.4, | ,  4000,  3872, 12000, 11697, | , -3.4, 281.5, 13.298, |, 2.8
15283.6, 140.7, | , 30.3, 0.6, 420.3, | ,  4000,  3873, 12000, 11673, | , -3.4, 281.9, 13.299, |, 2.1
15284.6, 139.5, | , 30.3, 11.6, 429.1, | ,  4000,  3878, 12000, 11702, | , -3.4, 285.3, 13.490, |, 12.7
15285.6, 139.5, | , 30.3, 11.5, 428.7, | ,  4000,  3879, 12000, 11690, | , -3.4, 314.5, 14.856, |, 13.2
15286.6, 139.6, | , 30.3, 10.6, 427.8, | ,  4000,  3878, 12000, 11675, | , -3.4, 299.0, 14.114, |, 12.0
15287.6, 141.0, | , 30.3, 2.2, 421.0, | ,  4000,  3877, 12000, 11708, | , -3.4, 289.2, 13.676, |, 3.8
15288.6, 140.8, | , 30.3, 0.2, 420.7, | ,  4000,  3875, 12000, 11699, | , -3.4, 300.3, 14.193, |, 2.3
15289.6, 140.6, | , 30.3, 0.9, 419.8, | ,  4000,  3871, 12000, 11696, | , -3.4, 282.8, 13.357, |, 4.5
15290.6, 139.8, | , 30.3, 11.8, 428.3, | ,  4000,  3881, 12000, 11713, | , -3.4, 296.9, 14.049, |, 13.3
15291.6, 139.7, | , 30.3, 10.4, 427.8, | ,  4000,  3881, 12000, 11730, | , -3.4, 298.2, 14.125, |, 11.7
15292.7, 139.5, | , 30.3, 11.5, 429.0, | ,  4000,  3882, 12000, 11720, | , -3.4, 283.6, 13.428, |, 12.4
15293.7, 140.4, | , 30.3, 2.3, 421.4, | ,  4000,  3875, 12000, 11683, | , -3.4, 277.6, 13.106, |, 4.7
15294.7, 141.1, | , 30.3, 1.1, 420.1, | ,  4000,  3879, 12000, 11727, | , -3.4, 274.2, 12.985, |, 3.3
15295.7, 140.8, | , 30.3, 2.8, 419.6, | ,  4000,  3879, 12000, 11705, | , -3.4, 276.3, 13.068, |, 4.0
15296.7, 139.6, | , 30.3, 10.2, 427.3, | ,  4000,  3875, 12000, 11707, | , -3.4, 283.6, 13.410, |, 11.5
15297.7, 139.8, | , 30.3, 12.1, 428.6, | ,  4000,  3877, 12000, 11693, | , -3.4, 290.9, 13.744, |, 12.4
15298.7, 139.5, | , 30.3, 11.8, 428.2, | ,  4000,  3876, 12000, 11695, | , -3.4, 288.7, 13.644, |, 12.7
15299.7, 140.6, | , 30.3, 0.7, 419.1, | ,  4000,  3872, 12000, 11691, | , -3.4, 269.0, 12.707, |, 3.3
15300.7, 140.5, | , 30.3, 2.5, 420.9, | ,  4000,  3878, 12000, 11710, | , -3.4, 269.9, 12.767, |, 3.4
15301.7, 139.8, | , 30.3, 10.1, 426.9, | ,  4000,  3882, 12000, 11736, | , -3.4, 267.8, 12.690, |, 11.4
15302.8, 139.6, | , 30.3, 11.8, 428.1, | ,  4000,  3873, 12000, 11706, | , -3.4, 268.6, 12.699, |, 11.9
15303.8, 139.7, | , 30.3, 12.3, 428.4, | ,  4000,  3882, 12000, 11691, | , -3.4, 269.9, 12.755, |, 13.7
15304.8, 139.7, | , 30.3, 12.5, 428.6, | ,  4000,  3876, 12000, 11707, | , -3.4, 270.8, 12.804, |, 13.9
15305.8, 140.7, | , 30.3, 0.9, 419.3, | ,  4000,  3874, 12000, 11712, | , -3.4, 269.0, 12.725, |, 3.1
15306.8, 140.6, | , 30.3, 1.7, 420.6, | ,  4000,  3878, 12000, 11719, | , -3.4, 277.6, 13.139, |, 4.5
15307.8, 139.8, | , 30.3, 12.6, 428.3, | ,  4000,  3879, 12000, 11709, | , -3.4, 269.0, 12.727, |, 13.7
15308.8, 139.5, | , 30.3, 11.7, 427.8, | ,  4000,  3881, 12000, 11712, | , -3.4, 270.8, 12.812, |, 13.5
15309.8, 139.5, | , 30.3, 12.2, 427.9, | ,  4000,  3883, 12000, 11730, | , -3.4, 272.9, 12.930, |, 12.7
15310.8, 140.3, | , 30.3, 3.0, 420.8, | ,  4000,  3874, 12000, 11691, | , -3.4, 269.5, 12.728, |, 5.3
15311.8, 141.1, | , 30.3, 0.3, 418.3, | ,  4000,  3872, 12000, 11692, | , -3.4, 268.2, 12.667, |, 3.1
15312.9, 140.3, | , 30.3, 4.1, 421.0, | ,  4000,  3878, 12000, 11692, | , -3.4, 266.5, 12.591, |, 6.3
15313.9, 139.5, | , 30.3, 12.1, 428.0, | ,  4000,  3881, 12000, 11713, | , -3.4, 260.5, 12.326, |, 13.3
15314.9, 139.8, | , 30.3, 12.6, 428.2, | ,  4000,  3879, 12000, 11721, | , -3.4, 263.9, 12.493, |, 13.8
15315.9, 139.8, | , 30.3, 11.6, 427.5, | ,  4000,  3876, 12000, 11693, | , -3.4, 286.6, 13.541, |, 13.3
15316.9, 140.5, | , 30.3, 1.8, 419.2, | ,  4000,  3870, 12000, 11683, | , -3.4, 266.0, 12.556, |, 4.2
15317.9, 140.3, | , 30.3, 4.0, 419.0, | ,  4000,  3878, 12000, 11696, | , -3.4, 262.6, 12.412, |, 6.1
15318.9, 140.6, | , 30.3, 2.5, 419.9, | ,  4000,  3876, 12000, 11706, | , -3.4, 261.8, 12.377, |, 3.0
15319.9, 139.4, | , 30.3, 11.8, 427.4, | ,  4000,  3881, 12000, 11709, | , -3.4, 259.6, 12.283, |, 13.1
15320.9, 139.4, | , 30.3, 12.2, 427.4, | ,  4000,  3877, 12000, 11708, | , -3.4, 260.9, 12.339, |, 13.3
15321.9, 139.9, | , 30.3, 11.2, 426.4, | ,  4000,  3872, 12000, 11716, | , -3.4, 262.6, 12.423, |, 12.4
15323.0, 140.8, | , 30.3, 3.3, 419.9, | ,  4000,  3879, 12000, 11695, | , -3.4, 259.6, 12.270, |, 5.7
15324.0, 140.7, | , 30.3, -0.3, 418.1, | ,  4000,  3878, 12000, 11715, | , -3.4, 262.2, 12.407, |, 3.0
15325.0, 140.7, | , 30.3, 0.1, 418.8, | ,  4000,  3873, 12000, 11687, | , -3.4, 249.3, 11.774, |, 3.2
15326.0, 139.5, | , 30.3, 11.7, 426.3, | ,  4000,  3880, 12000, 11708, | , -3.4, 263.9, 12.483, |, 12.4
15327.0, 139.7, | , 30.3, 10.0, 425.1, | ,  4000,  3880, 12000, 11732, | , -3.4, 273.8, 12.970, |, 12.0
15328.0, 139.5, | , 30.3, 11.2, 426.2, | ,  4000,  3877, 12000, 11697, | , -3.4, 254.0, 12.006, |, 12.8
15329.0, 140.7, | , 30.3, 2.7, 418.9, | ,  4000,  3873, 12000, 11683, | , -3.4, 259.2, 12.235, |, 4.9
15330.0, 140.9, | , 30.3, 0.5, 417.7, | ,  4000,  3878, 12000, 11679, | , -3.4, 260.0, 12.277, |, 3.7
15331.0, 139.4, | , 30.3, 11.7, 425.6, | ,  4000,  3887, 12000, 11705, | , -3.4, 283.2, 13.399, |, 12.9
15332.0, 139.8, | , 30.3, 9.8, 424.8, | ,  4000,  3877, 12000, 11713, | , -3.4, 281.9, 13.336, |, 12.1
15333.1, 139.8, | , 30.3, 11.9, 426.4, | ,  4000,  3877, 12000, 11720, | , -3.4, 259.2, 12.267, |, 13.4
15334.1, 139.8, | , 30.3, 11.9, 426.3, | ,  4000,  3873, 12000, 11702, | , -3.4, 260.0, 12.291, |, 13.6
15335.1, 140.8, | , 30.3, -0.2, 416.6, | ,  4000,  3870, 12000, 11670, | , -3.4, 254.5, 12.001, |, 2.9
15336.1, 140.5, | , 30.3, 2.1, 418.0, | ,  4000,  3879, 12000, 11677, | , -3.4, 276.3, 13.044, |, 4.7
15337.1, 139.9, | , 30.3, 10.9, 424.9, | ,  4000,  3876, 12000, 11692, | , -3.4, 248.0, 11.718, |, 11.8
15338.1, 139.5, | , 30.3, 11.2, 425.7, | ,  4000,  3878, 12000, 11713, | , -3.4, 254.5, 12.041, |, 12.6
15339.1, 139.5, | , 30.3, 11.6, 425.4, | ,  4000,  3881, 12000, 11715, | , -3.4, 244.2, 11.557, |, 12.7
15340.1, 140.5, | , 30.3, 2.5, 418.0, | ,  4000,  3874, 12000, 11707, | , -3.4, 247.2, 11.688, |, 5.2
15341.1, 140.9, | , 30.3, 2.2, 416.9, | ,  4000,  3877, 12000, 11701, | , -3.4, 245.9, 11.625, |, 3.3
15342.1, 140.6, | , 30.3, 1.1, 417.0, | ,  4000,  3879, 12000, 11683, | , -3.4, 243.8, 11.512, |, 4.8
15343.1, 139.5, | , 30.3, 11.6, 425.0, | ,  4000,  3879, 12000, 11713, | , -3.4, 260.5, 12.325, |, 12.6
15344.2, 139.4, | , 30.3, 12.2, 425.3, | ,  4000,  3876, 12000, 11696, | , -3.4, 270.3, 12.774, |, 13.1
15345.2, 139.9, | , 30.3, 12.2, 425.5, | ,  4000,  3874, 12000, 11726, | , -3.4, 248.5, 11.763, |, 13.4
15346.2, 140.5, | , 30.3, 2.2, 417.1, | ,  4000,  3873, 12000, 11704, | , -3.4, 245.9, 11.624, |, 4.5
15347.2, 141.0, | , 30.3, -0.8, 415.1, | ,  4000,  3879, 12000, 11742, | , -3.4, 245.5, 11.636, |, 2.2
15348.2, 140.9, | , 30.3, 0.8, 417.1, | ,  4000,  3878, 12000, 11699, | , -3.4, 250.6, 11.847, |, 5.1
15349.2, 139.5, | , 30.3, 11.8, 424.6, | ,  4000,  3878, 12000, 11684, | , -3.4, 241.2, 11.391, |, 12.7
15350.2, 139.5, | , 30.3, 11.8, 424.5, | ,  4000,  3875, 12000, 11705, | , -3.4, 245.0, 11.586, |, 13.1
15351.2, 139.8, | , 30.3, 12.0, 425.1, | ,  4000,  3876, 12000, 11694, | , -3.4, 260.5, 12.308, |, 13.2
15352.2, 140.9, | , 30.3, 2.4, 416.8, | ,  4000,  3872, 12000, 11717, | , -3.4, 255.3, 12.079, |, 4.3
15353.2, 140.7, | , 30.3, 0.4, 415.4, | ,  4000,  3872, 12000, 11700, | , -3.4, 242.9, 11.479, |, 2.9
15354.2, 140.7, | , 30.3, -0.1, 415.0, | ,  4000,  3877, 12000, 11695, | , -3.4, 236.0, 11.155, |, 2.7
15355.3, 139.8, | , 30.3, 11.6, 424.4, | ,  4000,  3877, 12000, 11695, | , -3.4, 248.0, 11.722, |, 13.3
15356.3, 139.6, | , 30.3, 11.7, 424.4, | ,  4000,  3881, 12000, 11733, | , -3.4, 239.0, 11.327, |, 13.1
15357.3, 139.6, | , 30.3, 9.8, 423.6, | ,  4000,  3872, 12000, 11693, | , -3.4, 245.9, 11.616, |, 11.8
15358.3, 140.4, | , 30.3, 3.0, 417.4, | ,  4000,  3876, 12000, 11704, | , -3.4, 272.9, 12.902, |, 4.9
15359.3, 140.5, | , 30.3, 0.7, 415.6, | ,  4000,  3874, 12000, 11701, | , -3.4, 256.2, 12.109, |, 3.5
15360.3, 140.5, | , 30.3, 1.4, 416.5, | ,  4000,  3878, 12000, 11705, | , -3.4, 245.5, 11.609, |, 4.1
15361.3, 139.4, | , 30.3, 12.0, 424.5, | ,  4000,  3876, 12000, 11693, | , -3.4, 248.5, 11.740, |, 13.3
15362.3, 139.9, | , 30.3, 11.2, 423.5, | ,  4000,  3872, 12000, 11699, | , -3.4, 248.5, 11.742, |, 12.7
15363.3, 140.0, | , 30.3, 11.0, 423.6, | ,  4000,  3875, 12000, 11711, | , -3.4, 243.8, 11.529, |, 12.5
15364.3, 141.0, | , 30.3, -5.1, 410.3, | ,  4000,  3878, 12000, 11706, | , -3.4, 248.0, 11.731, |, -1.7
15365.4, 140.6, | , 30.3, 0.9, 415.1, | ,  4000,  3874, 12000, 11704, | , -3.4, 267.3, 12.638, |, 3.5
15366.4, 139.7, | , 30.3, 12.6, 424.7, | ,  4000,  3875, 12000, 11695, | , -3.4, 262.6, 12.408, |, 13.8
15367.4, 139.6, | , 30.3, 10.8, 423.4, | ,  4000,  3875, 12000, 11694, | , -3.4, 253.6, 11.982, |, 12.1
15368.4, 139.4, | , 30.3, 12.0, 424.7, | ,  4000,  3877, 12000, 11706, | , -3.4, 254.0, 12.014, |, 13.1
15369.4, 140.3, | , 30.3, 3.7, 416.7, | ,  4000,  3880, 12000, 11719, | , -3.4, 253.2, 11.985, |, 4.2
15370.4, 141.1, | , 30.3, 1.4, 415.1, | ,  4000,  3879, 12000, 11720, | , -3.4, 252.3, 11.945, |, 4.1
15371.4, 140.3, | , 30.3, 1.9, 414.7, | ,  4000,  3873, 12000, 11671, | , -3.4, 251.9, 11.883, |, 5.8
15372.4, 139.7, | , 30.3, 9.8, 423.0, | ,  4000,  3887, 12000, 11724, | , -3.4, 247.6, 11.730, |, 12.1
15373.4, 139.5, | , 30.3, 11.5, 423.4, | ,  4000,  3881, 12000, 11687, | , -3.4, 248.5, 11.739, |, 12.9
15374.4, 139.5, | , 30.3, 12.0, 423.6, | ,  4000,  3879, 12000, 11698, | , -3.4, 277.2, 13.102, |, 13.4
15375.5, 140.3, | , 30.3, 2.9, 416.4, | ,  4000,  3875, 12000, 11678, | , -3.4, 243.3, 11.485, |, 5.3
15376.5, 141.6, | , 30.3, -0.0, 414.6, | ,  4000,  3875, 12000, 11698, | , -3.4, 245.0, 11.581, |, 1.8
15377.5, 141.1, | , 30.3, -0.1, 412.2, | ,  4000,  3873, 12000, 11701, | , -3.4, 254.9, 12.048, |, 2.5
15378.5, 139.5, | , 30.3, 11.3, 423.0, | ,  4000,  3880, 12000, 11712, | , -3.4, 246.3, 11.655, |, 12.8
15379.5, 139.4, | , 30.3, 11.3, 422.7, | ,  4000,  3881, 12000, 11705, | , -3.4, 256.6, 12.138, |, 13.0
15380.5, 139.9, | , 30.3, 12.3, 423.1, | ,  4000,  3879, 12000, 11725, | , -3.4, 259.2, 12.273, |, 13.3
15381.5, 140.5, | , 30.3, 2.5, 416.0, | ,  4000,  3872, 12000, 11692, | , -3.4, 255.3, 12.060, |, 4.8
15382.5, 140.7, | , 30.3, -0.5, 413.2, | ,  4000,  3874, 12000, 11705, | , -3.4, 242.9, 11.484, |, 1.6
15383.5, 141.0, | , 30.3, 0.3, 414.8, | ,  4000,  3877, 12000, 11693, | , -3.4, 266.9, 12.610, |, 3.3
15384.6, 139.8, | , 30.3, 12.0, 423.8, | ,  4000,  3882, 12000, 11701, | , -3.4, 269.5, 12.743, |, 13.3
15385.6, 139.5, | , 30.3, 11.8, 422.7, | ,  4000,  3877, 12000, 11713, | , -3.4, 265.6, 12.567, |, 12.4
15386.6, 139.5, | , 30.3, 11.6, 422.6, | ,  4000,  3876, 12000, 11694, | , -3.4, 252.8, 11.942, |, 12.8
15387.6, 141.1, | , 30.3, 1.6, 414.6, | ,  4000,  3877, 12000, 11722, | , -3.4, -13.3, -0.630, |, 4.2
15388.6, 141.1, | , 30.3, 0.4, 413.8, | ,  4000,  3879, 12000, 11704, | , -3.4,  -7.3, -0.346, |, 3.6
15389.6, 140.8, | , 30.3, -0.0, 413.2, | ,  4000,  3877, 12000, 11698, | , -3.4,   5.1, 0.242, |, 2.0
15390.6, 139.5, | , 30.3, 10.8, 422.3, | ,  4000,  3874, 12000, 11705, | , -3.4,  -3.9, -0.183, |, 12.8
15391.6, 139.9, | , 30.3, 12.3, 422.8, | ,  4000,  3877, 12000, 11714, | , -3.4,   6.8, 0.323, |, 13.2
15392.6, 139.6, | , 30.3, 9.9, 421.3, | ,  4000,  3877, 12000, 11674, | , -3.4,  15.4, 0.727, |, 11.9
15393.6, 140.5, | , 30.3, 2.0, 412.1, | ,  4000,  3875, 12000, 11664, | , -3.4,   1.7, 0.080, |, 0.6
15394.7, 140.9, | , 30.3, 0.8, 414.0, | ,  4000,  3876, 12000, 11704, | , -3.4,  13.3, 0.627, |, 5.1
15395.7, 139.9, | , 30.3, 12.2, 422.4, | ,  4000,  3883, 12000, 11718, | , -3.4,  44.1, 2.089, |, 13.0
15396.7, 139.5, | , 30.3, 11.2, 421.5, | ,  4000,  3877, 12000, 11698, | , -3.4,  22.7, 1.072, |, 12.8
15397.7, 139.6, | , 30.3, 10.1, 421.0, | ,  4000,  3875, 12000, 11695, | , -3.4,  23.1, 1.092, |, 11.9
15398.7, 139.8, | , 30.3, 12.0, 422.2, | ,  4000,  3884, 12000, 11707, | , -3.4,  21.8, 1.033, |, 13.5
15399.7, 140.7, | , 30.3, 1.1, 413.7, | ,  4000,  3877, 12000, 11728, | , -3.4,  28.7, 1.359, |, 2.7
15400.7, 140.4, | , 30.3, 2.9, 414.4, | ,  4000,  3874, 12000, 11708, | , -3.4,  27.0, 1.275, |, 5.3
15401.7, 139.9, | , 30.3, 12.1, 422.5, | ,  4000,  3878, 12000, 11711, | , -3.4,  48.0, 2.269, |, 12.8
15402.7, 139.6, | , 30.3, 11.0, 421.1, | ,  4000,  3881, 12000, 11720, | , -3.4,  35.1, 1.663, |, 12.2
15403.7, 139.4, | , 30.3, 11.2, 421.8, | ,  4000,  3877, 12000, 11686, | , -3.4,  39.0, 1.841, |, 12.9
15404.7, 140.5, | , 30.3, 2.2, 413.5, | ,  4000,  3876, 12000, 11713, | , -3.4,  36.8, 1.742, |, 4.8
15405.8, 141.0, | , 30.3, 0.9, 412.4, | ,  4000,  3869, 12000, 11686, | , -3.4,  35.1, 1.658, |, 3.2
15406.8, 140.4, | , 30.3, 3.1, 414.3, | ,  4000,  3877, 12000, 11718, | , -3.4,  45.0, 2.128, |, 5.6
15407.8, 139.7, | , 30.3, 10.4, 420.3, | ,  4000,  3881, 12000, 11712, | , -3.4,  45.0, 2.128, |, 10.9
15408.8, 139.6, | , 30.3, 11.5, 421.1, | ,  4000,  3877, 12000, 11694, | , -3.4,  53.5, 2.530, |, 12.4
15409.8, 139.9, | , 30.3, 11.8, 421.7, | ,  4000,  3875, 12000, 11694, | , -3.4,  54.8, 2.590, |, 12.9
15410.8, 140.4, | , 30.3, 3.0, 414.1, | ,  4000,  3874, 12000, 11728, | , -3.4,  51.0, 2.413, |, 5.2
15411.8, 140.3, | , 30.3, 3.6, 412.1, | ,  4000,  3873, 12000, 11689, | , -3.4,  59.5, 2.812, |, 5.7
15412.8, 141.1, | , 30.3, 0.2, 411.8, | ,  4000,  3877, 12000, 11717, | , -3.4,  58.2, 2.757, |, 2.7
15413.8, 139.5, | , 30.3, 11.8, 421.7, | ,  4000,  3882, 12000, 11694, | , -3.4,  59.1, 2.794, |, 13.1
15414.8, 139.5, | , 30.3, 12.0, 421.4, | ,  4000,  3883, 12000, 11714, | , -3.4,  64.7, 3.062, |, 13.2
15415.9, 139.4, | , 30.3, 12.1, 421.6, | ,  4000,  3875, 12000, 11706, | , -3.4,  80.5, 3.808, |, 13.6
15416.9, 140.7, | , 30.3, 3.5, 414.3, | ,  4000,  3872, 12000, 11714, | , -3.4,  66.0, 3.120, |, 5.7
15417.9, 140.8, | , 30.3, 0.5, 411.2, | ,  4000,  3876, 12000, 11693, | , -3.4,  82.2, 3.886, |, 2.0
15418.9, 140.6, | , 30.3, 1.1, 411.5, | ,  4000,  3877, 12000, 11701, | , -3.4,  69.4, 3.281, |, 2.7
15419.9, 139.9, | , 30.3, 12.1, 421.3, | ,  4000,  3880, 12000, 11737, | , -3.4,  81.8, 3.878, |, 13.2
15420.9, 139.9, | , 30.3, 11.7, 420.9, | ,  4000,  3878, 12000, 11709, | , -3.4,  83.1, 3.931, |, 13.5
15421.9, 139.5, | , 30.3, 11.3, 420.0, | ,  4000,  3877, 12000, 11698, | , -3.4, 107.5, 5.083, |, 13.0
15422.9, 140.5, | , 30.3, 0.8, 411.4, | ,  4000,  3870, 12000, 11694, | , -3.4, 116.5, 5.504, |, 4.1
15423.9, 141.1, | , 30.3, 2.1, 412.6, | ,  4000,  3873, 12000, 11668, | , -3.4,  89.1, 4.202, |, 3.3
15424.9, 139.5, | , 30.3, 11.5, 420.4, | ,  4000,  3878, 12000, 11690, | , -3.4,  91.2, 4.311, |, 12.7
15426.0, 139.5, | , 30.3, 11.8, 420.7, | ,  4000,  3880, 12000, 11710, | , -3.4, 114.4, 5.412, |, 13.4
15427.0, 139.8, | , 30.3, 11.8, 420.9, | ,  4000,  3877, 12000, 11706, | , -3.4,  98.9, 4.680, |, 13.1
15428.0, 139.9, | , 30.3, 10.3, 420.1, | ,  4000,  3875, 12000, 11708, | , -3.4, 100.2, 4.741, |, 12.9
15429.0, 140.8, | , 30.3, 0.1, 410.5, | ,  4000,  3878, 12000, 11723, | , -3.4,  96.4, 4.563, |, 2.2
15430.0, 140.9, | , 30.3, 2.8, 413.4, | ,  4000,  3883, 12000, 11701, | , -3.4, 111.8, 5.288, |, 4.9
15431.0, 139.6, | , 30.3, 11.0, 419.5, | ,  4000,  3880, 12000, 11716, | , -3.4, 117.8, 5.576, |, 12.5
15432.0, 139.5, | , 30.3, 11.3, 419.5, | ,  4000,  3873, 12000, 11709, | , -3.4, 132.4, 6.260, |, 12.6
15433.0, 139.6, | , 30.3, 11.0, 418.6, | ,  4000,  3875, 12000, 11682, | , -3.4, 121.2, 5.724, |, 12.4
15434.0, 140.8, | , 30.3, 3.3, 413.2, | ,  4000,  3877, 12000, 11697, | , -3.4, 118.2, 5.588, |, 5.5
15435.1, 140.5, | , 30.3, 1.2, 411.4, | ,  4000,  3872, 12000, 11675, | , -3.4, 112.2, 5.296, |, 3.4
15436.1, 140.3, | , 30.3, 3.6, 413.1, | ,  4000,  3878, 12000, 11693, | , -3.4, 122.5, 5.790, |, 5.5
15437.1, 139.3, | , 30.3, 11.9, 420.4, | ,  4000,  3877, 12000, 11690, | , -3.4, 146.1, 6.902, |, 13.8
15438.1, 140.0, | , 30.3, 10.9, 419.4, | ,  4000,  3877, 12000, 11707, | , -3.4, 121.7, 5.754, |, 12.8
15439.1, 139.4, | , 30.3, 12.0, 420.1, | ,  4000,  3878, 12000, 11715, | , -3.4, 128.1, 6.062, |, 13.3
15440.1, 140.3, | , 30.3, 3.0, 412.7, | ,  4000,  3875, 12000, 11703, | , -3.4, 130.2, 6.157, |, 5.6
15441.1, 141.1, | , 30.3, 0.5, 411.7, | ,  4000,  3879, 12000, 11709, | , -3.4, 127.7, 6.039, |, 6.3
15442.1, 140.7, | , 30.3, 1.4, 410.0, | ,  4000,  3873, 12000, 11693, | , -3.4, 128.5, 6.071, |, 3.1
15443.1, 139.7, | , 30.3, 10.1, 418.5, | ,  4000,  3880, 12000, 11711, | , -3.4, 167.1, 7.905, |, 11.4
15444.1, 139.8, | , 30.3, 11.9, 419.2, | ,  4000,  3876, 12000, 11705, | , -3.4, 139.2, 6.584, |, 13.5
15445.2, 139.8, | , 30.3, 11.8, 419.8, | ,  4000,  3878, 12000, 11690, | , -3.4, 140.1, 6.619, |, 13.3
15446.2, 140.4, | , 30.3, 2.4, 411.4, | ,  4000,  3874, 12000, 11705, | , -3.4, 146.5, 6.927, |, 4.8
15447.2, 140.7, | , 30.3, 0.2, 410.5, | ,  4000,  3877, 12000, 11683, | , -3.4, 144.4, 6.817, |, 3.4
15448.2, 141.2, | , 30.3, -0.2, 409.5, | ,  4000,  3878, 12000, 11704, | , -3.4, 166.2, 7.860, |, 2.1
15449.2, 139.6, | , 30.3, 11.1, 419.2, | ,  4000,  3880, 12000, 11701, | , -3.4, 145.2, 6.867, |, 12.6
15450.2, 139.5, | , 30.3, 11.4, 418.4, | ,  4000,  3876, 12000, 11720, | , -3.4, 147.8, 6.995, |, 13.0
15451.2, 139.8, | , 30.3, 12.2, 419.4, | ,  4000,  3878, 12000, 11715, | , -3.4, 172.2, 8.150, |, 13.2
15452.2, 140.9, | , 30.3, 2.7, 411.2, | ,  4000,  3877, 12000, 11716, | , -3.4, 173.5, 8.211, |, 5.1
15453.2, 140.8, | , 30.3, 0.1, 409.0, | ,  4000,  3877, 12000, 11726, | , -3.4, 169.6, 8.033, |, 2.3
15454.2, 140.7, | , 30.3, 0.1, 411.0, | ,  4000,  3879, 12000, 11702, | , -3.4, 158.9, 7.515, |, 2.3
15455.3, 139.7, | , 30.3, 12.1, 418.8, | ,  4000,  3875, 12000, 11696, | , -3.4, 151.6, 7.166, |, 13.6
15456.3, 139.5, | , 30.3, 11.3, 418.5, | ,  4000,  3879, 12000, 11720, | , -3.4, 160.6, 7.605, |, 12.9
15457.3, 139.4, | , 30.3, 11.4, 417.7, | ,  4000,  3880, 12000, 11705, | , -3.4, 163.2, 7.720, |, 13.1
15458.3, 141.2, | , 30.2, -5.3, 403.9, | ,  4000,  3872, 12000, 11690, | , -3.4, 168.8, 7.972, |, -1.7
15459.3, 140.9, | , 30.3, 0.4, 409.6, | ,  4000,  3876, 12000, 11705, | , -3.4, 170.9, 8.083, |, 3.3
15460.3, 139.4, | , 30.3, 11.5, 418.0, | ,  4000,  3876, 12000, 11675, | , -3.4, 168.8, 7.966, |, 12.7
15461.3, 139.4, | , 30.3, 11.0, 418.5, | ,  4000,  3875, 12000, 11683, | , -3.4, 167.9, 7.929, |, 13.4
15462.3, 139.8, | , 30.3, 12.3, 418.6, | ,  4000,  3876, 12000, 11719, | , -3.4, 167.9, 7.948, |, 13.5
15463.3, 140.0, | , 30.3, 11.2, 417.7, | ,  4000,  3878, 12000, 11723, | , -3.4, 168.8, 7.991, |, 12.7
15464.3, 140.6, | , 30.3, 1.6, 409.5, | ,  4000,  3866, 12000, 11701, | , -3.4, 188.5, 8.905, |, 4.1
15465.4, 140.3, | , 30.3, 0.4, 409.0, | ,  4000,  3878, 12000, 11705, | , -3.4, 191.5, 9.056, |, 3.9
15466.4, 139.8, | , 30.3, 12.1, 418.2, | ,  4000,  3883, 12000, 11703, | , -3.4, 176.1, 8.328, |, 13.3
15467.4, 139.4, | , 30.3, 11.8, 417.9, | ,  4000,  3879, 12000, 11689, | , -3.4, 178.6, 8.440, |, 13.1
15468.4, 139.6, | , 30.3, 10.8, 416.5, | ,  4000,  3870, 12000, 11713, | , -3.4, 176.5, 8.347, |, 12.1
15469.4, 140.7, | , 30.3, 3.4, 410.6, | ,  4000,  3875, 12000, 11709, | , -3.4, 173.5, 8.206, |, 5.5
15470.4, 141.0, | , 30.3, 1.4, 408.9, | ,  4000,  3878, 12000, 11683, | , -3.4, 173.9, 8.214, |, 4.0
15471.4, 140.3, | , 30.3, 3.4, 410.2, | ,  4000,  3878, 12000, 11708, | , -3.4, 182.1, 8.612, |, 5.8
15472.4, 139.4, | , 30.3, 11.3, 417.3, | ,  4000,  3877, 12000, 11671, | , -3.4, 205.2, 9.683, |, 12.7
15473.4, 140.0, | , 30.3, 10.8, 416.6, | ,  4000,  3877, 12000, 11704, | , -3.4, 185.9, 8.792, |, 12.1
15474.4, 139.9, | , 30.3, 12.2, 417.5, | ,  4000,  3875, 12000, 11686, | , -3.4, 175.2, 8.275, |, 13.2
15475.4, 140.5, | , 30.2, 2.1, 409.1, | ,  4000,  3878, 12000, 11698, | , -3.4, 175.2, 8.283, |, 4.7
15476.5, 140.7, | , 30.2, -0.2, 407.8, | ,  4000,  3878, 12000, 11708, | , -3.4, 202.2, 9.564, |, 2.6
15477.5, 141.0, | , 30.3, 0.4, 409.8, | ,  4000,  3878, 12000, 11701, | , -3.4, 179.9, 8.507, |, 4.3
15478.5, 139.9, | , 30.3, 10.6, 416.0, | ,  4000,  3871, 12000, 11694, | , -3.4, 174.8, 8.257, |, 12.4
15479.5, 139.4, | , 30.3, 11.2, 416.5, | ,  4000,  3883, 12000, 11701, | , -3.4, 174.8, 8.266, |, 13.0
15480.5, 139.8, | , 30.3, 11.9, 416.9, | ,  4000,  3876, 12000, 11680, | , -3.4, 213.3, 10.072, |, 13.5
15481.5, 140.9, | , 30.2, 2.6, 409.5, | ,  4000,  3878, 12000, 11717, | , -3.4, 185.9, 8.800, |, 5.3
15482.5, 140.6, | , 30.3, 0.3, 407.1, | ,  4000,  3873, 12000, 11718, | , -3.4, 183.4, 8.676, |, 2.8
15483.5, 140.9, | , 30.3, 0.2, 406.4, | ,  4000,  3879, 12000, 11724, | , -3.4, 179.5, 8.499, |, 2.7
15484.5, 139.5, | , 30.3, 11.4, 416.2, | ,  4000,  3876, 12000, 11694, | , -3.4, 177.8, 8.401, |, 12.5
15485.6, 139.6, | , 30.3, 11.1, 416.0, | ,  4000,  3881, 12000, 11701, | , -3.4, 177.8, 8.408, |, 12.4
15486.6, 139.4, | , 30.3, 11.3, 416.2, | ,  4000,  3877, 12000, 11678, | , -3.4, 191.5, 9.040, |, 13.1
15487.6, 140.7, | , 30.3, 2.7, 409.3, | ,  4000,  3875, 12000, 11685, | , -3.4, 176.5, 8.334, |, 5.4
15488.6, 141.1, | , 30.2, -0.0, 407.7, | ,  4000,  3871, 12000, 11682, | , -3.4, 174.8, 8.250, |, 3.2
15489.6, 139.5, | , 30.3, 11.4, 416.4, | ,  4000,  3881, 12000, 11721, | , -3.4, 176.1, 8.337, |, 13.0
15490.6, 139.8, | , 30.3, 12.0, 416.1, | ,  4000,  3876, 12000, 11705, | , -3.4, 178.2, 8.427, |, 13.4
15491.6, 139.6, | , 30.3, 12.1, 416.8, | ,  4000,  3877, 12000, 11707, | , -3.4, 203.5, 9.624, |, 13.9
15492.6, 139.4, | , 30.3, 11.9, 415.7, | ,  4000,  3875, 12000, 11694, | , -3.4, 205.6, 9.716, |, 13.3
15493.6, 140.9, | , 30.2, -0.2, 406.8, | ,  4000,  3877, 12000, 11712, | , -3.4, 183.4, 8.675, |, 2.2
15494.7, 140.8, | , 30.2, 3.6, 409.2, | ,  4000,  3877, 12000, 11726, | , -3.4, 176.9, 8.378, |, 5.5
15495.7, 139.7, | , 30.2, 12.5, 416.2, | ,  4000,  3878, 12000, 11693, | , -3.4, 195.8, 9.252, |, 13.8
15496.7, 139.4, | , 30.2, 11.9, 415.7, | ,  4000,  3876, 12000, 11699, | , -3.4, 199.2, 9.416, |, 13.1
15497.7, 139.4, | , 30.3, 12.0, 415.5, | ,  4000,  3879, 12000, 11734, | , -3.4, 176.1, 8.343, |, 13.3
15498.7, 141.0, | , 30.2, 2.4, 407.9, | ,  4000,  3875, 12000, 11727, | , -3.4, 174.4, 8.256, |, 4.7
15499.7, 140.6, | , 30.2, -0.1, 406.2, | ,  4000,  3875, 12000, 11697, | , -3.4, 185.9, 8.786, |, 3.2
15500.7, 140.2, | , 30.2, 3.8, 407.4, | ,  4000,  3879, 12000, 11680, | , -3.4, 185.1, 8.739, |, 6.0
15501.7, 139.8, | , 30.3, 12.6, 416.1, | ,  4000,  3882, 12000, 11727, | , -3.4, 174.8, 8.280, |, 13.4
15502.7, 139.5, | , 30.2, 11.9, 415.4, | ,  4000,  3879, 12000, 11731, | , -3.4, 177.8, 8.423, |, 13.1
15503.7, 139.5, | , 30.2, 10.8, 414.0, | ,  4000,  3877, 12000, 11720, | , -3.4, 175.2, 8.294, |, 12.3
15504.7, 140.5, | , 30.2, 2.9, 407.6, | ,  4000,  3877, 12000, 11726, | , -3.4, 196.2, 9.291, |, 5.2
15505.8, 140.9, | , 30.2, 2.1, 407.7, | ,  4000,  3877, 12000, 11689, | , -3.4, 192.3, 9.087, |, 4.6
15506.8, 140.7, | , 30.2, 1.5, 406.6, | ,  4000,  3877, 12000, 11709, | , -3.4, 176.5, 8.349, |, 4.2
15507.8, 139.4, | , 30.3, 12.0, 415.0, | ,  4000,  3881, 12000, 11692, | , -3.4, 176.1, 8.321, |, 13.3
15508.8, 139.6, | , 30.3, 9.4, 413.3, | ,  4000,  3877, 12000, 11705, | , -3.4, 185.9, 8.792, |, 12.1
15509.8, 139.8, | , 30.2, 12.6, 415.5, | ,  4000,  3877, 12000, 11714, | , -3.4, 177.4, 8.392, |, 13.6
15510.8, 140.4, | , 30.2, 2.8, 407.6, | ,  4000,  3873, 12000, 11703, | , -3.4, 169.2, 7.999, |, 5.3
15511.8, 140.6, | , 30.2, -0.3, 406.8, | ,  4000,  3879, 12000, 11722, | , -3.4, 164.9, 7.809, |, 3.2
15512.8, 141.1, | , 30.2, -0.1, 405.2, | ,  4000,  3875, 12000, 11694, | , -3.4, 168.8, 7.975, |, 2.7
15513.8, 139.7, | , 30.2, 10.4, 413.4, | ,  4000,  3877, 12000, 11685, | , -3.4, 176.5, 8.336, |, 11.5
15514.8, 139.6, | , 30.3, 11.5, 413.9, | ,  4000,  3883, 12000, 11715, | , -3.4, 169.6, 8.030, |, 12.7
15515.9, 139.7, | , 30.2, 12.1, 414.6, | ,  4000,  3877, 12000, 11691, | , -3.4, 167.9, 7.934, |, 13.3
15516.9, 140.8, | , 30.2, 2.9, 407.7, | ,  4000,  3875, 12000, 11710, | , -3.4, 164.9, 7.801, |, 5.3
15517.9, 140.5, | , 30.2, 3.2, 407.7, | ,  4000,  3878, 12000, 11729, | , -3.4, 168.8, 7.995, |, 4.9
15518.9, 140.7, | , 30.2, -1.3, 406.4, | ,  4000,  3878, 12000, 11719, | , -3.4, 174.8, 8.273, |, 2.1
15519.9, 139.5, | , 30.2, 11.6, 414.2, | ,  4000,  3881, 12000, 11705, | , -3.4, 198.3, 9.382, |, 12.8
15520.9, 139.8, | , 30.2, 12.0, 414.4, | ,  4000,  3881, 12000, 11736, | , -3.4, 170.9, 8.101, |, 13.7
15521.9, 139.4, | , 30.2, 11.5, 413.5, | ,  4000,  3879, 12000, 11706, | , -3.4, 167.5, 7.923, |, 13.2
15522.9, 141.5, | , 30.2, -4.0, 405.7, | ,  4000,  3870, 12000, 11686, | , -3.4, 167.1, 7.888, |, -0.5
15523.9, 140.9, | , 30.2, 1.5, 405.8, | ,  4000,  3872, 12000, 11679, | , -3.4, 187.2, 8.835, |, 4.0
15525.0, 139.5, | , 30.2, 11.0, 413.7, | ,  4000,  3880, 12000, 11704, | , -3.4, 177.4, 8.388, |, 13.0
15526.0, 139.5, | , 30.2, 11.5, 413.7, | ,  4000,  3876, 12000, 11694, | , -3.4, 175.2, 8.280, |, 12.8
15527.0, 139.9, | , 30.2, 11.9, 413.6, | ,  4000,  3878, 12000, 11716, | , -3.4, 167.1, 7.907, |, 13.2
15528.0, 140.5, | , 30.2, 2.0, 405.7, | ,  4000,  3876, 12000, 11704, | , -3.4, 189.3, 8.953, |, 4.4
15529.0, 140.8, | , 30.2, -1.0, 404.1, | ,  4000,  3874, 12000, 11712, | , -3.4, 161.5, 7.639, |, 2.0
15530.0, 141.5, | , 30.2, -3.7, 399.1, | ,  4000,  3874, 12000, 11690, | , -3.4, 186.4, 8.802, |, -0.3
15531.0, 139.8, | , 30.2, 11.8, 413.5, | ,  4000,  3878, 12000, 11714, | , -3.4, 161.9, 7.663, |, 13.6
15532.0, 139.4, | , 30.2, 11.6, 413.1, | ,  4000,  3879, 12000, 11711, | , -3.4, 162.8, 7.702, |, 13.0
15533.0, 139.5, | , 30.2, 11.2, 413.2, | ,  4000,  3879, 12000, 11694, | , -3.4, 165.8, 7.836, |, 13.2
15534.1, 141.0, | , 30.2, 2.2, 405.2, | ,  4000,  3874, 12000, 11709, | , -3.4, 161.5, 7.638, |, 4.6
15535.1, 140.7, | , 30.2, -0.1, 403.8, | ,  4000,  3882, 12000, 11706, | , -3.4, 160.6, 7.600, |, 2.8
15536.1, 140.3, | , 30.2, 2.8, 404.6, | ,  4000,  3875, 12000, 11693, | , -3.4, 159.4, 7.529, |, 3.1
15537.1, 139.8, | , 30.2, 12.0, 413.3, | ,  4000,  3877, 12000, 11702, | , -3.4, 190.2, 8.993, |, 13.3
15538.1, 139.9, | , 30.2, 12.2, 413.3, | ,  4000,  3877, 12000, 11707, | , -3.4, 173.5, 8.206, |, 13.3
15539.1, 139.6, | , 30.2, 9.9, 412.1, | ,  4000,  3879, 12000, 11709, | , -3.4, 172.6, 8.168, |, 11.7
15540.1, 140.8, | , 30.2, 3.1, 406.0, | ,  4000,  3874, 12000, 11690, | , -3.4, 160.2, 7.568, |, 5.2
15541.1, 141.2, | , 30.2, 2.1, 403.8, | ,  4000,  3877, 12000, 11722, | , -3.4, 158.1, 7.484, |, 3.1
15542.1, 140.5, | , 30.2, 0.1, 404.0, | ,  4000,  3879, 12000, 11696, | , -3.4, 191.1, 9.031, |, 2.9
15543.1, 139.4, | , 30.2, 11.8, 412.8, | ,  4000,  3875, 12000, 11698, | , -3.4, 156.8, 7.411, |, 13.2
15544.2, 140.0, | , 30.2, 10.1, 412.1, | ,  4000,  3878, 12000, 11728, | , -3.4, 162.8, 7.710, |, 11.4
15545.2, 139.5, | , 30.2, 11.2, 412.8, | ,  4000,  3881, 12000, 11724, | , -3.4, 164.1, 7.771, |, 12.7
15546.2, 140.3, | , 30.2, 2.8, 405.6, | ,  4000,  3875, 12000, 11668, | , -3.4, 164.9, 7.780, |, 5.3
15547.2, 140.5, | , 30.2, 0.6, 403.6, | ,  4000,  3874, 12000, 11705, | , -3.4, 155.1, 7.332, |, 3.0
15548.2, 140.6, | , 30.2, 0.1, 403.3, | ,  4000,  3878, 12000, 11700, | , -3.4, 151.2, 7.149, |, 2.9
15549.2, 139.7, | , 30.2, 9.8, 410.9, | ,  4000,  3882, 12000, 11703, | , -3.4, 159.8, 7.558, |, 11.6
15550.2, 139.5, | , 30.2, 11.9, 412.5, | ,  4000,  3885, 12000, 11709, | , -3.4, 158.9, 7.522, |, 13.2
15551.2, 139.7, | , 30.2, 12.6, 412.9, | ,  4000,  3877, 12000, 11702, | , -3.4, 163.6, 7.738, |, 13.8
15552.2, 140.5, | , 30.2, 1.3, 403.7, | ,  4000,  3873, 12000, 11689, | , -3.4, 154.2, 7.284, |, 3.7
15553.3, 140.5, | , 30.2, 2.7, 405.1, | ,  4000,  3876, 12000, 11693, | , -3.4, 160.6, 7.590, |, 3.2
15554.3, 139.7, | , 30.2, 10.3, 411.2, | ,  4000,  3885, 12000, 11728, | , -3.4, 153.4, 7.267, |, 11.8
15555.3, 139.8, | , 30.2, 12.3, 412.3, | ,  4000,  3879, 12000, 11716, | , -3.4, 152.1, 7.198, |, 13.6
15556.3, 139.4, | , 30.2, 12.2, 412.5, | ,  4000,  3876, 12000, 11709, | , -3.4, 153.8, 7.274, |, 13.4
15557.3, 139.4, | , 30.2, 12.0, 412.9, | ,  4000,  3877, 12000, 11692, | , -3.4, 154.6, 7.307, |, 13.8
15558.3, 141.0, | , 30.2, 2.0, 404.1, | ,  4000,  3878, 12000, 11707, | , -3.4, 167.9, 7.943, |, 4.0
15559.3, 140.5, | , 30.2, 2.3, 404.1, | ,  4000,  3875, 12000, 11705, | , -3.4, 150.8, 7.130, |, 4.5
15560.3, 139.5, | , 30.2, 11.0, 411.6, | ,  4000,  3882, 12000, 11690, | , -3.4, 154.2, 7.288, |, 12.5
15561.3, 139.9, | , 30.2, 11.3, 411.5, | ,  4000,  3877, 12000, 11711, | , -3.4, 173.9, 8.228, |, 13.1
15562.4, 139.8, | , 30.2, 12.1, 411.8, | ,  4000,  3876, 12000, 11694, | , -3.4, 170.9, 8.077, |, 12.8
15563.4, 140.5, | , 30.2, 2.6, 404.1, | ,  4000,  3878, 12000, 11705, | , -3.4, 171.8, 8.124, |, 4.7
15564.4, 140.8, | , 30.2, -0.6, 402.2, | ,  4000,  3877, 12000, 11716, | , -3.4, 154.2, 7.299, |, 1.9
15565.4, 140.6, | , 30.2, 3.8, 405.2, | ,  4000,  3875, 12000, 11698, | , -3.4, 158.1, 7.471, |, 6.4
15566.4, 139.8, | , 30.2, 12.1, 411.9, | ,  4000,  3883, 12000, 11697, | , -3.4, 149.5, 7.069, |, 13.1
15567.4, 139.6, | , 30.2, 11.7, 411.2, | ,  4000,  3879, 12000, 11715, | , -3.4, 148.6, 7.035, |, 12.8
15568.4, 139.4, | , 30.2, 11.0, 411.2, | ,  4000,  3877, 12000, 11695, | , -3.4, 145.6, 6.884, |, 13.0
15569.4, 140.9, | , 30.2, 1.5, 403.4, | ,  4000,  3872, 12000, 11701, | , -3.4, 143.9, 6.803, |, 4.3
15570.4, 140.6, | , 30.2, 1.2, 402.9, | ,  4000,  3873, 12000, 11691, | , -3.4, 163.6, 7.730, |, 3.4
15571.4, 140.6, | , 30.2, -0.5, 401.9, | ,  4000,  3878, 12000, 11713, | , -3.4, 151.6, 7.176, |, 2.3
15572.4, 139.9, | , 30.2, 11.8, 411.2, | ,  4000,  3881, 12000, 11713, | , -3.4, 150.8, 7.137, |, 13.1
15573.5, 139.9, | , 30.2, 12.0, 411.5, | ,  4000,  3880, 12000, 11717, | , -3.4, 158.9, 7.523, |, 13.3
15574.5, 139.7, | , 30.2, 10.5, 409.2, | ,  4000,  3877, 12000, 11718, | , -3.4, 156.8, 7.421, |, 11.9
15575.5, 140.4, | , 30.2, 2.4, 403.6, | ,  4000,  3875, 12000, 11694, | , -3.4, 142.6, 6.740, |, 4.6
15576.5, 140.9, | , 30.2, 1.3, 402.4, | ,  4000,  3876, 12000, 11720, | , -3.4, 144.8, 6.854, |, 3.7
15577.5, 140.8, | , 30.2, 1.9, 402.3, | ,  4000,  3876, 12000, 11710, | , -3.4, 156.4, 7.396, |, 3.1
15578.5, 139.4, | , 30.2, 11.1, 410.1, | ,  4000,  3878, 12000, 11694, | , -3.4, 137.1, 6.479, |, 13.0
15579.5, 140.0, | , 30.2, 10.9, 410.3, | ,  4000,  3881, 12000, 11718, | , -3.4, 143.9, 6.814, |, 11.8
15580.5, 139.8, | , 30.2, 12.1, 410.7, | ,  4000,  3877, 12000, 11696, | , -3.4, 145.6, 6.884, |, 13.2
15581.5, 140.5, | , 30.2, 2.7, 403.0, | ,  4000,  3874, 12000, 11701, | , -3.4, 144.8, 6.844, |, 3.9
15582.5, 140.5, | , 30.2, 3.1, 403.5, | ,  4000,  3877, 12000, 11719, | , -3.4, 144.8, 6.854, |, 5.5
15583.6, 141.0, | , 30.2, -2.5, 401.6, | ,  4000,  3878, 12000, 11685, | , -3.4, 163.2, 7.709, |, 5.4
15584.6, 139.6, | , 30.2, 10.9, 409.7, | ,  4000,  3878, 12000, 11701, | , -3.4, 151.2, 7.150, |, 12.0
15585.6, 139.4, | , 30.2, 11.6, 410.3, | ,  4000,  3875, 12000, 11696, | , -3.4, 139.2, 6.579, |, 13.2
15586.6, 139.8, | , 30.2, 12.5, 411.1, | ,  4000,  3877, 12000, 11702, | , -3.4, 169.6, 8.021, |, 13.9
15587.6, 141.1, | , 30.2, -2.6, 398.0, | ,  4000,  3871, 12000, 11698, | , -3.4, 134.1, 6.336, |, 0.5
15588.6, 140.6, | , 30.2, 0.7, 403.6, | ,  4000,  3878, 12000, 11686, | , -3.4, 148.2, 7.001, |, 5.3
15589.6, 139.6, | , 30.2, 10.7, 409.9, | ,  4000,  3879, 12000, 11714, | , -3.4, 148.6, 7.035, |, 12.6
15590.6, 139.7, | , 30.2, 12.6, 410.7, | ,  4000,  3877, 12000, 11665, | , -3.4, 154.6, 7.294, |, 13.7
15591.6, 139.3, | , 30.2, 11.9, 409.8, | ,  4000,  3875, 12000, 11687, | , -3.4, 139.2, 6.576, |, 13.2
15592.7, 140.3, | , 30.2, 2.9, 402.0, | ,  4000,  3881, 12000, 11720, | , -3.4, 138.4, 6.552, |, 5.1
15593.7, 141.0, | , 30.2, 1.2, 401.4, | ,  4000,  3877, 12000, 11720, | , -3.4, 137.9, 6.530, |, 3.9
15594.7, 140.8, | , 30.2, 2.1, 402.3, | ,  4000,  3876, 12000, 11700, | , -3.4, 136.7, 6.460, |, 4.5
15595.7, 139.5, | , 30.2, 11.5, 409.7, | ,  4000,  3880, 12000, 11710, | , -3.4, 152.9, 7.236, |, 12.8
15596.7, 139.6, | , 30.2, 11.5, 409.8, | ,  4000,  3881, 12000, 11724, | , -3.4, 139.6, 6.614, |, 12.6
15597.7, 139.4, | , 30.2, 11.7, 409.3, | ,  4000,  3875, 12000, 11696, | , -3.4, 139.2, 6.579, |, 12.8
15598.7, 140.4, | , 30.2, 2.5, 401.4, | ,  4000,  3873, 12000, 11696, | , -3.4, 154.6, 7.307, |, 4.5
15599.7, 140.7, | , 30.2, -1.0, 398.7, | ,  4000,  3876, 12000, 11706, | , -3.4, 141.8, 6.706, |, 1.9
15600.7, 140.3, | , 30.2, 2.8, 401.9, | ,  4000,  3879, 12000, 11713, | , -3.4, 134.5, 6.365, |, 5.3
15601.7, 139.8, | , 30.2, 11.8, 409.0, | ,  4000,  3880, 12000, 11699, | , -3.4, 149.1, 7.049, |, 13.6
15602.8, 139.5, | , 30.2, 11.4, 409.1, | ,  4000,  3886, 12000, 11710, | , -3.4, 137.5, 6.509, |, 12.8
15603.8, 139.4, | , 30.2, 11.3, 409.0, | ,  4000,  3879, 12000, 11705, | , -3.4, 130.2, 6.159, |, 12.8
15604.8, 141.0, | , 30.2, 2.1, 395.8, | ,  4000,  3875, 12000, 11683, | , -3.4, 158.5, 7.484, |, 4.2
15605.8, 140.8, | , 30.2, 0.5, 399.4, | ,  4000,  3877, 12000, 11701, | , -3.4, 141.4, 6.683, |, 2.6
15606.8, 140.4, | , 30.2, 2.7, 401.6, | ,  4000,  3879, 12000, 11690, | , -3.4, 126.8, 5.991, |, 5.5
15607.8, 139.9, | , 30.2, 12.2, 409.2, | ,  4000,  3880, 12000, 11686, | , -3.4, 131.9, 6.233, |, 13.2
15608.8, 139.7, | , 30.2, 11.8, 408.6, | ,  4000,  3877, 12000, 11714, | , -3.4, 158.9, 7.520, |, 13.6
15609.8, 139.6, | , 30.2, 10.3, 407.1, | ,  4000,  3879, 12000, 11701, | , -3.4, 131.5, 6.219, |, 11.6
15610.8, 140.4, | , 30.2, 2.0, 401.0, | ,  4000,  3878, 12000, 11719, | , -3.4, 129.4, 6.124, |, 5.5
15611.8, 140.9, | , 30.2, 1.6, 399.6, | ,  4000,  3876, 12000, 11710, | , -3.4, 141.4, 6.687, |, 3.8
15612.9, 141.0, | , 30.2, 1.6, 399.3, | ,  4000,  3877, 12000, 11709, | , -3.4, 129.4, 6.120, |, 3.4
15613.9, 139.4, | , 30.2, 11.5, 408.3, | ,  4000,  3879, 12000, 11719, | , -3.4, 130.7, 6.185, |, 12.8
15614.9, 139.9, | , 30.2, 10.7, 406.8, | ,  4000,  3880, 12000, 11701, | , -3.4, 147.4, 6.969, |, 11.8
15615.9, 139.7, | , 30.2, 12.7, 409.2, | ,  4000,  3877, 12000, 11705, | , -3.4, 136.2, 6.442, |, 13.8
15616.9, 140.3, | , 30.2, 3.0, 401.0, | ,  4000,  3874, 12000, 11684, | , -3.4, 125.9, 5.947, |, 5.3
15617.9, 140.9, | , 30.2, 1.9, 399.1, | ,  4000,  3878, 12000, 11705, | , -3.4, 129.4, 6.119, |, 3.9
15618.9, 140.3, | , 30.2, 3.7, 407.1, | ,  4000,  3875, 12000, 11705, | , -3.4, 154.6, 7.312, |, 12.4
15619.9, 139.6, | , 30.2, 10.4, 407.5, | ,  4000,  3884, 12000, 11717, | , -3.4, 143.1, 6.775, |, 12.4
15620.9, 139.5, | , 30.2, 12.0, 408.5, | ,  4000,  3878, 12000, 11724, | , -3.4, 132.8, 6.288, |, 13.4
15621.9, 139.3, | , 30.2, 12.1, 408.1, | ,  4000,  3878, 12000, 11698, | , -3.4, 128.5, 6.075, |, 13.7
15623.0, 140.6, | , 30.2, 4.0, 401.8, | ,  4000,  3873, 12000, 11712, | , -3.4, 127.7, 6.038, |, 6.3
15624.0, 140.5, | , 30.2, 1.7, 399.7, | ,  4000,  3879, 12000, 11714, | , -3.4, 156.4, 7.400, |, 4.2
15625.0, 139.6, | , 30.2, 9.8, 406.2, | ,  4000,  3880, 12000, 11691, | , -3.4, 128.5, 6.073, |, 12.1
15626.0, 139.9, | , 30.2, 12.2, 407.8, | ,  4000,  3882, 12000, 11708, | , -3.4, 122.5, 5.797, |, 13.4
15627.0, 139.4, | , 30.2, 11.8, 407.4, | ,  4000,  3876, 12000, 11692, | , -3.4, 138.4, 6.538, |, 12.5
15628.0, 140.4, | , 30.2, 2.2, 399.3, | ,  4000,  3875, 12000, 11677, | , -3.4, 126.4, 5.965, |, 4.8
15629.0, 141.1, | , 30.2, 0.9, 399.2, | ,  4000,  3876, 12000, 11699, | , -3.4, 126.4, 5.973, |, 3.5
15630.0, 140.9, | , 30.2, 2.8, 398.8, | ,  4000,  3877, 12000, 11722, | , -3.4, 121.2, 5.739, |, 5.1
15631.0, 139.4, | , 30.2, 11.4, 407.3, | ,  4000,  3877, 12000, 11709, | , -3.4, 122.9, 5.815, |, 12.9
15632.0, 139.5, | , 30.2, 11.6, 406.8, | ,  4000,  3879, 12000, 11697, | , -3.4, 151.2, 7.149, |, 12.6
15633.0, 139.7, | , 30.2, 12.0, 407.2, | ,  4000,  3878, 12000, 11701, | , -3.4, 132.4, 6.259, |, 13.7
15634.1, 140.9, | , 30.2, 1.5, 399.5, | ,  4000,  3877, 12000, 11685, | , -3.4, 139.2, 6.575, |, 4.7
15635.1, 140.8, | , 30.2, -0.1, 397.4, | ,  4000,  3872, 12000, 11673, | , -3.4, 118.7, 5.598, |, 2.1
15636.1, 140.3, | , 30.2, 2.4, 400.2, | ,  4000,  3875, 12000, 11675, | , -3.4, 123.4, 5.822, |, 5.5
15637.1, 139.9, | , 30.2, 12.1, 407.5, | ,  4000,  3879, 12000, 11702, | , -3.4, 127.7, 6.037, |, 13.1
15638.1, 139.9, | , 30.2, 12.2, 407.3, | ,  4000,  3882, 12000, 11710, | , -3.4, 122.1, 5.777, |, 13.5
15639.1, 139.5, | , 30.2, 11.3, 406.5, | ,  4000,  3876, 12000, 11688, | , -3.4, 122.1, 5.767, |, 12.7
15640.1, 140.6, | , 30.2, 2.1, 399.0, | ,  4000,  3879, 12000, 11708, | , -3.4, 149.5, 7.072, |, 4.4
15641.1, 141.0, | , 30.2, 1.4, 397.5, | ,  4000,  3874, 12000, 11701, | , -3.4, 124.7, 5.893, |, 4.0
15642.1, 140.3, | , 30.2, 3.3, 399.8, | ,  4000,  3876, 12000, 11713, | , -3.4, 125.1, 5.918, |, 5.5
15643.1, 139.4, | , 30.2, 11.2, 406.1, | ,  4000,  3881, 12000, 11730, | , -3.4, 121.7, 5.764, |, 13.2
15644.2, 139.7, | , 30.2, 12.6, 407.1, | ,  4000,  3877, 12000, 11705, | , -3.4, 124.2, 5.875, |, 13.8
