Repository: jdhuang-csm/Ru-BCA

## Methods
* (BaO)<sub>x</sub>-(CaO)<sub>y</sub>-(Al<sub>2</sub>O<sub>3</sub>)<sub>1-x-y</sub> (BCA) catalyst supports were synthesized via sol-gel and solid-state methods. 
* Ru/BCA catalysts were prepared via incipient wetness impregnation to achieve 1 wt. % Ru loading.
* Ammonia synthesis rates were measured for Ru/BCA catalysts in a packed-bed reactor at 480-600<sup>o</sup>C, 10 bar, and space velocities up to 1.3 x 10<sup>6</sup> ml g<sub>cat</sub><sup>-1</sup> h<sup>-1</sup>.
* A machine learning (ML) model was employed to improve understanding of the behavior of Ru/BCA catalysts.
* A microkinetic model was developed to describe the best-performing catalyst.

File: data/init_files_Cadigan/BAdC_doubann_2017-06-16-01.txt (part 40 of 43)
********** Start test **********
Elapsed time, Pressure, | , LJtemp(C), Inner-Temp, Outer-Temp, | , N2-set, N2-flow, H2-set, H2-flow, | , pH, NH3_ppm, NH3_Prod_rate, |, In222Temp
15339.4, 0.0, | , 27.0, 3.7, 420.1, | ,  6000,  5812,     0,  -158, | , -3.4, -2423.3, -35.834, |, 5.2
15340.4, -0.0, | , 27.0, 11.1, 425.6, | ,  6000,  5812,     0,  -150, | , -3.4, -2422.0, -35.861, |, 11.8
15341.5, -0.0, | , 27.0, 10.3, 425.4, | ,  6000,  5813,     0,  -134, | , -3.4, -2422.0, -35.976, |, 11.2
15342.5, -0.0, | , 27.0, 10.3, 425.0, | ,  6000,  5817,     0,  -146, | , -3.4, -2422.0, -35.920, |, 11.2
15343.5, -0.0, | , 27.0, 10.6, 425.4, | ,  6000,  5808,     0,  -142, | , -3.4, -2422.0, -35.889, |, 11.3
15344.5, 0.0, | , 27.0, 3.0, 419.2, | ,  6000,  5813,     0,  -150, | , -3.4, -2423.3, -35.892, |, 4.4
15345.5, 0.0, | , 27.0, 4.1, 417.5, | ,  6000,  5814,     0,  -157, | , -3.4, -2423.3, -35.851, |, 5.5
15346.5, -0.0, | , 27.0, 9.4, 424.1, | ,  6000,  5814,     0,  -142, | , -3.4, -2422.0, -35.929, |, 10.3
15347.5, 0.0, | , 27.0, 11.2, 425.4, | ,  6000,  5817,     0,  -143, | , -3.4, -2422.0, -35.938, |, 11.8
15348.5, -0.0, | , 27.0, 10.5, 424.5, | ,  6000,  5807,     0,  -142, | , -3.4, -2422.0, -35.884, |, 11.1
15349.5, -0.0, | , 27.0, 10.6, 424.9, | ,  6000,  5811,     0,  -138, | , -3.4, -2422.0, -35.935, |, 11.0
15350.6, 0.0, | , 27.0, 0.8, 418.0, | ,  6000,  5818,     0,  -144, | , -3.4, -2423.7, -35.968, |, 3.6
15351.6, 0.0, | , 27.0, 0.1, 418.4, | ,  6000,  5814,     0,  -134, | , -3.4, -2423.3, -36.003, |, 1.8
15352.6, 0.0, | , 27.0, 9.7, 423.7, | ,  6000,  5816,     0,  -148, | , -3.4, -2422.5, -35.908, |, 10.7
15353.6, 0.0, | , 27.0, 10.1, 424.0, | ,  6000,  5817,     0,  -142, | , -3.4, -2422.5, -35.949, |, 11.0
15354.6, -0.0, | , 27.0, 10.7, 424.5, | ,  6000,  5822,     0,  -139, | , -3.4, -2422.0, -35.997, |, 11.2
15355.6, 0.0, | , 27.0, 2.6, 418.2, | ,  6000,  5807,     0,  -135, | , -3.4, -2423.3, -35.952, |, 4.1
15356.6, 0.0, | , 27.0, 1.9, 418.3, | ,  6000,  5818,     0,  -139, | , -3.4, -2423.7, -35.999, |, 3.0
15357.6, 0.0, | , 27.0, 1.2, 416.8, | ,  6000,  5813,     0,  -151, | , -3.4, -2423.7, -35.891, |, 2.6
15358.6, 0.0, | , 27.0, 10.2, 424.3, | ,  6000,  5816,     0,  -140, | , -3.4, -2422.0, -35.952, |, 11.3
15359.7, 0.0, | , 27.0, 9.9, 423.7, | ,  6000,  5817,     0,  -137, | , -3.4, -2422.0, -35.982, |, 10.6
15360.7, 0.0, | , 27.0, 10.7, 423.4, | ,  6000,  5816,     0,  -160, | , -3.4, -2422.0, -35.831, |, 10.7
15361.7, 0.0, | , 27.0, 2.1, 417.2, | ,  6000,  5810,     0,  -144, | , -3.4, -2423.7, -35.916, |, 3.9
15362.7, 0.0, | , 27.0, 3.0, 416.4, | ,  6000,  5812,     0,  -154, | , -3.4, -2424.2, -35.873, |, 4.0
15363.7, -0.0, | , 27.0, 4.0, 423.4, | ,  6000,  5810,     0,  -153, | , -3.4, -2423.3, -35.855, |, 10.1
15364.7, -0.0, | , 27.0, 10.6, 424.3, | ,  6000,  5815,     0,  -135, | , -3.4, -2422.0, -35.985, |, 11.4
15365.7, -0.0, | , 27.0, 10.6, 424.3, | ,  6000,  5818,     0,  -154, | , -3.4, -2422.0, -35.874, |, 11.0
15366.7, -0.0, | , 27.0, 9.1, 422.9, | ,  6000,  5810,     0,  -141, | , -3.4, -2422.0, -35.909, |, 10.3
15367.7, 0.0, | , 27.0, 3.3, 418.2, | ,  6000,  5807,     0,  -141, | , -3.4, -2423.3, -35.908, |, 4.6
15368.8, 0.0, | , 27.0, 3.3, 418.5, | ,  6000,  5815,     0,  -142, | , -3.4, -2423.3, -35.954, |, 5.4
15369.8, 0.0, | , 27.0, 10.3, 423.6, | ,  6000,  5815,     0,  -142, | , -3.4, -2422.0, -35.938, |, 11.0
15370.8, -0.0, | , 27.0, 10.6, 424.0, | ,  6000,  5815,     0,  -154, | , -3.4, -2422.0, -35.858, |, 11.2
15371.8, 0.0, | , 27.0, 10.2, 423.3, | ,  6000,  5818,     0,  -146, | , -3.4, -2422.5, -35.934, |, 10.8
15372.8, -0.0, | , 27.0, 10.3, 423.5, | ,  6000,  5811,     0,  -143, | , -3.4, -2422.0, -35.904, |, 11.1
15373.8, 0.0, | , 27.0, 3.5, 417.1, | ,  6000,  5814,     0,  -151, | , -3.4, -2423.7, -35.897, |, 5.3
15374.8, 0.0, | , 27.0, 2.7, 418.3, | ,  6000,  5811,     0,  -144, | , -3.4, -2423.3, -35.918, |, 4.9
15375.8, 0.0, | , 27.0, 10.4, 423.2, | ,  6000,  5815,     0,  -135, | , -3.4, -2422.5, -35.984, |, 11.3
15376.8, 0.0, | , 27.0, 9.2, 422.2, | ,  6000,  5813,     0,  -130, | , -3.4, -2422.0, -36.001, |, 10.1
15377.9, -0.0, | , 27.0, 10.6, 423.9, | ,  6000,  5813,     0,  -152, | , -3.4, -2422.0, -35.861, |, 11.6
15378.9, 0.0, | , 27.0, 3.0, 417.2, | ,  6000,  5810,     0,  -146, | , -3.4, -2423.7, -35.906, |, 4.5
15379.9, 0.0, | , 27.0, 2.1, 415.9, | ,  6000,  5815,     0,  -143, | , -3.4, -2423.3, -35.945, |, 3.3
15380.9, 0.0, | , 27.0, 0.3, 412.9, | ,  6000,  5818,     0,  -154, | , -3.4, -2423.3, -35.897, |, 2.2
15381.9, 0.0, | , 27.0, 9.3, 422.1, | ,  6000,  5815,     0,  -159, | , -3.4, -2422.5, -35.836, |, 10.3
15382.9, -0.0, | , 27.0, 10.7, 423.5, | ,  6000,  5818,     0,  -135, | , -3.4, -2422.0, -35.999, |, 11.1
15383.9, -0.0, | , 27.0, 9.9, 422.6, | ,  6000,  5812,     0,  -139, | , -3.4, -2422.0, -35.936, |, 11.0
15384.9, 0.0, | , 27.0, 2.4, 416.6, | ,  6000,  5819,     0,  -150, | , -3.4, -2423.3, -35.929, |, 4.0
15385.9, 0.0, | , 27.0, 1.6, 417.6, | ,  6000,  5814,     0,  -149, | , -3.4, -2423.3, -35.906, |, 3.2
15387.0, 0.0, | , 27.0, 2.6, 414.5, | ,  6000,  5815,     0,  -149, | , -3.4, -2423.7, -35.920, |, 3.0
15388.0, -0.0, | , 27.0, 10.1, 422.9, | ,  6000,  5817,     0,  -153, | , -3.4, -2422.0, -35.882, |, 10.7
15389.0, -0.0, | , 27.0, 10.7, 422.5, | ,  6000,  5812,     0,  -140, | , -3.4, -2422.0, -35.930, |, 11.7
15390.0, -0.0, | , 27.0, 10.0, 422.4, | ,  6000,  5816,     0,  -157, | , -3.4, -2422.0, -35.844, |, 11.0
15391.0, 0.0, | , 27.0, 2.8, 415.7, | ,  6000,  5813,     0,  -155, | , -3.4, -2423.3, -35.862, |, 4.2
15392.0, 0.0, | , 27.0, 2.4, 416.6, | ,  6000,  5813,     0,  -157, | , -3.4, -2423.3, -35.841, |, 4.0
15393.0, 0.0, | , 27.0, 10.8, 422.6, | ,  6000,  5816,     0,  -135, | , -3.4, -2422.0, -35.989, |, 11.1
15394.0, -0.0, | , 27.0, 10.0, 422.0, | ,  6000,  5815,     0,  -151, | , -3.4, -2422.5, -35.884, |, 11.1
15395.0, -0.0, | , 27.0, 10.6, 422.3, | ,  6000,  5813,     0,  -143, | , -3.4, -2422.0, -35.916, |, 11.3
15396.1, -0.0, | , 27.0, 10.5, 422.4, | ,  6000,  5811,     0,  -150, | , -3.4, -2422.0, -35.855, |, 11.2
15397.1, 0.0, | , 27.0, 2.2, 414.6, | ,  6000,  5816,     0,  -157, | , -3.4, -2423.7, -35.867, |, 3.9
15398.1, 0.0, | , 27.0, 1.8, 416.5, | ,  6000,  5810,     0,  -147, | , -3.4, -2423.3, -35.892, |, 4.5
15399.1, 0.0, | , 27.0, 11.1, 423.0, | ,  6000,  5813,     0,  -154, | , -3.4, -2422.0, -35.853, |, 11.7
15400.1, 0.0, | , 27.0, 10.4, 422.7, | ,  6000,  5815,     0,  -146, | , -3.4, -2422.0, -35.915, |, 11.5
15401.1, 0.0, | , 27.0, 10.3, 421.9, | ,  6000,  5818,     0,  -139, | , -3.4, -2422.0, -35.973, |, 11.3
15402.1, 0.0, | , 27.0, 9.8, 421.5, | ,  6000,  5812,     0,  -140, | , -3.4, -2422.5, -35.936, |, 10.6
15403.1, 0.0, | , 27.0, 2.0, 415.4, | ,  6000,  5812,     0,  -145, | , -3.4, -2422.9, -35.913, |, 3.9
15404.1, 0.0, | , 27.0, 1.8, 414.1, | ,  6000,  5810,     0,  -146, | , -3.4, -2423.3, -35.897, |, 3.4
15405.2, -0.0, | , 27.0, 10.5, 421.7, | ,  6000,  5814,     0,  -148, | , -3.4, -2422.0, -35.890, |, 11.1
15406.2, -0.0, | , 27.0, 11.2, 422.2, | ,  6000,  5810,     0,  -154, | , -3.4, -2421.6, -35.825, |, 11.7
15407.2, 0.0, | , 27.0, 9.4, 420.6, | ,  6000,  5817,     0,  -154, | , -3.4, -2422.5, -35.879, |, 9.9
15408.2, 0.0, | , 27.0, 2.9, 415.6, | ,  6000,  5816,     0,  -160, | , -3.4, -2423.3, -35.846, |, 4.5
15409.2, 0.0, | , 27.0, 2.0, 414.4, | ,  6000,  5811,     0,  -139, | , -3.4, -2425.5, -35.978, |, 3.6
15410.2, 0.0, | , 27.0, 0.4, 413.7, | ,  6000,  5817,     0,  -146, | , -3.4, -2423.7, -35.943, |, 2.9
15411.2, -0.0, | , 27.0, 10.5, 421.0, | ,  6000,  5816,     0,  -141, | , -3.4, -2422.0, -35.949, |, 11.2
15412.2, -0.0, | , 27.0, 9.4, 419.5, | ,  6000,  5815,     0,  -146, | , -3.4, -2422.5, -35.919, |, 10.1
15413.3, -0.0, | , 27.0, 10.9, 421.4, | ,  6000,  5811,     0,  -143, | , -3.4, -2421.6, -35.894, |, 11.5
15414.3, -0.0, | , 27.0, 2.8, 415.3, | ,  6000,  5813,     0,  -147, | , -3.4, -2423.3, -35.906, |, 4.3
15415.3, 0.0, | , 27.0, 2.8, 415.6, | ,  6000,  5813,     0,  -160, | , -3.4, -2423.7, -35.836, |, 3.3
15416.3, 0.0, | , 27.0, 9.8, 419.8, | ,  6000,  5816,     0,  -143, | , -3.4, -2423.3, -35.953, |, 10.1
15417.3, -0.0, | , 27.0, 9.1, 419.9, | ,  6000,  5810,     0,  -136, | , -3.4, -2422.5, -35.949, |, 9.7
15418.3, 0.0, | , 27.0, 8.8, 419.6, | ,  6000,  5812,     0,  -142, | , -3.4, -2422.0, -35.918, |, 9.5
15419.3, -0.0, | , 27.0, 10.9, 421.3, | ,  6000,  5808,     0,  -146, | , -3.4, -2422.0, -35.871, |, 11.1
15420.3, 0.0, | , 27.0, 2.8, 414.7, | ,  6000,  5813,     0,  -157, | , -3.4, -2423.3, -35.841, |, 4.7
15421.3, 0.1, | , 27.0, -0.6, 414.0, | ,  6000,  5815,     0,  -143, | , -3.4, -2423.3, -35.945, |, 4.3
15422.4, -0.0, | , 27.0, 7.6, 419.2, | ,  6000,  5816,     0,  -156, | , -3.4, -2422.5, -35.858, |, 8.9
15423.4, 0.0, | , 27.0, 9.9, 420.3, | ,  6000,  5814,     0,  -144, | , -3.4, -2421.6, -35.911, |, 10.5
15424.4, -0.0, | , 27.0, 10.2, 420.3, | ,  6000,  5811,     0,  -153, | , -3.4, -2422.0, -35.840, |, 10.9
15425.4, -0.0, | , 27.0, 10.1, 420.5, | ,  6000,  5815,     0,  -138, | , -3.4, -2422.0, -35.965, |, 10.7
15426.4, 0.0, | , 27.0, -2.2, 412.9, | ,  6000,  5811,     0,  -154, | , -3.4, -2424.2, -35.867, |, 1.7
15427.4, 0.0, | , 27.0, 3.5, 414.8, | ,  6000,  5813,     0,  -142, | , -3.4, -2423.3, -35.941, |, 4.6
15428.4, -0.0, | , 27.0, 10.3, 420.6, | ,  6000,  5813,     0,  -146, | , -3.4, -2422.0, -35.898, |, 10.4
15429.4, 0.0, | , 27.0, 9.5, 419.7, | ,  6000,  5809,     0,  -139, | , -3.4, -2422.5, -35.923, |, 10.4
15430.4, 0.0, | , 27.0, 10.2, 420.3, | ,  6000,  5813,     0,  -146, | , -3.4, -2422.5, -35.902, |, 10.9
15431.4, 0.0, | , 27.0, 2.2, 413.7, | ,  6000,  5806,     0,  -143, | , -3.4, -2423.7, -35.895, |, 4.2
15432.5, 0.0, | , 27.0, 1.5, 413.7, | ,  6000,  5817,     0,  -143, | , -3.4, -2424.2, -35.970, |, 3.4
15433.5, 0.0, | , 27.0, 1.8, 415.1, | ,  6000,  5814,     0,  -137, | , -3.4, -2423.7, -35.989, |, 4.5
15434.5, -0.0, | , 27.0, 10.3, 420.3, | ,  6000,  5815,     0,  -151, | , -3.4, -2421.6, -35.870, |, 10.7
15435.5, 0.0, | , 27.0, 10.6, 420.7, | ,  6000,  5806,     0,  -138, | , -3.4, -2422.0, -35.903, |, 11.2
15436.5, -0.0, | , 27.0, 10.1, 420.3, | ,  6000,  5817,     0,  -148, | , -3.4, -2422.5, -35.914, |, 10.8
15437.5, 0.0, | , 27.0, 2.7, 414.0, | ,  6000,  5810,     0,  -144, | , -3.4, -2423.3, -35.910, |, 4.2
15438.5, 0.0, | , 27.0, 0.5, 412.4, | ,  6000,  5813,     0,  -154, | , -3.4, -2423.7, -35.871, |, 3.1
15439.5, 0.0, | , 27.0, 3.1, 412.3, | ,  6000,  5816,     0,  -146, | , -3.4, -2423.7, -35.946, |, 2.6
15440.6, -0.0, | , 27.0, 10.5, 419.9, | ,  6000,  5817,     0,  -153, | , -3.4, -2422.0, -35.880, |, 11.3
15441.6, -0.0, | , 27.0, 10.5, 419.4, | ,  6000,  5819,     0,  -139, | , -3.4, -2422.0, -35.984, |, 10.7
15442.6, -0.0, | , 27.0, 10.5, 420.0, | ,  6000,  5815,     0,  -157, | , -3.4, -2422.0, -35.843, |, 10.9
15443.6, 0.0, | , 27.0, 2.6, 413.5, | ,  6000,  5808,     0,  -154, | , -3.4, -2423.3, -35.835, |, 4.0
15444.6, 0.0, | , 27.0, 3.6, 414.5, | ,  6000,  5818,     0,  -140, | , -3.4, -2423.3, -35.983, |, 5.2
15445.6, -0.0, | , 27.0, 10.4, 419.5, | ,  6000,  5816,     0,  -157, | , -3.4, -2422.5, -35.853, |, 11.0
15446.6, 0.0, | , 27.0, 11.0, 420.2, | ,  6000,  5816,     0,  -138, | , -3.4, -2422.0, -35.967, |, 11.7
15447.6, -0.0, | , 27.0, 10.4, 419.9, | ,  6000,  5813,     0,  -127, | , -3.4, -2422.0, -36.017, |, 11.0
15448.7, -0.0, | , 27.0, 9.5, 418.9, | ,  6000,  5814,     0,  -131, | , -3.4, -2422.5, -36.005, |, 10.1
15449.7, 0.0, | , 27.0, 2.8, 413.4, | ,  6000,  5814,     0,  -160, | , -3.4, -2423.3, -35.836, |, 4.1
15450.7, 0.0, | , 27.0, 2.3, 414.0, | ,  6000,  5810,     0,  -139, | , -3.4, -2423.3, -35.942, |, 5.0
15451.7, -0.0, | , 27.0, 10.6, 419.2, | ,  6000,  5813,     0,  -131, | , -3.4, -2422.9, -36.006, |, 11.1
15452.7, 0.0, | , 27.0, 11.0, 419.9, | ,  6000,  5810,     0,  -139, | , -3.4, -2422.0, -35.921, |, 11.7
15453.7, 0.0, | , 27.0, 9.2, 418.5, | ,  6000,  5817,     0,  -153, | , -3.4, -2422.0, -35.882, |, 9.9
15454.7, -0.0, | , 27.0, 10.2, 419.2, | ,  6000,  5807,     0,  -150, | , -3.4, -2422.0, -35.835, |, 11.0
15455.7, 0.0, | , 27.0, 1.6, 412.1, | ,  6000,  5813,     0,  -143, | , -3.4, -2423.3, -35.937, |, 3.0
15456.7, 0.0, | , 27.0, -0.6, 411.9, | ,  6000,  5814,     0,  -154, | , -3.4, -2423.7, -35.877, |, 3.3
15457.8, -0.0, | , 27.0, 9.8, 419.1, | ,  6000,  5813,     0,  -154, | , -3.4, -2422.0, -35.846, |, 11.1
15458.8, 0.0, | , 27.0, 9.4, 417.7, | ,  6000,  5816,     0,  -142, | , -3.4, -2422.0, -35.944, |, 10.1
15459.8, -0.0, | , 27.0, 11.1, 419.6, | ,  6000,  5816,     0,  -124, | , -3.4, -2422.5, -36.062, |, 11.6
15460.8, 0.0, | , 27.0, 3.0, 412.8, | ,  6000,  5812,     0,  -156, | , -3.4, -2423.3, -35.847, |, 4.4
15461.8, 0.0, | , 27.0, 1.2, 410.7, | ,  6000,  5811,     0,  -150, | , -3.4, -2423.7, -35.882, |, 3.0
15462.8, 0.0, | , 27.0, 0.6, 411.3, | ,  6000,  5811,     0,  -146, | , -3.4, -2423.7, -35.910, |, 2.7
15463.8, 0.0, | , 27.0, 9.7, 418.5, | ,  6000,  5817,     0,  -146, | , -3.4, -2422.9, -35.933, |, 10.0
15464.8, -0.0, | , 27.0, 10.1, 418.5, | ,  6000,  5812,     0,  -154, | , -3.4, -2422.5, -35.847, |, 10.3
15465.9, -0.0, | , 27.0, 10.1, 418.4, | ,  6000,  5810,     0,  -145, | , -3.4, -2422.0, -35.886, |, 10.5
15466.9, 0.0, | , 27.0, 3.2, 412.5, | ,  6000,  5815,     0,  -149, | , -3.4, -2423.3, -35.912, |, 4.6
15467.9, 0.0, | , 27.0, 1.0, 410.9, | ,  6000,  5815,     0,  -159, | , -3.4, -2423.3, -35.849, |, 2.3
15468.9, 0.0, | , 27.0, 8.4, 411.7, | ,  6000,  5814,     0,  -152, | , -3.4, -2423.7, -35.890, |, 8.5
15469.9, 0.0, | , 27.0, 10.3, 418.5, | ,  6000,  5813,     0,  -138, | , -3.4, -2422.0, -35.949, |, 11.3
15470.9, -0.0, | , 27.0, 10.6, 418.3, | ,  6000,  5814,     0,  -149, | , -3.4, -2422.0, -35.889, |, 11.5
15471.9, 0.0, | , 27.0, 10.2, 417.9, | ,  6000,  5813,     0,  -151, | , -3.4, -2422.0, -35.864, |, 10.9
15472.9, -0.0, | , 27.0, 3.0, 412.3, | ,  6000,  5806,     0,  -146, | , -3.4, -2423.7, -35.875, |, 4.5
15473.9, 0.0, | , 27.0, 2.1, 411.9, | ,  6000,  5814,     0,  -149, | , -3.4, -2422.9, -35.898, |, 3.0
15475.0, -0.0, | , 27.0, 10.2, 417.2, | ,  6000,  5816,     0,  -151, | , -3.4, -2422.0, -35.886, |, 10.8
15476.0, 0.0, | , 27.0, 10.1, 417.8, | ,  6000,  5816,     0,  -143, | , -3.4, -2422.0, -35.934, |, 10.7
15477.0, -0.0, | , 27.0, 10.8, 418.3, | ,  6000,  5813,     0,  -154, | , -3.4, -2422.5, -35.850, |, 11.1
15478.0, -0.0, | , 27.0, 10.1, 417.9, | ,  6000,  5814,     0,  -155, | , -3.4, -2422.0, -35.849, |, 10.9
15479.0, 0.0, | , 27.0, -3.1, 406.6, | ,  6000,  5811,     0,  -156, | , -3.4, -2425.0, -35.868, |, -1.7
15480.0, 0.0, | , 27.0, 4.0, 412.6, | ,  6000,  5811,     0,  -154, | , -3.4, -2423.3, -35.854, |, 5.6
15481.0, -0.0, | , 27.0, 10.8, 418.1, | ,  6000,  5816,     0,  -141, | , -3.4, -2422.0, -35.951, |, 11.2
15482.0, -0.0, | , 27.0, 10.2, 417.5, | ,  6000,  5813,     0,  -157, | , -3.4, -2422.0, -35.824, |, 10.6
15483.0, 0.0, | , 27.0, 10.6, 417.2, | ,  6000,  5814,     0,  -142, | , -3.4, -2422.5, -35.938, |, 11.1
15484.1, 0.0, | , 27.0, 9.0, 416.1, | ,  6000,  5816,     0,  -147, | , -3.4, -2422.5, -35.917, |, 10.1
15485.1, 0.0, | , 27.0, 1.2, 410.6, | ,  6000,  5813,     0,  -143, | , -3.4, -2423.7, -35.937, |, 2.6
15486.1, 0.0, | , 27.0, 2.1, 409.9, | ,  6000,  5812,     0,  -150, | , -3.4, -2423.3, -35.884, |, 2.7
15487.1, 0.0, | , 27.0, 10.5, 417.8, | ,  6000,  5814,     0,  -144, | , -3.4, -2421.6, -35.911, |, 11.5
15488.1, 0.0, | , 27.0, 10.2, 417.0, | ,  6000,  5816,     0,  -144, | , -3.4, -2422.5, -35.935, |, 10.8
15489.1, -0.0, | , 27.0, 8.7, 416.6, | ,  6000,  5815,     0,  -135, | , -3.4, -2422.0, -35.976, |, 10.2
15490.1, 0.0, | , 27.0, 3.4, 411.7, | ,  6000,  5814,     0,  -140, | , -3.4, -2422.9, -35.957, |, 4.9
15491.1, 0.0, | , 27.0, 1.2, 407.7, | ,  6000,  5813,     0,  -152, | , -3.4, -2423.3, -35.878, |, 2.2
15492.2, 0.0, | , 27.0, 1.0, 409.7, | ,  6000,  5810,     0,  -151, | , -3.4, -2423.7, -35.871, |, 3.0
15493.2, -0.0, | , 27.0, 9.3, 416.5, | ,  6000,  5817,     0,  -138, | , -3.4, -2422.5, -35.983, |, 10.3
15494.2, 0.0, | , 27.0, 9.7, 416.8, | ,  6000,  5813,     0,  -142, | , -3.4, -2422.0, -35.922, |, 10.8
15495.2, -0.0, | , 27.0, 10.5, 417.2, | ,  6000,  5813,     0,  -139, | , -3.4, -2422.0, -35.939, |, 11.2
15496.2, 0.0, | , 27.0, 2.7, 410.9, | ,  6000,  5818,     0,  -141, | , -3.4, -2423.3, -35.980, |, 4.4
15497.2, 0.0, | , 27.0, 3.4, 412.0, | ,  6000,  5813,     0,  -157, | , -3.4, -2423.7, -35.853, |, 5.7
15498.2, -0.0, | , 27.0, 10.1, 416.8, | ,  6000,  5814,     0,  -161, | , -3.4, -2422.0, -35.812, |, 11.0
15499.2, -0.0, | , 27.0, 9.3, 416.0, | ,  6000,  5811,     0,  -137, | , -3.4, -2422.0, -35.944, |, 10.0
15500.2, -0.0, | , 27.0, 10.3, 417.4, | ,  6000,  5814,     0,  -156, | , -3.4, -2422.5, -35.846, |, 11.6
15501.2, 0.0, | , 27.0, 11.0, 417.4, | ,  6000,  5813,     0,  -142, | , -3.4, -2422.0, -35.923, |, 11.5
15502.3, 0.0, | , 27.0, 2.8, 410.5, | ,  6000,  5816,     0,  -157, | , -3.4, -2423.3, -35.865, |, 4.5
15503.3, 0.0, | , 27.0, 2.7, 411.0, | ,  6000,  5812,     0,  -142, | , -3.4, -2423.3, -35.935, |, 4.1
15504.3, -0.0, | , 27.0, 9.5, 415.6, | ,  6000,  5814,     0,  -142, | , -3.4, -2422.5, -35.933, |, 10.2
15505.3, 0.0, | , 27.0, 11.0, 416.9, | ,  6000,  5814,     0,  -135, | , -3.4, -2421.6, -35.973, |, 11.6
15506.3, -0.0, | , 27.0, 10.3, 416.1, | ,  6000,  5816,     0,  -159, | , -3.4, -2422.5, -35.842, |, 11.1
15507.3, -0.0, | , 27.0, 11.0, 417.0, | ,  6000,  5816,     0,  -140, | , -3.4, -2422.0, -35.956, |, 11.7
15508.3, 0.0, | , 27.0, -3.3, 408.2, | ,  6000,  5816,     0,  -151, | , -3.4, -2424.2, -35.918, |, -0.2
15509.3, -0.0, | , 27.0, 3.2, 410.3, | ,  6000,  5810,     0,  -154, | , -3.4, -2423.3, -35.848, |, 4.1
15510.3, -0.0, | , 27.0, 10.5, 416.3, | ,  6000,  5813,     0,  -142, | , -3.4, -2422.0, -35.917, |, 11.3
15511.3, -0.0, | , 27.0, 11.1, 416.8, | ,  6000,  5819,     0,  -150, | , -3.4, -2422.5, -35.918, |, 11.7
15512.4, -0.0, | , 27.0, 10.6, 416.2, | ,  6000,  5814,     0,  -135, | , -3.4, -2422.0, -35.970, |, 11.0
15513.4, 0.0, | , 27.0, 3.0, 410.8, | ,  6000,  5816,     0,  -131, | , -3.4, -2422.0, -36.009, |, 7.1
15514.4, 0.0, | , 27.0, 0.6, 408.5, | ,  6000,  5815,     0,  -143, | , -3.4, -2424.2, -35.960, |, 2.8
15515.4, 0.0, | , 27.0, 1.8, 408.5, | ,  6000,  5812,     0,  -150, | , -3.4, -2423.7, -35.886, |, 2.5
15516.4, -0.0, | , 27.0, 10.0, 415.6, | ,  6000,  5815,     0,  -153, | , -3.4, -2422.5, -35.876, |, 10.5
15517.4, -0.0, | , 27.0, 10.8, 416.1, | ,  6000,  5809,     0,  -150, | , -3.4, -2422.5, -35.858, |, 11.2
15518.4, -0.0, | , 27.0, 10.0, 415.7, | ,  6000,  5813,     0,  -138, | , -3.4, -2422.0, -35.953, |, 11.1
15519.5, 0.0, | , 27.0, 2.2, 409.6, | ,  6000,  5815,     0,  -161, | , -3.4, -2423.3, -35.839, |, 4.0
15520.5, 0.0, | , 27.0, 0.7, 408.5, | ,  6000,  5810,     0,  -136, | , -3.4, -2424.2, -35.975, |, 2.9
15521.5, 0.0, | , 27.0, 1.1, 408.1, | ,  6000,  5816,     0,  -146, | , -3.4, -2423.7, -35.946, |, 3.4
15522.5, -0.0, | , 27.0, 10.2, 415.4, | ,  6000,  5812,     0,  -139, | , -3.4, -2422.0, -35.936, |, 10.7
15523.5, -0.0, | , 27.0, 10.1, 415.7, | ,  6000,  5817,     0,  -142, | , -3.4, -2422.5, -35.954, |, 11.4
15524.5, -0.0, | , 27.0, 10.9, 415.7, | ,  6000,  5812,     0,  -146, | , -3.4, -2422.0, -35.895, |, 11.4
15525.5, 0.0, | , 27.0, 1.5, 408.2, | ,  6000,  5815,     0,  -141, | , -3.4, -2423.7, -35.966, |, 3.4
15526.5, 0.0, | , 27.0, 3.3, 409.5, | ,  6000,  5815,     0,  -148, | , -3.4, -2422.9, -35.911, |, 4.9
15527.6, -0.0, | , 27.0, 10.3, 415.0, | ,  6000,  5815,     0,  -133, | , -3.4, -2422.5, -36.001, |, 11.0
15528.6, -0.0, | , 27.0, 10.3, 415.1, | ,  6000,  5819,     0,  -147, | , -3.4, -2422.5, -35.937, |, 10.7
15529.6, -0.0, | , 27.0, 10.3, 414.8, | ,  6000,  5815,     0,  -143, | , -3.4, -2422.0, -35.928, |, 10.7
15530.6, 0.0, | , 27.0, 8.5, 413.7, | ,  6000,  5812,     0,  -144, | , -3.4, -2422.0, -35.903, |, 10.1
15531.6, 0.0, | , 27.0, 3.0, 409.2, | ,  6000,  5816,     0,  -140, | , -3.4, -2423.3, -35.975, |, 4.7
15532.6, -0.0, | , 27.0, 0.9, 408.9, | ,  6000,  5817,     0,  -142, | , -3.4, -2423.3, -35.967, |, 4.1
15533.6, 0.0, | , 27.0, 10.2, 414.7, | ,  6000,  5815,     0,  -138, | , -3.4, -2422.0, -35.965, |, 10.5
15534.6, -0.0, | , 27.0, 10.8, 415.3, | ,  6000,  5817,     0,  -159, | , -3.4, -2422.0, -35.842, |, 11.2
15535.6, -0.0, | , 27.0, 9.1, 413.9, | ,  6000,  5811,     0,  -132, | , -3.4, -2422.5, -35.978, |, 9.9
15536.7, 0.0, | , 27.0, 10.4, 415.2, | ,  6000,  5816,     0,  -139, | , -3.4, -2422.5, -35.970, |, 11.1
15537.7, 0.0, | , 27.0, 4.2, 408.2, | ,  6000,  5815,     0,  -142, | , -3.4, -2423.3, -35.957, |, 5.7
15538.7, 0.0, | , 27.0, 4.4, 409.6, | ,  6000,  5815,     0,  -136, | , -3.4, -2423.3, -35.992, |, 5.7
15539.7, 0.0, | , 27.0, 10.5, 415.2, | ,  6000,  5817,     0,  -141, | , -3.4, -2422.0, -35.957, |, 11.2
15540.7, 0.0, | , 27.0, 10.0, 413.8, | ,  6000,  5815,     0,  -152, | , -3.4, -2422.5, -35.877, |, 10.8
15541.7, -0.0, | , 27.0, 11.1, 415.0, | ,  6000,  5814,     0,  -142, | , -3.4, -2421.6, -35.928, |, 11.8
15542.7, 0.0, | , 27.0, 2.8, 408.7, | ,  6000,  5811,     0,  -159, | , -3.4, -2423.3, -35.823, |, 4.4
15543.7, -0.0, | , 27.0, 1.3, 407.8, | ,  6000,  5811,     0,  -152, | , -3.4, -2424.2, -35.881, |, 3.5
15544.8, 0.0, | , 27.0, 1.3, 407.1, | ,  6000,  5811,     0,  -148, | , -3.4, -2423.3, -35.889, |, 3.2
15545.8, 0.0, | , 27.0, 9.2, 413.8, | ,  6000,  5817,     0,  -133, | , -3.4, -2423.3, -36.022, |, 10.3
15546.8, -0.0, | , 27.0, 10.5, 414.4, | ,  6000,  5815,     0,  -142, | , -3.4, -2422.0, -35.936, |, 11.2
15547.8, 0.0, | , 27.0, 11.1, 414.5, | ,  6000,  5815,     0,  -138, | , -3.4, -2422.0, -35.965, |, 11.7
15548.8, 0.0, | , 27.0, 2.9, 408.4, | ,  6000,  5812,     0,  -154, | , -3.4, -2423.7, -35.868, |, 4.5
15549.8, 0.0, | , 27.0, 3.2, 408.4, | ,  6000,  5811,     0,  -157, | , -3.4, -2423.3, -35.834, |, 4.7
15550.8, 0.0, | , 27.0, 0.9, 405.7, | ,  6000,  5811,     0,  -146, | , -3.4, -2424.2, -35.919, |, 1.6
15551.8, 0.0, | , 27.0, 9.8, 413.7, | ,  6000,  5813,     0,  -128, | , -3.4, -2422.0, -36.007, |, 10.7
15552.8, -0.0, | , 27.0, 10.0, 414.0, | ,  6000,  5816,     0,  -149, | , -3.4, -2422.0, -35.901, |, 10.8
15553.9, -0.0, | , 27.0, 10.6, 414.2, | ,  6000,  5820,     0,  -141, | , -3.4, -2422.0, -35.975, |, 11.5
15554.9, 0.0, | , 27.0, 3.0, 408.1, | ,  6000,  5811,     0,  -162, | , -3.4, -2423.3, -35.799, |, 4.5
15555.9, -0.0, | , 27.0, -0.0, 406.7, | ,  6000,  5815,     0,  -130, | , -3.4, -2423.3, -36.032, |, 3.2
15556.9, 0.0, | , 27.0, 9.7, 413.7, | ,  6000,  5817,     0,  -153, | , -3.4, -2422.0, -35.878, |, 11.6
15557.9, 0.0, | , 27.0, 10.7, 413.4, | ,  6000,  5811,     0,  -141, | , -3.4, -2421.6, -35.913, |, 11.1
15558.9, -0.0, | , 27.0, 10.0, 413.6, | ,  6000,  5818,     0,  -145, | , -3.4, -2422.0, -35.936, |, 11.0
15559.9, -0.0, | , 27.0, 10.0, 413.2, | ,  6000,  5810,     0,  -137, | , -3.4, -2422.0, -35.938, |, 11.0
15560.9, 0.0, | , 27.0, -2.9, 403.5, | ,  6000,  5811,     0,  -154, | , -3.4, -2423.7, -35.859, |, -0.1
15561.9, 0.0, | , 27.0, 2.7, 407.0, | ,  6000,  5812,     0,  -140, | , -3.4, -2422.9, -35.943, |, 4.8
15562.9, -0.0, | , 27.0, 9.3, 412.1, | ,  6000,  5818,     0,  -141, | , -3.4, -2422.5, -35.969, |, 9.8
15564.0, -0.0, | , 27.0, 9.2, 413.1, | ,  6000,  5814,     0,  -131, | , -3.4, -2422.9, -36.010, |, 9.9
15565.0, 0.0, | , 27.0, 10.8, 413.9, | ,  6000,  5816,     0,  -142, | , -3.4, -2421.6, -35.931, |, 11.4
15566.0, 0.0, | , 27.0, 2.5, 406.8, | ,  6000,  5811,     0,  -153, | , -3.4, -2424.6, -35.880, |, 3.9
15567.0, 0.0, | , 27.0, 1.5, 406.0, | ,  6000,  5815,     0,  -147, | , -3.4, -2423.3, -35.922, |, 3.2
15568.0, 0.0, | , 27.0, 3.2, 407.6, | ,  6000,  5814,     0,  -154, | , -3.4, -2424.2, -35.886, |, 4.8
15569.0, -0.0, | , 27.0, 10.5, 413.0, | ,  6000,  5812,     0,  -145, | , -3.4, -2422.0, -35.900, |, 11.3
15570.0, 0.0, | , 27.0, 10.4, 413.1, | ,  6000,  5813,     0,  -159, | , -3.4, -2422.0, -35.812, |, 11.1
15571.0, 0.0, | , 27.0, 9.9, 412.9, | ,  6000,  5820,     0,  -132, | , -3.4, -2422.0, -36.028, |, 10.6
15572.0, 0.0, | , 27.0, 2.7, 406.8, | ,  6000,  5819,     0,  -145, | , -3.4, -2423.3, -35.959, |, 4.5
15573.1, 0.0, | , 27.0, 1.2, 405.7, | ,  6000,  5815,     0,  -154, | , -3.4, -2423.3, -35.879, |, 3.3
15574.1, 0.0, | , 27.0, 1.5, 406.0, | ,  6000,  5814,     0,  -160, | , -3.4, -2423.7, -35.844, |, 3.6
15575.1, 0.0, | , 27.0, 10.9, 413.3, | ,  6000,  5817,     0,  -157, | , -3.4, -2422.0, -35.850, |, 11.6
15576.1, -0.0, | , 27.0, 9.4, 411.8, | ,  6000,  5814,     0,  -150, | , -3.4, -2422.0, -35.875, |, 10.1
15577.1, -0.0, | , 27.0, 10.2, 412.5, | ,  6000,  5817,     0,  -127, | , -3.4, -2422.0, -36.045, |, 11.3
15578.1, 0.0, | , 27.0, 3.5, 407.1, | ,  6000,  5815,     0,  -142, | , -3.4, -2422.9, -35.946, |, 5.1
15579.1, 0.0, | , 27.0, 3.6, 407.1, | ,  6000,  5814,     0,  -155, | , -3.4, -2423.3, -35.866, |, 4.6
15580.1, -0.0, | , 27.0, 9.8, 412.3, | ,  6000,  5815,     0,  -151, | , -3.4, -2422.5, -35.884, |, 10.4
15581.2, 0.0, | , 27.0, 9.8, 412.0, | ,  6000,  5815,     0,  -150, | , -3.4, -2422.5, -35.889, |, 10.2
15582.2, -0.0, | , 27.0, 10.3, 412.6, | ,  6000,  5812,     0,  -145, | , -3.4, -2422.5, -35.904, |, 10.7
15583.2, -0.0, | , 27.0, 10.1, 412.1, | ,  6000,  5812,     0,  -137, | , -3.4, -2422.0, -35.948, |, 10.6
15584.2, 0.0, | , 27.0, 2.6, 406.0, | ,  6000,  5813,     0,  -145, | , -3.4, -2423.3, -35.925, |, 3.9
15585.2, 0.0, | , 27.0, 2.7, 406.7, | ,  6000,  5816,     0,  -135, | , -3.4, -2423.3, -36.001, |, 4.1
15586.2, 0.0, | , 27.0, 8.8, 411.4, | ,  6000,  5815,     0,  -152, | , -3.4, -2422.5, -35.879, |, 10.2
15587.2, -0.0, | , 27.0, 10.0, 411.9, | ,  6000,  5816,     0,  -159, | , -3.4, -2422.0, -35.832, |, 11.0
15588.2, -0.0, | , 27.0, 10.2, 412.3, | ,  6000,  5814,     0,  -147, | , -3.4, -2422.5, -35.901, |, 10.6
15589.2, -0.0, | , 27.0, 10.4, 412.2, | ,  6000,  5811,     0,  -138, | , -3.4, -2422.0, -35.939, |, 10.3
15590.2, 0.0, | , 27.0, 2.8, 406.7, | ,  6000,  5812,     0,  -153, | , -3.4, -2424.6, -35.886, |, 4.2
15591.3, 0.0, | , 27.0, 2.7, 405.7, | ,  6000,  5813,     0,  -146, | , -3.4, -2423.7, -35.924, |, 4.2
15592.3, -0.0, | , 27.0, 10.6, 412.3, | ,  6000,  5813,     0,  -144, | , -3.4, -2422.5, -35.917, |, 11.5
15593.3, 0.0, | , 27.0, 10.9, 412.5, | ,  6000,  5813,     0,  -134, | , -3.4, -2421.6, -35.966, |, 11.3
15594.3, -0.0, | , 27.0, 10.6, 411.8, | ,  6000,  5813,     0,  -142, | , -3.4, -2422.5, -35.932, |, 11.4
15595.3, 0.0, | , 27.0, 3.5, 406.0, | ,  6000,  5816,     0,  -136, | , -3.4, -2423.3, -35.998, |, 4.9
15596.3, 0.0, | , 27.0, 0.3, 405.2, | ,  6000,  5812,     0,  -153, | , -3.4, -2423.3, -35.869, |, 2.4
15597.3, 0.0, | , 27.0, 2.8, 406.1, | ,  6000,  5819,     0,  -162, | , -3.4, -2423.3, -35.853, |, 5.1
15598.3, 0.0, | , 27.0, 9.7, 412.0, | ,  6000,  5815,     0,  -137, | , -3.4, -2422.0, -35.966, |, 10.8
15599.3, -0.0, | , 27.0, 11.0, 411.9, | ,  6000,  5818,     0,  -143, | , -3.4, -2422.0, -35.944, |, 11.7
15600.4, -0.0, | , 27.0, 10.6, 411.9, | ,  6000,  5820,     0,  -139, | , -3.4, -2422.9, -36.001, |, 11.3
15601.4, 0.0, | , 27.0, 2.2, 404.9, | ,  6000,  5805,     0,  -140, | , -3.4, -2423.7, -35.907, |, 3.4
15602.4, 0.0, | , 27.0, 3.1, 406.2, | ,  6000,  5816,     0,  -144, | , -3.4, -2423.3, -35.946, |, 4.5
15603.4, 0.0, | , 27.0, 1.9, 402.3, | ,  6000,  5812,     0,  -149, | , -3.4, -2423.3, -35.894, |, 4.2
15604.4, -0.0, | , 27.0, 10.6, 412.0, | ,  6000,  5814,     0,  -149, | , -3.4, -2422.0, -35.885, |, 11.2
15605.4, -0.0, | , 27.0, 11.1, 411.9, | ,  6000,  5813,     0,  -146, | , -3.4, -2422.0, -35.894, |, 11.8
15606.4, 0.0, | , 27.0, 8.8, 410.1, | ,  6000,  5813,     0,  -165, | , -3.4, -2422.5, -35.783, |, 10.3
15607.4, 0.0, | , 27.0, 2.9, 404.8, | ,  6000,  5810,     0,  -151, | , -3.4, -2423.3, -35.865, |, 4.4
15608.5, 0.0, | , 27.0, 4.4, 406.3, | ,  6000,  5815,     0,  -139, | , -3.4, -2423.3, -35.979, |, 5.9
15609.5, -0.0, | , 27.0, 10.6, 411.2, | ,  6000,  5812,     0,  -161, | , -3.4, -2422.5, -35.801, |, 11.2
15610.5, -0.0, | , 27.0, 10.0, 410.6, | ,  6000,  5815,     0,  -146, | , -3.4, -2422.0, -35.908, |, 10.6
15611.5, 0.0, | , 27.0, 9.0, 410.1, | ,  6000,  5812,     0,  -135, | , -3.4, -2422.5, -35.969, |, 10.3
15612.5, 0.0, | , 27.0, 10.4, 411.3, | ,  6000,  5814,     0,  -141, | , -3.4, -2422.0, -35.937, |, 11.5
15613.5, 0.0, | , 27.0, 2.6, 404.8, | ,  6000,  5815,     0,  -149, | , -3.4, -2422.9, -35.906, |, 4.6
15614.5, 0.0, | , 27.0, 3.3, 405.3, | ,  6000,  5819,     0,  -144, | , -3.4, -2423.3, -35.966, |, 4.3
15615.5, 0.0, | , 27.0, 10.6, 410.9, | ,  6000,  5814,     0,  -154, | , -3.4, -2422.9, -35.868, |, 11.2
15616.5, 0.0, | , 27.0, 1.6, 407.4, | ,  6000,  5817,     0,  -139, | , -3.4, -2422.5, -35.969, |, 0.9
15617.6, -0.0, | , 27.0, 10.3, 410.4, | ,  6000,  5815,     0,  -131, | , -3.4, -2422.5, -36.011, |, 11.0
15618.6, 0.0, | , 27.0, 10.0, 409.9, | ,  6000,  5815,     0,  -146, | , -3.4, -2422.5, -35.917, |, 10.9
15619.6, 0.0, | , 27.0, 1.4, 403.8, | ,  6000,  5819,     0,  -153, | , -3.4, -2423.7, -35.917, |, 2.2
15620.6, -0.0, | , 27.0, 2.7, 403.0, | ,  6000,  5817,     0,  -150, | , -3.4, -2423.3, -35.914, |, 2.4
15621.6, 0.0, | , 27.0, 9.1, 407.9, | ,  6000,  5813,     0,  -142, | , -3.4, -2422.5, -35.929, |, 9.8
15622.6, 0.0, | , 27.0, 10.4, 410.6, | ,  6000,  5816,     0,  -139, | , -3.4, -2422.0, -35.961, |, 11.6
15623.6, -0.0, | , 27.0, 11.1, 410.7, | ,  6000,  5812,     0,  -142, | , -3.4, -2422.0, -35.918, |, 11.7
15624.6, 0.0, | , 27.0, 2.9, 404.3, | ,  6000,  5813,     0,  -139, | , -3.4, -2423.3, -35.956, |, 4.5
15625.6, 0.0, | , 27.0, 1.7, 403.1, | ,  6000,  5814,     0,  -149, | , -3.4, -2422.9, -35.898, |, 3.8
15626.7, 0.0, | , 27.0, 1.2, 402.1, | ,  6000,  5811,     0,  -142, | , -3.4, -2423.7, -35.930, |, 2.4
15627.7, -0.0, | , 27.0, 10.0, 410.0, | ,  6000,  5814,     0,  -146, | , -3.4, -2422.5, -35.913, |, 11.0
15628.7, 0.0, | , 27.0, 11.1, 410.9, | ,  6000,  5813,     0,  -144, | , -3.4, -2422.0, -35.913, |, 11.8
15629.7, 0.0, | , 27.0, 10.9, 410.5, | ,  6000,  5810,     0,  -150, | , -3.4, -2422.0, -35.854, |, 11.5
15630.7, -0.0, | , 27.0, 2.9, 403.9, | ,  6000,  5815,     0,  -155, | , -3.4, -2423.3, -35.870, |, 4.4
15631.7, 0.0, | , 27.0, 2.7, 403.8, | ,  6000,  5816,     0,  -134, | , -3.4, -2423.7, -36.018, |, 4.3
15632.7, 0.0, | , 27.0, 3.0, 403.4, | ,  6000,  5814,     0,  -161, | , -3.4, -2423.3, -35.828, |, 3.1
15633.8, -0.0, | , 27.0, 10.1, 409.7, | ,  6000,  5816,     0,  -137, | , -3.4, -2422.5, -35.980, |, 11.0
15634.8, -0.0, | , 27.0, 10.6, 410.1, | ,  6000,  5810,     0,  -153, | , -3.4, -2422.5, -35.844, |, 11.2
15635.8, -0.0, | , 27.0, 11.2, 410.3, | ,  6000,  5811,     0,  -139, | , -3.4, -2422.0, -35.925, |, 11.8
15636.8, -0.0, | , 27.0, 1.9, 403.0, | ,  6000,  5809,     0,  -151, | , -3.4, -2424.2, -35.874, |, 3.9
15637.8, 0.0, | , 27.0, 3.6, 402.9, | ,  6000,  5816,     0,  -149, | , -3.4, -2423.3, -35.920, |, 4.7
15638.8, -0.0, | , 27.0, 10.3, 409.7, | ,  6000,  5816,     0,  -142, | , -3.4, -2422.0, -35.939, |, 11.3
15639.8, -0.0, | , 27.0, 11.1, 410.0, | ,  6000,  5818,     0,  -146, | , -3.4, -2422.0, -35.929, |, 11.7
15640.8, -0.0, | , 27.0, 10.5, 409.7, | ,  6000,  5816,     0,  -157, | , -3.4, -2422.0, -35.851, |, 11.2
15641.8, -0.0, | , 27.0, 9.5, 408.9, | ,  6000,  5817,     0,  -146, | , -3.4, -2422.0, -35.918, |, 10.3
15642.8, -0.0, | , 27.0, -1.9, 401.9, | ,  6000,  5812,     0,  -159, | , -3.4, -2423.7, -35.835, |, 0.9
15643.9, 0.0, | , 27.0, 3.1, 403.6, | ,  6000,  5806,     0,  -148, | , -3.4, -2423.3, -35.857, |, 4.6
15644.9, -0.0, | , 27.0, 10.1, 409.1, | ,  6000,  5819,     0,  -154, | , -3.4, -2421.6, -35.878, |, 10.9
15645.9, -0.1, | , 27.0, 10.0, 408.7, | ,  6000,  5814,     0,  -154, | , -3.4, -2422.0, -35.857, |, 10.6
15646.9, -0.0, | , 27.0, 9.6, 408.5, | ,  6000,  5816,     0,  -154, | , -3.4, -2422.0, -35.867, |, 10.5
15647.9, 0.0, | , 27.0, 9.9, 408.6, | ,  6000,  5816,     0,  -151, | , -3.4, -2422.5, -35.892, |, 11.1
15648.9, 0.0, | , 27.0, 1.3, 401.9, | ,  6000,  5816,     0,  -161, | , -3.4, -2423.7, -35.851, |, 3.2
15649.9, -0.0, | , 27.0, 3.0, 401.5, | ,  6000,  5811,     0,  -150, | , -3.4, -2423.7, -35.889, |, 4.5
15651.0, -0.0, | , 27.0, 9.9, 408.9, | ,  6000,  5815,     0,  -142, | , -3.4, -2422.0, -35.940, |, 10.9
15652.0, -0.0, | , 27.0, 8.7, 408.4, | ,  6000,  5819,     0,  -142, | , -3.4, -2422.5, -35.966, |, 10.4
15653.0, -0.0, | , 27.0, 10.8, 409.1, | ,  6000,  5817,     0,  -142, | , -3.4, -2421.6, -35.946, |, 11.4
15654.0, 0.0, | , 27.0, 2.5, 402.4, | ,  6000,  5817,     0,  -140, | , -3.4, -2423.3, -35.981, |, 4.3
15655.0, 0.0, | , 27.0, 0.7, 401.5, | ,  6000,  5816,     0,  -156, | , -3.4, -2423.3, -35.875, |, 3.5
15656.0, 0.0, | , 27.0, 0.7, 401.0, | ,  6000,  5813,     0,  -144, | , -3.4, -2423.3, -35.928, |, 3.0
15657.0, -0.0, | , 27.0, 8.9, 407.2, | ,  6000,  5815,     0,  -142, | , -3.4, -2422.5, -35.939, |, 10.2
15658.0, -0.0, | , 27.0, 10.4, 409.0, | ,  6000,  5815,     0,  -152, | , -3.4, -2422.0, -35.873, |, 11.0
15659.0, -0.0, | , 27.0, 11.1, 409.2, | ,  6000,  5814,     0,  -150, | , -3.4, -2422.0, -35.875, |, 11.9
15660.0, 0.0, | , 27.0, 3.2, 403.1, | ,  6000,  5806,     0,  -149, | , -3.4, -2423.3, -35.854, |, 5.0
15661.1, 0.0, | , 27.0, 3.4, 402.6, | ,  6000,  5815,     0,  -156, | , -3.4, -2423.7, -35.873, |, 5.3
15662.1, 0.0, | , 27.0, 9.1, 407.9, | ,  6000,  5816,     0,  -147, | , -3.4, -2423.7, -35.934, |, 9.8
15663.1, -0.0, | , 27.0, 11.1, 409.0, | ,  6000,  5812,     0,  -155, | , -3.4, -2421.6, -35.825, |, 11.8
15664.1, -0.0, | , 27.0, 10.4, 408.2, | ,  6000,  5818,     0,  -159, | , -3.4, -2422.5, -35.852, |, 11.2
15665.1, -0.0, | , 27.0, 10.4, 408.1, | ,  6000,  5813,     0,  -150, | , -3.4, -2422.5, -35.880, |, 11.3
15666.1, 0.0, | , 27.0, 3.5, 402.8, | ,  6000,  5815,     0,  -159, | , -3.4, -2423.3, -35.845, |, 5.0
15667.1, 0.0, | , 27.0, 2.4, 399.7, | ,  6000,  5813,     0,  -154, | , -3.4, -2423.3, -35.867, |, 3.3
15668.1, -0.0, | , 27.0, 9.2, 407.5, | ,  6000,  5813,     0,  -150, | , -3.4, -2422.0, -35.872, |, 10.3
15669.1, -0.0, | , 27.0, 10.5, 408.6, | ,  6000,  5819,     0,  -148, | , -3.4, -2422.0, -35.926, |, 11.8
15670.2, 0.0, | , 27.0, 10.8, 408.4, | ,  6000,  5817,     0,  -141, | , -3.4, -2422.0, -35.953, |, 11.7
15671.2, -0.0, | , 27.0, 10.1, 407.7, | ,  6000,  5817,     0,  -137, | , -3.4, -2422.0, -35.980, |, 11.3
15672.2, 0.0, | , 27.0, -2.4, 397.0, | ,  6000,  5807,     0,  -160, | , -3.4, -2424.6, -35.811, |, -1.4
15673.2, 0.0, | , 27.0, 3.2, 402.0, | ,  6000,  5815,     0,  -155, | , -3.4, -2423.7, -35.878, |, 4.8
15674.2, 0.0, | , 27.0, 11.1, 408.3, | ,  6000,  5815,     0,  -150, | , -3.4, -2422.0, -35.881, |, 11.8
15675.2, -0.0, | , 27.0, 10.5, 407.6, | ,  6000,  5816,     0,  -140, | , -3.4, -2422.0, -35.956, |, 11.2
15676.2, -0.0, | , 27.0, 10.6, 407.8, | ,  6000,  5814,     0,  -139, | , -3.4, -2422.5, -35.960, |, 11.2
15677.2, 0.0, | , 27.0, 2.0, 400.9, | ,  6000,  5814,     0,  -136, | , -3.4, -2422.5, -35.975, |, 3.8
15678.2, 0.0, | , 27.0, 0.5, 399.7, | ,  6000,  5814,     0,  -154, | , -3.4, -2423.7, -35.877, |, 2.3
15679.3, 0.0, | , 27.0, 0.7, 399.7, | ,  6000,  5816,     0,  -140, | , -3.4, -2423.7, -35.981, |, 2.4
15680.3, -0.0, | , 27.0, 10.8, 408.1, | ,  6000,  5819,     0,  -148, | , -3.4, -2422.0, -35.920, |, 11.4
15681.3, 0.0, | , 27.0, 10.5, 407.9, | ,  6000,  5815,     0,  -154, | , -3.4, -2422.0, -35.861, |, 11.5
15682.3, 0.0, | , 27.0, 8.8, 406.1, | ,  6000,  5808,     0,  -144, | , -3.4, -2422.5, -35.887, |, 10.0
15683.3, 0.0, | , 27.0, 2.9, 401.2, | ,  6000,  5815,     0,  -154, | , -3.4, -2423.7, -35.885, |, 4.9
15684.3, 0.0, | , 27.0, 1.7, 400.2, | ,  6000,  5817,     0,  -157, | , -3.4, -2423.3, -35.874, |, 2.8
15685.3, 0.0, | , 27.0, 0.9, 399.7, | ,  6000,  5808,     0,  -151, | , -3.4, -2423.7, -35.859, |, 2.6
15686.3, -0.0, | , 27.0, 10.1, 407.2, | ,  6000,  5813,     0,  -143, | , -3.4, -2422.0, -35.916, |, 11.0
15687.3, 0.0, | , 27.0, 9.3, 406.0, | ,  6000,  5810,     0,  -138, | , -3.4, -2422.0, -35.933, |, 10.4
15688.4, -0.0, | , 27.0, 10.1, 406.8, | ,  6000,  5812,     0,  -148, | , -3.4, -2422.0, -35.880, |, 10.7
15689.4, 0.0, | , 27.0, 2.6, 400.7, | ,  6000,  5813,     0,  -146, | , -3.4, -2423.3, -35.917, |, 4.1
15690.4, 0.0, | , 27.0, 3.9, 401.6, | ,  6000,  5817,     0,  -143, | , -3.4, -2423.7, -35.967, |, 5.6
15691.4, -0.0, | , 27.0, 10.0, 406.3, | ,  6000,  5817,     0,  -142, | , -3.4, -2422.5, -35.956, |, 11.0
15692.4, -0.0, | , 27.0, 8.8, 405.7, | ,  6000,  5814,     0,  -154, | , -3.4, -2422.0, -35.859, |, 9.9
15693.4, 0.0, | , 27.0, 10.3, 406.9, | ,  6000,  5811,     0,  -153, | , -3.4, -2422.5, -35.850, |, 11.0
15694.4, 0.0, | , 27.0, 10.0, 406.0, | ,  6000,  5813,     0,  -137, | , -3.4, -2422.0, -35.952, |, 11.2
15695.4, 0.0, | , 27.0, 2.4, 400.6, | ,  6000,  5809,     0,  -142, | , -3.4, -2423.3, -35.912, |, 4.0
15696.4, 0.0, | , 27.0, 3.2, 399.3, | ,  6000,  5812,     0,  -154, | , -3.4, -2423.3, -35.864, |, 4.7
15697.4, 0.0, | , 27.0, 9.9, 406.1, | ,  6000,  5812,     0,  -139, | , -3.4, -2422.0, -35.940, |, 9.9
15698.5, -0.0, | , 27.0, 11.1, 407.0, | ,  6000,  5813,     0,  -141, | , -3.4, -2421.6, -35.923, |, 11.9
15699.5, -0.0, | , 27.0, 10.4, 406.8, | ,  6000,  5819,     0,  -151, | , -3.4, -2422.0, -35.900, |, 11.4
15700.5, -0.0, | , 27.0, 11.0, 406.8, | ,  6000,  5806,     0,  -142, | , -3.4, -2422.0, -35.873, |, 11.6
15701.5, 0.0, | , 27.0, -1.8, 397.1, | ,  6000,  5812,     0,  -139, | , -3.4, -2424.2, -35.972, |, 0.1
15702.5, 0.0, | , 27.0, 3.0, 400.5, | ,  6000,  5814,     0,  -153, | , -3.4, -2423.3, -35.881, |, 4.8
15703.5, -0.0, | , 27.0, 9.8, 405.8, | ,  6000,  5816,     0,  -156, | , -3.4, -2422.0, -35.852, |, 10.8
15704.5, 0.0, | , 27.0, 10.6, 406.1, | ,  6000,  5818,     0,  -147, | , -3.4, -2422.5, -35.929, |, 11.3
15705.6, -0.0, | , 27.0, 10.4, 406.4, | ,  6000,  5814,     0,  -146, | , -3.4, -2422.5, -35.911, |, 11.4
15706.6, 0.0, | , 27.0, 2.7, 400.0, | ,  6000,  5815,     0,  -165, | , -3.4, -2423.7, -35.820, |, 4.6
15707.6, 0.0, | , 27.0, 1.2, 398.6, | ,  6000,  5815,     0,  -140, | , -3.4, -2423.7, -35.971, |, 3.0
15708.6, 0.0, | , 27.0, 2.0, 400.6, | ,  6000,  5816,     0,  -157, | , -3.4, -2423.3, -35.868, |, 3.0
15709.6, 0.0, | , 27.0, 10.5, 406.2, | ,  6000,  5812,     0,  -146, | , -3.4, -2422.0, -35.890, |, 11.2
15710.6, 0.0, | , 27.0, 11.1, 406.4, | ,  6000,  5817,     0,  -145, | , -3.4, -2422.0, -35.928, |, 11.8
15711.6, -0.0, | , 27.0, 11.1, 406.5, | ,  6000,  5817,     0,  -131, | , -3.4, -2421.6, -36.009, |, 11.8
15712.6, 0.0, | , 27.0, 2.3, 399.0, | ,  6000,  5811,     0,  -146, | , -3.4, -2423.3, -35.904, |, 3.9
15713.6, 0.0, | , 27.0, 1.1, 398.9, | ,  6000,  5815,     0,  -150, | , -3.4, -2423.3, -35.904, |, 3.2
15714.6, 0.0, | , 27.0, 1.9, 398.8, | ,  6000,  5814,     0,  -139, | , -3.4, -2423.3, -35.968, |, 3.6
15715.7, -0.0, | , 27.0, 10.6, 405.6, | ,  6000,  5816,     0,  -138, | , -3.4, -2422.5, -35.977, |, 11.2
15716.7, -0.0, | , 27.0, 10.3, 406.3, | ,  6000,  5810,     0,  -128, | , -3.4, -2422.5, -35.995, |, 11.8
15717.7, 0.0, | , 27.0, 9.9, 404.9, | ,  6000,  5810,     0,  -153, | , -3.4, -2422.5, -35.842, |, 10.8
15718.7, 0.0, | , 27.0, 2.7, 399.4, | ,  6000,  5815,     0,  -157, | , -3.4, -2423.3, -35.859, |, 4.6
15719.7, 0.0, | , 27.0, 3.6, 400.1, | ,  6000,  5816,     0,  -148, | , -3.4, -2423.7, -35.927, |, 4.0
15720.7, 0.0, | , 27.0, 11.1, 406.0, | ,  6000,  5817,     0,  -141, | , -3.4, -2422.0, -35.957, |, 11.8
15721.7, 0.0, | , 27.0, 10.6, 405.5, | ,  6000,  5819,     0,  -143, | , -3.4, -2422.0, -35.954, |, 11.3
15722.7, -0.0, | , 27.0, 8.8, 404.7, | ,  6000,  5808,     0,  -150, | , -3.4, -2422.0, -35.844, |, 10.3
15723.7, -0.0, | , 27.0, 10.7, 405.8, | ,  6000,  5811,     0,  -138, | , -3.4, -2422.0, -35.937, |, 11.6
15724.8, 0.0, | , 27.0, 3.3, 399.6, | ,  6000,  5813,     0,  -146, | , -3.4, -2422.9, -35.907, |, 5.0
15725.8, 0.0, | , 27.0, 1.5, 399.0, | ,  6000,  5811,     0,  -153, | , -3.4, -2422.9, -35.855, |, 4.0
