Repository: jdhuang-csm/Ru-BCA

## Methods
* (BaO)<sub>x</sub>-(CaO)<sub>y</sub>-(Al<sub>2</sub>O<sub>3</sub>)<sub>1-x-y</sub> (BCA) catalyst supports were synthesized via sol-gel and solid-state methods. 
* Ru/BCA catalysts were prepared via incipient wetness impregnation to achieve 1 wt. % Ru loading.
* Ammonia synthesis rates were measured for Ru/BCA catalysts in a packed-bed reactor at 480-600<sup>o</sup>C, 10 bar, and space velocities up to 1.3 x 10<sup>6</sup> ml g<sub>cat</sub><sup>-1</sup> h<sup>-1</sup>.
* A machine learning (ML) model was employed to improve understanding of the behavior of Ru/BCA catalysts.
* A microkinetic model was developed to describe the best-performing catalyst.

File: data/init_files_Cadigan/BCA311.txt (part 40 of 42)
********** Start test **********
Elapsed time, Pressure, | , LJtemp(C), Inner-Temp, Outer-Temp, | , N2-set, N2-flow, H2-set, H2-flow, | , pH, NH3_ppm, NH3_Prod_rate, |, In222Temp
15454.8, 138.1, | , 25.4, 0.0, 430.3, | ,  1000,   953,  3000,  2920, | , -3.4, 712.1, 7.372, |, 0.0
15455.8, 139.6, | , 25.4, 0.0, 422.7, | ,  1000,   954,  3000,  2933, | , -3.4, 678.2, 7.048, |, 0.0
15456.8, 138.8, | , 25.4, 0.0, 424.2, | ,  1000,   951,  3000,  2915, | , -3.4, 681.6, 7.045, |, 0.0
15457.8, 138.9, | , 25.5, 0.0, 424.3, | ,  1000,   954,  3000,  2928, | , -3.4, 673.1, 6.984, |, 0.0
15458.9, 138.4, | , 25.5, 0.0, 430.9, | ,  1000,   958,  3000,  2940, | , -3.4, 674.8, 7.031, |, 0.0
15459.9, 138.2, | , 25.4, 0.0, 430.1, | ,  1000,   953,  3000,  2951, | , -3.4, 697.5, 7.279, |, 0.0
15460.9, 138.7, | , 25.5, 0.0, 425.6, | ,  1000,   955,  3000,  2917, | , -3.4, 675.6, 6.994, |, 0.0
15461.9, 139.2, | , 25.4, 0.0, 425.0, | ,  1000,   957,  3000,  2933, | , -3.4, 685.9, 7.134, |, 0.0
15462.9, 138.9, | , 25.5, 0.0, 424.8, | ,  1000,   951,  3000,  2932, | , -3.4, 676.1, 7.018, |, 0.0
15463.9, 138.7, | , 25.5, 0.0, 424.5, | ,  1000,   952,  3000,  2935, | , -3.4, 675.6, 7.020, |, 0.0
15464.9, 138.4, | , 25.5, 0.0, 430.5, | ,  1000,   956,  3000,  2917, | , -3.4, 668.8, 6.924, |, 0.0
15465.9, 138.2, | , 25.5, 0.0, 431.0, | ,  1000,   960,  3000,  2918, | , -3.4, 666.2, 6.906, |, 0.0
15466.9, 138.6, | , 25.4, 0.0, 425.5, | ,  1000,   954,  3000,  2914, | , -3.4, 669.6, 6.924, |, 0.0
15467.9, 138.8, | , 25.4, 0.0, 424.3, | ,  1000,   952,  3000,  2920, | , -3.4, 694.5, 7.189, |, 0.0
15469.0, 139.2, | , 25.4, 0.0, 424.6, | ,  1000,   952,  3000,  2916, | , -3.4, 665.8, 6.884, |, 0.0
15470.0, 138.2, | , 25.5, 0.0, 429.4, | ,  1000,   959,  3000,  2944, | , -3.4, 695.3, 7.256, |, 0.0
15471.0, 138.0, | , 25.5, 0.0, 430.5, | ,  1000,   955,  3000,  2929, | , -3.4, 661.9, 6.874, |, 0.0
15472.0, 138.0, | , 25.5, 0.0, 430.5, | ,  1000,   959,  3000,  2916, | , -3.4, 668.4, 6.924, |, 0.0
15473.0, 139.2, | , 25.4, 0.0, 425.4, | ,  1000,   956,  3000,  2938, | , -3.4, 668.8, 6.963, |, 0.0
15474.0, 138.9, | , 25.4, 0.0, 423.3, | ,  1000,   948,  3000,  2936, | , -3.4, 667.1, 6.925, |, 0.0
15475.0, 138.8, | , 25.5, 0.0, 424.5, | ,  1000,   955,  3000,  2944, | , -3.4, 683.8, 7.126, |, 0.0
15476.0, 138.4, | , 25.5, 0.0, 430.3, | ,  1000,   953,  3000,  2924, | , -3.4, 665.8, 6.900, |, 0.0
15477.0, 138.1, | , 25.5, 0.0, 430.1, | ,  1000,   955,  3000,  2945, | , -3.4, 680.3, 7.094, |, 0.0
15478.1, 138.0, | , 25.4, 0.0, 430.1, | ,  1000,   955,  3000,  2926, | , -3.4, 682.9, 7.084, |, 0.0
15479.1, 139.3, | , 25.4, 0.0, 420.4, | ,  1000,   948,  3000,  2942, | , -3.4, 659.4, 6.856, |, 0.0
15480.1, 139.3, | , 25.4, 0.0, 422.8, | ,  1000,   954,  3000,  2938, | , -3.4, 660.2, 6.870, |, 0.0
15481.1, 138.6, | , 25.4, 0.0, 423.1, | ,  1000,   955,  3000,  2922, | , -3.4, 664.5, 6.889, |, 0.0
15482.1, 137.9, | , 25.5, 0.0, 429.9, | ,  1000,   960,  3000,  2943, | , -3.4, 669.2, 6.983, |, 0.0
15483.1, 138.3, | , 25.4, 0.0, 430.2, | ,  1000,   959,  3000,  2932, | , -3.4, 662.8, 6.895, |, 0.0
15484.1, 138.3, | , 25.4, 0.0, 430.4, | ,  1000,   961,  3000,  2935, | , -3.4, 662.4, 6.900, |, 0.0
15485.1, 138.9, | , 25.5, 0.0, 423.8, | ,  1000,   955,  3000,  2916, | , -3.4, 667.5, 6.908, |, 0.0
15486.1, 139.2, | , 25.4, 0.0, 423.8, | ,  1000,   948,  3000,  2923, | , -3.4, 652.1, 6.749, |, 0.0
15487.2, 138.9, | , 25.4, 0.0, 423.3, | ,  1000,   952,  3000,  2948, | , -3.4, 653.8, 6.816, |, 0.0
15488.2, 137.8, | , 25.5, 0.0, 429.7, | ,  1000,   958,  3000,  2934, | , -3.4, 674.4, 7.016, |, 0.0
15489.2, 138.4, | , 25.4, 0.0, 429.1, | ,  1000,   956,  3000,  2928, | , -3.4, 670.5, 6.963, |, 0.0
15490.2, 139.1, | , 25.4, 0.0, 424.4, | ,  1000,   947,  3000,  2922, | , -3.4, 668.4, 6.913, |, 0.0
15491.2, 138.8, | , 25.5, 0.0, 423.1, | ,  1000,   952,  3000,  2926, | , -3.4, 652.1, 6.761, |, 0.0
15492.2, 139.1, | , 25.4, 0.0, 423.9, | ,  1000,   952,  3000,  2948, | , -3.4, 666.2, 6.946, |, 0.0
15493.2, 138.2, | , 25.4, 0.0, 429.4, | ,  1000,   955,  3000,  2919, | , -3.4, 646.5, 6.696, |, 0.0
15494.2, 138.0, | , 25.5, 0.0, 428.9, | ,  1000,   959,  3000,  2937, | , -3.4, 675.2, 7.032, |, 0.0
15495.2, 138.1, | , 25.4, 0.0, 428.4, | ,  1000,   952,  3000,  2948, | , -3.4, 655.9, 6.840, |, 0.0
15496.3, 139.2, | , 25.4, 0.0, 424.2, | ,  1000,   959,  3000,  2948, | , -3.4, 652.9, 6.819, |, 0.0
15497.3, 139.3, | , 25.4, 0.0, 422.3, | ,  1000,   958,  3000,  2924, | , -3.4, 642.6, 6.669, |, 0.0
15498.3, 138.6, | , 25.4, 0.0, 424.5, | ,  1000,   952,  3000,  2913, | , -3.4, 676.1, 6.985, |, 0.0
15499.3, 138.1, | , 25.5, 0.0, 428.7, | ,  1000,   959,  3000,  2923, | , -3.4, 644.4, 6.687, |, 0.0
15500.3, 138.5, | , 25.4, 0.0, 428.0, | ,  1000,   954,  3000,  2939, | , -3.4, 647.4, 6.737, |, 0.0
15501.3, 138.1, | , 25.4, 0.0, 428.8, | ,  1000,   955,  3000,  2941, | , -3.4, 674.4, 7.024, |, 0.0
15502.3, 138.8, | , 25.4, 0.0, 422.6, | ,  1000,   953,  3000,  2918, | , -3.4, 646.9, 6.694, |, 0.0
15503.3, 139.1, | , 25.4, 0.0, 422.3, | ,  1000,   959,  3000,  2922, | , -3.4, 644.4, 6.684, |, 0.0
15504.3, 138.9, | , 25.4, 0.0, 422.1, | ,  1000,   951,  3000,  2944, | , -3.4, 641.8, 6.684, |, 0.0
15505.4, 138.2, | , 25.4, 0.0, 427.9, | ,  1000,   957,  3000,  2946, | , -3.4, 646.5, 6.747, |, 0.0
15506.4, 137.9, | , 25.4, 0.0, 428.6, | ,  1000,   957,  3000,  2938, | , -3.4, 636.6, 6.630, |, 0.0
15507.4, 138.3, | , 25.4, 0.0, 428.8, | ,  1000,   958,  3000,  2928, | , -3.4, 637.1, 6.618, |, 0.0
15508.4, 138.8, | , 25.4, 0.0, 422.6, | ,  1000,   951,  3000,  2909, | , -3.4, 637.1, 6.575, |, 0.0
15509.4, 138.9, | , 25.4, 0.0, 422.2, | ,  1000,   954,  3000,  2924, | , -3.4, 634.9, 6.582, |, 0.0
15510.4, 139.3, | , 25.4, 0.0, 421.7, | ,  1000,   955,  3000,  2908, | , -3.4, 637.1, 6.579, |, 0.0
15511.4, 137.9, | , 25.5, 0.0, 428.3, | ,  1000,   953,  3000,  2920, | , -3.4, 635.8, 6.583, |, 0.0
15512.4, 137.8, | , 25.5, 0.0, 428.4, | ,  1000,   958,  3000,  2932, | , -3.4, 651.6, 6.777, |, 0.0
15513.4, 138.7, | , 25.4, 0.0, 423.2, | ,  1000,   948,  3000,  2922, | , -3.4, 636.2, 6.581, |, 0.0
15514.5, 139.3, | , 25.4, 0.0, 421.7, | ,  1000,   955,  3000,  2925, | , -3.4, 645.2, 6.693, |, 0.0
15515.5, 138.7, | , 25.4, 0.0, 423.2, | ,  1000,   954,  3000,  2931, | , -3.4, 626.8, 6.511, |, 0.0
15516.5, 139.0, | , 25.4, 0.0, 422.0, | ,  1000,   954,  3000,  2909, | , -3.4, 629.4, 6.500, |, 0.0
15517.5, 138.4, | , 25.4, 0.0, 428.3, | ,  1000,   959,  3000,  2949, | , -3.4, 631.9, 6.603, |, 0.0
15518.5, 138.0, | , 25.5, 0.0, 428.0, | ,  1000,   956,  3000,  2941, | , -3.4, 633.2, 6.597, |, 0.0
15519.5, 138.7, | , 25.4, 0.0, 422.6, | ,  1000,   959,  3000,  2926, | , -3.4, 628.1, 6.522, |, 0.0
15520.5, 139.3, | , 25.4, 0.0, 421.1, | ,  1000,   955,  3000,  2952, | , -3.4, 652.1, 6.809, |, 0.0
15521.5, 138.7, | , 25.4, 0.0, 422.8, | ,  1000,   955,  3000,  2925, | , -3.4, 628.1, 6.515, |, 0.0
15522.6, 138.0, | , 25.5, 0.0, 427.7, | ,  1000,   955,  3000,  2944, | , -3.4, 640.9, 6.681, |, 0.0
15523.6, 138.4, | , 25.4, 0.0, 427.6, | ,  1000,   957,  3000,  2953, | , -3.4, 629.8, 6.583, |, 0.0
15524.6, 138.1, | , 25.4, 0.0, 427.6, | ,  1000,   959,  3000,  2937, | , -3.4, 629.8, 6.561, |, 0.0
15525.6, 138.8, | , 25.4, 0.0, 422.1, | ,  1000,   952,  3000,  2931, | , -3.4, 636.6, 6.609, |, 0.0
15526.6, 138.9, | , 25.4, 0.0, 421.1, | ,  1000,   955,  3000,  2926, | , -3.4, 622.9, 6.462, |, 0.0
15527.6, 139.2, | , 25.4, 0.0, 421.3, | ,  1000,   954,  3000,  2928, | , -3.4, 628.1, 6.518, |, 0.0
15528.6, 137.9, | , 25.4, 0.0, 427.4, | ,  1000,   958,  3000,  2945, | , -3.4, 623.8, 6.509, |, 0.0
15529.6, 138.3, | , 25.4, 0.0, 427.6, | ,  1000,   960,  3000,  2942, | , -3.4, 638.4, 6.659, |, 0.0
15530.7, 138.4, | , 25.4, 0.0, 426.8, | ,  1000,   951,  3000,  2922, | , -3.4, 622.5, 6.445, |, 0.0
15531.7, 138.9, | , 25.4, 0.0, 421.0, | ,  1000,   956,  3000,  2936, | , -3.4, 620.4, 6.454, |, 0.0
15532.7, 138.8, | , 25.4, 0.0, 421.1, | ,  1000,   953,  3000,  2937, | , -3.4, 621.7, 6.466, |, 0.0
15533.7, 139.3, | , 25.4, 0.0, 421.3, | ,  1000,   950,  3000,  2933, | , -3.4, 623.4, 6.472, |, 0.0
15534.7, 138.0, | , 25.5, 0.0, 426.5, | ,  1000,   957,  3000,  2937, | , -3.4, 623.4, 6.489, |, 0.0
15535.7, 138.1, | , 25.4, 0.0, 426.1, | ,  1000,   953,  3000,  2911, | , -3.4, 622.9, 6.434, |, 0.0
15536.7, 139.0, | , 25.4, 0.0, 422.4, | ,  1000,   951,  3000,  2937, | , -3.4, 618.2, 6.427, |, 0.0
15537.7, 138.7, | , 25.5, 0.0, 421.1, | ,  1000,   957,  3000,  2910, | , -3.4, 616.1, 6.368, |, 0.0
15538.7, 138.7, | , 25.4, 0.0, 420.6, | ,  1000,   953,  3000,  2938, | , -3.4, 610.9, 6.356, |, 0.0
15539.8, 138.7, | , 25.4, 0.0, 422.4, | ,  1000,   961,  3000,  2929, | , -3.4, 613.9, 6.385, |, 0.0
15540.8, 138.5, | , 25.4, 0.0, 426.3, | ,  1000,   956,  3000,  2951, | , -3.4, 617.4, 6.448, |, 0.0
15541.8, 138.0, | , 25.4, 0.0, 427.0, | ,  1000,   957,  3000,  2943, | , -3.4, 619.5, 6.459, |, 0.0
15542.8, 138.7, | , 25.4, 0.0, 421.7, | ,  1000,   957,  3000,  2939, | , -3.4, 631.9, 6.583, |, 0.0
15543.8, 139.2, | , 25.4, 0.0, 421.1, | ,  1000,   953,  3000,  2914, | , -3.4, 614.8, 6.355, |, 0.0
15544.8, 138.7, | , 25.4, 0.0, 420.1, | ,  1000,   958,  3000,  2913, | , -3.4, 615.7, 6.372, |, 0.0
15545.8, 138.1, | , 25.4, 0.0, 426.2, | ,  1000,   955,  3000,  2925, | , -3.4, 617.8, 6.409, |, 0.0
15546.8, 137.9, | , 25.4, 0.0, 426.9, | ,  1000,   959,  3000,  2927, | , -3.4, 621.2, 6.454, |, 0.0
15547.9, 137.9, | , 25.4, 0.0, 426.5, | ,  1000,   958,  3000,  2916, | , -3.4, 616.5, 6.385, |, 0.0
15548.9, 138.6, | , 25.4, 0.0, 421.4, | ,  1000,   954,  3000,  2918, | , -3.4, 615.2, 6.369, |, 0.0
15549.9, 139.3, | , 25.4, 0.0, 420.7, | ,  1000,   955,  3000,  2926, | , -3.4, 614.8, 6.380, |, 0.0
15550.9, 139.0, | , 25.4, 0.0, 419.1, | ,  1000,   948,  3000,  2911, | , -3.4, 613.1, 6.324, |, 0.0
15551.9, 137.8, | , 25.4, 0.0, 426.1, | ,  1000,   959,  3000,  2933, | , -3.4, 627.6, 6.532, |, 0.0
15552.9, 138.3, | , 25.4, 0.0, 426.2, | ,  1000,   957,  3000,  2923, | , -3.4, 614.8, 6.378, |, 0.0
15553.9, 138.0, | , 25.4, 0.0, 425.8, | ,  1000,   959,  3000,  2941, | , -3.4, 614.4, 6.406, |, 0.0
15554.9, 139.0, | , 25.4, 0.0, 418.6, | ,  1000,   953,  3000,  2915, | , -3.4, 624.7, 6.460, |, 0.0
15556.0, 138.9, | , 25.4, 0.0, 418.6, | ,  1000,   954,  3000,  2909, | , -3.4, 641.4, 6.624, |, 0.0
15557.0, 139.2, | , 25.4, 0.0, 419.6, | ,  1000,   956,  3000,  2921, | , -3.4, 631.9, 6.550, |, 0.0
15558.0, 138.0, | , 25.5, 0.0, 425.4, | ,  1000,   957,  3000,  2946, | , -3.4, 613.9, 6.407, |, 0.0
15559.0, 137.9, | , 25.4, 0.0, 425.7, | ,  1000,   960,  3000,  2923, | , -3.4, 642.2, 6.666, |, 0.0
15560.0, 139.0, | , 25.4, 0.0, 420.9, | ,  1000,   955,  3000,  2923, | , -3.4, 616.1, 6.388, |, 0.0
15561.0, 139.0, | , 25.4, 0.0, 418.7, | ,  1000,   956,  3000,  2933, | , -3.4, 613.5, 6.379, |, 0.0
15562.0, 138.7, | , 25.4, 0.0, 418.9, | ,  1000,   949,  3000,  2918, | , -3.4,  86.5, 0.895, |, 0.0
15563.0, 139.1, | , 25.4, 0.0, 421.3, | ,  1000,   955,  3000,  2926, | , -3.4, 103.7, 1.076, |, 0.0
15564.1, 138.4, | , 25.4, 0.0, 425.7, | ,  1000,   957,  3000,  2933, | , -3.4, 121.7, 1.266, |, 0.0
15565.1, 138.0, | , 25.4, 0.0, 425.7, | ,  1000,   955,  3000,  2929, | , -3.4, 164.9, 1.713, |, 0.0
15566.1, 139.0, | , 25.4, 0.0, 420.3, | ,  1000,   948,  3000,  2918, | , -3.4, 146.1, 1.511, |, 0.0
15567.1, 139.3, | , 25.4, 0.0, 418.9, | ,  1000,   952,  3000,  2915, | , -3.4, 166.2, 1.719, |, 0.0
15568.1, 138.7, | , 25.4, 0.0, 418.9, | ,  1000,   956,  3000,  2918, | , -3.4, 171.4, 1.776, |, 0.0
15569.1, 138.0, | , 25.4, 0.0, 425.2, | ,  1000,   956,  3000,  2948, | , -3.4, 202.2, 2.112, |, 0.0
15570.1, 138.4, | , 25.4, 0.0, 425.3, | ,  1000,   960,  3000,  2931, | , -3.4, 210.8, 2.194, |, 0.0
15571.1, 137.9, | , 25.4, 0.0, 425.1, | ,  1000,   953,  3000,  2925, | , -3.4, 230.1, 2.386, |, 0.0
15572.1, 138.7, | , 25.4, 0.0, 419.3, | ,  1000,   956,  3000,  2926, | , -3.4, 245.9, 2.553, |, 0.0
15573.2, 139.2, | , 25.4, 0.0, 419.0, | ,  1000,   956,  3000,  2929, | , -3.4, 255.3, 2.653, |, 0.0
15574.2, 138.6, | , 25.4, 0.0, 420.4, | ,  1000,   954,  3000,  2940, | , -3.4, 280.6, 2.922, |, 0.0
15575.2, 138.0, | , 25.4, 0.0, 424.7, | ,  1000,   955,  3000,  2937, | , -3.4, 318.3, 3.314, |, 0.0
15576.2, 138.3, | , 25.4, 0.0, 424.9, | ,  1000,   958,  3000,  2929, | , -3.4, 334.6, 3.478, |, 0.0
15577.2, 138.4, | , 25.4, 0.0, 424.6, | ,  1000,   950,  3000,  2936, | , -3.4, 319.2, 3.317, |, 0.0
15578.2, 139.0, | , 25.4, 0.0, 418.2, | ,  1000,   955,  3000,  2922, | , -3.4, 332.0, 3.442, |, 0.0
15579.2, 138.9, | , 25.4, 0.0, 418.6, | ,  1000,   955,  3000,  2936, | , -3.4, 348.3, 3.624, |, 0.0
15580.2, 139.0, | , 25.4, 0.0, 420.6, | ,  1000,   955,  3000,  2933, | , -3.4, 363.7, 3.782, |, 0.0
15581.2, 137.8, | , 25.4, 0.0, 424.9, | ,  1000,   960,  3000,  2930, | , -3.4, 383.9, 3.993, |, 0.0
15582.3, 138.0, | , 25.4, 0.0, 424.1, | ,  1000,   952,  3000,  2944, | , -3.4, 411.7, 4.289, |, 0.0
15583.3, 139.0, | , 25.4, 0.0, 420.2, | ,  1000,   953,  3000,  2921, | , -3.4, 435.3, 4.508, |, 0.0
15584.3, 138.8, | , 25.4, 0.0, 418.2, | ,  1000,   955,  3000,  2918, | , -3.4, 443.0, 4.587, |, 0.0
15585.3, 138.9, | , 25.4, 0.0, 418.5, | ,  1000,   953,  3000,  2926, | , -3.4, 432.7, 4.488, |, 0.0
15586.3, 139.1, | , 25.4, 0.0, 418.2, | ,  1000,   952,  3000,  2923, | , -3.4, 474.7, 4.918, |, 0.0
15587.3, 138.1, | , 25.4, 0.0, 423.9, | ,  1000,   960,  3000,  2936, | , -3.4, 458.0, 4.771, |, 0.0
15588.3, 137.9, | , 25.4, 0.0, 424.3, | ,  1000,   959,  3000,  2924, | , -3.4, 475.6, 4.937, |, 0.0
15589.3, 138.6, | , 25.4, 0.0, 419.3, | ,  1000,   956,  3000,  2921, | , -3.4, 486.7, 5.046, |, 0.0
15590.4, 139.2, | , 25.4, 0.0, 418.1, | ,  1000,   955,  3000,  2936, | , -3.4, 496.5, 5.165, |, 0.0
15591.4, 138.8, | , 25.4, 0.0, 417.8, | ,  1000,   951,  3000,  2922, | , -3.4, 505.1, 5.231, |, 0.0
15592.4, 138.4, | , 25.4, 0.0, 422.6, | ,  1000,   959,  3000,  2920, | , -3.4, 519.3, 5.386, |, 0.0
15593.4, 138.3, | , 25.4, 0.0, 423.8, | ,  1000,   956,  3000,  2917, | , -3.4, 530.4, 5.492, |, 0.0
15594.4, 138.0, | , 25.5, 0.0, 423.8, | ,  1000,   955,  3000,  2931, | , -3.4, 539.4, 5.604, |, 0.0
15595.4, 138.7, | , 25.4, 0.0, 418.8, | ,  1000,   952,  3000,  2920, | , -3.4, 537.7, 5.566, |, 0.0
15596.4, 139.3, | , 25.4, 0.0, 417.3, | ,  1000,   956,  3000,  2933, | , -3.4, 541.5, 5.631, |, 0.0
15597.4, 139.1, | , 25.4, 0.0, 418.9, | ,  1000,   953,  3000,  2936, | , -3.4, 551.0, 5.728, |, 0.0
15598.4, 138.0, | , 25.4, 0.0, 423.6, | ,  1000,   955,  3000,  2929, | , -3.4, 561.7, 5.833, |, 0.0
15599.5, 137.9, | , 25.4, 0.0, 423.6, | ,  1000,   954,  3000,  2938, | , -3.4, 572.8, 5.960, |, 0.0
15600.5, 138.5, | , 25.4, 0.0, 423.3, | ,  1000,   961,  3000,  2938, | , -3.4, 568.1, 5.922, |, 0.0
15601.5, 139.2, | , 25.4, 0.0, 414.5, | ,  1000,   958,  3000,  2929, | , -3.4, 564.2, 5.863, |, 0.0
15602.5, 139.0, | , 25.4, 0.0, 416.9, | ,  1000,   952,  3000,  2938, | , -3.4, 571.1, 5.939, |, 0.0
15603.5, 139.1, | , 25.4, 0.0, 419.2, | ,  1000,   956,  3000,  2954, | , -3.4, 594.7, 6.216, |, 0.0
15604.5, 138.0, | , 25.4, 0.0, 423.5, | ,  1000,   955,  3000,  2926, | , -3.4, 580.5, 6.023, |, 0.0
15605.5, 138.4, | , 25.4, 0.0, 423.0, | ,  1000,   958,  3000,  2947, | , -3.4, 586.5, 6.124, |, 0.0
15606.5, 139.0, | , 25.4, 0.0, 416.6, | ,  1000,   957,  3000,  2928, | , -3.4, 602.4, 6.257, |, 0.0
15607.6, 139.0, | , 25.4, 0.0, 416.4, | ,  1000,   951,  3000,  2913, | , -3.4, 583.1, 6.024, |, 0.0
15608.6, 138.8, | , 25.4, 0.0, 416.9, | ,  1000,   957,  3000,  2926, | , -3.4, 575.8, 5.978, |, 0.0
15609.6, 138.7, | , 25.4, 0.0, 416.4, | ,  1000,   951,  3000,  2927, | , -3.4, 576.2, 5.975, |, 0.0
15610.6, 138.4, | , 25.4, 0.0, 422.7, | ,  1000,   961,  3000,  2931, | , -3.4, 572.8, 5.960, |, 0.0
15611.6, 138.0, | , 25.5, 0.0, 423.2, | ,  1000,   960,  3000,  2931, | , -3.4, 569.0, 5.919, |, 0.0
15612.6, 139.0, | , 25.4, 0.0, 417.7, | ,  1000,   953,  3000,  2940, | , -3.4, 573.2, 5.966, |, 0.0
15613.6, 139.3, | , 25.4, 0.0, 416.2, | ,  1000,   953,  3000,  2937, | , -3.4, 565.5, 5.881, |, 0.0
15614.6, 138.8, | , 25.4, 0.0, 416.7, | ,  1000,   950,  3000,  2929, | , -3.4, 581.8, 6.034, |, 0.0
15615.7, 138.1, | , 25.4, 0.0, 422.5, | ,  1000,   958,  3000,  2922, | , -3.4, 570.7, 5.919, |, 0.0
15616.7, 138.3, | , 25.4, 0.0, 423.2, | ,  1000,   961,  3000,  2944, | , -3.4, 566.4, 5.914, |, 0.0
15617.7, 137.9, | , 25.4, 0.0, 422.8, | ,  1000,   956,  3000,  2941, | , -3.4, 574.5, 5.987, |, 0.0
15618.7, 138.7, | , 25.4, 0.0, 417.2, | ,  1000,   953,  3000,  2934, | , -3.4, 563.8, 5.860, |, 0.0
15619.7, 139.2, | , 25.4, 0.0, 416.3, | ,  1000,   954,  3000,  2937, | , -3.4, 563.8, 5.865, |, 0.0
15620.7, 138.7, | , 25.4, 0.0, 417.6, | ,  1000,   950,  3000,  2941, | , -3.4, 566.4, 5.891, |, 0.0
15621.7, 138.0, | , 25.4, 0.0, 422.1, | ,  1000,   959,  3000,  2963, | , -3.4, 560.0, 5.872, |, 0.0
15622.7, 137.9, | , 25.4, 0.0, 422.5, | ,  1000,   956,  3000,  2937, | , -3.4, 560.4, 5.833, |, 0.0
15623.7, 138.4, | , 25.4, 0.0, 422.2, | ,  1000,   953,  3000,  2918, | , -3.4, 567.2, 5.872, |, 0.0
15624.8, 138.7, | , 25.4, 0.0, 416.3, | ,  1000,   954,  3000,  2927, | , -3.4, 566.0, 5.873, |, 0.0
15625.8, 139.2, | , 25.4, 0.0, 416.1, | ,  1000,   951,  3000,  2941, | , -3.4, 558.2, 5.808, |, 0.0
15626.8, 139.0, | , 25.4, 0.0, 415.8, | ,  1000,   952,  3000,  2939, | , -3.4, 558.2, 5.807, |, 0.0
15627.8, 137.9, | , 25.4, 0.0, 422.4, | ,  1000,   957,  3000,  2922, | , -3.4, 564.7, 5.856, |, 0.0
15628.8, 138.5, | , 25.4, 0.0, 421.9, | ,  1000,   957,  3000,  2922, | , -3.4, 565.1, 5.862, |, 0.0
15629.8, 138.3, | , 25.4, 0.0, 422.6, | ,  1000,   959,  3000,  2924, | , -3.4, 570.2, 5.919, |, 0.0
15630.8, 138.9, | , 25.4, 0.0, 415.7, | ,  1000,   956,  3000,  2926, | , -3.4, 576.2, 5.980, |, 0.0
15631.9, 138.9, | , 25.4, 0.0, 415.1, | ,  1000,   955,  3000,  2922, | , -3.4, 552.2, 5.725, |, 0.0
15632.9, 139.2, | , 25.4, 0.0, 415.9, | ,  1000,   952,  3000,  2917, | , -3.4, 559.5, 5.788, |, 0.0
15633.9, 138.1, | , 25.4, 0.0, 421.1, | ,  1000,   955,  3000,  2948, | , -3.4, 578.4, 6.035, |, 0.0
15634.9, 138.0, | , 25.4, 0.0, 421.8, | ,  1000,   953,  3000,  2931, | , -3.4, 553.5, 5.749, |, 0.0
15635.9, 139.1, | , 25.4, 0.0, 416.4, | ,  1000,   956,  3000,  2941, | , -3.4, 562.5, 5.862, |, 0.0
15636.9, 139.2, | , 25.4, 0.0, 415.8, | ,  1000,   955,  3000,  2941, | , -3.4, 571.1, 5.949, |, 0.0
15637.9, 138.7, | , 25.4, 0.0, 416.7, | ,  1000,   953,  3000,  2928, | , -3.4, 549.7, 5.703, |, 0.0
15638.9, 139.5, | , 25.4, 0.0, 414.6, | ,  1000,   956,  3000,  2919, | , -3.4, 545.4, 5.651, |, 0.0
15640.0, 138.3, | , 25.4, 0.0, 421.4, | ,  1000,   958,  3000,  2936, | , -3.4, 542.8, 5.651, |, 0.0
15641.0, 138.1, | , 25.4, 0.0, 421.2, | ,  1000,   959,  3000,  2925, | , -3.4, 550.1, 5.713, |, 0.0
15642.0, 138.8, | , 25.4, 0.0, 416.2, | ,  1000,   957,  3000,  2934, | , -3.4, 556.1, 5.786, |, 0.0
15643.0, 139.3, | , 25.4, 0.0, 415.5, | ,  1000,   955,  3000,  2933, | , -3.4, 545.8, 5.674, |, 0.0
15644.0, 139.0, | , 25.4, 0.0, 415.5, | ,  1000,   950,  3000,  2926, | , -3.4, 546.2, 5.662, |, 0.0
15645.0, 137.9, | , 25.4, 0.0, 421.1, | ,  1000,   956,  3000,  2926, | , -3.4, 557.4, 5.784, |, 0.0
15646.0, 138.5, | , 25.4, 0.0, 421.0, | ,  1000,   954,  3000,  2922, | , -3.4, 548.0, 5.679, |, 0.0
15647.0, 137.9, | , 25.4, 0.0, 421.0, | ,  1000,   959,  3000,  2926, | , -3.4, 547.1, 5.682, |, 0.0
15648.1, 138.6, | , 25.4, 0.0, 416.0, | ,  1000,   950,  3000,  2933, | , -3.4, 544.1, 5.650, |, 0.0
15649.1, 139.5, | , 25.4, 0.0, 414.0, | ,  1000,   959,  3000,  2926, | , -3.4, 545.0, 5.661, |, 0.0
15650.1, 138.9, | , 25.4, 0.0, 414.5, | ,  1000,   954,  3000,  2914, | , -3.4, 544.5, 5.631, |, 0.0
15651.1, 138.0, | , 25.4, 0.0, 421.1, | ,  1000,   958,  3000,  2929, | , -3.4, 543.2, 5.646, |, 0.0
15652.1, 138.3, | , 25.4, 0.0, 421.3, | ,  1000,   958,  3000,  2948, | , -3.4, 564.2, 5.893, |, 0.0
15653.1, 137.8, | , 25.4, 0.0, 420.6, | ,  1000,   950,  3000,  2918, | , -3.4, 553.5, 5.724, |, 0.0
15654.1, 138.9, | , 25.4, 0.0, 414.6, | ,  1000,   955,  3000,  2925, | , -3.4, 548.0, 5.684, |, 0.0
15655.1, 139.1, | , 25.4, 0.0, 414.3, | ,  1000,   956,  3000,  2932, | , -3.4, 554.0, 5.759, |, 0.0
15656.2, 139.2, | , 25.4, 0.0, 413.1, | ,  1000,   956,  3000,  2936, | , -3.4, 536.4, 5.581, |, 0.0
15657.2, 138.0, | , 25.4, 0.0, 420.5, | ,  1000,   959,  3000,  2929, | , -3.4, 550.1, 5.719, |, 0.0
15658.2, 138.1, | , 25.4, 0.0, 421.1, | ,  1000,   961,  3000,  2934, | , -3.4, 548.0, 5.707, |, 0.0
15659.2, 139.1, | , 25.4, 0.0, 415.8, | ,  1000,   954,  3000,  2941, | , -3.4, 533.8, 5.560, |, 0.0
15660.2, 139.0, | , 25.4, 0.0, 413.9, | ,  1000,   952,  3000,  2933, | , -3.4, 533.4, 5.540, |, 0.0
15661.2, 138.7, | , 25.4, 0.0, 413.7, | ,  1000,   956,  3000,  2906, | , -3.4, 537.2, 5.547, |, 0.0
15662.2, 138.8, | , 25.4, 0.0, 413.7, | ,  1000,   953,  3000,  2934, | , -3.4, 537.2, 5.584, |, 0.0
15663.2, 137.9, | , 25.4, 0.0, 420.5, | ,  1000,   956,  3000,  2920, | , -3.4, 533.8, 5.533, |, 0.0
15664.2, 137.8, | , 25.4, 0.0, 420.4, | ,  1000,   950,  3000,  2930, | , -3.4, 534.7, 5.547, |, 0.0
15665.3, 139.0, | , 25.4, 0.0, 414.9, | ,  1000,   953,  3000,  2903, | , -3.4, 537.2, 5.538, |, 0.0
15666.3, 139.2, | , 25.4, 0.0, 414.1, | ,  1000,   953,  3000,  2948, | , -3.4, 558.2, 5.823, |, 0.0
15667.3, 139.2, | , 25.4, 0.0, 412.4, | ,  1000,   951,  3000,  2923, | , -3.4, 528.7, 5.476, |, 0.0
15668.3, 138.3, | , 25.4, 0.0, 420.7, | ,  1000,   958,  3000,  2929, | , -3.4, 530.4, 5.512, |, 0.0
15669.3, 138.3, | , 25.4, 0.0, 420.2, | ,  1000,   958,  3000,  2933, | , -3.4, 547.1, 5.692, |, 0.0
15670.3, 138.1, | , 25.4, 0.0, 419.2, | ,  1000,   959,  3000,  2923, | , -3.4, 531.7, 5.518, |, 0.0
15671.3, 138.6, | , 25.4, 0.0, 414.7, | ,  1000,   949,  3000,  2917, | , -3.4, 527.0, 5.446, |, 0.0
15672.3, 139.1, | , 25.4, 0.0, 414.0, | ,  1000,   956,  3000,  2935, | , -3.4, 527.0, 5.483, |, 0.0
15673.3, 139.2, | , 25.4, 0.0, 414.2, | ,  1000,   958,  3000,  2939, | , -3.4, 547.1, 5.700, |, 0.0
15674.4, 137.8, | , 25.4, 0.0, 419.9, | ,  1000,   953,  3000,  2936, | , -3.4, 527.8, 5.488, |, 0.0
15675.4, 138.0, | , 25.4, 0.0, 419.3, | ,  1000,   955,  3000,  2933, | , -3.4, 526.1, 5.470, |, 0.0
15676.4, 138.4, | , 25.4, 0.0, 419.8, | ,  1000,   954,  3000,  2934, | , -3.4, 532.5, 5.536, |, 0.0
15677.4, 139.2, | , 25.4, 0.0, 414.0, | ,  1000,   950,  3000,  2948, | , -3.4, 537.2, 5.600, |, 0.0
15678.4, 138.8, | , 25.4, 0.0, 412.9, | ,  1000,   953,  3000,  2943, | , -3.4, 524.8, 5.466, |, 0.0
15679.4, 138.9, | , 25.4, 0.0, 415.2, | ,  1000,   955,  3000,  2925, | , -3.4, 528.3, 5.480, |, 0.0
15680.4, 138.0, | , 25.4, 0.0, 419.0, | ,  1000,   959,  3000,  2941, | , -3.4, 530.0, 5.525, |, 0.0
15681.4, 138.0, | , 25.4, 0.0, 418.9, | ,  1000,   960,  3000,  2934, | , -3.4, 521.8, 5.433, |, 0.0
15682.4, 138.7, | , 25.4, 0.0, 414.0, | ,  1000,   957,  3000,  2914, | , -3.4, 549.2, 5.686, |, 0.0
15683.5, 139.2, | , 25.4, 0.0, 413.2, | ,  1000,   950,  3000,  2920, | , -3.4, 521.8, 5.400, |, 0.0
15684.5, 138.9, | , 25.4, 0.0, 413.0, | ,  1000,   954,  3000,  2942, | , -3.4, 540.7, 5.632, |, 0.0
15685.5, 139.0, | , 25.4, 0.0, 412.1, | ,  1000,   956,  3000,  2939, | , -3.4, 546.7, 5.693, |, 0.0
15686.5, 137.9, | , 25.4, 0.0, 419.2, | ,  1000,   953,  3000,  2940, | , -3.4, 551.0, 5.734, |, 0.0
15687.5, 137.9, | , 25.4, 0.0, 419.4, | ,  1000,   957,  3000,  2921, | , -3.4, 539.8, 5.596, |, 0.0
15688.5, 138.8, | , 25.4, 0.0, 413.7, | ,  1000,   951,  3000,  2919, | , -3.4, 518.8, 5.369, |, 0.0
15689.5, 138.8, | , 25.4, 0.0, 412.9, | ,  1000,   955,  3000,  2939, | , -3.4, 521.0, 5.424, |, 0.0
15690.5, 139.3, | , 25.4, 0.0, 412.3, | ,  1000,   957,  3000,  2906, | , -3.4, 510.3, 5.270, |, 0.0
15691.5, 138.0, | , 25.4, 0.0, 419.1, | ,  1000,   961,  3000,  2928, | , -3.4, 513.3, 5.337, |, 0.0
15692.6, 138.3, | , 25.4, 0.0, 419.4, | ,  1000,   954,  3000,  2941, | , -3.4, 519.7, 5.412, |, 0.0
15693.6, 137.9, | , 25.4, 0.0, 418.6, | ,  1000,   957,  3000,  2929, | , -3.4, 518.0, 5.381, |, 0.0
15694.6, 138.7, | , 25.4, 0.0, 413.4, | ,  1000,   958,  3000,  2936, | , -3.4, 535.1, 5.571, |, 0.0
15695.6, 138.9, | , 25.4, 0.0, 411.9, | ,  1000,   948,  3000,  2922, | , -3.4, 512.0, 5.298, |, 0.0
15696.6, 139.0, | , 25.4, 0.0, 413.8, | ,  1000,   953,  3000,  2936, | , -3.4, 511.5, 5.319, |, 0.0
15697.6, 137.8, | , 25.4, 0.0, 418.7, | ,  1000,   956,  3000,  2911, | , -3.4, 516.7, 5.342, |, 0.0
15698.6, 137.9, | , 25.4, 0.0, 418.8, | ,  1000,   954,  3000,  2935, | , -3.4, 539.4, 5.608, |, 0.0
15699.6, 138.4, | , 25.4, 0.0, 419.0, | ,  1000,   957,  3000,  2942, | , -3.4, 515.0, 5.369, |, 0.0
15700.7, 138.9, | , 25.4, 0.0, 411.7, | ,  1000,   957,  3000,  2923, | , -3.4, 515.8, 5.351, |, 0.0
15701.7, 138.9, | , 25.4, 0.0, 412.2, | ,  1000,   950,  3000,  2935, | , -3.4, 507.7, 5.274, |, 0.0
15702.7, 139.2, | , 25.4, 0.0, 411.8, | ,  1000,   952,  3000,  2922, | , -3.4, 515.8, 5.344, |, 0.0
15703.7, 138.7, | , 25.4, 0.0, 417.1, | ,  1000,   958,  3000,  2914, | , -3.4, 506.0, 5.238, |, 0.0
15704.7, 138.0, | , 25.4, 0.0, 418.5, | ,  1000,   957,  3000,  2946, | , -3.4, 530.8, 5.540, |, 0.0
15705.7, 138.4, | , 25.4, 0.0, 417.7, | ,  1000,   958,  3000,  2935, | , -3.4, 522.3, 5.436, |, 0.0
15706.7, 139.3, | , 25.4, 0.0, 412.2, | ,  1000,   956,  3000,  2941, | , -3.4, 505.5, 5.267, |, 0.0
15707.7, 138.8, | , 25.4, 0.0, 411.5, | ,  1000,   953,  3000,  2929, | , -3.4, 505.1, 5.243, |, 0.0
15708.8, 139.1, | , 25.4, 0.0, 412.2, | ,  1000,   952,  3000,  2924, | , -3.4, 502.5, 5.208, |, 0.0
15709.8, 137.9, | , 25.4, 0.0, 418.3, | ,  1000,   960,  3000,  2929, | , -3.4, 508.1, 5.284, |, 0.0
15710.8, 138.1, | , 25.4, 0.0, 417.6, | ,  1000,   955,  3000,  2933, | , -3.4, 513.3, 5.337, |, 0.0
15711.8, 138.6, | , 25.4, 0.0, 412.8, | ,  1000,   948,  3000,  2929, | , -3.4, 504.3, 5.228, |, 0.0
15712.8, 139.1, | , 25.4, 0.0, 411.7, | ,  1000,   951,  3000,  2908, | , -3.4, 507.7, 5.239, |, 0.0
15713.8, 138.6, | , 25.4, 0.0, 411.6, | ,  1000,   955,  3000,  2925, | , -3.4, 533.0, 5.529, |, 0.0
15714.8, 138.7, | , 25.4, 0.0, 412.8, | ,  1000,   957,  3000,  2937, | , -3.4, 518.0, 5.393, |, 0.0
15715.9, 138.5, | , 25.4, 0.0, 417.6, | ,  1000,   960,  3000,  2922, | , -3.4, 532.1, 5.523, |, 0.0
15716.9, 137.9, | , 25.4, 0.0, 417.7, | ,  1000,   954,  3000,  2932, | , -3.4, 498.3, 5.176, |, 0.0
15717.9, 138.7, | , 25.4, 0.0, 412.4, | ,  1000,   953,  3000,  2954, | , -3.4, 501.3, 5.237, |, 0.0
15718.9, 139.3, | , 25.4, 0.0, 411.7, | ,  1000,   955,  3000,  2922, | , -3.4, 498.3, 5.166, |, 0.0
15719.9, 138.9, | , 25.4, 0.0, 412.5, | ,  1000,   957,  3000,  2914, | , -3.4, 499.1, 5.165, |, 0.0
15720.9, 138.1, | , 25.4, 0.0, 416.9, | ,  1000,   963,  3000,  2947, | , -3.4, 523.5, 5.473, |, 0.0
15721.9, 138.4, | , 25.4, 0.0, 417.6, | ,  1000,   960,  3000,  2929, | , -3.4, 494.8, 5.145, |, 0.0
15722.9, 137.8, | , 25.4, 0.0, 417.5, | ,  1000,   952,  3000,  2923, | , -3.4, 498.3, 5.162, |, 0.0
15723.9, 138.6, | , 25.4, 0.0, 412.5, | ,  1000,   958,  3000,  2939, | , -3.4, 519.3, 5.411, |, 0.0
15725.0, 138.8, | , 25.4, 0.0, 411.3, | ,  1000,   950,  3000,  2922, | , -3.4, 495.3, 5.128, |, 0.0
15726.0, 139.3, | , 25.4, 0.0, 410.3, | ,  1000,   950,  3000,  2941, | , -3.4, 525.3, 5.464, |, 0.0
15727.0, 137.9, | , 25.4, 0.0, 416.9, | ,  1000,   955,  3000,  2920, | , -3.4, 488.0, 5.055, |, 0.0
15728.0, 137.8, | , 25.4, 0.0, 416.8, | ,  1000,   955,  3000,  2922, | , -3.4, 498.7, 5.171, |, 0.0
15729.0, 138.3, | , 25.4, 0.0, 417.0, | ,  1000,   953,  3000,  2918, | , -3.4, 503.8, 5.215, |, 0.0
15730.0, 138.8, | , 25.4, 0.0, 410.5, | ,  1000,   955,  3000,  2943, | , -3.4, 498.7, 5.197, |, 0.0
15731.0, 138.8, | , 25.4, 0.0, 410.2, | ,  1000,   955,  3000,  2911, | , -3.4, 488.4, 5.048, |, 0.0
15732.0, 139.0, | , 25.4, 0.0, 412.6, | ,  1000,   958,  3000,  2927, | , -3.4, 490.5, 5.095, |, 0.0
15733.0, 138.3, | , 25.4, 0.0, 416.7, | ,  1000,   954,  3000,  2922, | , -3.4, 494.0, 5.120, |, 0.0
15734.1, 138.0, | , 25.4, 0.0, 416.7, | ,  1000,   953,  3000,  2926, | , -3.4, 487.5, 5.056, |, 0.0
15735.1, 139.1, | , 25.4, 0.0, 411.7, | ,  1000,   956,  3000,  2933, | , -3.4, 518.8, 5.396, |, 0.0
15736.1, 139.3, | , 25.4, 0.0, 409.8, | ,  1000,   959,  3000,  2933, | , -3.4, 487.5, 5.074, |, 0.0
15737.1, 138.9, | , 25.4, 0.0, 410.2, | ,  1000,   958,  3000,  2935, | , -3.4, 490.5, 5.107, |, 0.0
15738.1, 138.7, | , 25.4, 0.0, 411.3, | ,  1000,   957,  3000,  2940, | , -3.4, 493.5, 5.143, |, 0.0
15739.1, 137.9, | , 25.4, 0.0, 416.4, | ,  1000,   960,  3000,  2922, | , -3.4, 493.1, 5.118, |, 0.0
15740.1, 137.9, | , 25.4, 0.0, 416.3, | ,  1000,   957,  3000,  2917, | , -3.4, 488.4, 5.059, |, 0.0
15741.2, 138.6, | , 25.4, 0.0, 411.2, | ,  1000,   950,  3000,  2918, | , -3.4, 504.7, 5.220, |, 0.0
15742.2, 139.1, | , 25.4, 0.0, 410.7, | ,  1000,   950,  3000,  2930, | , -3.4, 487.5, 5.059, |, 0.0
15743.2, 138.5, | , 25.4, 0.0, 411.9, | ,  1000,   956,  3000,  2944, | , -3.4, 491.4, 5.124, |, 0.0
15744.2, 137.8, | , 25.4, 0.0, 416.7, | ,  1000,   959,  3000,  2914, | , -3.4, 482.8, 5.001, |, 0.0
15745.2, 138.0, | , 25.4, 0.0, 416.9, | ,  1000,   957,  3000,  2940, | , -3.4, 503.8, 5.249, |, 0.0
15746.2, 138.1, | , 25.4, 0.0, 415.5, | ,  1000,   961,  3000,  2941, | , -3.4, 503.8, 5.256, |, 0.0
15747.2, 138.6, | , 25.4, 0.0, 411.3, | ,  1000,   955,  3000,  2918, | , -3.4, 497.8, 5.154, |, 0.0
15748.2, 138.8, | , 25.4, 0.0, 409.9, | ,  1000,   954,  3000,  2941, | , -3.4, 503.0, 5.238, |, 0.0
15749.2, 138.9, | , 25.4, 0.0, 411.9, | ,  1000,   959,  3000,  2940, | , -3.4, 472.6, 4.926, |, 0.0
15750.3, 137.8, | , 25.4, 0.0, 416.5, | ,  1000,   959,  3000,  2914, | , -3.4, 489.3, 5.067, |, 0.0
15751.3, 138.0, | , 25.4, 0.0, 415.6, | ,  1000,   959,  3000,  2933, | , -3.4, 482.4, 5.020, |, 0.0
15752.3, 138.3, | , 25.4, 0.0, 416.3, | ,  1000,   953,  3000,  2930, | , -3.4, 480.7, 4.992, |, 0.0
15753.3, 139.0, | , 25.4, 0.0, 407.9, | ,  1000,   952,  3000,  2908, | , -3.4, 474.3, 4.896, |, 0.0
15754.3, 138.9, | , 25.4, 0.0, 409.4, | ,  1000,   955,  3000,  2939, | , -3.4, 473.0, 4.924, |, 0.0
15755.3, 138.9, | , 25.4, 0.0, 411.2, | ,  1000,   957,  3000,  2915, | , -3.4, 478.6, 4.955, |, 0.0
15756.3, 138.0, | , 25.4, 0.0, 415.1, | ,  1000,   959,  3000,  2926, | , -3.4, 485.0, 5.038, |, 0.0
15757.3, 137.9, | , 25.4, 0.0, 415.6, | ,  1000,   955,  3000,  2941, | , -3.4, 502.1, 5.230, |, 0.0
15758.3, 138.6, | , 25.4, 0.0, 410.7, | ,  1000,   950,  3000,  2919, | , -3.4, 474.7, 4.911, |, 0.0
15759.4, 139.2, | , 25.4, 0.0, 409.5, | ,  1000,   955,  3000,  2916, | , -3.4, 471.7, 4.882, |, 0.0
15760.4, 138.8, | , 25.4, 0.0, 409.4, | ,  1000,   957,  3000,  2934, | , -3.4, 495.3, 5.153, |, 0.0
15761.4, 139.0, | , 25.4, 0.0, 408.9, | ,  1000,   955,  3000,  2946, | , -3.4, 478.1, 4.987, |, 0.0
15762.4, 138.3, | , 25.4, 0.0, 415.9, | ,  1000,   960,  3000,  2922, | , -3.4, 476.4, 4.944, |, 0.0
15763.4, 138.0, | , 25.4, 0.0, 415.8, | ,  1000,   956,  3000,  2926, | , -3.4, 495.7, 5.145, |, 0.0
15764.4, 138.6, | , 25.4, 0.0, 411.1, | ,  1000,   953,  3000,  2933, | , -3.4, 479.8, 4.985, |, 0.0
15765.4, 139.1, | , 25.4, 0.0, 409.9, | ,  1000,   951,  3000,  2924, | , -3.4, 474.3, 4.914, |, 0.0
15766.4, 138.8, | , 25.4, 0.0, 408.6, | ,  1000,   954,  3000,  2939, | , -3.4, 464.8, 4.839, |, 0.0
15767.5, 137.8, | , 25.4, 0.0, 415.3, | ,  1000,   957,  3000,  2937, | , -3.4, 465.3, 4.844, |, 0.0
15768.5, 137.9, | , 25.4, 0.0, 415.6, | ,  1000,   959,  3000,  2926, | , -3.4, 465.3, 4.833, |, 0.0
15769.5, 138.3, | , 25.4, 0.0, 416.2, | ,  1000,   958,  3000,  2936, | , -3.4, 466.1, 4.853, |, 0.0
15770.5, 138.6, | , 25.4, 0.0, 410.5, | ,  1000,   957,  3000,  2933, | , -3.4, 474.7, 4.938, |, 0.0
15771.5, 138.9, | , 25.4, 0.0, 408.7, | ,  1000,   956,  3000,  2926, | , -3.4, 481.1, 4.994, |, 0.0
15772.5, 138.4, | , 25.4, 0.0, 411.2, | ,  1000,   955,  3000,  2922, | , -3.4, 480.7, 4.983, |, 0.0
15773.5, 137.9, | , 25.4, 0.0, 414.9, | ,  1000,   960,  3000,  2930, | , -3.4, 469.1, 4.880, |, 0.0
15774.5, 137.9, | , 25.4, 0.0, 414.1, | ,  1000,   958,  3000,  2935, | , -3.4, 468.7, 4.879, |, 0.0
15775.6, 138.3, | , 25.4, 0.0, 415.0, | ,  1000,   957,  3000,  2948, | , -3.4, 477.7, 4.987, |, 0.0
15776.6, 139.2, | , 25.4, 0.0, 406.0, | ,  1000,   952,  3000,  2938, | , -3.4, 475.6, 4.947, |, 0.0
15777.6, 138.6, | , 25.4, 0.0, 409.8, | ,  1000,   953,  3000,  2940, | , -3.4, 463.1, 4.821, |, 0.0
15778.6, 139.0, | , 25.4, 0.0, 408.0, | ,  1000,   953,  3000,  2933, | , -3.4, 476.8, 4.954, |, 0.0
15779.6, 137.9, | , 25.4, 0.0, 414.6, | ,  1000,   956,  3000,  2939, | , -3.4, 468.3, 4.877, |, 0.0
15780.6, 138.0, | , 25.4, 0.0, 414.5, | ,  1000,   956,  3000,  2952, | , -3.4, 468.7, 4.899, |, 0.0
15781.6, 138.4, | , 25.4, 0.0, 414.0, | ,  1000,   950,  3000,  2919, | , -3.4, 460.6, 4.765, |, 0.0
15782.6, 139.2, | , 25.4, 0.0, 407.7, | ,  1000,   954,  3000,  2912, | , -3.4, 466.6, 4.823, |, 0.0
15783.7, 138.8, | , 25.4, 0.0, 407.5, | ,  1000,   953,  3000,  2938, | , -3.4, 482.4, 5.019, |, 0.0
15784.7, 139.2, | , 25.4, 0.0, 408.2, | ,  1000,   952,  3000,  2930, | , -3.4, 458.0, 4.754, |, 0.0
15785.7, 137.9, | , 25.4, 0.0, 414.2, | ,  1000,   960,  3000,  2943, | , -3.4, 459.3, 4.792, |, 0.0
15786.7, 138.1, | , 25.4, 0.0, 413.5, | ,  1000,   954,  3000,  2923, | , -3.4, 460.1, 4.770, |, 0.0
15787.7, 138.6, | , 25.4, 0.0, 409.0, | ,  1000,   957,  3000,  2918, | , -3.4, 458.8, 4.755, |, 0.0
15788.7, 139.3, | , 25.4, 0.0, 407.2, | ,  1000,   954,  3000,  2938, | , -3.4, 459.7, 4.784, |, 0.0
15789.7, 138.7, | , 25.4, 0.0, 408.1, | ,  1000,   953,  3000,  2932, | , -3.4, 476.8, 4.953, |, 0.0
15790.7, 138.6, | , 25.4, 0.0, 414.0, | ,  1000,   950,  3000,  2936, | , -3.4, 458.8, 4.768, |, 0.0
15791.8, 138.3, | , 25.4, 0.0, 413.7, | ,  1000,   954,  3000,  2933, | , -3.4, 471.3, 4.897, |, 0.0
15792.8, 137.8, | , 25.4, 0.0, 414.0, | ,  1000,   956,  3000,  2931, | , -3.4, 461.0, 4.791, |, 0.0
15793.8, 138.6, | , 25.4, 0.0, 408.8, | ,  1000,   951,  3000,  2937, | , -3.4, 449.8, 4.677, |, 0.0
15794.8, 138.7, | , 25.4, 0.0, 408.0, | ,  1000,   950,  3000,  2929, | , -3.4, 458.0, 4.750, |, 0.0
15795.8, 138.7, | , 25.4, 0.0, 409.4, | ,  1000,   958,  3000,  2922, | , -3.4, 459.7, 4.769, |, 0.0
15796.8, 138.0, | , 25.4, 0.0, 412.7, | ,  1000,   960,  3000,  2923, | , -3.4, 469.6, 4.875, |, 0.0
15797.8, 138.0, | , 25.4, 0.0, 413.5, | ,  1000,   956,  3000,  2932, | , -3.4, 450.7, 4.686, |, 0.0
15798.8, 138.3, | , 25.4, 0.0, 414.0, | ,  1000,   955,  3000,  2930, | , -3.4, 471.7, 4.900, |, 0.0
15799.9, 138.7, | , 25.4, 0.0, 408.4, | ,  1000,   951,  3000,  2944, | , -3.4, 458.4, 4.774, |, 0.0
15800.9, 138.9, | , 25.4, 0.0, 407.3, | ,  1000,   955,  3000,  2922, | , -3.4, 448.6, 4.650, |, 0.0
15801.9, 139.0, | , 25.4, 0.0, 406.2, | ,  1000,   957,  3000,  2933, | , -3.4, 451.1, 4.693, |, 0.0
15802.9, 137.9, | , 25.4, 0.0, 413.1, | ,  1000,   959,  3000,  2935, | , -3.4, 449.8, 4.684, |, 0.0
15803.9, 137.9, | , 25.4, 0.0, 413.0, | ,  1000,   954,  3000,  2929, | , -3.4, 455.8, 4.733, |, 0.0
15804.9, 138.3, | , 25.4, 0.0, 413.8, | ,  1000,   952,  3000,  2935, | , -3.4, 479.8, 4.987, |, 0.0
15805.9, 138.8, | , 25.4, 0.0, 407.1, | ,  1000,   954,  3000,  2937, | , -3.4, 457.1, 4.757, |, 0.0
15806.9, 138.9, | , 25.4, 0.0, 405.9, | ,  1000,   957,  3000,  2929, | , -3.4, 450.3, 4.678, |, 0.0
15808.0, 138.9, | , 25.4, 0.0, 408.4, | ,  1000,   959,  3000,  2945, | , -3.4, 479.8, 5.009, |, 0.0
15809.0, 137.9, | , 25.4, 0.0, 412.5, | ,  1000,   957,  3000,  2924, | , -3.4, 448.6, 4.655, |, 0.0
15810.0, 137.9, | , 25.4, 0.0, 412.7, | ,  1000,   959,  3000,  2929, | , -3.4, 450.3, 4.682, |, 0.0
15811.0, 139.0, | , 25.4, 0.0, 408.0, | ,  1000,   955,  3000,  2932, | , -3.4, 461.4, 4.795, |, 0.0
15812.0, 139.3, | , 25.4, 0.0, 406.0, | ,  1000,   954,  3000,  2925, | , -3.4, 465.7, 4.829, |, 0.0
15813.0, 138.8, | , 25.4, 0.0, 406.1, | ,  1000,   956,  3000,  2933, | , -3.4, 440.8, 4.584, |, 0.0
15814.0, 139.0, | , 25.4, 0.0, 408.1, | ,  1000,   954,  3000,  2941, | , -3.4, 443.0, 4.613, |, 0.0
15815.0, 137.9, | , 25.4, 0.0, 412.8, | ,  1000,   960,  3000,  2930, | , -3.4, 443.0, 4.608, |, 0.0
15816.0, 138.0, | , 25.4, 0.0, 412.8, | ,  1000,   959,  3000,  2923, | , -3.4, 449.4, 4.665, |, 0.0
15817.1, 138.6, | , 25.4, 0.0, 407.6, | ,  1000,   954,  3000,  2926, | , -3.4, 444.7, 4.613, |, 0.0
15818.1, 139.3, | , 25.4, 0.0, 406.0, | ,  1000,   949,  3000,  2935, | , -3.4, 446.4, 4.637, |, 0.0
15819.1, 139.1, | , 25.4, 0.0, 403.7, | ,  1000,   952,  3000,  2922, | , -3.4, 439.6, 4.553, |, 0.0
15820.1, 139.2, | , 25.4, 0.0, 403.3, | ,  1000,   951,  3000,  2917, | , -3.4, 449.0, 4.644, |, 0.0
15821.1, 139.6, | , 25.4, 0.0, 403.8, | ,  1000,   953,  3000,  2929, | , -3.4, 442.6, 4.595, |, 0.0
15822.1, 139.0, | , 25.4, 0.0, 405.1, | ,  1000,   954,  3000,  2927, | , -3.4, 466.6, 4.841, |, 0.0
15823.1, 139.4, | , 25.4, 0.0, 404.3, | ,  1000,   955,  3000,  2939, | , -3.4, 441.7, 4.599, |, 0.0
15824.2, 139.2, | , 25.4, 0.0, 403.4, | ,  1000,   950,  3000,  2928, | , -3.4, 431.8, 4.478, |, 0.0
15825.2, 139.0, | , 25.4, 0.0, 404.6, | ,  1000,   955,  3000,  2936, | , -3.4, 443.8, 4.618, |, 0.0
15826.2, 138.2, | , 25.4, 0.0, 409.3, | ,  1000,   953,  3000,  2913, | , -3.4, 444.3, 4.593, |, 0.0
15827.2, 138.7, | , 25.4, 0.0, 409.3, | ,  1000,   951,  3000,  2929, | , -3.4, 445.1, 4.618, |, 0.0
15828.2, 138.4, | , 25.4, 0.0, 408.6, | ,  1000,   958,  3000,  2940, | , -3.4, 450.7, 4.697, |, 0.0
15829.2, 139.4, | , 25.4, 0.0, 403.3, | ,  1000,   954,  3000,  2933, | , -3.4, 434.8, 4.520, |, 0.0
15830.2, 139.6, | , 25.4, 0.0, 402.8, | ,  1000,   947,  3000,  2940, | , -3.4, 453.3, 4.711, |, 0.0
15831.2, 139.1, | , 25.4, 0.0, 404.6, | ,  1000,   963,  3000,  2950, | , -3.4, 431.0, 4.509, |, 0.0
15832.3, 138.3, | , 25.4, 0.0, 409.1, | ,  1000,   957,  3000,  2909, | , -3.4, 438.7, 4.536, |, 0.0
15833.3, 138.8, | , 25.4, 0.0, 408.6, | ,  1000,   956,  3000,  2926, | , -3.4, 461.4, 4.789, |, 0.0
15834.3, 139.4, | , 25.4, 0.0, 404.1, | ,  1000,   959,  3000,  2919, | , -3.4, 443.0, 4.594, |, 0.0
15835.3, 139.2, | , 25.4, 0.0, 402.5, | ,  1000,   951,  3000,  2914, | , -3.4, 461.8, 4.774, |, 0.0
15836.3, 139.3, | , 25.4, 0.0, 402.3, | ,  1000,   948,  3000,  2942, | , -3.4, 432.7, 4.501, |, 0.0
15837.3, 139.6, | , 25.4, 0.0, 402.6, | ,  1000,   953,  3000,  2918, | , -3.4, 452.0, 4.679, |, 0.0
15838.3, 138.5, | , 25.4, 0.0, 407.7, | ,  1000,   959,  3000,  2922, | , -3.4, 428.0, 4.442, |, 0.0
15839.4, 138.7, | , 25.4, 0.0, 409.5, | ,  1000,   954,  3000,  2918, | , -3.4, 456.3, 4.725, |, 0.0
15840.4, 139.0, | , 25.4, 0.0, 403.7, | ,  1000,   958,  3000,  2933, | , -3.4, 429.3, 4.467, |, 0.0
15841.4, 139.2, | , 25.4, 0.0, 402.2, | ,  1000,   954,  3000,  2929, | , -3.4, 426.7, 4.431, |, 0.0
15842.4, 139.2, | , 25.4, 0.0, 402.9, | ,  1000,   958,  3000,  2925, | , -3.4, 427.6, 4.439, |, 0.0
15843.4, 138.8, | , 25.4, 0.0, 408.2, | ,  1000,   954,  3000,  2925, | , -3.4, 451.1, 4.679, |, 0.0
15844.4, 138.3, | , 25.4, 0.0, 408.7, | ,  1000,   953,  3000,  2914, | , -3.4, 429.3, 4.439, |, 0.0
15845.4, 138.3, | , 25.4, 0.0, 408.8, | ,  1000,   955,  3000,  2911, | , -3.4, 456.7, 4.721, |, 0.0
15846.4, 139.4, | , 25.4, 0.0, 403.4, | ,  1000,   952,  3000,  2922, | , -3.4, 429.3, 4.447, |, 0.0
15847.4, 139.3, | , 25.4, 0.0, 402.1, | ,  1000,   955,  3000,  2937, | , -3.4, 427.1, 4.444, |, 0.0
15848.5, 139.1, | , 25.4, 0.0, 403.6, | ,  1000,   953,  3000,  2928, | , -3.4, 428.4, 4.446, |, 0.0
15849.5, 138.2, | , 25.4, 0.0, 408.3, | ,  1000,   952,  3000,  2932, | , -3.4, 444.7, 4.618, |, 0.0
15850.5, 138.6, | , 25.4, 0.0, 408.4, | ,  1000,   952,  3000,  2932, | , -3.4, 435.7, 4.525, |, 0.0
15851.5, 138.3, | , 25.4, 0.0, 408.3, | ,  1000,   958,  3000,  2950, | , -3.4, 429.3, 4.486, |, 0.0
15852.5, 139.7, | , 25.4, 0.0, 398.6, | ,  1000,   955,  3000,  2927, | , -3.4, 432.3, 4.488, |, 0.0
15853.5, 139.8, | , 25.4, 0.0, 401.2, | ,  1000,   949,  3000,  2948, | , -3.4, 428.4, 4.464, |, 0.0
15854.5, 139.1, | , 25.4, 0.0, 401.9, | ,  1000,   954,  3000,  2937, | , -3.4, 431.4, 4.489, |, 0.0
