Repository: jdhuang-csm/Ru-BCA

## Methods
* (BaO)<sub>x</sub>-(CaO)<sub>y</sub>-(Al<sub>2</sub>O<sub>3</sub>)<sub>1-x-y</sub> (BCA) catalyst supports were synthesized via sol-gel and solid-state methods. 
* Ru/BCA catalysts were prepared via incipient wetness impregnation to achieve 1 wt. % Ru loading.
* Ammonia synthesis rates were measured for Ru/BCA catalysts in a packed-bed reactor at 480-600<sup>o</sup>C, 10 bar, and space velocities up to 1.3 x 10<sup>6</sup> ml g<sub>cat</sub><sup>-1</sup> h<sup>-1</sup>.
* A machine learning (ML) model was employed to improve understanding of the behavior of Ru/BCA catalysts.
* A microkinetic model was developed to describe the best-performing catalyst.

File: data/init_files_Cadigan/BCA411.txt (part 40 of 53)
********** Start test **********
Elapsed time, Pressure, | , LJtemp(C), Inner-Temp, Outer-Temp, | , N2-set, N2-flow, H2-set, H2-flow, | , pH, NH3_ppm, NH3_Prod_rate, |, In222Temp
15468.8, 139.2, | , 24.0, 0.0, 528.2, | ,  1000,   958,  3000,  2920, | , -3.4, 2050.5, 19.844, |, 0.0
15469.8, 138.8, | , 24.0, 0.0, 528.2, | ,  1000,   956,  3000,  2948, | , -3.4, 2034.7, 19.822, |, 0.0
15470.8, 137.9, | , 24.0, 0.0, 534.4, | ,  1000,   962,  3000,  2926, | , -3.4, 2035.1, 19.742, |, 0.0
15471.8, 137.9, | , 24.0, 0.0, 534.2, | ,  1000,   957,  3000,  2931, | , -3.4, 2064.7, 20.034, |, 0.0
15472.8, 137.8, | , 24.0, 0.0, 534.3, | ,  1000,   962,  3000,  2942, | , -3.4, 2032.5, 19.803, |, 0.0
15473.9, 138.6, | , 24.0, 0.0, 528.9, | ,  1000,   952,  3000,  2929, | , -3.4, 2027.8, 19.642, |, 0.0
15474.9, 139.3, | , 24.0, 0.0, 527.4, | ,  1000,   958,  3000,  2932, | , -3.4, 2036.8, 19.773, |, 0.0
15475.9, 138.6, | , 24.0, 0.0, 529.3, | ,  1000,   955,  3000,  2948, | , -3.4, 2035.1, 19.823, |, 0.0
15476.9, 137.9, | , 24.0, 0.0, 533.9, | ,  1000,   956,  3000,  2941, | , -3.4, 2019.2, 19.634, |, 0.0
15477.9, 138.3, | , 24.0, 0.0, 533.9, | ,  1000,   961,  3000,  2927, | , -3.4, 2030.8, 19.706, |, 0.0
15478.9, 137.9, | , 24.0, 0.0, 534.2, | ,  1000,   958,  3000,  2926, | , -3.4, 2020.5, 19.584, |, 0.0
15479.9, 138.8, | , 24.0, 0.0, 528.1, | ,  1000,   951,  3000,  2925, | , -3.4, 2024.4, 19.580, |, 0.0
15480.9, 139.1, | , 24.0, 0.0, 527.3, | ,  1000,   956,  3000,  2918, | , -3.4, 2024.8, 19.574, |, 0.0
15481.9, 139.2, | , 24.0, 0.0, 527.7, | ,  1000,   956,  3000,  2929, | , -3.4, 2030.0, 19.680, |, 0.0
15483.0, 137.8, | , 24.0, 0.0, 533.5, | ,  1000,   953,  3000,  2936, | , -3.4, 2021.4, 19.615, |, 0.0
15484.0, 137.9, | , 24.0, 0.0, 533.7, | ,  1000,   962,  3000,  2943, | , -3.4, 2012.8, 19.614, |, 0.0
15485.0, 138.5, | , 24.0, 0.0, 533.0, | ,  1000,   960,  3000,  2933, | , -3.4, 2018.8, 19.613, |, 0.0
15486.0, 138.9, | , 24.0, 0.0, 527.1, | ,  1000,   958,  3000,  2919, | , -3.4, 2005.1, 19.401, |, 0.0
15487.0, 138.7, | , 24.0, 0.0, 527.3, | ,  1000,   955,  3000,  2933, | , -3.4, 2011.1, 19.512, |, 0.0
15488.0, 138.9, | , 24.0, 0.0, 527.3, | ,  1000,   949,  3000,  2916, | , -3.4, 2012.0, 19.407, |, 0.0
15489.0, 137.9, | , 24.0, 0.0, 532.4, | ,  1000,   961,  3000,  2918, | , -3.4, 2012.0, 19.480, |, 0.0
15490.0, 138.1, | , 24.0, 0.0, 532.6, | ,  1000,   956,  3000,  2939, | , -3.4, 2001.7, 19.459, |, 0.0
15491.1, 138.7, | , 24.0, 0.0, 528.0, | ,  1000,   951,  3000,  2944, | , -3.4, 1993.1, 19.375, |, 0.0
15492.1, 139.2, | , 24.0, 0.0, 527.1, | ,  1000,   957,  3000,  2933, | , -3.4, 1998.7, 19.400, |, 0.0
15493.1, 138.7, | , 24.0, 0.0, 526.5, | ,  1000,   955,  3000,  2913, | , -3.4, 2017.5, 19.475, |, 0.0
15494.1, 138.7, | , 24.0, 0.0, 526.6, | ,  1000,   955,  3000,  2936, | , -3.4, 1991.4, 19.337, |, 0.0
15495.1, 138.5, | , 24.0, 0.0, 531.9, | ,  1000,   961,  3000,  2941, | , -3.4, 2016.2, 19.633, |, 0.0
15496.1, 137.9, | , 24.0, 0.0, 532.8, | ,  1000,   954,  3000,  2919, | , -3.4, 2002.5, 19.355, |, 0.0
15497.1, 138.5, | , 24.0, 0.0, 527.9, | ,  1000,   949,  3000,  2912, | , -3.4, 2012.0, 19.386, |, 0.0
15498.1, 138.8, | , 24.0, 0.0, 526.2, | ,  1000,   953,  3000,  2942, | , -3.4, 1986.7, 19.314, |, 0.0
15499.1, 139.0, | , 24.0, 0.0, 527.0, | ,  1000,   953,  3000,  2948, | , -3.4, 1995.2, 19.425, |, 0.0
15500.2, 138.1, | , 24.0, 0.0, 531.9, | ,  1000,   954,  3000,  2928, | , -3.4, 1978.5, 19.168, |, 0.0
15501.2, 138.3, | , 24.0, 0.0, 532.9, | ,  1000,   963,  3000,  2936, | , -3.4, 1981.5, 19.281, |, 0.0
15502.2, 138.2, | , 24.0, 0.0, 532.6, | ,  1000,   950,  3000,  2928, | , -3.4, 1973.4, 19.099, |, 0.0
15503.2, 138.6, | , 24.0, 0.0, 527.6, | ,  1000,   955,  3000,  2930, | , -3.4, 1980.7, 19.203, |, 0.0
15504.2, 138.7, | , 24.0, 0.0, 526.6, | ,  1000,   959,  3000,  2925, | , -3.4, 1990.5, 19.295, |, 0.0
15505.2, 139.0, | , 24.0, 0.0, 527.1, | ,  1000,   953,  3000,  2926, | , -3.4, 1969.5, 19.064, |, 0.0
15506.2, 137.9, | , 24.0, 0.0, 532.5, | ,  1000,   952,  3000,  2942, | , -3.4, 1973.8, 19.183, |, 0.0
15507.2, 137.8, | , 24.0, 0.0, 532.5, | ,  1000,   961,  3000,  2939, | , -3.4, 1963.5, 19.111, |, 0.0
15508.3, 138.2, | , 24.0, 0.0, 532.5, | ,  1000,   952,  3000,  2914, | , -3.4, 1965.7, 18.970, |, 0.0
15509.3, 139.0, | , 24.0, 0.0, 524.3, | ,  1000,   958,  3000,  2924, | , -3.4, 1961.8, 19.005, |, 0.0
15510.3, 138.7, | , 24.0, 0.0, 527.1, | ,  1000,   950,  3000,  2947, | , -3.4, 1964.4, 19.107, |, 0.0
15511.3, 138.9, | , 24.0, 0.0, 527.7, | ,  1000,   960,  3000,  2928, | , -3.4, 1955.0, 18.971, |, 0.0
15512.3, 138.2, | , 24.0, 0.0, 532.4, | ,  1000,   957,  3000,  2929, | , -3.4, 1967.4, 19.081, |, 0.0
15513.3, 137.8, | , 24.0, 0.0, 532.1, | ,  1000,   957,  3000,  2928, | , -3.4, 1982.4, 19.222, |, 0.0
15514.3, 138.4, | , 24.0, 0.0, 532.2, | ,  1000,   964,  3000,  2952, | , -3.4, 1956.7, 19.124, |, 0.0
15515.3, 139.3, | , 24.0, 0.0, 525.6, | ,  1000,   956,  3000,  2920, | , -3.4, 1953.3, 18.894, |, 0.0
15516.4, 138.6, | , 24.0, 0.0, 525.3, | ,  1000,   957,  3000,  2915, | , -3.4, 1948.1, 18.827, |, 0.0
15517.4, 138.7, | , 24.0, 0.0, 525.4, | ,  1000,   958,  3000,  2925, | , -3.4, 1948.5, 18.884, |, 0.0
15518.4, 138.1, | , 24.0, 0.0, 532.0, | ,  1000,   961,  3000,  2934, | , -3.4, 1949.8, 18.955, |, 0.0
15519.4, 137.7, | , 24.0, 0.0, 531.5, | ,  1000,   955,  3000,  2924, | , -3.4, 1959.3, 18.968, |, 0.0
15520.4, 138.7, | , 24.0, 0.0, 525.9, | ,  1000,   959,  3000,  2932, | , -3.4, 1947.7, 18.913, |, 0.0
15521.4, 139.0, | , 24.0, 0.0, 525.5, | ,  1000,   959,  3000,  2941, | , -3.4, 1947.3, 18.953, |, 0.0
15522.4, 139.1, | , 24.0, 0.0, 525.1, | ,  1000,   959,  3000,  2924, | , -3.4, 1940.0, 18.802, |, 0.0
15523.4, 138.7, | , 24.0, 0.0, 525.0, | ,  1000,   955,  3000,  2919, | , -3.4, 1939.6, 18.755, |, 0.0
15524.4, 137.9, | , 24.0, 0.0, 530.6, | ,  1000,   958,  3000,  2909, | , -3.4, 1960.5, 18.922, |, 0.0
15525.5, 138.3, | , 24.0, 0.0, 530.3, | ,  1000,   955,  3000,  2935, | , -3.4, 1940.0, 18.832, |, 0.0
15526.5, 138.6, | , 24.0, 0.0, 525.6, | ,  1000,   960,  3000,  2948, | , -3.4, 1940.0, 18.919, |, 0.0
15527.5, 138.8, | , 24.0, 0.0, 524.3, | ,  1000,   949,  3000,  2946, | , -3.4, 1930.1, 18.764, |, 0.0
15528.5, 138.8, | , 24.0, 0.0, 526.3, | ,  1000,   955,  3000,  2929, | , -3.4, 1924.1, 18.653, |, 0.0
15529.5, 137.9, | , 24.0, 0.0, 530.5, | ,  1000,   962,  3000,  2943, | , -3.4, 1929.3, 18.803, |, 0.0
15530.5, 138.1, | , 24.0, 0.0, 529.9, | ,  1000,   961,  3000,  2932, | , -3.4, 1925.8, 18.713, |, 0.0
15531.5, 138.0, | , 24.0, 0.0, 530.1, | ,  1000,   958,  3000,  2929, | , -3.4, 1925.0, 18.676, |, 0.0
15532.5, 139.0, | , 24.0, 0.0, 525.3, | ,  1000,   957,  3000,  2927, | , -3.4, 1916.8, 18.582, |, 0.0
15533.5, 138.8, | , 24.0, 0.0, 523.9, | ,  1000,   950,  3000,  2933, | , -3.4, 1921.1, 18.618, |, 0.0
15534.5, 138.5, | , 24.0, 0.0, 525.6, | ,  1000,   960,  3000,  2914, | , -3.4, 1932.7, 18.688, |, 0.0
15535.6, 138.4, | , 24.0, 0.0, 529.5, | ,  1000,   952,  3000,  2934, | , -3.4, 1946.4, 18.877, |, 0.0
15536.6, 137.9, | , 24.0, 0.0, 530.0, | ,  1000,   960,  3000,  2927, | , -3.4, 1914.3, 18.571, |, 0.0
15537.6, 137.8, | , 24.0, 0.0, 529.9, | ,  1000,   955,  3000,  2939, | , -3.4, 1919.8, 18.656, |, 0.0
15538.6, 139.5, | , 24.0, 0.0, 520.8, | ,  1000,   951,  3000,  2914, | , -3.4, 1917.7, 18.503, |, 0.0
15539.6, 138.8, | , 24.0, 0.0, 524.1, | ,  1000,   954,  3000,  2929, | , -3.4, 1925.4, 18.656, |, 0.0
15540.6, 138.8, | , 24.0, 0.0, 523.8, | ,  1000,   957,  3000,  2941, | , -3.4, 1936.6, 18.843, |, 0.0
15541.6, 137.9, | , 24.0, 0.0, 530.1, | ,  1000,   958,  3000,  2940, | , -3.4, 1902.3, 18.504, |, 0.0
15542.6, 138.2, | , 24.0, 0.0, 530.1, | ,  1000,   961,  3000,  2911, | , -3.4, 1922.8, 18.586, |, 0.0
15543.6, 137.8, | , 24.0, 0.0, 529.8, | ,  1000,   952,  3000,  2934, | , -3.4, 1928.4, 18.704, |, 0.0
15544.7, 138.7, | , 24.0, 0.0, 523.2, | ,  1000,   959,  3000,  2926, | , -3.4, 1914.7, 18.565, |, 0.0
15545.7, 139.4, | , 24.0, 0.0, 523.0, | ,  1000,   951,  3000,  2933, | , -3.4, 1898.4, 18.403, |, 0.0
15546.7, 138.8, | , 24.0, 0.0, 523.0, | ,  1000,   951,  3000,  2918, | , -3.4, 1892.9, 18.282, |, 0.0
15547.7, 137.8, | , 24.0, 0.0, 529.5, | ,  1000,   952,  3000,  2922, | , -3.4, 1896.3, 18.333, |, 0.0
15548.7, 137.8, | , 24.0, 0.0, 529.9, | ,  1000,   955,  3000,  2926, | , -3.4, 1896.3, 18.364, |, 0.0
15549.7, 139.0, | , 24.0, 0.0, 524.5, | ,  1000,   949,  3000,  2933, | , -3.4, 1897.6, 18.387, |, 0.0
15550.7, 138.9, | , 24.0, 0.0, 522.6, | ,  1000,   953,  3000,  2931, | , -3.4, 1913.4, 18.547, |, 0.0
15551.7, 138.7, | , 24.0, 0.0, 522.9, | ,  1000,   950,  3000,  2925, | , -3.4, 1884.3, 18.225, |, 0.0
15552.7, 139.2, | , 24.0, 0.0, 523.0, | ,  1000,   955,  3000,  2941, | , -3.4, 1889.4, 18.368, |, 0.0
15553.8, 137.8, | , 24.0, 0.0, 529.0, | ,  1000,   957,  3000,  2918, | , -3.4, 1888.1, 18.262, |, 0.0
15554.8, 137.9, | , 24.0, 0.0, 528.5, | ,  1000,   951,  3000,  2918, | , -3.4, 1887.7, 18.229, |, 0.0
15555.8, 139.3, | , 24.0, 0.0, 523.4, | ,  1000,   953,  3000,  2953, | , -3.4, 1888.1, 18.409, |, 0.0
15556.8, 139.2, | , 24.0, 0.0, 522.6, | ,  1000,   951,  3000,  2931, | , -3.4, 1902.3, 18.432, |, 0.0
15557.8, 138.5, | , 24.0, 0.0, 523.7, | ,  1000,   958,  3000,  2918, | , -3.4, 1890.7, 18.291, |, 0.0
15558.8, 137.8, | , 24.0, 0.0, 528.6, | ,  1000,   954,  3000,  2923, | , -3.4, 1908.3, 18.464, |, 0.0
15559.8, 138.2, | , 24.0, 0.0, 528.8, | ,  1000,   958,  3000,  2928, | , -3.4, 1881.7, 18.251, |, 0.0
15560.8, 138.0, | , 24.0, 0.0, 527.7, | ,  1000,   959,  3000,  2943, | , -3.4, 1869.7, 18.210, |, 0.0
15561.8, 138.5, | , 24.0, 0.0, 523.2, | ,  1000,   949,  3000,  2932, | , -3.4, 1868.4, 18.096, |, 0.0
15562.9, 139.0, | , 24.0, 0.0, 522.5, | ,  1000,   954,  3000,  2920, | , -3.4, 1861.6, 18.000, |, 0.0
15563.9, 138.7, | , 24.0, 0.0, 522.9, | ,  1000,   959,  3000,  2922, | , -3.4, 1861.1, 18.029, |, 0.0
15564.9, 137.9, | , 24.0, 0.0, 528.5, | ,  1000,   958,  3000,  2948, | , -3.4, 1873.1, 18.261, |, 0.0
15565.9, 138.1, | , 24.0, 0.0, 527.4, | ,  1000,   953,  3000,  2933, | , -3.4, 1867.1, 18.110, |, 0.0
15566.9, 138.3, | , 24.0, 0.0, 528.5, | ,  1000,   958,  3000,  2930, | , -3.4, 1858.6, 18.036, |, 0.0
15567.9, 138.9, | , 24.0, 0.0, 518.5, | ,  1000,   952,  3000,  2928, | , -3.4, 1854.7, 17.961, |, 0.0
15568.9, 139.1, | , 24.0, 0.0, 522.2, | ,  1000,   955,  3000,  2920, | , -3.4, 1876.1, 18.143, |, 0.0
15569.9, 138.6, | , 24.0, 0.0, 522.3, | ,  1000,   956,  3000,  2918, | , -3.4, 1857.3, 17.963, |, 0.0
15571.0, 138.2, | , 24.0, 0.0, 527.2, | ,  1000,   952,  3000,  2937, | , -3.4, 1881.7, 18.268, |, 0.0
15572.0, 137.9, | , 24.0, 0.0, 527.8, | ,  1000,   959,  3000,  2929, | , -3.4, 1880.9, 18.252, |, 0.0
15573.0, 138.0, | , 24.0, 0.0, 527.9, | ,  1000,   959,  3000,  2921, | , -3.4, 1861.1, 18.024, |, 0.0
15574.0, 139.3, | , 24.0, 0.0, 521.7, | ,  1000,   952,  3000,  2933, | , -3.4, 1864.1, 18.080, |, 0.0
15575.0, 138.8, | , 24.0, 0.0, 521.2, | ,  1000,   959,  3000,  2920, | , -3.4, 1835.0, 17.765, |, 0.0
15576.0, 139.1, | , 24.0, 0.0, 521.2, | ,  1000,   948,  3000,  2922, | , -3.4, 1861.1, 17.977, |, 0.0
15577.0, 138.4, | , 24.0, 0.0, 527.7, | ,  1000,   962,  3000,  2929, | , -3.4, 1840.2, 17.869, |, 0.0
15578.0, 138.0, | , 24.0, 0.0, 527.3, | ,  1000,   959,  3000,  2942, | , -3.4, 1852.6, 18.037, |, 0.0
15579.0, 138.6, | , 24.0, 0.0, 522.2, | ,  1000,   957,  3000,  2922, | , -3.4, 1837.6, 17.795, |, 0.0
15580.0, 139.3, | , 24.0, 0.0, 521.3, | ,  1000,   952,  3000,  2927, | , -3.4, 1860.3, 18.013, |, 0.0
15581.1, 138.9, | , 24.0, 0.0, 520.2, | ,  1000,   954,  3000,  2920, | , -3.4, 1832.9, 17.724, |, 0.0
15582.1, 138.8, | , 24.0, 0.0, 521.5, | ,  1000,   955,  3000,  2944, | , -3.4, 1837.6, 17.880, |, 0.0
15583.1, 138.2, | , 24.0, 0.0, 527.4, | ,  1000,   957,  3000,  2913, | , -3.4, 1830.3, 17.679, |, 0.0
15584.1, 137.7, | , 24.0, 0.0, 527.3, | ,  1000,   959,  3000,  2921, | , -3.4, 1858.6, 17.999, |, 0.0
15585.1, 138.5, | , 24.0, 0.0, 522.1, | ,  1000,   951,  3000,  2928, | , -3.4, 1826.9, 17.689, |, 0.0
15586.1, 138.8, | , 24.0, 0.0, 520.2, | ,  1000,   950,  3000,  2927, | , -3.4, 1820.4, 17.618, |, 0.0
15587.1, 139.1, | , 24.0, 0.0, 521.6, | ,  1000,   953,  3000,  2920, | , -3.4, 1823.9, 17.633, |, 0.0
15588.1, 137.9, | , 24.0, 0.0, 526.9, | ,  1000,   953,  3000,  2940, | , -3.4, 1818.7, 17.673, |, 0.0
15589.2, 138.3, | , 24.0, 0.0, 526.7, | ,  1000,   953,  3000,  2934, | , -3.4, 1831.6, 17.770, |, 0.0
15590.2, 137.8, | , 24.0, 0.0, 526.7, | ,  1000,   957,  3000,  2928, | , -3.4, 1817.9, 17.630, |, 0.0
15591.2, 138.7, | , 24.0, 0.0, 521.2, | ,  1000,   950,  3000,  2924, | , -3.4, 1818.7, 17.588, |, 0.0
15592.2, 138.8, | , 24.0, 0.0, 520.4, | ,  1000,   960,  3000,  2926, | , -3.4, 1842.7, 17.871, |, 0.0
15593.2, 138.9, | , 24.0, 0.0, 522.2, | ,  1000,   953,  3000,  2936, | , -3.4, 1807.2, 17.540, |, 0.0
15594.2, 138.2, | , 24.0, 0.0, 525.8, | ,  1000,   961,  3000,  2922, | , -3.4, 1807.2, 17.512, |, 0.0
15595.2, 137.8, | , 24.0, 0.0, 525.8, | ,  1000,   961,  3000,  2929, | , -3.4, 1810.2, 17.581, |, 0.0
15596.2, 138.3, | , 24.0, 0.0, 525.6, | ,  1000,   957,  3000,  2939, | , -3.4, 1811.4, 17.615, |, 0.0
15597.3, 138.6, | , 24.0, 0.0, 521.2, | ,  1000,   956,  3000,  2926, | , -3.4, 1825.2, 17.684, |, 0.0
15598.3, 138.7, | , 24.0, 0.0, 519.7, | ,  1000,   953,  3000,  2918, | , -3.4, 1802.4, 17.416, |, 0.0
15599.3, 138.8, | , 24.0, 0.0, 519.8, | ,  1000,   953,  3000,  2924, | , -3.4, 1802.4, 17.441, |, 0.0
15600.3, 138.4, | , 24.0, 0.0, 526.1, | ,  1000,   952,  3000,  2937, | , -3.4, 1798.6, 17.456, |, 0.0
15601.3, 138.1, | , 24.0, 0.0, 525.3, | ,  1000,   956,  3000,  2943, | , -3.4, 1788.3, 17.403, |, 0.0
15602.3, 137.9, | , 24.0, 0.0, 525.8, | ,  1000,   953,  3000,  2929, | , -3.4, 1792.6, 17.372, |, 0.0
15603.3, 139.0, | , 24.0, 0.0, 519.8, | ,  1000,   955,  3000,  2929, | , -3.4, 1784.9, 17.305, |, 0.0
15604.3, 138.7, | , 24.0, 0.0, 519.4, | ,  1000,   956,  3000,  2911, | , -3.4, 1790.9, 17.286, |, 0.0
15605.3, 138.7, | , 24.0, 0.0, 519.2, | ,  1000,   960,  3000,  2919, | , -3.4, 1807.2, 17.497, |, 0.0
15606.4, 138.3, | , 24.0, 0.0, 525.1, | ,  1000,   952,  3000,  2911, | , -3.4, 1786.6, 17.227, |, 0.0
15607.4, 138.3, | , 24.0, 0.0, 525.9, | ,  1000,   956,  3000,  2933, | , -3.4, 1790.5, 17.382, |, 0.0
15608.4, 138.6, | , 24.0, 0.0, 520.6, | ,  1000,   957,  3000,  2933, | , -3.4, 1810.6, 17.584, |, 0.0
15609.4, 139.1, | , 24.0, 0.0, 520.3, | ,  1000,   956,  3000,  2930, | , -3.4, 1806.7, 17.527, |, 0.0
15610.4, 138.9, | , 24.0, 0.0, 518.6, | ,  1000,   956,  3000,  2917, | , -3.4, 1795.6, 17.360, |, 0.0
15611.4, 138.7, | , 24.0, 0.0, 519.6, | ,  1000,   959,  3000,  2930, | , -3.4, 1779.3, 17.274, |, 0.0
15612.4, 138.2, | , 24.0, 0.0, 525.1, | ,  1000,   961,  3000,  2935, | , -3.4, 1784.0, 17.349, |, 0.0
15613.4, 138.1, | , 24.0, 0.0, 525.0, | ,  1000,   958,  3000,  2920, | , -3.4, 1783.2, 17.260, |, 0.0
15614.5, 138.6, | , 24.0, 0.0, 519.7, | ,  1000,   958,  3000,  2920, | , -3.4, 1779.3, 17.225, |, 0.0
15615.5, 138.8, | , 24.0, 0.0, 518.2, | ,  1000,   956,  3000,  2953, | , -3.4, 1789.2, 17.459, |, 0.0
15616.5, 139.2, | , 24.0, 0.0, 519.8, | ,  1000,   950,  3000,  2938, | , -3.4, 1783.6, 17.311, |, 0.0
15617.5, 137.9, | , 24.0, 0.0, 524.5, | ,  1000,   961,  3000,  2932, | , -3.4, 1763.5, 17.138, |, 0.0
15618.5, 137.9, | , 24.0, 0.0, 524.5, | ,  1000,   955,  3000,  2922, | , -3.4, 1789.6, 17.320, |, 0.0
15619.5, 138.2, | , 24.0, 0.0, 524.8, | ,  1000,   956,  3000,  2931, | , -3.4, 1782.3, 17.292, |, 0.0
15620.5, 138.6, | , 24.0, 0.0, 519.2, | ,  1000,   954,  3000,  2932, | , -3.4, 1760.9, 17.081, |, 0.0
15621.5, 138.9, | , 24.0, 0.0, 518.2, | ,  1000,   959,  3000,  2922, | , -3.4, 1769.0, 17.138, |, 0.0
15622.6, 138.7, | , 24.0, 0.0, 520.6, | ,  1000,   954,  3000,  2922, | , -3.4, 1763.0, 17.059, |, 0.0
15623.6, 138.2, | , 24.0, 0.0, 524.8, | ,  1000,   959,  3000,  2923, | , -3.4, 1779.7, 17.248, |, 0.0
15624.6, 137.9, | , 24.0, 0.0, 523.9, | ,  1000,   956,  3000,  2922, | , -3.4, 1766.5, 17.102, |, 0.0
15625.6, 137.9, | , 24.0, 0.0, 524.0, | ,  1000,   954,  3000,  2942, | , -3.4, 1771.6, 17.228, |, 0.0
15626.6, 139.2, | , 24.0, 0.0, 518.1, | ,  1000,   953,  3000,  2927, | , -3.4, 1768.2, 17.124, |, 0.0
15627.6, 138.7, | , 24.0, 0.0, 518.0, | ,  1000,   954,  3000,  2926, | , -3.4, 1756.2, 17.009, |, 0.0
15628.6, 138.7, | , 24.0, 0.0, 518.0, | ,  1000,   953,  3000,  2942, | , -3.4, 1754.9, 17.063, |, 0.0
15629.6, 138.1, | , 24.0, 0.0, 524.3, | ,  1000,   960,  3000,  2942, | , -3.4, 1765.2, 17.193, |, 0.0
15630.6, 137.9, | , 24.0, 0.0, 524.0, | ,  1000,   958,  3000,  2939, | , -3.4, 1778.0, 17.297, |, 0.0
15631.7, 138.1, | , 24.0, 0.0, 523.0, | ,  1000,   956,  3000,  2938, | , -3.4, 1747.2, 16.986, |, 0.0
15632.7, 138.7, | , 24.0, 0.0, 517.6, | ,  1000,   961,  3000,  2931, | , -3.4, 1746.8, 16.969, |, 0.0
15633.7, 139.1, | , 24.0, 0.0, 517.5, | ,  1000,   958,  3000,  2916, | , -3.4, 1741.2, 16.840, |, 0.0
15634.7, 138.9, | , 24.0, 0.0, 517.0, | ,  1000,   948,  3000,  2922, | , -3.4, 1767.3, 17.072, |, 0.0
15635.7, 138.4, | , 24.0, 0.0, 523.5, | ,  1000,   956,  3000,  2929, | , -3.4, 1739.9, 16.877, |, 0.0
15636.7, 138.4, | , 24.0, 0.0, 522.7, | ,  1000,   961,  3000,  2908, | , -3.4, 1731.8, 16.726, |, 0.0
15637.7, 138.6, | , 24.0, 0.0, 518.3, | ,  1000,   955,  3000,  2933, | , -3.4, 1733.5, 16.822, |, 0.0
15638.7, 138.8, | , 24.0, 0.0, 517.2, | ,  1000,   955,  3000,  2933, | , -3.4, 1754.5, 17.027, |, 0.0
15639.7, 139.1, | , 24.0, 0.0, 517.3, | ,  1000,   956,  3000,  2929, | , -3.4, 1730.0, 16.781, |, 0.0
15640.8, 138.9, | , 24.0, 0.0, 517.7, | ,  1000,   955,  3000,  2931, | , -3.4, 1734.8, 16.830, |, 0.0
15641.8, 138.0, | , 24.0, 0.0, 522.3, | ,  1000,   950,  3000,  2931, | , -3.4, 1731.8, 16.777, |, 0.0
15642.8, 138.2, | , 24.0, 0.0, 523.4, | ,  1000,   962,  3000,  2935, | , -3.4, 1734.8, 16.878, |, 0.0
15643.8, 138.7, | , 24.0, 0.0, 518.0, | ,  1000,   953,  3000,  2947, | , -3.4, 1723.6, 16.781, |, 0.0
15644.8, 138.9, | , 24.0, 0.0, 516.9, | ,  1000,   959,  3000,  2944, | , -3.4, 1715.5, 16.714, |, 0.0
15645.8, 138.6, | , 24.0, 0.0, 517.1, | ,  1000,   952,  3000,  2925, | , -3.4, 1717.6, 16.622, |, 0.0
15646.8, 138.4, | , 24.0, 0.0, 522.3, | ,  1000,   959,  3000,  2929, | , -3.4, 1726.6, 16.755, |, 0.0
15647.8, 138.0, | , 24.0, 0.0, 522.9, | ,  1000,   960,  3000,  2934, | , -3.4, 1730.0, 16.819, |, 0.0
15648.9, 138.0, | , 24.0, 0.0, 522.7, | ,  1000,   953,  3000,  2927, | , -3.4, 1726.2, 16.720, |, 0.0
15649.9, 139.1, | , 24.0, 0.0, 517.7, | ,  1000,   962,  3000,  2953, | , -3.4, 1712.0, 16.732, |, 0.0
15650.9, 139.2, | , 24.0, 0.0, 516.3, | ,  1000,   957,  3000,  2927, | , -3.4, 1716.3, 16.640, |, 0.0
15651.9, 138.5, | , 24.0, 0.0, 516.4, | ,  1000,   956,  3000,  2924, | , -3.4, 1708.2, 16.547, |, 0.0
15652.9, 137.7, | , 24.0, 0.0, 522.5, | ,  1000,   961,  3000,  2932, | , -3.4, 1711.2, 16.631, |, 0.0
15653.9, 138.1, | , 24.0, 0.0, 522.3, | ,  1000,   955,  3000,  2936, | , -3.4, 1736.9, 16.869, |, 0.0
15654.9, 137.9, | , 24.0, 0.0, 522.5, | ,  1000,   954,  3000,  2932, | , -3.4, 1715.5, 16.642, |, 0.0
15655.9, 138.6, | , 24.0, 0.0, 517.3, | ,  1000,   957,  3000,  2943, | , -3.4, 1707.3, 16.621, |, 0.0
15656.9, 139.3, | , 24.0, 0.0, 515.4, | ,  1000,   954,  3000,  2941, | , -3.4, 1704.3, 16.573, |, 0.0
15657.9, 139.2, | , 24.0, 0.0, 515.5, | ,  1000,   951,  3000,  2947, | , -3.4, 1694.9, 16.493, |, 0.0
15658.9, 137.8, | , 24.0, 0.0, 521.7, | ,  1000,   954,  3000,  2933, | , -3.4, 1702.6, 16.519, |, 0.0
15660.0, 137.9, | , 24.0, 0.0, 521.7, | ,  1000,   959,  3000,  2933, | , -3.4, 1718.9, 16.699, |, 0.0
15661.0, 138.2, | , 24.0, 0.0, 521.9, | ,  1000,   962,  3000,  2940, | , -3.4, 1703.0, 16.587, |, 0.0
15662.0, 139.1, | , 24.0, 0.0, 515.3, | ,  1000,   955,  3000,  2937, | , -3.4, 1707.3, 16.590, |, 0.0
15663.0, 138.8, | , 24.0, 0.0, 515.7, | ,  1000,   952,  3000,  2948, | , -3.4, 1704.8, 16.599, |, 0.0
15664.0, 138.9, | , 24.0, 0.0, 515.7, | ,  1000,   952,  3000,  2932, | , -3.4, 1722.3, 16.699, |, 0.0
15665.0, 137.8, | , 24.0, 0.0, 521.8, | ,  1000,   953,  3000,  2907, | , -3.4, 1693.6, 16.323, |, 0.0
15666.0, 137.8, | , 24.0, 0.0, 521.8, | ,  1000,   959,  3000,  2914, | , -3.4, 1697.1, 16.408, |, 0.0
15667.0, 138.5, | , 24.0, 0.0, 516.3, | ,  1000,   949,  3000,  2923, | , -3.4, 1696.6, 16.400, |, 0.0
15668.0, 139.3, | , 24.0, 0.0, 514.6, | ,  1000,   949,  3000,  2957, | , -3.4, 1694.1, 16.518, |, 0.0
15669.1, 138.8, | , 24.0, 0.0, 515.1, | ,  1000,   954,  3000,  2913, | , -3.4, 1703.9, 16.446, |, 0.0
15670.1, 138.6, | , 24.0, 0.0, 516.1, | ,  1000,   960,  3000,  2942, | , -3.4, 1694.5, 16.506, |, 0.0
15671.1, 138.2, | , 24.0, 0.0, 521.2, | ,  1000,   959,  3000,  2941, | , -3.4, 1697.5, 16.529, |, 0.0
15672.1, 137.8, | , 24.0, 0.0, 521.1, | ,  1000,   954,  3000,  2940, | , -3.4, 1706.9, 16.591, |, 0.0
15673.1, 138.6, | , 24.0, 0.0, 515.7, | ,  1000,   951,  3000,  2945, | , -3.4, 1691.5, 16.454, |, 0.0
15674.1, 139.1, | , 24.0, 0.0, 514.6, | ,  1000,   953,  3000,  2923, | , -3.4, 1696.2, 16.411, |, 0.0
15675.1, 139.0, | , 24.0, 0.0, 516.2, | ,  1000,   954,  3000,  2937, | , -3.4, 1691.5, 16.430, |, 0.0
15676.1, 137.9, | , 24.0, 0.0, 520.4, | ,  1000,   956,  3000,  2937, | , -3.4, 1708.2, 16.604, |, 0.0
15677.2, 138.1, | , 24.0, 0.0, 520.8, | ,  1000,   951,  3000,  2919, | , -3.4, 1719.3, 16.613, |, 0.0
15678.2, 138.4, | , 24.0, 0.0, 520.0, | ,  1000,   954,  3000,  2925, | , -3.4, 1696.2, 16.425, |, 0.0
15679.2, 138.5, | , 24.0, 0.0, 515.6, | ,  1000,   957,  3000,  2923, | , -3.4, 1695.3, 16.421, |, 0.0
15680.2, 138.8, | , 24.0, 0.0, 514.3, | ,  1000,   952,  3000,  2940, | , -3.4, 1697.5, 16.490, |, 0.0
15681.2, 138.9, | , 24.0, 0.0, 516.2, | ,  1000,   962,  3000,  2924, | , -3.4, 1692.8, 16.423, |, 0.0
15682.2, 137.8, | , 24.0, 0.0, 520.3, | ,  1000,   961,  3000,  2937, | , -3.4, 1724.0, 16.775, |, 0.0
15683.2, 138.0, | , 24.0, 0.0, 519.0, | ,  1000,   961,  3000,  2923, | , -3.4, 1708.6, 16.568, |, 0.0
15684.2, 138.3, | , 24.0, 0.0, 520.3, | ,  1000,   956,  3000,  2934, | , -3.4, 302.9, 2.946, |, 0.0
15685.3, 138.6, | , 24.0, 0.0, 513.4, | ,  1000,   955,  3000,  2938, | , -3.4, 342.3, 3.331, |, 0.0
15686.3, 138.9, | , 24.0, 0.0, 513.1, | ,  1000,   952,  3000,  2948, | , -3.4, 395.4, 3.855, |, 0.0
15687.3, 138.8, | , 24.0, 0.0, 514.0, | ,  1000,   958,  3000,  2943, | , -3.4, 439.1, 4.282, |, 0.0
15688.3, 138.4, | , 24.0, 0.0, 519.2, | ,  1000,   963,  3000,  2918, | , -3.4, 482.8, 4.684, |, 0.0
15689.3, 137.8, | , 24.0, 0.0, 519.4, | ,  1000,   954,  3000,  2919, | , -3.4, 536.0, 5.189, |, 0.0
15690.3, 138.2, | , 24.0, 0.0, 520.1, | ,  1000,   955,  3000,  2943, | , -3.4, 568.1, 5.534, |, 0.0
15691.3, 139.1, | , 24.0, 0.0, 513.9, | ,  1000,   949,  3000,  2915, | , -3.4, 635.8, 6.140, |, 0.0
15692.3, 138.8, | , 24.0, 0.0, 513.3, | ,  1000,   960,  3000,  2942, | , -3.4, 680.3, 6.633, |, 0.0
15693.3, 139.0, | , 24.0, 0.0, 512.9, | ,  1000,   956,  3000,  2948, | , -3.4, 698.3, 6.813, |, 0.0
15694.4, 138.2, | , 24.0, 0.0, 519.0, | ,  1000,   956,  3000,  2933, | , -3.4, 748.0, 7.269, |, 0.0
15695.4, 138.1, | , 24.0, 0.0, 519.2, | ,  1000,   953,  3000,  2950, | , -3.4, 810.2, 7.900, |, 0.0
15696.4, 138.6, | , 24.0, 0.0, 514.0, | ,  1000,   955,  3000,  2926, | , -3.4, 829.0, 8.039, |, 0.0
15697.4, 139.2, | , 24.0, 0.0, 513.8, | ,  1000,   958,  3000,  2916, | , -3.4, 877.4, 8.493, |, 0.0
15698.4, 138.9, | , 24.0, 0.0, 512.3, | ,  1000,   957,  3000,  2916, | , -3.4, 919.8, 8.901, |, 0.0
15699.4, 138.7, | , 24.0, 0.0, 514.0, | ,  1000,   959,  3000,  2941, | , -3.4, 949.0, 9.246, |, 0.0
15700.4, 138.1, | , 24.0, 0.0, 519.1, | ,  1000,   958,  3000,  2926, | , -3.4, 975.5, 9.464, |, 0.0
15701.4, 138.2, | , 24.0, 0.0, 519.1, | ,  1000,   959,  3000,  2926, | , -3.4, 1022.7, 9.926, |, 0.0
15702.5, 138.6, | , 24.0, 0.0, 514.0, | ,  1000,   954,  3000,  2925, | , -3.4, 1068.5, 10.353, |, 0.0
15703.5, 138.9, | , 24.0, 0.0, 512.0, | ,  1000,   962,  3000,  2914, | , -3.4, 1109.7, 10.742, |, 0.0
15704.5, 138.7, | , 24.0, 0.0, 513.5, | ,  1000,   961,  3000,  2925, | , -3.4, 1146.5, 11.127, |, 0.0
15705.5, 139.0, | , 24.0, 0.0, 510.4, | ,  1000,   955,  3000,  2929, | , -3.4, 1199.2, 11.634, |, 0.0
15706.5, 138.1, | , 24.0, 0.0, 518.8, | ,  1000,   959,  3000,  2937, | , -3.4, 1222.8, 11.900, |, 0.0
15707.5, 138.3, | , 24.0, 0.0, 518.9, | ,  1000,   955,  3000,  2935, | , -3.4, 1265.6, 12.295, |, 0.0
15708.5, 138.7, | , 24.0, 0.0, 513.3, | ,  1000,   950,  3000,  2929, | , -3.4, 1302.5, 12.616, |, 0.0
15709.5, 138.8, | , 24.0, 0.0, 512.2, | ,  1000,   953,  3000,  2928, | , -3.4, 1335.9, 12.947, |, 0.0
15710.6, 138.9, | , 24.0, 0.0, 513.7, | ,  1000,   958,  3000,  2948, | , -3.4, 1392.0, 13.580, |, 0.0
15711.6, 138.0, | , 24.0, 0.0, 518.3, | ,  1000,   964,  3000,  2927, | , -3.4, 1422.4, 13.821, |, 0.0
15712.6, 138.0, | , 24.0, 0.0, 518.0, | ,  1000,   960,  3000,  2930, | , -3.4, 1426.7, 13.859, |, 0.0
15713.6, 138.0, | , 24.0, 0.0, 517.9, | ,  1000,   955,  3000,  2938, | , -3.4, 1447.7, 14.072, |, 0.0
15714.6, 139.1, | , 23.9, 0.0, 513.0, | ,  1000,   962,  3000,  2942, | , -3.4, 1478.1, 14.409, |, 0.0
15715.6, 138.8, | , 24.0, 0.0, 511.8, | ,  1000,   954,  3000,  2938, | , -3.4, 1491.8, 14.498, |, 0.0
15716.6, 138.8, | , 23.9, 0.0, 511.6, | ,  1000,   959,  3000,  2936, | , -3.4, 1522.2, 14.803, |, 0.0
15717.6, 138.2, | , 24.0, 0.0, 518.3, | ,  1000,   960,  3000,  2930, | , -3.4, 1532.1, 14.882, |, 0.0
15718.6, 138.1, | , 24.0, 0.0, 517.0, | ,  1000,   956,  3000,  2924, | , -3.4, 1557.8, 15.092, |, 0.0
15719.7, 137.8, | , 24.0, 0.0, 518.0, | ,  1000,   954,  3000,  2928, | , -3.4, 1570.2, 15.217, |, 0.0
15720.7, 138.6, | , 24.0, 0.0, 512.0, | ,  1000,   949,  3000,  2934, | , -3.4, 1578.8, 15.307, |, 0.0
15721.7, 139.1, | , 23.9, 0.0, 511.8, | ,  1000,   958,  3000,  2937, | , -3.4, 1587.4, 15.435, |, 0.0
15722.7, 138.7, | , 24.0, 0.0, 511.6, | ,  1000,   957,  3000,  2933, | , -3.4, 1600.7, 15.545, |, 0.0
15723.7, 138.2, | , 24.0, 0.0, 517.5, | ,  1000,   958,  3000,  2935, | , -3.4, 1592.1, 15.475, |, 0.0
15724.7, 137.8, | , 24.0, 0.0, 517.6, | ,  1000,   960,  3000,  2962, | , -3.4, 1605.4, 15.717, |, 0.0
15725.7, 138.6, | , 24.0, 0.0, 512.5, | ,  1000,   959,  3000,  2929, | , -3.4, 1604.1, 15.572, |, 0.0
15726.7, 138.7, | , 23.9, 0.0, 511.4, | ,  1000,   955,  3000,  2916, | , -3.4, 1614.8, 15.604, |, 0.0
15727.7, 139.2, | , 23.9, 0.0, 511.4, | ,  1000,   956,  3000,  2948, | , -3.4, 1610.5, 15.697, |, 0.0
15728.8, 139.1, | , 24.0, 0.0, 512.0, | ,  1000,   956,  3000,  2936, | , -3.4, 1631.9, 15.858, |, 0.0
15729.8, 138.0, | , 24.0, 0.0, 516.7, | ,  1000,   964,  3000,  2925, | , -3.4, 1635.4, 15.875, |, 0.0
15730.8, 138.4, | , 24.0, 0.0, 517.5, | ,  1000,   962,  3000,  2917, | , -3.4, 1628.1, 15.766, |, 0.0
15731.8, 138.7, | , 24.0, 0.0, 512.1, | ,  1000,   959,  3000,  2942, | , -3.4, 1629.8, 15.873, |, 0.0
15732.8, 138.8, | , 24.0, 0.0, 510.7, | ,  1000,   949,  3000,  2914, | , -3.4, 1607.5, 15.506, |, 0.0
15733.8, 138.6, | , 24.0, 0.0, 511.3, | ,  1000,   949,  3000,  2918, | , -3.4, 1611.8, 15.563, |, 0.0
15734.8, 138.2, | , 24.0, 0.0, 517.0, | ,  1000,   957,  3000,  2910, | , -3.4, 1618.2, 15.623, |, 0.0
15735.8, 137.9, | , 24.0, 0.0, 516.8, | ,  1000,   957,  3000,  2922, | , -3.4, 1639.2, 15.875, |, 0.0
15736.9, 138.0, | , 24.0, 0.0, 516.6, | ,  1000,   960,  3000,  2944, | , -3.4, 1602.8, 15.622, |, 0.0
15737.9, 138.7, | , 24.0, 0.0, 511.5, | ,  1000,   955,  3000,  2941, | , -3.4, 1596.8, 15.534, |, 0.0
15738.9, 138.8, | , 24.0, 0.0, 509.1, | ,  1000,   954,  3000,  2928, | , -3.4, 1595.5, 15.463, |, 0.0
15739.9, 138.6, | , 24.0, 0.0, 512.2, | ,  1000,   955,  3000,  2918, | , -3.4, 1608.8, 15.556, |, 0.0
15740.9, 138.3, | , 23.9, 0.0, 516.4, | ,  1000,   962,  3000,  2956, | , -3.4, 1617.4, 15.818, |, 0.0
15741.9, 137.8, | , 24.0, 0.0, 516.2, | ,  1000,   951,  3000,  2921, | , -3.4, 1584.4, 15.314, |, 0.0
15742.9, 137.8, | , 24.0, 0.0, 516.3, | ,  1000,   952,  3000,  2940, | , -3.4, 1587.8, 15.429, |, 0.0
15743.9, 138.8, | , 24.0, 0.0, 511.2, | ,  1000,   954,  3000,  2936, | , -3.4, 1597.7, 15.516, |, 0.0
15745.0, 138.7, | , 23.9, 0.0, 509.5, | ,  1000,   957,  3000,  2935, | , -3.4, 1575.8, 15.312, |, 0.0
15746.0, 138.6, | , 24.0, 0.0, 510.0, | ,  1000,   955,  3000,  2933, | , -3.4, 1571.1, 15.252, |, 0.0
15747.0, 137.9, | , 24.0, 0.0, 515.9, | ,  1000,   961,  3000,  2931, | , -3.4, 1568.9, 15.245, |, 0.0
15748.0, 138.3, | , 23.9, 0.0, 516.5, | ,  1000,   961,  3000,  2934, | , -3.4, 1572.8, 15.295, |, 0.0
15749.0, 138.0, | , 24.0, 0.0, 515.6, | ,  1000,   955,  3000,  2936, | , -3.4, 1584.8, 15.395, |, 0.0
15750.0, 138.6, | , 24.0, 0.0, 509.8, | ,  1000,   954,  3000,  2912, | , -3.4, 1574.1, 15.195, |, 0.0
15751.0, 139.2, | , 23.9, 0.0, 510.1, | ,  1000,   961,  3000,  2959, | , -3.4, 1559.1, 15.256, |, 0.0
15752.0, 138.8, | , 24.0, 0.0, 511.9, | ,  1000,   955,  3000,  2935, | , -3.4, 1574.5, 15.290, |, 0.0
15753.0, 137.9, | , 24.0, 0.0, 516.2, | ,  1000,   959,  3000,  2929, | , -3.4, 1556.1, 15.108, |, 0.0
15754.1, 138.0, | , 24.0, 0.0, 515.1, | ,  1000,   955,  3000,  2919, | , -3.4, 1546.2, 14.959, |, 0.0
15755.1, 138.8, | , 24.0, 0.0, 510.6, | ,  1000,   955,  3000,  2935, | , -3.4, 1548.0, 15.034, |, 0.0
15756.1, 139.5, | , 23.9, 0.0, 504.8, | ,  1000,   960,  3000,  2926, | , -3.4, 1547.1, 15.011, |, 0.0
15757.1, 138.7, | , 24.0, 0.0, 509.2, | ,  1000,   953,  3000,  2936, | , -3.4, 1545.0, 15.002, |, 0.0
15758.1, 139.0, | , 24.0, 0.0, 509.9, | ,  1000,   952,  3000,  2913, | , -3.4, 1571.5, 15.163, |, 0.0
15759.1, 138.1, | , 24.0, 0.0, 514.4, | ,  1000,   958,  3000,  2940, | , -3.4, 1542.0, 15.005, |, 0.0
15760.1, 138.0, | , 24.0, 0.0, 515.1, | ,  1000,   957,  3000,  2948, | , -3.4, 1557.8, 15.187, |, 0.0
15761.1, 139.0, | , 24.0, 0.0, 510.4, | ,  1000,   955,  3000,  2922, | , -3.4, 1531.7, 14.828, |, 0.0
15762.1, 139.2, | , 24.0, 0.0, 508.9, | ,  1000,   952,  3000,  2925, | , -3.4, 1530.4, 14.813, |, 0.0
15763.1, 138.7, | , 24.0, 0.0, 510.4, | ,  1000,   953,  3000,  2922, | , -3.4, 1554.8, 15.044, |, 0.0
15764.2, 138.1, | , 24.0, 0.0, 514.4, | ,  1000,   961,  3000,  2933, | , -3.4, 1539.4, 14.966, |, 0.0
15765.2, 138.2, | , 24.0, 0.0, 515.1, | ,  1000,   959,  3000,  2940, | , -3.4, 1531.7, 14.911, |, 0.0
15766.2, 138.1, | , 24.0, 0.0, 514.2, | ,  1000,   959,  3000,  2936, | , -3.4, 1532.5, 14.902, |, 0.0
15767.2, 138.6, | , 24.0, 0.0, 509.6, | ,  1000,   955,  3000,  2933, | , -3.4, 1539.0, 14.936, |, 0.0
15768.2, 138.8, | , 23.9, 0.0, 508.1, | ,  1000,   957,  3000,  2951, | , -3.4, 1537.2, 14.999, |, 0.0
15769.2, 138.6, | , 24.0, 0.0, 509.6, | ,  1000,   956,  3000,  2927, | , -3.4, 1525.7, 14.791, |, 0.0
15770.2, 137.9, | , 24.0, 0.0, 514.6, | ,  1000,   961,  3000,  2913, | , -3.4, 1528.2, 14.780, |, 0.0
15771.2, 138.3, | , 24.0, 0.0, 514.5, | ,  1000,   955,  3000,  2921, | , -3.4, 1541.5, 14.917, |, 0.0
15772.3, 138.2, | , 24.0, 0.0, 515.0, | ,  1000,   953,  3000,  2940, | , -3.4, 1549.7, 15.061, |, 0.0
15773.3, 138.5, | , 24.0, 0.0, 509.6, | ,  1000,   952,  3000,  2923, | , -3.4, 1515.4, 14.664, |, 0.0
15774.3, 138.7, | , 24.0, 0.0, 507.7, | ,  1000,   953,  3000,  2920, | , -3.4, 1511.1, 14.611, |, 0.0
15775.3, 138.7, | , 23.9, 0.0, 508.2, | ,  1000,   958,  3000,  2945, | , -3.4, 1522.7, 14.841, |, 0.0
15776.3, 137.8, | , 24.0, 0.0, 514.2, | ,  1000,   961,  3000,  2933, | , -3.4, 1513.2, 14.714, |, 0.0
15777.3, 137.9, | , 24.0, 0.0, 514.1, | ,  1000,   958,  3000,  2941, | , -3.4, 1510.2, 14.705, |, 0.0
15778.3, 138.2, | , 24.0, 0.0, 514.3, | ,  1000,   956,  3000,  2926, | , -3.4, 1540.2, 14.930, |, 0.0
15779.3, 139.5, | , 24.0, 0.0, 507.9, | ,  1000,   960,  3000,  2942, | , -3.4, 1512.0, 14.731, |, 0.0
15780.3, 138.7, | , 24.0, 0.0, 507.8, | ,  1000,   955,  3000,  2909, | , -3.4, 1516.7, 14.631, |, 0.0
15781.4, 138.8, | , 24.0, 0.0, 509.4, | ,  1000,   953,  3000,  2926, | , -3.4, 1503.8, 14.567, |, 0.0
15782.4, 138.0, | , 24.0, 0.0, 513.5, | ,  1000,   960,  3000,  2951, | , -3.4, 1509.0, 14.735, |, 0.0
15783.4, 138.0, | , 24.0, 0.0, 513.6, | ,  1000,   957,  3000,  2921, | , -3.4, 1525.7, 14.771, |, 0.0
15784.4, 138.7, | , 24.0, 0.0, 508.0, | ,  1000,   947,  3000,  2908, | , -3.4, 1520.5, 14.635, |, 0.0
15785.4, 138.7, | , 24.0, 0.0, 506.8, | ,  1000,   951,  3000,  2923, | , -3.4, 1505.5, 14.565, |, 0.0
15786.4, 138.7, | , 24.0, 0.0, 507.2, | ,  1000,   950,  3000,  2935, | , -3.4, 1503.4, 14.585, |, 0.0
15787.4, 138.6, | , 23.9, 0.0, 508.5, | ,  1000,   958,  3000,  2937, | , -3.4, 1497.4, 14.565, |, 0.0
15788.4, 138.4, | , 24.0, 0.0, 513.5, | ,  1000,   958,  3000,  2940, | , -3.4, 1497.0, 14.569, |, 0.0
15789.4, 138.0, | , 24.0, 0.0, 512.6, | ,  1000,   959,  3000,  2933, | , -3.4, 1491.4, 14.493, |, 0.0
15790.5, 138.7, | , 24.0, 0.0, 508.6, | ,  1000,   956,  3000,  2941, | , -3.4, 1515.4, 14.745, |, 0.0
15791.5, 138.8, | , 24.0, 0.0, 506.8, | ,  1000,   957,  3000,  2929, | , -3.4, 1488.4, 14.443, |, 0.0
15792.5, 138.5, | , 24.0, 0.0, 508.3, | ,  1000,   956,  3000,  2912, | , -3.4, 1478.5, 14.281, |, 0.0
15793.5, 137.7, | , 24.0, 0.0, 512.8, | ,  1000,   960,  3000,  2948, | , -3.4, 1488.4, 14.525, |, 0.0
15794.5, 137.9, | , 24.0, 0.0, 512.4, | ,  1000,   960,  3000,  2952, | , -3.4, 1509.4, 14.742, |, 0.0
15795.5, 137.8, | , 24.0, 0.0, 513.3, | ,  1000,   961,  3000,  2944, | , -3.4, 1481.1, 14.440, |, 0.0
15796.5, 138.9, | , 24.0, 0.0, 508.1, | ,  1000,   957,  3000,  2931, | , -3.4, 1499.5, 14.558, |, 0.0
15797.5, 138.7, | , 24.0, 0.0, 506.7, | ,  1000,   959,  3000,  2945, | , -3.4, 1485.4, 14.479, |, 0.0
15798.5, 139.0, | , 24.0, 0.0, 508.1, | ,  1000,   954,  3000,  2950, | , -3.4, 1482.4, 14.451, |, 0.0
15799.5, 138.4, | , 24.0, 0.0, 512.3, | ,  1000,   958,  3000,  2933, | , -3.4, 1473.0, 14.311, |, 0.0
15800.6, 138.0, | , 24.0, 0.0, 512.3, | ,  1000,   954,  3000,  2925, | , -3.4, 1471.7, 14.253, |, 0.0
15801.6, 138.0, | , 24.0, 0.0, 512.6, | ,  1000,   953,  3000,  2927, | , -3.4, 1473.4, 14.276, |, 0.0
15802.6, 138.6, | , 24.0, 0.0, 507.3, | ,  1000,   955,  3000,  2942, | , -3.4, 1472.1, 14.327, |, 0.0
15803.6, 138.7, | , 24.0, 0.0, 506.0, | ,  1000,   953,  3000,  2913, | , -3.4, 1475.5, 14.244, |, 0.0
15804.6, 138.7, | , 24.0, 0.0, 507.2, | ,  1000,   958,  3000,  2941, | , -3.4, 1485.0, 14.455, |, 0.0
15805.6, 138.2, | , 24.0, 0.0, 512.3, | ,  1000,   958,  3000,  2928, | , -3.4, 1483.7, 14.397, |, 0.0
15806.6, 138.2, | , 23.9, 0.0, 512.5, | ,  1000,   960,  3000,  2940, | , -3.4, 1467.4, 14.290, |, 0.0
15807.6, 137.9, | , 24.0, 0.0, 511.9, | ,  1000,   957,  3000,  2926, | , -3.4, 1470.8, 14.261, |, 0.0
15808.6, 138.9, | , 24.0, 0.0, 503.8, | ,  1000,   946,  3000,  2908, | , -3.4, 1479.8, 14.242, |, 0.0
15809.7, 139.2, | , 24.0, 0.0, 505.7, | ,  1000,   959,  3000,  2943, | , -3.4, 1456.7, 14.193, |, 0.0
15810.7, 138.5, | , 24.0, 0.0, 507.4, | ,  1000,   948,  3000,  2936, | , -3.4, 1483.7, 14.388, |, 0.0
15811.7, 137.8, | , 24.0, 0.0, 511.9, | ,  1000,   960,  3000,  2942, | , -3.4, 1456.7, 14.192, |, 0.0
15812.7, 138.0, | , 24.0, 0.0, 512.1, | ,  1000,   950,  3000,  2926, | , -3.4, 1460.1, 14.129, |, 0.0
15813.7, 138.2, | , 24.0, 0.0, 512.1, | ,  1000,   958,  3000,  2945, | , -3.4, 1479.0, 14.415, |, 0.0
15814.7, 138.9, | , 24.0, 0.0, 504.8, | ,  1000,   951,  3000,  2940, | , -3.4, 1449.4, 14.080, |, 0.0
15815.7, 139.0, | , 24.0, 0.0, 505.0, | ,  1000,   949,  3000,  2928, | , -3.4, 1459.7, 14.131, |, 0.0
15816.7, 139.1, | , 24.0, 0.0, 505.1, | ,  1000,   952,  3000,  2932, | , -3.4, 1455.8, 14.120, |, 0.0
15817.8, 137.9, | , 24.0, 0.0, 510.9, | ,  1000,   953,  3000,  2944, | , -3.4, 1448.6, 14.093, |, 0.0
15818.8, 137.8, | , 24.0, 0.0, 511.4, | ,  1000,   956,  3000,  2950, | , -3.4, 1468.3, 14.319, |, 0.0
15819.8, 139.0, | , 23.9, 0.0, 505.7, | ,  1000,   951,  3000,  2918, | , -3.4, 1450.7, 14.018, |, 0.0
15820.8, 139.1, | , 24.0, 0.0, 504.7, | ,  1000,   956,  3000,  2934, | , -3.4, 1444.3, 14.029, |, 0.0
15821.8, 138.7, | , 24.0, 0.0, 504.4, | ,  1000,   954,  3000,  2933, | , -3.4, 1445.1, 14.025, |, 0.0
15822.8, 138.9, | , 23.9, 0.0, 506.2, | ,  1000,   953,  3000,  2949, | , -3.4, 1453.3, 14.161, |, 0.0
15823.8, 138.0, | , 24.0, 0.0, 510.6, | ,  1000,   954,  3000,  2941, | , -3.4, 1437.8, 13.983, |, 0.0
15824.8, 138.1, | , 24.0, 0.0, 509.9, | ,  1000,   954,  3000,  2933, | , -3.4, 1447.7, 14.051, |, 0.0
15825.8, 138.9, | , 24.0, 0.0, 505.7, | ,  1000,   955,  3000,  2916, | , -3.4, 1434.4, 13.866, |, 0.0
15826.9, 138.9, | , 24.0, 0.0, 504.0, | ,  1000,   954,  3000,  2933, | , -3.4, 1424.6, 13.829, |, 0.0
15827.9, 138.8, | , 24.0, 0.0, 503.8, | ,  1000,   957,  3000,  2945, | , -3.4, 1457.5, 14.201, |, 0.0
15828.9, 138.3, | , 24.0, 0.0, 510.6, | ,  1000,   960,  3000,  2948, | , -3.4, 1429.3, 13.946, |, 0.0
15829.9, 138.3, | , 24.0, 0.0, 510.4, | ,  1000,   953,  3000,  2941, | , -3.4, 1427.1, 13.874, |, 0.0
15830.9, 137.9, | , 24.0, 0.0, 510.2, | ,  1000,   955,  3000,  2926, | , -3.4, 1458.0, 14.130, |, 0.0
15831.9, 139.0, | , 24.0, 0.0, 505.2, | ,  1000,   953,  3000,  2919, | , -3.4, 1446.0, 13.980, |, 0.0
15832.9, 139.0, | , 24.0, 0.0, 504.3, | ,  1000,   957,  3000,  2914, | , -3.4, 1426.3, 13.790, |, 0.0
15834.0, 138.5, | , 24.0, 0.0, 505.5, | ,  1000,   957,  3000,  2940, | , -3.4, 1437.0, 13.982, |, 0.0
15835.0, 138.0, | , 24.0, 0.0, 509.9, | ,  1000,   960,  3000,  2928, | , -3.4, 1420.7, 13.792, |, 0.0
15836.0, 138.2, | , 24.0, 0.0, 510.3, | ,  1000,   959,  3000,  2942, | , -3.4, 1422.0, 13.851, |, 0.0
15837.0, 137.7, | , 24.0, 0.0, 510.2, | ,  1000,   953,  3000,  2931, | , -3.4, 1420.7, 13.779, |, 0.0
15838.0, 139.0, | , 24.0, 0.0, 500.0, | ,  1000,   955,  3000,  2918, | , -3.4, 1418.1, 13.717, |, 0.0
15839.0, 139.0, | , 24.0, 0.0, 503.9, | ,  1000,   952,  3000,  2922, | , -3.4, 1428.0, 13.813, |, 0.0
15840.0, 138.7, | , 24.0, 0.0, 504.7, | ,  1000,   952,  3000,  2930, | , -3.4, 1422.0, 13.786, |, 0.0
15841.0, 137.9, | , 24.0, 0.0, 509.9, | ,  1000,   958,  3000,  2922, | , -3.4, 1410.4, 13.665, |, 0.0
15842.0, 138.0, | , 24.0, 0.0, 509.8, | ,  1000,   963,  3000,  2936, | , -3.4, 1411.3, 13.741, |, 0.0
15843.1, 138.3, | , 24.0, 0.0, 509.8, | ,  1000,   951,  3000,  2926, | , -3.4, 1405.7, 13.610, |, 0.0
15844.1, 138.8, | , 24.0, 0.0, 503.2, | ,  1000,   955,  3000,  2918, | , -3.4, 1403.1, 13.571, |, 0.0
15845.1, 139.3, | , 24.0, 0.0, 502.2, | ,  1000,   948,  3000,  2943, | , -3.4, 1406.6, 13.667, |, 0.0
15846.1, 139.1, | , 24.0, 0.0, 502.7, | ,  1000,   948,  3000,  2929, | , -3.4, 1419.0, 13.740, |, 0.0
15847.1, 137.9, | , 24.0, 0.0, 509.1, | ,  1000,   953,  3000,  2924, | , -3.4, 1428.8, 13.834, |, 0.0
15848.1, 137.9, | , 24.0, 0.0, 509.0, | ,  1000,   959,  3000,  2947, | , -3.4, 1429.3, 13.940, |, 0.0
15849.1, 139.0, | , 24.0, 0.0, 504.4, | ,  1000,   959,  3000,  2933, | , -3.4, 1412.1, 13.724, |, 0.0
15850.2, 138.9, | , 24.0, 0.0, 502.4, | ,  1000,   951,  3000,  2944, | , -3.4, 1409.6, 13.710, |, 0.0
15851.2, 138.5, | , 24.0, 0.0, 504.5, | ,  1000,   950,  3000,  2950, | , -3.4, 1394.6, 13.582, |, 0.0
15852.2, 139.1, | , 24.0, 0.0, 507.3, | ,  1000,   956,  3000,  2952, | , -3.4, 1398.4, 13.647, |, 0.0
15853.2, 137.8, | , 24.0, 0.0, 509.1, | ,  1000,   962,  3000,  2918, | , -3.4, 1397.1, 13.537, |, 0.0
15854.2, 137.8, | , 24.0, 0.0, 509.0, | ,  1000,   957,  3000,  2934, | , -3.4, 1426.7, 13.862, |, 0.0
15855.2, 139.1, | , 24.0, 0.0, 503.5, | ,  1000,   961,  3000,  2935, | , -3.4, 1418.1, 13.798, |, 0.0
15856.2, 138.8, | , 24.0, 0.0, 502.5, | ,  1000,   954,  3000,  2927, | , -3.4, 1388.1, 13.452, |, 0.0
15857.2, 138.9, | , 24.0, 0.0, 502.5, | ,  1000,   949,  3000,  2918, | , -3.4, 1404.0, 13.556, |, 0.0
15858.2, 138.3, | , 24.0, 0.0, 508.9, | ,  1000,   965,  3000,  2941, | , -3.4, 1412.1, 13.770, |, 0.0
15859.3, 138.2, | , 24.0, 0.0, 508.9, | ,  1000,   960,  3000,  2911, | , -3.4, 1390.3, 13.439, |, 0.0
15860.3, 138.1, | , 24.0, 0.0, 507.8, | ,  1000,   955,  3000,  2936, | , -3.4, 1403.6, 13.637, |, 0.0
