Repository: jdhuang-csm/Ru-BCA

## Methods
* (BaO)<sub>x</sub>-(CaO)<sub>y</sub>-(Al<sub>2</sub>O<sub>3</sub>)<sub>1-x-y</sub> (BCA) catalyst supports were synthesized via sol-gel and solid-state methods. 
* Ru/BCA catalysts were prepared via incipient wetness impregnation to achieve 1 wt. % Ru loading.
* Ammonia synthesis rates were measured for Ru/BCA catalysts in a packed-bed reactor at 480-600<sup>o</sup>C, 10 bar, and space velocities up to 1.3 x 10<sup>6</sup> ml g<sub>cat</sub><sup>-1</sup> h<sup>-1</sup>.
* A machine learning (ML) model was employed to improve understanding of the behavior of Ru/BCA catalysts.
* A microkinetic model was developed to describe the best-performing catalyst.

File: data/init_files_Cadigan/BCA512.txt (part 40 of 43)
********** Start test **********
Elapsed time, Pressure, | , LJtemp(C), Inner-Temp, Outer-Temp, | , N2-set, N2-flow, H2-set, H2-flow, | , pH, NH3_ppm, NH3_Prod_rate, |, In222Temp
15474.4, 140.1, | , 23.8, 0.0, 325.1, | ,  1000,   949,  3000,  2931, | , -3.4,   0.4, 0.003, |, 0.0
15475.4, 139.8, | , 23.8, 0.0, 331.0, | ,  1000,   959,  3000,  2928, | , -3.4,  -1.7, -0.014, |, 0.0
15476.4, 139.3, | , 23.8, 0.0, 330.3, | ,  1000,   952,  3000,  2938, | , -3.4,  -8.2, -0.065, |, 0.0
15477.4, 139.5, | , 23.8, 0.0, 330.1, | ,  1000,   958,  3000,  2927, | , -3.4,  -8.2, -0.064, |, 0.0
15478.4, 140.6, | , 23.8, 0.0, 325.0, | ,  1000,   953,  3000,  2929, | , -3.4,  18.8, 0.148, |, 0.0
15479.4, 140.3, | , 23.8, 0.0, 323.2, | ,  1000,   953,  3000,  2911, | , -3.4,  -7.7, -0.061, |, 0.0
15480.4, 140.1, | , 23.8, 0.0, 324.0, | ,  1000,   952,  3000,  2916, | , -3.4,  -9.4, -0.074, |, 0.0
15481.4, 139.3, | , 23.8, 0.0, 330.6, | ,  1000,   960,  3000,  2930, | , -3.4,  -4.3, -0.034, |, 0.0
15482.5, 139.9, | , 23.8, 0.0, 330.2, | ,  1000,   952,  3000,  2928, | , -3.4, -10.3, -0.081, |, 0.0
15483.5, 139.4, | , 23.8, 0.0, 330.8, | ,  1000,   953,  3000,  2951, | , -3.4,  -9.4, -0.075, |, 0.0
15484.5, 140.1, | , 23.8, 0.0, 325.1, | ,  1000,   948,  3000,  2923, | , -3.4,  18.4, 0.145, |, 0.0
15485.5, 140.9, | , 23.8, 0.0, 323.2, | ,  1000,   956,  3000,  2945, | , -3.4, -11.2, -0.088, |, 0.0
15486.5, 139.3, | , 23.8, 0.0, 330.8, | ,  1000,   959,  3000,  2936, | , -3.4,  -7.7, -0.061, |, 0.0
15487.5, 139.5, | , 23.8, 0.0, 329.9, | ,  1000,   955,  3000,  2922, | , -3.4,  -8.2, -0.064, |, 0.0
15488.5, 139.7, | , 23.8, 0.0, 330.6, | ,  1000,   957,  3000,  2929, | , -3.4,   2.1, 0.017, |, 0.0
15489.5, 140.7, | , 23.8, 0.0, 324.3, | ,  1000,   951,  3000,  2933, | , -3.4,  -6.9, -0.054, |, 0.0
15490.5, 140.4, | , 23.8, 0.0, 322.5, | ,  1000,   956,  3000,  2921, | , -3.4,  13.3, 0.104, |, 0.0
15491.6, 140.7, | , 23.8, 0.0, 322.6, | ,  1000,   951,  3000,  2914, | , -3.4,   2.5, 0.020, |, 0.0
15492.6, 139.6, | , 23.8, 0.0, 329.6, | ,  1000,   956,  3000,  2931, | , -3.4,   0.8, 0.007, |, 0.0
15493.6, 139.4, | , 23.8, 0.0, 330.2, | ,  1000,   955,  3000,  2935, | , -3.4,  -9.4, -0.075, |, 0.0
15494.6, 139.8, | , 23.8, 0.0, 330.3, | ,  1000,   954,  3000,  2919, | , -3.4, -12.0, -0.095, |, 0.0
15495.6, 140.3, | , 23.8, 0.0, 323.7, | ,  1000,   948,  3000,  2927, | , -3.4,  18.4, 0.145, |, 0.0
15496.6, 140.5, | , 23.8, 0.0, 322.6, | ,  1000,   946,  3000,  2915, | , -3.4,  12.8, 0.101, |, 0.0
15497.7, 140.4, | , 23.8, 0.0, 323.4, | ,  1000,   948,  3000,  2938, | , -3.4,  -2.6, -0.020, |, 0.0
15498.7, 139.8, | , 23.8, 0.0, 329.6, | ,  1000,   959,  3000,  2916, | , -3.4,  11.1, 0.087, |, 0.0
15499.7, 139.3, | , 23.8, 0.0, 329.8, | ,  1000,   957,  3000,  2912, | , -3.4,   5.5, 0.044, |, 0.0
15500.7, 139.8, | , 23.8, 0.0, 330.3, | ,  1000,   956,  3000,  2939, | , -3.4,  -9.4, -0.075, |, 0.0
15501.7, 140.1, | , 23.8, 0.0, 323.5, | ,  1000,   954,  3000,  2918, | , -3.4,  -9.0, -0.071, |, 0.0
15502.7, 140.5, | , 23.8, 0.0, 321.4, | ,  1000,   958,  3000,  2912, | , -3.4,  17.1, 0.134, |, 0.0
15503.7, 140.2, | , 23.8, 0.0, 323.7, | ,  1000,   949,  3000,  2930, | , -3.4,  -8.2, -0.064, |, 0.0
15504.7, 139.7, | , 23.8, 0.0, 330.2, | ,  1000,   953,  3000,  2934, | , -3.4, -11.2, -0.088, |, 0.0
15505.7, 139.8, | , 23.8, 0.0, 330.2, | ,  1000,   958,  3000,  2948, | , -3.4,  -7.3, -0.058, |, 0.0
15506.8, 139.3, | , 23.8, 0.0, 329.9, | ,  1000,   959,  3000,  2918, | , -3.4,  -8.6, -0.068, |, 0.0
15507.8, 141.5, | , 23.8, 0.0, 317.3, | ,  1000,   948,  3000,  2927, | , -3.4,   9.8, 0.077, |, 0.0
15508.8, 140.4, | , 23.8, 0.0, 322.0, | ,  1000,   951,  3000,  2930, | , -3.4,   9.8, 0.077, |, 0.0
15509.8, 139.4, | , 23.8, 0.0, 329.6, | ,  1000,   953,  3000,  2920, | , -3.4,   7.7, 0.060, |, 0.0
15510.8, 139.3, | , 23.8, 0.0, 329.7, | ,  1000,   958,  3000,  2918, | , -3.4,   2.5, 0.020, |, 0.0
15511.8, 139.7, | , 23.8, 0.0, 330.1, | ,  1000,   956,  3000,  2921, | , -3.4,   0.4, 0.003, |, 0.0
15512.8, 140.3, | , 23.8, 0.0, 322.2, | ,  1000,   951,  3000,  2933, | , -3.4, -13.3, -0.105, |, 0.0
15513.8, 140.3, | , 23.8, 0.0, 322.2, | ,  1000,   948,  3000,  2928, | , -3.4, -12.0, -0.095, |, 0.0
15514.8, 140.6, | , 23.8, 0.0, 323.7, | ,  1000,   953,  3000,  2915, | , -3.4,   6.0, 0.047, |, 0.0
15515.9, 139.3, | , 23.8, 0.0, 328.5, | ,  1000,   958,  3000,  2942, | , -3.4,  11.5, 0.091, |, 0.0
15516.9, 139.3, | , 23.8, 0.0, 329.1, | ,  1000,   960,  3000,  2918, | , -3.4,  19.3, 0.152, |, 0.0
15517.9, 139.9, | , 23.8, 0.0, 328.4, | ,  1000,   954,  3000,  2920, | , -3.4,  -7.7, -0.061, |, 0.0
15518.9, 140.7, | , 23.8, 0.0, 323.0, | ,  1000,   956,  3000,  2937, | , -3.4,  11.1, 0.088, |, 0.0
15519.9, 140.2, | , 23.7, 0.0, 323.4, | ,  1000,   957,  3000,  2936, | , -3.4,   7.3, 0.057, |, 0.0
15520.9, 140.6, | , 23.8, 0.0, 323.8, | ,  1000,   952,  3000,  2939, | , -3.4, -17.2, -0.136, |, 0.0
15521.9, 139.4, | , 23.8, 0.0, 329.0, | ,  1000,   959,  3000,  2932, | , -3.4, -15.9, -0.125, |, 0.0
15523.0, 139.5, | , 23.8, 0.0, 328.0, | ,  1000,   957,  3000,  2918, | , -3.4,  11.1, 0.087, |, 0.0
15524.0, 139.3, | , 23.8, 0.0, 329.1, | ,  1000,   956,  3000,  2923, | , -3.4,   3.8, 0.030, |, 0.0
15525.0, 140.6, | , 23.8, 0.0, 323.0, | ,  1000,   951,  3000,  2937, | , -3.4, -11.6, -0.092, |, 0.0
15526.0, 140.3, | , 23.8, 0.0, 321.0, | ,  1000,   955,  3000,  2926, | , -3.4, -10.7, -0.085, |, 0.0
15527.0, 140.1, | , 23.8, 0.0, 323.4, | ,  1000,   952,  3000,  2938, | , -3.4,  18.4, 0.145, |, 0.0
15528.0, 139.9, | , 23.8, 0.0, 328.3, | ,  1000,   955,  3000,  2922, | , -3.4,  18.4, 0.145, |, 0.0
15529.0, 139.3, | , 23.8, 0.0, 328.8, | ,  1000,   955,  3000,  2929, | , -3.4,  -6.5, -0.051, |, 0.0
15530.0, 139.3, | , 23.8, 0.0, 328.9, | ,  1000,   956,  3000,  2929, | , -3.4, -16.3, -0.129, |, 0.0
15531.0, 141.2, | , 23.7, 0.0, 317.2, | ,  1000,   953,  3000,  2931, | , -3.4,   6.0, 0.047, |, 0.0
15532.1, 140.9, | , 23.7, 0.0, 321.7, | ,  1000,   954,  3000,  2949, | , -3.4,  12.8, 0.102, |, 0.0
15533.1, 139.5, | , 23.8, 0.0, 328.0, | ,  1000,   958,  3000,  2917, | , -3.4,  -8.2, -0.064, |, 0.0
15534.1, 139.6, | , 23.8, 0.0, 329.0, | ,  1000,   960,  3000,  2926, | , -3.4, -10.7, -0.085, |, 0.0
15535.1, 139.5, | , 23.8, 0.0, 329.0, | ,  1000,   952,  3000,  2930, | , -3.4,  -8.2, -0.064, |, 0.0
15536.1, 139.2, | , 23.8, 0.0, 328.5, | ,  1000,   958,  3000,  2922, | , -3.4,  16.7, 0.131, |, 0.0
15537.1, 140.3, | , 23.7, 0.0, 320.7, | ,  1000,   951,  3000,  2933, | , -3.4,  18.0, 0.142, |, 0.0
15538.1, 140.6, | , 23.7, 0.0, 322.8, | ,  1000,   955,  3000,  2927, | , -3.4,   6.0, 0.047, |, 0.0
15539.1, 139.3, | , 23.8, 0.0, 328.6, | ,  1000,   952,  3000,  2929, | , -3.4, -10.3, -0.081, |, 0.0
15540.1, 139.3, | , 23.7, 0.0, 328.3, | ,  1000,   954,  3000,  2919, | , -3.4,  -6.0, -0.047, |, 0.0
15541.2, 139.7, | , 23.8, 0.0, 328.2, | ,  1000,   959,  3000,  2936, | , -3.4,  -4.7, -0.037, |, 0.0
15542.2, 140.6, | , 23.8, 0.0, 322.3, | ,  1000,   954,  3000,  2941, | , -3.4, -11.2, -0.088, |, 0.0
15543.2, 140.4, | , 23.8, 0.0, 320.5, | ,  1000,   953,  3000,  2925, | , -3.4, -11.2, -0.088, |, 0.0
15544.2, 140.6, | , 23.8, 0.0, 321.9, | ,  1000,   951,  3000,  2936, | , -3.4, -10.7, -0.085, |, 0.0
15545.2, 139.4, | , 23.8, 0.0, 328.4, | ,  1000,   955,  3000,  2935, | , -3.4,  -7.3, -0.058, |, 0.0
15546.2, 139.4, | , 23.8, 0.0, 328.0, | ,  1000,   957,  3000,  2926, | , -3.4, -10.7, -0.085, |, 0.0
15547.2, 139.8, | , 23.8, 0.0, 328.1, | ,  1000,   959,  3000,  2945, | , -3.4,  -9.0, -0.072, |, 0.0
15548.2, 140.8, | , 23.7, 0.0, 321.1, | ,  1000,   946,  3000,  2929, | , -3.4,   9.8, 0.077, |, 0.0
15549.3, 140.5, | , 23.8, 0.0, 319.6, | ,  1000,   947,  3000,  2916, | , -3.4, -10.7, -0.084, |, 0.0
15550.3, 140.8, | , 23.8, 0.0, 320.4, | ,  1000,   947,  3000,  2922, | , -3.4,  -9.9, -0.078, |, 0.0
15551.3, 139.8, | , 23.8, 0.0, 327.9, | ,  1000,   958,  3000,  2923, | , -3.4,  -6.9, -0.054, |, 0.0
15552.3, 139.3, | , 23.8, 0.0, 327.6, | ,  1000,   957,  3000,  2918, | , -3.4,  20.1, 0.158, |, 0.0
15553.3, 139.4, | , 23.8, 0.0, 327.1, | ,  1000,   957,  3000,  2937, | , -3.4,  21.4, 0.169, |, 0.0
15554.3, 140.7, | , 23.7, 0.0, 320.8, | ,  1000,   952,  3000,  2933, | , -3.4,  -0.9, -0.007, |, 0.0
15555.3, 140.3, | , 23.8, 0.0, 320.1, | ,  1000,   953,  3000,  2934, | , -3.4, -12.0, -0.095, |, 0.0
15556.3, 139.3, | , 23.8, 0.0, 327.8, | ,  1000,   951,  3000,  2941, | , -3.4, -12.4, -0.098, |, 0.0
15557.4, 139.7, | , 23.7, 0.0, 328.2, | ,  1000,   954,  3000,  2926, | , -3.4, -10.7, -0.085, |, 0.0
15558.4, 139.4, | , 23.8, 0.0, 327.0, | ,  1000,   956,  3000,  2913, | , -3.4, -11.6, -0.091, |, 0.0
15559.4, 139.3, | , 23.8, 0.0, 327.8, | ,  1000,   958,  3000,  2915, | , -3.4,  -8.2, -0.064, |, 0.0
15560.4, 140.4, | , 23.8, 0.0, 319.6, | ,  1000,   955,  3000,  2933, | , -3.4, -11.6, -0.092, |, 0.0
15561.4, 140.3, | , 23.7, 0.0, 321.9, | ,  1000,   953,  3000,  2922, | , -3.4,  -9.4, -0.074, |, 0.0
15562.4, 139.2, | , 23.8, 0.0, 327.4, | ,  1000,   952,  3000,  2926, | , -3.4,  -7.7, -0.061, |, 0.0
15563.4, 139.4, | , 23.8, 0.0, 326.8, | ,  1000,   960,  3000,  2924, | , -3.4, -20.6, -0.162, |, 0.0
15564.4, 139.8, | , 23.8, 0.0, 327.5, | ,  1000,   955,  3000,  2934, | , -3.4,   8.5, 0.067, |, 0.0
15565.5, 140.2, | , 23.7, 0.0, 321.3, | ,  1000,   956,  3000,  2918, | , -3.4,   5.5, 0.044, |, 0.0
15566.5, 140.4, | , 23.7, 0.0, 319.7, | ,  1000,   949,  3000,  2930, | , -3.4, -12.9, -0.101, |, 0.0
15567.5, 140.9, | , 23.7, 0.0, 319.3, | ,  1000,   951,  3000,  2920, | , -3.4, -17.2, -0.135, |, 0.0
15568.5, 139.5, | , 23.8, 0.0, 325.9, | ,  1000,   957,  3000,  2908, | , -3.4, -10.3, -0.081, |, 0.0
15569.5, 139.4, | , 23.8, 0.0, 327.0, | ,  1000,   955,  3000,  2944, | , -3.4,  -8.2, -0.065, |, 0.0
15570.5, 139.7, | , 23.8, 0.0, 327.1, | ,  1000,   952,  3000,  2907, | , -3.4,  -9.0, -0.071, |, 0.0
15571.5, 140.2, | , 23.8, 0.0, 320.8, | ,  1000,   950,  3000,  2929, | , -3.4,  -9.4, -0.074, |, 0.0
15572.5, 140.4, | , 23.7, 0.0, 319.4, | ,  1000,   952,  3000,  2937, | , -3.4,  -9.9, -0.078, |, 0.0
15573.6, 141.3, | , 23.7, 0.0, 318.9, | ,  1000,   950,  3000,  2937, | , -3.4,  -9.4, -0.075, |, 0.0
15574.6, 139.8, | , 23.7, 0.0, 327.2, | ,  1000,   957,  3000,  2924, | , -3.4,   8.5, 0.067, |, 0.0
15575.6, 139.3, | , 23.7, 0.0, 327.0, | ,  1000,   951,  3000,  2937, | , -3.4,  -9.9, -0.078, |, 0.0
15576.6, 139.8, | , 23.8, 0.0, 327.1, | ,  1000,   951,  3000,  2931, | , -3.4,  -9.4, -0.074, |, 0.0
15577.6, 140.6, | , 23.7, 0.0, 321.0, | ,  1000,   947,  3000,  2931, | , -3.4,   8.1, 0.064, |, 0.0
15578.6, 140.6, | , 23.7, 0.0, 318.9, | ,  1000,   951,  3000,  2930, | , -3.4, -14.2, -0.112, |, 0.0
15579.6, 140.3, | , 23.7, 0.0, 320.1, | ,  1000,   955,  3000,  2921, | , -3.4, -11.2, -0.088, |, 0.0
15580.6, 139.7, | , 23.8, 0.0, 327.5, | ,  1000,   957,  3000,  2937, | , -3.4, -10.7, -0.085, |, 0.0
15581.7, 139.2, | , 23.8, 0.0, 326.8, | ,  1000,   950,  3000,  2924, | , -3.4,  -8.2, -0.064, |, 0.0
15582.7, 139.3, | , 23.8, 0.0, 326.7, | ,  1000,   956,  3000,  2926, | , -3.4,   3.8, 0.030, |, 0.0
15583.7, 141.0, | , 23.7, 0.0, 318.9, | ,  1000,   951,  3000,  2937, | , -3.4,  -8.2, -0.064, |, 0.0
15584.7, 141.0, | , 23.7, 0.0, 315.6, | ,  1000,   952,  3000,  2926, | , -3.4, -19.7, -0.155, |, 0.0
15585.7, 139.4, | , 23.8, 0.0, 326.5, | ,  1000,   959,  3000,  2937, | , -3.4, -15.9, -0.126, |, 0.0
15586.7, 139.3, | , 23.8, 0.0, 326.7, | ,  1000,   959,  3000,  2940, | , -3.4, -17.6, -0.139, |, 0.0
15587.7, 139.7, | , 23.7, 0.0, 326.8, | ,  1000,   957,  3000,  2922, | , -3.4, -15.9, -0.125, |, 0.0
15588.7, 140.2, | , 23.7, 0.0, 320.5, | ,  1000,   960,  3000,  2919, | , -3.4, -19.3, -0.152, |, 0.0
15589.7, 140.6, | , 23.7, 0.0, 318.2, | ,  1000,   950,  3000,  2931, | , -3.4,  11.5, 0.091, |, 0.0
15590.8, 140.8, | , 23.7, 0.0, 319.3, | ,  1000,   955,  3000,  2914, | , -3.4,   3.8, 0.030, |, 0.0
15591.8, 139.4, | , 23.7, 0.0, 325.9, | ,  1000,   952,  3000,  2941, | , -3.4, -15.9, -0.126, |, 0.0
15592.8, 139.4, | , 23.7, 0.0, 326.1, | ,  1000,   955,  3000,  2915, | , -3.4, -12.4, -0.098, |, 0.0
15593.8, 139.7, | , 23.7, 0.0, 326.4, | ,  1000,   959,  3000,  2939, | , -3.4, -19.3, -0.153, |, 0.0
15594.8, 140.6, | , 23.7, 0.0, 319.9, | ,  1000,   951,  3000,  2920, | , -3.4, -12.0, -0.095, |, 0.0
15595.8, 140.6, | , 23.7, 0.0, 317.3, | ,  1000,   955,  3000,  2939, | , -3.4,  18.0, 0.142, |, 0.0
15596.8, 140.2, | , 23.7, 0.0, 319.9, | ,  1000,   954,  3000,  2915, | , -3.4,   3.4, 0.027, |, 0.0
15597.8, 139.7, | , 23.7, 0.0, 326.3, | ,  1000,   953,  3000,  2922, | , -3.4,  12.8, 0.101, |, 0.0
15598.8, 139.4, | , 23.7, 0.0, 326.2, | ,  1000,   956,  3000,  2950, | , -3.4, -11.2, -0.089, |, 0.0
15599.9, 139.4, | , 23.7, 0.0, 326.2, | ,  1000,   956,  3000,  2917, | , -3.4,  -9.0, -0.071, |, 0.0
15600.9, 140.4, | , 23.7, 0.0, 319.3, | ,  1000,   951,  3000,  2932, | , -3.4,  -0.5, -0.004, |, 0.0
15601.9, 140.3, | , 23.7, 0.0, 318.3, | ,  1000,   955,  3000,  2911, | , -3.4, -10.7, -0.084, |, 0.0
15602.9, 140.3, | , 23.7, 0.0, 319.6, | ,  1000,   949,  3000,  2932, | , -3.4, -12.0, -0.095, |, 0.0
15603.9, 139.7, | , 23.7, 0.0, 326.4, | ,  1000,   957,  3000,  2917, | , -3.4, -16.3, -0.128, |, 0.0
15604.9, 139.3, | , 23.8, 0.0, 325.9, | ,  1000,   953,  3000,  2949, | , -3.4,  -7.3, -0.058, |, 0.0
15605.9, 139.5, | , 23.8, 0.0, 324.9, | ,  1000,   953,  3000,  2929, | , -3.4, -18.4, -0.145, |, 0.0
15606.9, 141.1, | , 23.7, 0.0, 314.4, | ,  1000,   952,  3000,  2920, | , -3.4,  -6.5, -0.051, |, 0.0
15608.0, 140.8, | , 23.7, 0.0, 319.0, | ,  1000,   947,  3000,  2938, | , -3.4,   2.1, 0.017, |, 0.0
15609.0, 139.3, | , 23.7, 0.0, 325.8, | ,  1000,   955,  3000,  2926, | , -3.4, -17.2, -0.135, |, 0.0
15610.0, 139.3, | , 23.7, 0.0, 325.3, | ,  1000,   954,  3000,  2918, | , -3.4,  13.3, 0.104, |, 0.0
15611.0, 139.9, | , 23.7, 0.0, 325.1, | ,  1000,   951,  3000,  2923, | , -3.4, -18.9, -0.149, |, 0.0
15612.0, 139.3, | , 23.8, 0.0, 325.9, | ,  1000,   949,  3000,  2929, | , -3.4,   7.7, 0.061, |, 0.0
15613.0, 140.4, | , 23.7, 0.0, 318.0, | ,  1000,   955,  3000,  2927, | , -3.4,  17.5, 0.138, |, 0.0
15614.0, 140.5, | , 23.7, 0.0, 320.3, | ,  1000,   952,  3000,  2933, | , -3.4, -16.3, -0.129, |, 0.0
15615.0, 139.7, | , 23.7, 0.0, 326.1, | ,  1000,   957,  3000,  2921, | , -3.4, -18.0, -0.142, |, 0.0
15616.0, 139.5, | , 23.7, 0.0, 325.1, | ,  1000,   958,  3000,  2931, | , -3.4,  11.1, 0.088, |, 0.0
15617.1, 139.4, | , 23.7, 0.0, 325.8, | ,  1000,   952,  3000,  2951, | , -3.4,  13.7, 0.108, |, 0.0
15618.1, 140.6, | , 23.7, 0.0, 319.7, | ,  1000,   946,  3000,  2937, | , -3.4,  -7.3, -0.058, |, 0.0
15619.1, 140.5, | , 23.7, 0.0, 317.5, | ,  1000,   949,  3000,  2933, | , -3.4, -16.3, -0.129, |, 0.0
15620.1, 140.4, | , 23.7, 0.0, 318.0, | ,  1000,   955,  3000,  2927, | , -3.4, -18.0, -0.142, |, 0.0
15621.1, 139.6, | , 23.7, 0.0, 324.4, | ,  1000,   961,  3000,  2953, | , -3.4, -17.6, -0.140, |, 0.0
15622.1, 139.4, | , 23.7, 0.0, 325.4, | ,  1000,   955,  3000,  2927, | , -3.4, -17.2, -0.135, |, 0.0
15623.1, 139.4, | , 23.7, 0.0, 325.6, | ,  1000,   958,  3000,  2927, | , -3.4,  12.0, 0.094, |, 0.0
15624.1, 140.5, | , 23.7, 0.0, 319.5, | ,  1000,   951,  3000,  2914, | , -3.4, -18.9, -0.148, |, 0.0
15625.1, 140.8, | , 23.7, 0.0, 317.5, | ,  1000,   954,  3000,  2927, | , -3.4,  -9.4, -0.074, |, 0.0
15626.2, 140.5, | , 23.7, 0.0, 316.5, | ,  1000,   954,  3000,  2922, | , -3.4,  -1.3, -0.010, |, 0.0
15627.2, 139.8, | , 23.7, 0.0, 325.2, | ,  1000,   959,  3000,  2916, | , -3.4,  13.3, 0.104, |, 0.0
15628.2, 139.7, | , 23.7, 0.0, 325.3, | ,  1000,   957,  3000,  2933, | , -3.4,  -6.9, -0.054, |, 0.0
15629.2, 139.3, | , 23.7, 0.0, 325.1, | ,  1000,   957,  3000,  2941, | , -3.4,  -6.5, -0.051, |, 0.0
15630.2, 140.3, | , 23.7, 0.0, 318.6, | ,  1000,   948,  3000,  2928, | , -3.4,  17.5, 0.138, |, 0.0
15631.2, 141.0, | , 23.7, 0.0, 317.0, | ,  1000,   949,  3000,  2946, | , -3.4,   2.1, 0.017, |, 0.0
15632.2, 140.3, | , 23.7, 0.0, 317.4, | ,  1000,   955,  3000,  2933, | , -3.4,  -2.6, -0.020, |, 0.0
15633.2, 139.3, | , 23.7, 0.0, 324.5, | ,  1000,   955,  3000,  2926, | , -3.4,  -4.3, -0.034, |, 0.0
15634.2, 139.7, | , 23.7, 0.0, 325.6, | ,  1000,   957,  3000,  2922, | , -3.4, -11.2, -0.088, |, 0.0
15635.3, 139.3, | , 23.7, 0.0, 325.3, | ,  1000,   953,  3000,  2926, | , -3.4,  18.0, 0.142, |, 0.0
15636.3, 140.5, | , 23.7, 0.0, 317.3, | ,  1000,   949,  3000,  2929, | , -3.4,  -9.0, -0.071, |, 0.0
15637.3, 140.5, | , 23.7, 0.0, 319.2, | ,  1000,   952,  3000,  2918, | , -3.4, -20.6, -0.162, |, 0.0
15638.3, 139.6, | , 23.7, 0.0, 325.1, | ,  1000,   956,  3000,  2919, | , -3.4, -18.9, -0.149, |, 0.0
15639.3, 139.3, | , 23.7, 0.0, 324.7, | ,  1000,   960,  3000,  2927, | , -3.4, -16.7, -0.132, |, 0.0
15640.3, 139.3, | , 23.7, 0.0, 324.9, | ,  1000,   953,  3000,  2937, | , -3.4,  11.5, 0.091, |, 0.0
15641.3, 140.6, | , 23.7, 0.0, 318.9, | ,  1000,   954,  3000,  2923, | , -3.4, -16.7, -0.132, |, 0.0
15642.3, 140.5, | , 23.7, 0.0, 316.1, | ,  1000,   952,  3000,  2930, | , -3.4, -16.7, -0.132, |, 0.0
15643.4, 140.1, | , 23.7, 0.0, 318.3, | ,  1000,   955,  3000,  2926, | , -3.4,  -3.9, -0.031, |, 0.0
15644.4, 139.6, | , 23.7, 0.0, 325.0, | ,  1000,   951,  3000,  2918, | , -3.4, -21.0, -0.165, |, 0.0
15645.4, 139.3, | , 23.7, 0.0, 324.8, | ,  1000,   952,  3000,  2937, | , -3.4,   7.3, 0.057, |, 0.0
15646.4, 139.4, | , 23.7, 0.0, 324.4, | ,  1000,   960,  3000,  2934, | , -3.4, -17.6, -0.139, |, 0.0
15647.4, 140.7, | , 23.7, 0.0, 317.7, | ,  1000,   948,  3000,  2921, | , -3.4,  14.1, 0.111, |, 0.0
15648.4, 140.8, | , 23.7, 0.0, 317.3, | ,  1000,   951,  3000,  2932, | , -3.4,  -7.7, -0.061, |, 0.0
15649.4, 140.3, | , 23.7, 0.0, 317.5, | ,  1000,   953,  3000,  2939, | , -3.4, -16.3, -0.129, |, 0.0
15650.4, 139.3, | , 23.7, 0.0, 324.3, | ,  1000,   952,  3000,  2928, | , -3.4, -19.3, -0.152, |, 0.0
15651.5, 139.4, | , 23.7, 0.0, 322.5, | ,  1000,   956,  3000,  2925, | , -3.4, -18.4, -0.145, |, 0.0
15652.5, 139.4, | , 23.7, 0.0, 323.1, | ,  1000,   956,  3000,  2928, | , -3.4, -16.3, -0.129, |, 0.0
15653.5, 140.2, | , 23.7, 0.0, 318.1, | ,  1000,   949,  3000,  2920, | , -3.4, -17.6, -0.138, |, 0.0
15654.5, 140.5, | , 23.7, 0.0, 316.2, | ,  1000,   955,  3000,  2927, | , -3.4, -21.0, -0.166, |, 0.0
15655.5, 140.2, | , 23.7, 0.0, 318.6, | ,  1000,   959,  3000,  2941, | , -3.4,   2.5, 0.020, |, 0.0
15656.5, 139.3, | , 23.7, 0.0, 325.0, | ,  1000,   952,  3000,  2923, | , -3.4, -16.3, -0.128, |, 0.0
15657.5, 139.9, | , 23.7, 0.0, 323.6, | ,  1000,   953,  3000,  2919, | , -3.4,  11.5, 0.091, |, 0.0
15658.5, 139.6, | , 23.7, 0.0, 324.4, | ,  1000,   950,  3000,  2916, | , -3.4,  -0.5, -0.004, |, 0.0
15659.5, 140.6, | , 23.7, 0.0, 312.1, | ,  1000,   951,  3000,  2911, | , -3.4, -11.6, -0.091, |, 0.0
15660.6, 140.8, | , 23.7, 0.0, 316.9, | ,  1000,   947,  3000,  2940, | , -3.4, -14.6, -0.115, |, 0.0
15661.6, 139.8, | , 23.7, 0.0, 324.3, | ,  1000,   955,  3000,  2932, | , -3.4,  14.1, 0.111, |, 0.0
15662.6, 139.5, | , 23.7, 0.0, 322.7, | ,  1000,   955,  3000,  2937, | , -3.4,   2.5, 0.020, |, 0.0
15663.6, 139.3, | , 23.7, 0.0, 324.2, | ,  1000,   952,  3000,  2920, | , -3.4,   7.7, 0.060, |, 0.0
15664.6, 140.7, | , 23.7, 0.0, 314.1, | ,  1000,   957,  3000,  2929, | , -3.4,  -2.6, -0.020, |, 0.0
15665.6, 140.7, | , 23.7, 0.0, 316.8, | ,  1000,   953,  3000,  2940, | , -3.4,  11.5, 0.091, |, 0.0
15666.6, 140.1, | , 23.7, 0.0, 318.5, | ,  1000,   955,  3000,  2914, | , -3.4, -18.0, -0.142, |, 0.0
15667.6, 139.8, | , 23.7, 0.0, 323.3, | ,  1000,   957,  3000,  2937, | , -3.4,  -2.2, -0.017, |, 0.0
15668.6, 139.4, | , 23.7, 0.0, 324.0, | ,  1000,   954,  3000,  2936, | , -3.4,  -0.5, -0.004, |, 0.0
15669.7, 139.3, | , 23.7, 0.0, 323.7, | ,  1000,   959,  3000,  2938, | , -3.4, -14.6, -0.115, |, 0.0
15670.7, 140.2, | , 23.7, 0.0, 317.6, | ,  1000,   954,  3000,  2919, | , -3.4,   5.1, 0.040, |, 0.0
15671.7, 140.7, | , 23.7, 0.0, 317.7, | ,  1000,   952,  3000,  2933, | , -3.4,  -7.3, -0.058, |, 0.0
15672.7, 140.2, | , 23.7, 0.0, 316.9, | ,  1000,   950,  3000,  2927, | , -3.4,  -9.9, -0.078, |, 0.0
15673.7, 139.3, | , 23.7, 0.0, 324.2, | ,  1000,   952,  3000,  2937, | , -3.4,   6.8, 0.054, |, 0.0
15674.7, 139.3, | , 23.7, 0.0, 323.4, | ,  1000,   957,  3000,  2920, | , -3.4, -20.2, -0.159, |, 0.0
15675.7, 139.3, | , 23.7, 0.0, 323.8, | ,  1000,   955,  3000,  2934, | , -3.4,   3.8, 0.030, |, 0.0
15676.7, 140.3, | , 23.7, 0.0, 316.8, | ,  1000,   948,  3000,  2922, | , -3.4, -20.2, -0.158, |, 0.0
15677.8, 140.6, | , 23.7, 0.0, 314.7, | ,  1000,   948,  3000,  2927, | , -3.4, -21.4, -0.169, |, 0.0
15678.8, 140.5, | , 23.7, 0.0, 316.2, | ,  1000,   954,  3000,  2939, | , -3.4, -18.4, -0.146, |, 0.0
15679.8, 139.4, | , 23.7, 0.0, 322.8, | ,  1000,   959,  3000,  2939, | , -3.4, -17.6, -0.139, |, 0.0
15680.8, 139.8, | , 23.7, 0.0, 323.8, | ,  1000,   952,  3000,  2937, | , -3.4,  -3.9, -0.031, |, 0.0
15681.8, 139.8, | , 23.7, 0.0, 323.5, | ,  1000,   960,  3000,  2928, | , -3.4, -14.6, -0.115, |, 0.0
15682.8, 140.5, | , 23.7, 0.0, 315.5, | ,  1000,   952,  3000,  2926, | , -3.4,   5.1, 0.040, |, 0.0
15683.8, 141.1, | , 23.7, 0.0, 315.7, | ,  1000,   950,  3000,  2918, | , -3.4, -17.6, -0.138, |, 0.0
15684.8, 139.8, | , 23.7, 0.0, 323.0, | ,  1000,   952,  3000,  2928, | , -3.4, -15.4, -0.122, |, 0.0
15685.9, 139.5, | , 23.7, 0.0, 323.0, | ,  1000,   952,  3000,  2950, | , -3.4, -19.7, -0.156, |, 0.0
15686.9, 139.4, | , 23.7, 0.0, 323.1, | ,  1000,   950,  3000,  2931, | , -3.4, -15.9, -0.125, |, 0.0
15687.9, 139.9, | , 23.7, 0.0, 322.6, | ,  1000,   948,  3000,  2914, | , -3.4, -15.9, -0.125, |, 0.0
15688.9, 140.4, | , 23.7, 0.0, 315.8, | ,  1000,   947,  3000,  2930, | , -3.4, -17.6, -0.138, |, 0.0
15689.9, 140.1, | , 23.7, 0.0, 317.0, | ,  1000,   954,  3000,  2919, | , -3.4, -19.7, -0.155, |, 0.0
15690.9, 139.7, | , 23.7, 0.0, 323.0, | ,  1000,   958,  3000,  2920, | , -3.4,  -0.5, -0.004, |, 0.0
15691.9, 139.3, | , 23.7, 0.0, 322.6, | ,  1000,   958,  3000,  2928, | , -3.4,  -7.7, -0.061, |, 0.0
15692.9, 139.4, | , 23.7, 0.0, 321.6, | ,  1000,   956,  3000,  2933, | , -3.4, -17.6, -0.139, |, 0.0
15694.0, 140.6, | , 23.7, 0.0, 316.6, | ,  1000,   951,  3000,  2931, | , -3.4,  11.5, 0.091, |, 0.0
15695.0, 140.8, | , 23.7, 0.0, 315.5, | ,  1000,   950,  3000,  2931, | , -3.4,   0.4, 0.003, |, 0.0
15696.0, 140.4, | , 23.7, 0.0, 315.4, | ,  1000,   957,  3000,  2930, | , -3.4, -18.9, -0.149, |, 0.0
15697.0, 139.7, | , 23.7, 0.0, 323.3, | ,  1000,   953,  3000,  2932, | , -3.4, -17.2, -0.135, |, 0.0
15698.0, 139.4, | , 23.7, 0.0, 322.3, | ,  1000,   960,  3000,  2924, | , -3.4, -15.9, -0.125, |, 0.0
15699.0, 139.3, | , 23.7, 0.0, 322.8, | ,  1000,   949,  3000,  2919, | , -3.4, -19.3, -0.152, |, 0.0
15700.0, 140.1, | , 23.7, 0.0, 316.8, | ,  1000,   956,  3000,  2910, | , -3.4, -17.6, -0.138, |, 0.0
15701.0, 140.9, | , 23.7, 0.0, 315.3, | ,  1000,   951,  3000,  2939, | , -3.4, -19.3, -0.152, |, 0.0
15702.1, 140.3, | , 23.7, 0.0, 315.4, | ,  1000,   951,  3000,  2918, | , -3.4, -19.7, -0.155, |, 0.0
15703.1, 139.6, | , 23.7, 0.0, 321.3, | ,  1000,   951,  3000,  2936, | , -3.4, -10.7, -0.085, |, 0.0
15704.1, 139.7, | , 23.7, 0.0, 322.8, | ,  1000,   953,  3000,  2924, | , -3.4, -19.3, -0.152, |, 0.0
15705.1, 139.3, | , 23.7, 0.0, 322.4, | ,  1000,   950,  3000,  2940, | , -3.4, -16.7, -0.132, |, 0.0
15706.1, 140.1, | , 23.7, 0.0, 316.6, | ,  1000,   956,  3000,  2914, | , -3.4, -19.7, -0.155, |, 0.0
15707.1, 140.8, | , 23.7, 0.0, 315.2, | ,  1000,   954,  3000,  2924, | , -3.4,   6.0, 0.047, |, 0.0
15708.1, 140.4, | , 23.7, 0.0, 315.6, | ,  1000,   951,  3000,  2913, | , -3.4, -18.4, -0.145, |, 0.0
15709.1, 139.3, | , 23.7, 0.0, 322.4, | ,  1000,   950,  3000,  2921, | , -3.4, -17.6, -0.138, |, 0.0
15710.2, 139.3, | , 23.7, 0.0, 322.7, | ,  1000,   950,  3000,  2930, | , -3.4,  -7.3, -0.058, |, 0.0
15711.2, 139.8, | , 23.7, 0.0, 322.2, | ,  1000,   954,  3000,  2948, | , -3.4, -19.7, -0.156, |, 0.0
15712.2, 140.3, | , 23.7, 0.0, 314.7, | ,  1000,   949,  3000,  2930, | , -3.4,  10.3, 0.081, |, 0.0
15713.2, 140.6, | , 23.7, 0.0, 315.9, | ,  1000,   953,  3000,  2936, | , -3.4,  -3.0, -0.024, |, 0.0
15714.2, 139.8, | , 23.7, 0.0, 322.0, | ,  1000,   958,  3000,  2926, | , -3.4,  -7.7, -0.061, |, 0.0
15715.2, 139.2, | , 23.7, 0.0, 322.4, | ,  1000,   959,  3000,  2913, | , -3.4,  -1.7, -0.014, |, 0.0
15716.2, 139.2, | , 23.7, 0.0, 322.3, | ,  1000,   958,  3000,  2928, | , -3.4, -18.0, -0.142, |, 0.0
15717.2, 140.6, | , 23.7, 0.0, 316.5, | ,  1000,   954,  3000,  2939, | , -3.4, -18.9, -0.149, |, 0.0
15718.2, 140.5, | , 23.7, 0.0, 313.8, | ,  1000,   946,  3000,  2917, | , -3.4, -19.7, -0.155, |, 0.0
15719.3, 140.0, | , 23.7, 0.0, 316.6, | ,  1000,   955,  3000,  2927, | , -3.4, -20.2, -0.159, |, 0.0
15720.3, 139.9, | , 23.7, 0.0, 321.6, | ,  1000,   955,  3000,  2946, | , -3.4,  -2.2, -0.017, |, 0.0
15721.3, 139.4, | , 23.7, 0.0, 321.5, | ,  1000,   953,  3000,  2918, | , -3.4,  -0.0, -0.000, |, 0.0
15722.3, 139.4, | , 23.7, 0.0, 321.8, | ,  1000,   954,  3000,  2928, | , -3.4, -10.7, -0.085, |, 0.0
15723.3, 140.7, | , 23.7, 0.0, 316.0, | ,  1000,   951,  3000,  2909, | , -3.4, -13.3, -0.104, |, 0.0
15724.3, 140.9, | , 23.7, 0.0, 313.8, | ,  1000,   955,  3000,  2926, | , -3.4, -19.3, -0.152, |, 0.0
15725.3, 140.2, | , 23.7, 0.0, 315.7, | ,  1000,   955,  3000,  2935, | , -3.4, -15.9, -0.125, |, 0.0
15726.4, 139.7, | , 23.7, 0.0, 321.9, | ,  1000,   954,  3000,  2929, | , -3.4,  -6.5, -0.051, |, 0.0
15727.4, 139.3, | , 23.7, 0.0, 321.5, | ,  1000,   957,  3000,  2929, | , -3.4, -18.0, -0.142, |, 0.0
15728.4, 139.3, | , 23.7, 0.0, 321.3, | ,  1000,   959,  3000,  2917, | , -3.4, -16.3, -0.128, |, 0.0
15729.4, 140.6, | , 23.7, 0.0, 314.7, | ,  1000,   955,  3000,  2922, | , -3.4,  -5.2, -0.041, |, 0.0
15730.4, 140.9, | , 23.7, 0.0, 313.4, | ,  1000,   951,  3000,  2944, | , -3.4, -18.4, -0.146, |, 0.0
15731.4, 140.4, | , 23.7, 0.0, 314.2, | ,  1000,   948,  3000,  2933, | , -3.4, -21.0, -0.166, |, 0.0
15732.4, 139.3, | , 23.7, 0.0, 321.1, | ,  1000,   958,  3000,  2938, | , -3.4, -16.3, -0.129, |, 0.0
15733.4, 139.3, | , 23.7, 0.0, 321.2, | ,  1000,   959,  3000,  2921, | , -3.4,  -7.7, -0.061, |, 0.0
15734.5, 139.6, | , 23.7, 0.0, 320.4, | ,  1000,   955,  3000,  2929, | , -3.4, -15.4, -0.122, |, 0.0
15735.5, 140.6, | , 23.7, 0.0, 311.1, | ,  1000,   949,  3000,  2917, | , -3.4,  10.3, 0.081, |, 0.0
15736.5, 140.8, | , 23.7, 0.0, 314.6, | ,  1000,   953,  3000,  2932, | , -3.4,   3.4, 0.027, |, 0.0
15737.5, 139.8, | , 23.7, 0.0, 321.4, | ,  1000,   952,  3000,  2931, | , -3.4, -17.2, -0.135, |, 0.0
15738.5, 139.3, | , 23.7, 0.0, 321.3, | ,  1000,   958,  3000,  2926, | , -3.4, -13.7, -0.108, |, 0.0
15739.5, 139.9, | , 23.7, 0.0, 320.8, | ,  1000,   955,  3000,  2934, | , -3.4, -20.6, -0.163, |, 0.0
15740.5, 139.7, | , 23.7, 0.0, 321.6, | ,  1000,   959,  3000,  2947, | , -3.4, -18.4, -0.146, |, 0.0
15741.5, 140.3, | , 23.7, 0.0, 313.7, | ,  1000,   956,  3000,  2935, | , -3.4, -17.6, -0.139, |, 0.0
15742.5, 140.2, | , 23.7, 0.0, 315.5, | ,  1000,   960,  3000,  2927, | , -3.4, -17.6, -0.139, |, 0.0
15743.6, 139.8, | , 23.7, 0.0, 321.6, | ,  1000,   962,  3000,  2932, | , -3.4, -15.9, -0.126, |, 0.0
15744.6, 139.5, | , 23.7, 0.0, 319.6, | ,  1000,   950,  3000,  2941, | , -3.4, -16.3, -0.129, |, 0.0
15745.6, 139.3, | , 23.7, 0.0, 321.0, | ,  1000,   955,  3000,  2942, | , -3.4, -15.4, -0.122, |, 0.0
15746.6, 140.6, | , 23.7, 0.0, 315.1, | ,  1000,   946,  3000,  2926, | , -3.4,  12.8, 0.101, |, 0.0
15747.6, 140.3, | , 23.7, 0.0, 313.1, | ,  1000,   954,  3000,  2907, | , -3.4,  -9.4, -0.074, |, 0.0
15748.6, 140.3, | , 23.7, 0.0, 313.8, | ,  1000,   947,  3000,  2935, | , -3.4, -17.2, -0.135, |, 0.0
15749.6, 139.5, | , 23.7, 0.0, 318.9, | ,  1000,   954,  3000,  2938, | , -3.4, -15.9, -0.125, |, 0.0
15750.6, 139.8, | , 23.7, 0.0, 320.9, | ,  1000,   960,  3000,  2929, | , -3.4,   6.0, 0.047, |, 0.0
15751.6, 139.4, | , 23.7, 0.0, 320.4, | ,  1000,   956,  3000,  2930, | , -3.4, -18.4, -0.146, |, 0.0
15752.7, 140.2, | , 23.7, 0.0, 314.0, | ,  1000,   944,  3000,  2915, | , -3.4, -20.2, -0.158, |, 0.0
15753.7, 140.8, | , 23.7, 0.0, 312.8, | ,  1000,   955,  3000,  2910, | , -3.4, -21.0, -0.165, |, 0.0
15754.7, 140.5, | , 23.7, 0.0, 310.3, | ,  1000,   955,  3000,  2913, | , -3.4, -11.2, -0.088, |, 0.0
15755.7, 139.3, | , 23.7, 0.0, 320.3, | ,  1000,   955,  3000,  2917, | , -3.4, -20.2, -0.159, |, 0.0
15756.7, 139.3, | , 23.7, 0.0, 320.5, | ,  1000,   950,  3000,  2936, | , -3.4,  -2.2, -0.017, |, 0.0
15757.7, 139.7, | , 23.7, 0.0, 320.7, | ,  1000,   959,  3000,  2924, | , -3.4,   3.0, 0.023, |, 0.0
15758.7, 140.2, | , 23.7, 0.0, 314.5, | ,  1000,   955,  3000,  2932, | , -3.4, -21.4, -0.169, |, 0.0
15759.7, 140.4, | , 23.7, 0.0, 312.5, | ,  1000,   947,  3000,  2922, | , -3.4, -18.9, -0.148, |, 0.0
15760.7, 140.4, | , 23.7, 0.0, 315.5, | ,  1000,   955,  3000,  2917, | , -3.4, -14.6, -0.115, |, 0.0
15761.8, 139.3, | , 23.7, 0.0, 320.5, | ,  1000,   957,  3000,  2919, | , -3.4, -19.3, -0.152, |, 0.0
15762.8, 139.3, | , 23.7, 0.0, 320.2, | ,  1000,   953,  3000,  2919, | , -3.4, -17.6, -0.138, |, 0.0
15763.8, 139.7, | , 23.7, 0.0, 321.0, | ,  1000,   958,  3000,  2935, | , -3.4,  -4.7, -0.037, |, 0.0
15764.8, 140.2, | , 23.7, 0.0, 314.0, | ,  1000,   953,  3000,  2905, | , -3.4, -21.4, -0.168, |, 0.0
15765.8, 140.3, | , 23.7, 0.0, 312.9, | ,  1000,   950,  3000,  2922, | , -3.4, -11.2, -0.088, |, 0.0
15766.8, 139.3, | , 23.7, 0.0, 320.1, | ,  1000,   950,  3000,  2922, | , -3.4,  -7.7, -0.061, |, 0.0
15767.8, 139.7, | , 23.7, 0.0, 320.5, | ,  1000,   952,  3000,  2928, | , -3.4, -16.7, -0.132, |, 0.0
15768.8, 139.3, | , 23.7, 0.0, 320.2, | ,  1000,   949,  3000,  2937, | , -3.4, -20.2, -0.159, |, 0.0
15769.8, 140.2, | , 23.7, 0.0, 313.5, | ,  1000,   950,  3000,  2903, | , -3.4, -19.3, -0.151, |, 0.0
15770.9, 140.8, | , 23.7, 0.0, 313.2, | ,  1000,   952,  3000,  2932, | , -3.4, -19.3, -0.152, |, 0.0
15771.9, 140.1, | , 23.7, 0.0, 314.4, | ,  1000,   956,  3000,  2928, | , -3.4,   6.4, 0.050, |, 0.0
15772.9, 139.3, | , 23.7, 0.0, 320.1, | ,  1000,   954,  3000,  2918, | , -3.4,   0.4, 0.003, |, 0.0
15773.9, 139.7, | , 23.7, 0.0, 320.4, | ,  1000,   958,  3000,  2937, | , -3.4, -13.7, -0.109, |, 0.0
15774.9, 139.9, | , 23.7, 0.0, 319.8, | ,  1000,   951,  3000,  2914, | , -3.4, -15.9, -0.125, |, 0.0
15775.9, 140.0, | , 23.7, 0.0, 313.8, | ,  1000,   948,  3000,  2919, | , -3.4, -17.2, -0.135, |, 0.0
15776.9, 140.4, | , 23.7, 0.0, 314.8, | ,  1000,   952,  3000,  2929, | , -3.4, -21.9, -0.172, |, 0.0
15777.9, 140.2, | , 23.7, 0.0, 312.9, | ,  1000,   954,  3000,  2943, | , -3.4,   8.1, 0.064, |, 0.0
15779.0, 139.5, | , 23.7, 0.0, 319.1, | ,  1000,   955,  3000,  2926, | , -3.4,   6.0, 0.047, |, 0.0
15780.0, 139.6, | , 23.7, 0.0, 318.5, | ,  1000,   953,  3000,  2933, | , -3.4,   9.4, 0.074, |, 0.0
15781.0, 139.8, | , 23.7, 0.0, 320.0, | ,  1000,   953,  3000,  2925, | , -3.4, -15.4, -0.122, |, 0.0
15782.0, 140.3, | , 23.7, 0.0, 313.3, | ,  1000,   946,  3000,  2918, | , -3.4, -10.3, -0.081, |, 0.0
15783.0, 140.4, | , 23.7, 0.0, 311.6, | ,  1000,   952,  3000,  2941, | , -3.4, -17.2, -0.136, |, 0.0
15784.0, 140.7, | , 23.7, 0.0, 312.8, | ,  1000,   949,  3000,  2903, | , -3.4,  -7.3, -0.057, |, 0.0
15785.0, 139.5, | , 23.7, 0.0, 317.8, | ,  1000,   950,  3000,  2935, | , -3.4,   0.4, 0.003, |, 0.0
15786.0, 139.3, | , 23.7, 0.0, 319.1, | ,  1000,   954,  3000,  2938, | , -3.4, -18.4, -0.146, |, 0.0
15787.0, 139.3, | , 23.7, 0.0, 319.5, | ,  1000,   953,  3000,  2948, | , -3.4, -18.4, -0.146, |, 0.0
15788.1, 140.8, | , 23.7, 0.0, 312.4, | ,  1000,   947,  3000,  2926, | , -3.4,  -5.6, -0.044, |, 0.0
15789.1, 140.6, | , 23.7, 0.0, 310.8, | ,  1000,   946,  3000,  2930, | , -3.4, -22.7, -0.179, |, 0.0
15790.1, 139.8, | , 23.7, 0.0, 318.9, | ,  1000,   953,  3000,  2921, | , -3.4, -18.4, -0.145, |, 0.0
15791.1, 139.7, | , 23.7, 0.0, 319.7, | ,  1000,   955,  3000,  2924, | , -3.4, -20.2, -0.159, |, 0.0
15792.1, 139.2, | , 23.7, 0.0, 319.5, | ,  1000,   949,  3000,  2917, | , -3.4, -18.4, -0.145, |, 0.0
15793.1, 139.3, | , 23.7, 0.0, 319.2, | ,  1000,   955,  3000,  2929, | , -3.4, -16.7, -0.132, |, 0.0
15794.1, 140.6, | , 23.7, 0.0, 312.0, | ,  1000,   954,  3000,  2921, | , -3.4,  -1.3, -0.010, |, 0.0
15795.1, 140.9, | , 23.7, 0.0, 309.2, | ,  1000,   956,  3000,  2929, | , -3.4, -17.6, -0.139, |, 0.0
15796.1, 139.3, | , 23.7, 0.0, 318.6, | ,  1000,   962,  3000,  2942, | , -3.4, -19.7, -0.156, |, 0.0
15797.2, 139.3, | , 23.7, 0.0, 319.4, | ,  1000,   961,  3000,  2926, | , -3.4, -19.7, -0.156, |, 0.0
15798.2, 139.7, | , 23.7, 0.0, 319.5, | ,  1000,   953,  3000,  2929, | , -3.4, -15.4, -0.122, |, 0.0
15799.2, 140.2, | , 23.7, 0.0, 313.0, | ,  1000,   950,  3000,  2921, | , -3.4, -17.6, -0.138, |, 0.0
15800.2, 140.3, | , 23.7, 0.0, 310.7, | ,  1000,   949,  3000,  2915, | , -3.4, -20.6, -0.162, |, 0.0
15801.2, 140.2, | , 23.7, 0.0, 312.8, | ,  1000,   947,  3000,  2927, | , -3.4, -21.0, -0.165, |, 0.0
15802.2, 139.5, | , 23.7, 0.0, 318.5, | ,  1000,   952,  3000,  2942, | , -3.4, -18.4, -0.146, |, 0.0
15803.2, 139.3, | , 23.7, 0.0, 318.7, | ,  1000,   954,  3000,  2936, | , -3.4, -15.9, -0.125, |, 0.0
15804.2, 139.7, | , 23.7, 0.0, 319.0, | ,  1000,   956,  3000,  2914, | , -3.4, -16.3, -0.128, |, 0.0
15805.3, 140.2, | , 23.7, 0.0, 312.4, | ,  1000,   948,  3000,  2941, | , -3.4, -19.7, -0.156, |, 0.0
15806.3, 140.4, | , 23.7, 0.0, 310.4, | ,  1000,   954,  3000,  2909, | , -3.4, -19.7, -0.155, |, 0.0
15807.3, 140.5, | , 23.7, 0.0, 312.8, | ,  1000,   949,  3000,  2939, | , -3.4, -17.6, -0.139, |, 0.0
15808.3, 139.7, | , 23.7, 0.0, 318.6, | ,  1000,   960,  3000,  2935, | , -3.4, -18.0, -0.143, |, 0.0
15809.3, 139.4, | , 23.7, 0.0, 318.0, | ,  1000,   955,  3000,  2922, | , -3.4,   3.8, 0.030, |, 0.0
15810.3, 139.3, | , 23.7, 0.0, 318.5, | ,  1000,   955,  3000,  2922, | , -3.4,  -8.6, -0.068, |, 0.0
15811.3, 140.7, | , 23.7, 0.0, 312.1, | ,  1000,   952,  3000,  2923, | , -3.4, -17.2, -0.135, |, 0.0
15812.3, 140.3, | , 23.7, 0.0, 310.8, | ,  1000,   955,  3000,  2920, | , -3.4,   9.4, 0.074, |, 0.0
15813.4, 140.3, | , 23.7, 0.0, 312.0, | ,  1000,   949,  3000,  2942, | , -3.4, -20.6, -0.163, |, 0.0
15814.4, 139.8, | , 23.7, 0.0, 318.4, | ,  1000,   951,  3000,  2929, | , -3.4, -19.3, -0.152, |, 0.0
15815.4, 139.3, | , 23.7, 0.0, 318.3, | ,  1000,   952,  3000,  2924, | , -3.4, -16.7, -0.132, |, 0.0
15816.4, 139.5, | , 23.7, 0.0, 317.7, | ,  1000,   959,  3000,  2926, | , -3.4,   0.8, 0.007, |, 0.0
15817.4, 140.8, | , 23.7, 0.0, 313.2, | ,  1000,   951,  3000,  2940, | , -3.4, -20.6, -0.163, |, 0.0
15818.4, 140.4, | , 23.7, 0.0, 310.6, | ,  1000,   951,  3000,  2914, | , -3.4, -18.4, -0.145, |, 0.0
15819.4, 139.4, | , 23.7, 0.0, 318.3, | ,  1000,   958,  3000,  2927, | , -3.4, -14.2, -0.112, |, 0.0
15820.4, 139.3, | , 23.7, 0.0, 318.4, | ,  1000,   957,  3000,  2936, | , -3.4, -15.9, -0.126, |, 0.0
15821.4, 139.8, | , 23.7, 0.0, 318.0, | ,  1000,   958,  3000,  2917, | , -3.4,  13.3, 0.104, |, 0.0
15822.5, 140.1, | , 23.7, 0.0, 311.5, | ,  1000,   949,  3000,  2916, | , -3.4, -18.9, -0.148, |, 0.0
15823.5, 140.4, | , 23.7, 0.0, 310.8, | ,  1000,   949,  3000,  2950, | , -3.4, -17.6, -0.139, |, 0.0
15824.5, 140.3, | , 23.7, 0.0, 312.4, | ,  1000,   956,  3000,  2907, | , -3.4, -13.3, -0.104, |, 0.0
15825.5, 139.4, | , 23.7, 0.0, 317.7, | ,  1000,   955,  3000,  2916, | , -3.4, -19.7, -0.155, |, 0.0
15826.5, 139.5, | , 23.7, 0.0, 316.8, | ,  1000,   950,  3000,  2921, | , -3.4, -17.2, -0.135, |, 0.0
15827.5, 139.7, | , 23.7, 0.0, 317.5, | ,  1000,   947,  3000,  2911, | , -3.4, -18.9, -0.148, |, 0.0
15828.5, 140.3, | , 23.7, 0.0, 311.6, | ,  1000,   950,  3000,  2945, | , -3.4, -17.2, -0.136, |, 0.0
15829.5, 140.3, | , 23.7, 0.0, 312.2, | ,  1000,   947,  3000,  2926, | , -3.4, -17.6, -0.138, |, 0.0
15830.6, 140.7, | , 23.7, 0.0, 311.6, | ,  1000,   951,  3000,  2936, | , -3.4, -21.4, -0.169, |, 0.0
15831.6, 139.5, | , 23.7, 0.0, 316.0, | ,  1000,   958,  3000,  2943, | , -3.4, -18.9, -0.150, |, 0.0
15832.6, 139.3, | , 23.7, 0.0, 317.6, | ,  1000,   954,  3000,  2907, | , -3.4,  -9.4, -0.074, |, 0.0
15833.6, 139.6, | , 23.7, 0.0, 318.0, | ,  1000,   953,  3000,  2916, | , -3.4, -19.7, -0.155, |, 0.0
15834.6, 140.5, | , 23.7, 0.0, 311.5, | ,  1000,   947,  3000,  2922, | , -3.4,  12.0, 0.094, |, 0.0
15835.6, 140.3, | , 23.7, 0.0, 309.9, | ,  1000,   953,  3000,  2921, | , -3.4,   1.3, 0.010, |, 0.0
15836.6, 140.8, | , 23.7, 0.0, 309.2, | ,  1000,   954,  3000,  2923, | , -3.4, -19.3, -0.152, |, 0.0
15837.6, 139.6, | , 23.7, 0.0, 317.2, | ,  1000,   951,  3000,  2929, | , -3.4, -16.7, -0.132, |, 0.0
15838.7, 139.2, | , 23.7, 0.0, 317.5, | ,  1000,   955,  3000,  2920, | , -3.4, -15.4, -0.122, |, 0.0
15839.7, 139.9, | , 23.7, 0.0, 316.0, | ,  1000,   953,  3000,  2929, | , -3.4, -15.4, -0.122, |, 0.0
15840.7, 140.6, | , 23.7, 0.0, 311.7, | ,  1000,   945,  3000,  2950, | , -3.4, -19.7, -0.156, |, 0.0
15841.7, 140.6, | , 23.7, 0.0, 311.4, | ,  1000,   949,  3000,  2922, | , -3.4, -21.0, -0.165, |, 0.0
15842.7, 140.2, | , 23.7, 0.0, 309.8, | ,  1000,   952,  3000,  2923, | , -3.4,  -9.9, -0.078, |, 0.0
15843.7, 139.3, | , 23.7, 0.0, 317.3, | ,  1000,   955,  3000,  2941, | , -3.4,   8.1, 0.064, |, 0.0
15844.7, 139.7, | , 23.7, 0.0, 317.7, | ,  1000,   958,  3000,  2910, | , -3.4, -15.9, -0.125, |, 0.0
15845.7, 139.2, | , 23.7, 0.0, 317.5, | ,  1000,   960,  3000,  2937, | , -3.4,  -7.3, -0.058, |, 0.0
15846.7, 140.5, | , 23.7, 0.0, 309.1, | ,  1000,   952,  3000,  2938, | , -3.4, -21.0, -0.166, |, 0.0
15847.8, 140.8, | , 23.7, 0.0, 311.2, | ,  1000,   955,  3000,  2929, | , -3.4, -19.7, -0.156, |, 0.0
15848.8, 139.4, | , 23.7, 0.0, 316.4, | ,  1000,   957,  3000,  2922, | , -3.4, -16.3, -0.128, |, 0.0
15849.8, 139.3, | , 23.7, 0.0, 316.5, | ,  1000,   956,  3000,  2934, | , -3.4, -18.9, -0.149, |, 0.0
15850.8, 139.8, | , 23.7, 0.0, 316.8, | ,  1000,   955,  3000,  2952, | , -3.4, -20.6, -0.163, |, 0.0
15851.8, 140.7, | , 23.7, 0.0, 310.3, | ,  1000,   952,  3000,  2927, | , -3.4, -21.4, -0.169, |, 0.0
15852.8, 140.4, | , 23.7, 0.0, 309.1, | ,  1000,   948,  3000,  2922, | , -3.4,  -7.7, -0.061, |, 0.0
15853.8, 140.7, | , 23.7, 0.0, 309.9, | ,  1000,   946,  3000,  2933, | , -3.4, -17.6, -0.139, |, 0.0
15854.8, 139.7, | , 23.7, 0.0, 316.8, | ,  1000,   954,  3000,  2937, | , -3.4,  -8.6, -0.068, |, 0.0
15855.8, 139.3, | , 23.7, 0.0, 316.2, | ,  1000,   961,  3000,  2922, | , -3.4, -16.7, -0.132, |, 0.0
15856.9, 139.8, | , 23.7, 0.0, 316.4, | ,  1000,   951,  3000,  2911, | , -3.4, -16.7, -0.131, |, 0.0
15857.9, 140.5, | , 23.7, 0.0, 311.1, | ,  1000,   957,  3000,  2937, | , -3.4, -16.3, -0.129, |, 0.0
15858.9, 140.3, | , 23.7, 0.0, 309.4, | ,  1000,   956,  3000,  2923, | , -3.4,   9.4, 0.074, |, 0.0
15859.9, 140.0, | , 23.7, 0.0, 310.4, | ,  1000,   956,  3000,  2918, | , -3.4, -18.9, -0.149, |, 0.0
15860.9, 139.7, | , 23.7, 0.0, 316.9, | ,  1000,   960,  3000,  2919, | , -3.4, -16.3, -0.128, |, 0.0
15861.9, 139.4, | , 23.7, 0.0, 316.5, | ,  1000,   950,  3000,  2932, | , -3.4,  -6.5, -0.051, |, 0.0
15862.9, 139.3, | , 23.7, 0.0, 316.8, | ,  1000,   954,  3000,  2940, | , -3.4,  -7.7, -0.061, |, 0.0
15863.9, 140.6, | , 23.7, 0.0, 310.7, | ,  1000,   953,  3000,  2935, | , -3.4, -21.4, -0.169, |, 0.0
15864.9, 140.8, | , 23.7, 0.0, 309.2, | ,  1000,   957,  3000,  2914, | , -3.4, -18.4, -0.145, |, 0.0
15866.0, 140.1, | , 23.7, 0.0, 310.0, | ,  1000,   956,  3000,  2903, | , -3.4, -17.2, -0.135, |, 0.0
15867.0, 140.9, | , 23.7, 0.0, 315.6, | ,  1000,   954,  3000,  2907, | , -3.4, -19.7, -0.155, |, 0.0
15868.0, 139.7, | , 23.7, 0.0, 316.8, | ,  1000,   960,  3000,  2932, | , -3.4, -18.0, -0.142, |, 0.0
15869.0, 139.3, | , 23.7, 0.0, 316.6, | ,  1000,   957,  3000,  2922, | , -3.4,  -2.2, -0.017, |, 0.0
15870.0, 141.2, | , 23.7, 0.0, 306.2, | ,  1000,   950,  3000,  2929, | , -3.4,   3.4, 0.027, |, 0.0
15871.0, 140.7, | , 23.7, 0.0, 309.2, | ,  1000,   950,  3000,  2920, | , -3.4, -18.4, -0.145, |, 0.0
