Repository: jdhuang-csm/Ru-BCA

## Methods
* (BaO)<sub>x</sub>-(CaO)<sub>y</sub>-(Al<sub>2</sub>O<sub>3</sub>)<sub>1-x-y</sub> (BCA) catalyst supports were synthesized via sol-gel and solid-state methods. 
* Ru/BCA catalysts were prepared via incipient wetness impregnation to achieve 1 wt. % Ru loading.
* Ammonia synthesis rates were measured for Ru/BCA catalysts in a packed-bed reactor at 480-600<sup>o</sup>C, 10 bar, and space velocities up to 1.3 x 10<sup>6</sup> ml g<sub>cat</sub><sup>-1</sup> h<sup>-1</sup>.
* A machine learning (ML) model was employed to improve understanding of the behavior of Ru/BCA catalysts.
* A microkinetic model was developed to describe the best-performing catalyst.

File: data/init_files_Cadigan/BCA532.txt (part 40 of 55)
********** Start test **********
Elapsed time, Pressure, | , LJtemp(C), Inner-Temp, Outer-Temp, | , N2-set, N2-flow, H2-set, H2-flow, | , pH, NH3_ppm, NH3_Prod_rate, |, In222Temp
15472.6, 139.1, | , 29.3, 0.0, 422.1, | ,  1000,   951,  3000,  2933, | , -3.4, 428.9, 4.387, |, 0.0
15473.6, 137.9, | , 29.3, 0.0, 428.3, | ,  1000,   961,  3000,  2933, | , -3.4, 418.6, 4.293, |, 0.0
15474.7, 137.6, | , 29.3, 0.0, 429.0, | ,  1000,   959,  3000,  2929, | , -3.4, 420.3, 4.303, |, 0.0
15475.7, 138.5, | , 29.3, 0.0, 423.7, | ,  1000,   953,  3000,  2927, | , -3.4, 414.3, 4.234, |, 0.0
15476.7, 139.2, | , 29.3, 0.0, 422.3, | ,  1000,   954,  3000,  2937, | , -3.4, 429.7, 4.403, |, 0.0
15477.7, 138.7, | , 29.3, 0.0, 423.0, | ,  1000,   957,  3000,  2927, | , -3.4, 415.6, 4.251, |, 0.0
15478.7, 137.8, | , 29.3, 0.0, 428.0, | ,  1000,   956,  3000,  2930, | , -3.4, 409.6, 4.192, |, 0.0
15479.7, 138.1, | , 29.3, 0.0, 429.7, | ,  1000,   960,  3000,  2943, | , -3.4, 419.9, 4.316, |, 0.0
15480.7, 137.7, | , 29.3, 0.0, 429.4, | ,  1000,   956,  3000,  2935, | , -3.4, 416.4, 4.268, |, 0.0
15481.7, 138.5, | , 29.3, 0.0, 423.3, | ,  1000,   951,  3000,  2942, | , -3.4, 422.9, 4.336, |, 0.0
15482.7, 138.8, | , 29.3, 0.0, 421.5, | ,  1000,   952,  3000,  2929, | , -3.4, 428.0, 4.374, |, 0.0
15483.8, 138.8, | , 29.3, 0.0, 421.3, | ,  1000,   953,  3000,  2926, | , -3.4, 431.4, 4.407, |, 0.0
15484.8, 137.8, | , 29.3, 0.0, 428.3, | ,  1000,   955,  3000,  2925, | , -3.4, 402.7, 4.116, |, 0.0
15485.8, 138.2, | , 29.3, 0.0, 428.3, | ,  1000,   954,  3000,  2937, | , -3.4, 408.7, 4.189, |, 0.0
15486.8, 137.7, | , 29.3, 0.0, 428.3, | ,  1000,   955,  3000,  2927, | , -3.4, 413.4, 4.228, |, 0.0
15487.8, 138.7, | , 29.3, 0.0, 421.1, | ,  1000,   955,  3000,  2914, | , -3.4, 404.4, 4.120, |, 0.0
15488.8, 138.9, | , 29.3, 0.0, 420.2, | ,  1000,   955,  3000,  2928, | , -3.4, 404.0, 4.132, |, 0.0
15489.8, 139.2, | , 29.3, 0.0, 421.5, | ,  1000,   954,  3000,  2933, | , -3.4, 403.6, 4.132, |, 0.0
15490.8, 137.8, | , 29.3, 0.0, 428.3, | ,  1000,   957,  3000,  2935, | , -3.4, 434.4, 4.453, |, 0.0
15491.9, 137.7, | , 29.3, 0.0, 427.9, | ,  1000,   958,  3000,  2933, | , -3.4, 404.4, 4.144, |, 0.0
15492.9, 138.5, | , 29.3, 0.0, 422.5, | ,  1000,   949,  3000,  2914, | , -3.4, 401.9, 4.089, |, 0.0
15493.9, 138.8, | , 29.3, 0.0, 420.5, | ,  1000,   955,  3000,  2931, | , -3.4, 405.7, 4.152, |, 0.0
15494.9, 138.9, | , 29.3, 0.0, 420.7, | ,  1000,   950,  3000,  2944, | , -3.4, 405.3, 4.156, |, 0.0
15495.9, 139.4, | , 29.2, 0.0, 422.1, | ,  1000,   956,  3000,  2939, | , -3.4, 405.7, 4.162, |, 0.0
15496.9, 137.7, | , 29.2, 0.0, 428.1, | ,  1000,   956,  3000,  2933, | , -3.4, 411.3, 4.212, |, 0.0
15497.9, 137.8, | , 29.3, 0.0, 427.9, | ,  1000,   956,  3000,  2930, | , -3.4, 401.0, 4.104, |, 0.0
15498.9, 139.0, | , 29.2, 0.0, 422.7, | ,  1000,   956,  3000,  2914, | , -3.4, 395.0, 4.026, |, 0.0
15500.0, 139.3, | , 29.2, 0.0, 420.4, | ,  1000,   955,  3000,  2924, | , -3.4, 396.3, 4.049, |, 0.0
15501.0, 138.9, | , 29.2, 0.0, 419.7, | ,  1000,   953,  3000,  2923, | , -3.4, 393.7, 4.020, |, 0.0
15502.0, 138.1, | , 29.2, 0.0, 428.4, | ,  1000,   955,  3000,  2928, | , -3.4, 398.9, 4.079, |, 0.0
15503.0, 137.7, | , 29.2, 0.0, 428.1, | ,  1000,   956,  3000,  2924, | , -3.4, 416.0, 4.251, |, 0.0
15504.0, 137.6, | , 29.2, 0.0, 428.0, | ,  1000,   957,  3000,  2918, | , -3.4, 425.0, 4.337, |, 0.0
15505.0, 138.7, | , 29.2, 0.0, 421.3, | ,  1000,   956,  3000,  2929, | , -3.4, 397.6, 4.068, |, 0.0
15506.0, 139.3, | , 29.2, 0.0, 421.5, | ,  1000,   953,  3000,  2941, | , -3.4, 398.4, 4.086, |, 0.0
15507.0, 138.4, | , 29.2, 0.0, 422.3, | ,  1000,   949,  3000,  2920, | , -3.4, 384.7, 3.921, |, 0.0
15508.1, 137.7, | , 29.2, 0.0, 427.3, | ,  1000,   956,  3000,  2922, | , -3.4, 397.1, 4.057, |, 0.0
15509.1, 138.2, | , 29.2, 0.0, 427.6, | ,  1000,   956,  3000,  2945, | , -3.4, 395.4, 4.064, |, 0.0
15510.1, 137.9, | , 29.2, 0.0, 426.6, | ,  1000,   958,  3000,  2931, | , -3.4, 395.9, 4.055, |, 0.0
15511.1, 139.0, | , 29.2, 0.0, 417.9, | ,  1000,   953,  3000,  2912, | , -3.4, 393.3, 4.004, |, 0.0
15512.1, 139.0, | , 29.2, 0.0, 420.1, | ,  1000,   953,  3000,  2930, | , -3.4, 407.4, 4.167, |, 0.0
15513.1, 139.0, | , 29.2, 0.0, 420.4, | ,  1000,   956,  3000,  2929, | , -3.4, 397.6, 4.069, |, 0.0
15514.1, 137.8, | , 29.2, 0.0, 427.5, | ,  1000,   956,  3000,  2930, | , -3.4, 389.4, 3.986, |, 0.0
15515.1, 138.3, | , 29.2, 0.0, 426.6, | ,  1000,   958,  3000,  2929, | , -3.4, 390.3, 3.995, |, 0.0
15516.1, 139.1, | , 29.2, 0.0, 421.6, | ,  1000,   952,  3000,  2922, | , -3.4, 416.0, 4.245, |, 0.0
15517.2, 138.8, | , 29.2, 0.0, 420.3, | ,  1000,   955,  3000,  2937, | , -3.4, 395.0, 4.049, |, 0.0
15518.2, 138.8, | , 29.2, 0.0, 419.6, | ,  1000,   951,  3000,  2930, | , -3.4, 393.3, 4.021, |, 0.0
15519.2, 139.2, | , 29.2, 0.0, 420.2, | ,  1000,   955,  3000,  2919, | , -3.4, 406.6, 4.148, |, 0.0
15520.2, 137.9, | , 29.2, 0.0, 426.1, | ,  1000,   956,  3000,  2937, | , -3.4, 386.4, 3.963, |, 0.0
15521.2, 137.7, | , 29.2, 0.0, 427.2, | ,  1000,   957,  3000,  2925, | , -3.4, 393.3, 4.021, |, 0.0
15522.2, 139.1, | , 29.2, 0.0, 421.1, | ,  1000,   952,  3000,  2927, | , -3.4, 378.7, 3.870, |, 0.0
15523.2, 138.8, | , 29.2, 0.0, 419.2, | ,  1000,   953,  3000,  2918, | , -3.4, 386.4, 3.941, |, 0.0
15524.2, 138.7, | , 29.2, 0.0, 419.7, | ,  1000,   951,  3000,  2933, | , -3.4, 401.4, 4.106, |, 0.0
15525.3, 138.4, | , 29.2, 0.0, 426.0, | ,  1000,   952,  3000,  2925, | , -3.4, 380.4, 3.885, |, 0.0
15526.3, 138.1, | , 29.2, 0.0, 426.7, | ,  1000,   956,  3000,  2937, | , -3.4, 390.7, 4.007, |, 0.0
15527.3, 137.7, | , 29.2, 0.0, 426.8, | ,  1000,   957,  3000,  2924, | , -3.4, 389.0, 3.976, |, 0.0
15528.3, 138.6, | , 29.2, 0.0, 420.2, | ,  1000,   960,  3000,  2934, | , -3.4, 380.0, 3.898, |, 0.0
15529.3, 139.3, | , 29.2, 0.0, 418.9, | ,  1000,   954,  3000,  2944, | , -3.4, 381.3, 3.914, |, 0.0
15530.3, 138.6, | , 29.2, 0.0, 419.5, | ,  1000,   955,  3000,  2930, | , -3.4, 401.9, 4.113, |, 0.0
15531.3, 137.7, | , 29.2, 0.0, 426.2, | ,  1000,   956,  3000,  2929, | , -3.4, 385.6, 3.946, |, 0.0
15532.3, 138.2, | , 29.2, 0.0, 426.5, | ,  1000,   959,  3000,  2947, | , -3.4, 383.4, 3.944, |, 0.0
15533.4, 138.2, | , 29.2, 0.0, 426.4, | ,  1000,   958,  3000,  2938, | , -3.4, 383.9, 3.940, |, 0.0
15534.4, 138.8, | , 29.2, 0.0, 416.9, | ,  1000,   955,  3000,  2933, | , -3.4, 378.7, 3.879, |, 0.0
15535.4, 139.4, | , 29.2, 0.0, 418.3, | ,  1000,   953,  3000,  2937, | , -3.4, 410.0, 4.200, |, 0.0
15536.4, 138.6, | , 29.2, 0.0, 419.6, | ,  1000,   956,  3000,  2919, | , -3.4, 378.7, 3.866, |, 0.0
15537.4, 137.7, | , 29.2, 0.0, 426.1, | ,  1000,   957,  3000,  2929, | , -3.4, 382.6, 3.917, |, 0.0
15538.4, 137.7, | , 29.2, 0.0, 426.1, | ,  1000,   958,  3000,  2926, | , -3.4, 383.9, 3.926, |, 0.0
15539.4, 138.2, | , 29.2, 0.0, 426.1, | ,  1000,   957,  3000,  2937, | , -3.4, 395.9, 4.060, |, 0.0
15540.4, 138.8, | , 29.2, 0.0, 418.5, | ,  1000,   954,  3000,  2917, | , -3.4, 373.2, 3.804, |, 0.0
15541.4, 138.7, | , 29.2, 0.0, 419.0, | ,  1000,   953,  3000,  2925, | , -3.4, 372.7, 3.807, |, 0.0
15542.5, 139.3, | , 29.2, 0.0, 418.6, | ,  1000,   956,  3000,  2944, | , -3.4, 373.2, 3.833, |, 0.0
15543.5, 137.8, | , 29.2, 0.0, 425.8, | ,  1000,   957,  3000,  2925, | , -3.4, 380.9, 3.894, |, 0.0
15544.5, 137.7, | , 29.2, 0.0, 425.5, | ,  1000,   961,  3000,  2926, | , -3.4, 374.9, 3.838, |, 0.0
15545.5, 139.0, | , 29.2, 0.0, 420.1, | ,  1000,   956,  3000,  2922, | , -3.4, 402.3, 4.110, |, 0.0
15546.5, 139.3, | , 29.2, 0.0, 418.0, | ,  1000,   953,  3000,  2922, | , -3.4, 392.4, 4.004, |, 0.0
15547.5, 138.9, | , 29.2, 0.0, 417.6, | ,  1000,   954,  3000,  2940, | , -3.4, 386.9, 3.967, |, 0.0
15548.5, 139.0, | , 29.2, 0.0, 420.0, | ,  1000,   953,  3000,  2944, | , -3.4, 365.4, 3.750, |, 0.0
15549.5, 137.8, | , 29.2, 0.0, 425.3, | ,  1000,   957,  3000,  2921, | , -3.4, 370.6, 3.785, |, 0.0
15550.5, 137.7, | , 29.2, 0.0, 425.2, | ,  1000,   956,  3000,  2928, | , -3.4, 382.6, 3.914, |, 0.0
15551.6, 138.7, | , 29.2, 0.0, 418.3, | ,  1000,   954,  3000,  2943, | , -3.4, 369.3, 3.791, |, 0.0
15552.6, 139.3, | , 29.2, 0.0, 418.3, | ,  1000,   955,  3000,  2922, | , -3.4, 370.2, 3.780, |, 0.0
15553.6, 138.7, | , 29.2, 0.0, 418.6, | ,  1000,   954,  3000,  2926, | , -3.4, 396.7, 4.053, |, 0.0
15554.6, 137.6, | , 29.2, 0.0, 424.7, | ,  1000,   961,  3000,  2926, | , -3.4, 374.0, 3.829, |, 0.0
15555.6, 138.1, | , 29.2, 0.0, 425.3, | ,  1000,   958,  3000,  2944, | , -3.4, 386.4, 3.972, |, 0.0
15556.6, 137.9, | , 29.2, 0.0, 424.0, | ,  1000,   957,  3000,  2939, | , -3.4, 368.4, 3.781, |, 0.0
15557.6, 138.7, | , 29.2, 0.0, 418.2, | ,  1000,   955,  3000,  2939, | , -3.4, 365.9, 3.753, |, 0.0
15558.7, 139.3, | , 29.2, 0.0, 417.6, | ,  1000,   955,  3000,  2922, | , -3.4, 361.2, 3.688, |, 0.0
15559.7, 138.8, | , 29.2, 0.0, 418.0, | ,  1000,   953,  3000,  2925, | , -3.4, 366.3, 3.741, |, 0.0
15560.7, 137.8, | , 29.2, 0.0, 424.6, | ,  1000,   958,  3000,  2941, | , -3.4, 363.3, 3.730, |, 0.0
15561.7, 138.4, | , 29.2, 0.0, 423.9, | ,  1000,   960,  3000,  2925, | , -3.4, 363.3, 3.717, |, 0.0
15562.7, 138.1, | , 29.2, 0.0, 425.3, | ,  1000,   957,  3000,  2927, | , -3.4, 356.4, 3.647, |, 0.0
15563.7, 138.7, | , 29.2, 0.0, 417.1, | ,  1000,   953,  3000,  2917, | , -3.4, 354.3, 3.612, |, 0.0
15564.7, 138.8, | , 29.2, 0.0, 417.5, | ,  1000,   955,  3000,  2948, | , -3.4, 356.4, 3.665, |, 0.0
15565.7, 139.3, | , 29.2, 0.0, 419.3, | ,  1000,   955,  3000,  2944, | , -3.4, 387.7, 3.982, |, 0.0
15566.8, 137.9, | , 29.2, 0.0, 423.3, | ,  1000,   959,  3000,  2916, | , -3.4, 359.4, 3.669, |, 0.0
15567.8, 137.8, | , 29.2, 0.0, 423.7, | ,  1000,   957,  3000,  2945, | , -3.4, 359.4, 3.695, |, 0.0
15568.8, 138.6, | , 29.2, 0.0, 418.5, | ,  1000,   954,  3000,  2921, | , -3.4, 371.0, 3.786, |, 0.0
15569.8, 138.8, | , 29.2, 0.0, 416.2, | ,  1000,   954,  3000,  2929, | , -3.4, 365.9, 3.741, |, 0.0
15570.8, 138.8, | , 29.2, 0.0, 417.1, | ,  1000,   952,  3000,  2933, | , -3.4, 353.4, 3.617, |, 0.0
15571.8, 139.1, | , 29.2, 0.0, 415.6, | ,  1000,   955,  3000,  2916, | , -3.4, 354.3, 3.612, |, 0.0
15572.8, 137.7, | , 29.2, 0.0, 424.3, | ,  1000,   957,  3000,  2927, | , -3.4, 355.2, 3.633, |, 0.0
15573.8, 137.6, | , 29.2, 0.0, 424.2, | ,  1000,   957,  3000,  2918, | , -3.4, 358.6, 3.659, |, 0.0
15574.8, 139.0, | , 29.2, 0.0, 418.6, | ,  1000,   955,  3000,  2952, | , -3.4, 358.2, 3.685, |, 0.0
15575.9, 139.1, | , 29.2, 0.0, 416.8, | ,  1000,   949,  3000,  2922, | , -3.4, 360.7, 3.677, |, 0.0
15576.9, 138.7, | , 29.2, 0.0, 416.0, | ,  1000,   955,  3000,  2922, | , -3.4, 357.3, 3.650, |, 0.0
15577.9, 137.7, | , 29.2, 0.0, 423.8, | ,  1000,   957,  3000,  2943, | , -3.4, 375.7, 3.860, |, 0.0
15578.9, 138.1, | , 29.2, 0.0, 424.1, | ,  1000,   958,  3000,  2943, | , -3.4, 359.4, 3.694, |, 0.0
15579.9, 138.1, | , 29.2, 0.0, 424.2, | ,  1000,   958,  3000,  2937, | , -3.4, 360.7, 3.701, |, 0.0
15580.9, 138.7, | , 29.2, 0.0, 417.9, | ,  1000,   954,  3000,  2937, | , -3.4, 382.6, 3.921, |, 0.0
15581.9, 139.2, | , 29.1, 0.0, 416.4, | ,  1000,   952,  3000,  2926, | , -3.4, 355.2, 3.628, |, 0.0
15582.9, 138.6, | , 29.1, 0.0, 418.0, | ,  1000,   954,  3000,  2926, | , -3.4, 346.6, 3.543, |, 0.0
15583.9, 137.8, | , 29.2, 0.0, 423.2, | ,  1000,   956,  3000,  2941, | , -3.4, 349.6, 3.589, |, 0.0
15585.0, 137.8, | , 29.2, 0.0, 423.7, | ,  1000,   958,  3000,  2929, | , -3.4, 347.9, 3.561, |, 0.0
15586.0, 138.1, | , 29.1, 0.0, 422.8, | ,  1000,   951,  3000,  2915, | , -3.4, 349.6, 3.560, |, 0.0
15587.0, 139.2, | , 29.1, 0.0, 412.4, | ,  1000,   953,  3000,  2909, | , -3.4, 350.0, 3.560, |, 0.0
15588.0, 138.4, | , 29.1, 0.0, 417.5, | ,  1000,   953,  3000,  2929, | , -3.4, 356.4, 3.645, |, 0.0
15589.0, 139.0, | , 29.1, 0.0, 418.1, | ,  1000,   951,  3000,  2925, | , -3.4, 353.0, 3.604, |, 0.0
15590.0, 137.7, | , 29.1, 0.0, 423.0, | ,  1000,   957,  3000,  2933, | , -3.4, 353.9, 3.625, |, 0.0
15591.0, 137.8, | , 29.1, 0.0, 423.2, | ,  1000,   958,  3000,  2932, | , -3.4, 348.7, 3.573, |, 0.0
15592.0, 139.2, | , 29.1, 0.0, 416.8, | ,  1000,   954,  3000,  2947, | , -3.4, 355.2, 3.649, |, 0.0
15593.0, 139.3, | , 29.1, 0.0, 415.7, | ,  1000,   955,  3000,  2926, | , -3.4, 353.4, 3.613, |, 0.0
15594.1, 138.8, | , 29.1, 0.0, 415.2, | ,  1000,   951,  3000,  2921, | , -3.4, 370.2, 3.775, |, 0.0
15595.1, 139.3, | , 29.1, 0.0, 416.7, | ,  1000,   954,  3000,  2926, | , -3.4, 366.3, 3.744, |, 0.0
15596.1, 138.1, | , 29.1, 0.0, 423.5, | ,  1000,   959,  3000,  2936, | , -3.4, 350.9, 3.600, |, 0.0
15597.1, 137.9, | , 29.1, 0.0, 421.9, | ,  1000,   954,  3000,  2941, | , -3.4, 342.7, 3.517, |, 0.0
15598.1, 139.0, | , 29.1, 0.0, 417.3, | ,  1000,   951,  3000,  2928, | , -3.4, 339.7, 3.471, |, 0.0
15599.1, 139.2, | , 29.1, 0.0, 415.4, | ,  1000,   954,  3000,  2926, | , -3.4, 368.9, 3.770, |, 0.0
15600.1, 138.6, | , 29.1, 0.0, 416.5, | ,  1000,   953,  3000,  2926, | , -3.4, 344.0, 3.514, |, 0.0
15601.2, 137.8, | , 29.1, 0.0, 422.5, | ,  1000,   953,  3000,  2929, | , -3.4, 340.6, 3.483, |, 0.0
15602.2, 138.2, | , 29.1, 0.0, 422.4, | ,  1000,   957,  3000,  2918, | , -3.4, 341.4, 3.485, |, 0.0
15603.2, 137.6, | , 29.1, 0.0, 422.8, | ,  1000,   956,  3000,  2934, | , -3.4, 338.9, 3.473, |, 0.0
15604.2, 138.6, | , 29.1, 0.0, 417.0, | ,  1000,   950,  3000,  2939, | , -3.4, 371.0, 3.801, |, 0.0
15605.2, 139.2, | , 29.1, 0.0, 415.8, | ,  1000,   955,  3000,  2934, | , -3.4, 339.3, 3.476, |, 0.0
15606.2, 138.6, | , 29.1, 0.0, 417.3, | ,  1000,   954,  3000,  2928, | , -3.4, 345.7, 3.535, |, 0.0
15607.2, 137.9, | , 29.1, 0.0, 421.5, | ,  1000,   959,  3000,  2921, | , -3.4, 340.2, 3.476, |, 0.0
15608.2, 138.1, | , 29.1, 0.0, 422.7, | ,  1000,   957,  3000,  2930, | , -3.4, 347.9, 3.562, |, 0.0
15609.2, 138.1, | , 29.1, 0.0, 422.7, | ,  1000,   953,  3000,  2931, | , -3.4, 348.3, 3.564, |, 0.0
15610.3, 139.0, | , 29.1, 0.0, 416.6, | ,  1000,   955,  3000,  2918, | , -3.4, 341.0, 3.479, |, 0.0
15611.3, 138.8, | , 29.1, 0.0, 414.9, | ,  1000,   954,  3000,  2926, | , -3.4, 338.4, 3.459, |, 0.0
15612.3, 139.4, | , 29.1, 0.0, 415.8, | ,  1000,   951,  3000,  2940, | , -3.4, 368.0, 3.771, |, 0.0
15613.3, 137.8, | , 29.1, 0.0, 421.8, | ,  1000,   959,  3000,  2937, | , -3.4, 343.6, 3.526, |, 0.0
15614.3, 137.8, | , 29.1, 0.0, 421.9, | ,  1000,   957,  3000,  2915, | , -3.4, 334.2, 3.409, |, 0.0
15615.3, 138.2, | , 29.1, 0.0, 422.2, | ,  1000,   957,  3000,  2922, | , -3.4, 335.4, 3.428, |, 0.0
15616.3, 138.8, | , 29.1, 0.0, 415.0, | ,  1000,   953,  3000,  2938, | , -3.4, 338.0, 3.464, |, 0.0
15617.3, 138.9, | , 29.1, 0.0, 414.0, | ,  1000,   958,  3000,  2927, | , -3.4, 332.0, 3.398, |, 0.0
15618.4, 139.2, | , 29.1, 0.0, 414.6, | ,  1000,   954,  3000,  2915, | , -3.4, 339.3, 3.458, |, 0.0
15619.4, 138.1, | , 29.1, 0.0, 422.1, | ,  1000,   958,  3000,  2941, | , -3.4, 332.9, 3.418, |, 0.0
15620.4, 137.7, | , 29.1, 0.0, 421.6, | ,  1000,   956,  3000,  2927, | , -3.4, 343.6, 3.514, |, 0.0
15621.4, 138.6, | , 29.1, 0.0, 416.1, | ,  1000,   953,  3000,  2943, | , -3.4, 335.9, 3.447, |, 0.0
15622.4, 138.9, | , 29.1, 0.0, 413.4, | ,  1000,   954,  3000,  2932, | , -3.4, 335.4, 3.434, |, 0.0
15623.4, 138.9, | , 29.1, 0.0, 414.7, | ,  1000,   952,  3000,  2939, | , -3.4, 332.0, 3.403, |, 0.0
15624.4, 139.3, | , 29.1, 0.0, 414.9, | ,  1000,   954,  3000,  2938, | , -3.4, 333.3, 3.417, |, 0.0
15625.4, 138.1, | , 29.1, 0.0, 421.7, | ,  1000,   958,  3000,  2918, | , -3.4, 334.6, 3.416, |, 0.0
15626.5, 137.6, | , 29.1, 0.0, 421.4, | ,  1000,   955,  3000,  2920, | , -3.4, 332.0, 3.389, |, 0.0
15627.5, 139.0, | , 29.1, 0.0, 414.8, | ,  1000,   954,  3000,  2914, | , -3.4, 331.6, 3.378, |, 0.0
15628.5, 139.2, | , 29.1, 0.0, 414.7, | ,  1000,   954,  3000,  2935, | , -3.4, 322.6, 3.305, |, 0.0
15629.5, 138.6, | , 29.1, 0.0, 415.4, | ,  1000,   951,  3000,  2933, | , -3.4, 326.9, 3.345, |, 0.0
15630.5, 137.6, | , 29.1, 0.0, 421.1, | ,  1000,   956,  3000,  2922, | , -3.4, 325.2, 3.322, |, 0.0
15631.5, 138.1, | , 29.1, 0.0, 421.4, | ,  1000,   958,  3000,  2928, | , -3.4, 354.3, 3.626, |, 0.0
15632.5, 137.9, | , 29.1, 0.0, 419.8, | ,  1000,   958,  3000,  2939, | , -3.4, 324.3, 3.329, |, 0.0
15633.5, 138.6, | , 29.1, 0.0, 415.2, | ,  1000,   953,  3000,  2947, | , -3.4, 329.9, 3.389, |, 0.0
15634.6, 139.0, | , 29.1, 0.0, 413.8, | ,  1000,   954,  3000,  2939, | , -3.4, 325.2, 3.334, |, 0.0
15635.6, 138.9, | , 29.1, 0.0, 413.8, | ,  1000,   951,  3000,  2936, | , -3.4, 325.6, 3.333, |, 0.0
15636.6, 137.7, | , 29.1, 0.0, 420.8, | ,  1000,   958,  3000,  2918, | , -3.4, 334.2, 3.412, |, 0.0
15637.6, 138.3, | , 29.1, 0.0, 420.4, | ,  1000,   955,  3000,  2926, | , -3.4, 347.9, 3.556, |, 0.0
15638.6, 138.1, | , 29.1, 0.0, 421.0, | ,  1000,   958,  3000,  2922, | , -3.4, 327.7, 3.349, |, 0.0
15639.6, 138.8, | , 29.1, 0.0, 413.3, | ,  1000,   957,  3000,  2928, | , -3.4, 336.7, 3.446, |, 0.0
15640.6, 138.7, | , 29.1, 0.0, 412.8, | ,  1000,   957,  3000,  2924, | , -3.4, 318.7, 3.259, |, 0.0
15641.6, 138.9, | , 29.1, 0.0, 415.4, | ,  1000,   953,  3000,  2933, | , -3.4, 327.3, 3.350, |, 0.0
15642.6, 137.8, | , 29.1, 0.0, 420.1, | ,  1000,   957,  3000,  2944, | , -3.4, 329.9, 3.390, |, 0.0
15643.7, 137.7, | , 29.1, 0.0, 420.5, | ,  1000,   959,  3000,  2928, | , -3.4, 329.9, 3.377, |, 0.0
15644.7, 139.0, | , 29.1, 0.0, 415.1, | ,  1000,   956,  3000,  2942, | , -3.4, 326.0, 3.347, |, 0.0
15645.7, 138.9, | , 29.1, 0.0, 413.0, | ,  1000,   956,  3000,  2942, | , -3.4, 318.7, 3.273, |, 0.0
15646.7, 138.8, | , 29.1, 0.0, 413.3, | ,  1000,   951,  3000,  2938, | , -3.4, 321.7, 3.296, |, 0.0
15647.7, 138.9, | , 29.1, 0.0, 412.5, | ,  1000,   956,  3000,  2932, | , -3.4, 315.7, 3.233, |, 0.0
15648.7, 138.2, | , 29.1, 0.0, 420.3, | ,  1000,   955,  3000,  2930, | , -3.4, 335.0, 3.429, |, 0.0
15649.7, 137.6, | , 29.1, 0.0, 420.4, | ,  1000,   959,  3000,  2931, | , -3.4, 317.0, 3.249, |, 0.0
15650.7, 138.4, | , 29.1, 0.0, 414.1, | ,  1000,   950,  3000,  2913, | , -3.4, 318.3, 3.239, |, 0.0
15651.7, 139.0, | , 29.1, 0.0, 412.9, | ,  1000,   953,  3000,  2928, | , -3.4, 319.6, 3.267, |, 0.0
15652.8, 138.8, | , 29.1, 0.0, 413.0, | ,  1000,   954,  3000,  2934, | , -3.4, 313.6, 3.212, |, 0.0
15653.8, 138.1, | , 29.1, 0.0, 420.6, | ,  1000,   957,  3000,  2926, | , -3.4, 316.2, 3.233, |, 0.0
15654.8, 137.8, | , 29.1, 0.0, 420.0, | ,  1000,   956,  3000,  2932, | , -3.4, 315.7, 3.234, |, 0.0
15655.8, 137.7, | , 29.1, 0.0, 420.2, | ,  1000,   957,  3000,  2926, | , -3.4, 320.9, 3.283, |, 0.0
15656.8, 138.5, | , 29.1, 0.0, 414.5, | ,  1000,   957,  3000,  2930, | , -3.4, 346.2, 3.544, |, 0.0
15657.8, 139.4, | , 29.1, 0.0, 411.8, | ,  1000,   952,  3000,  2924, | , -3.4, 317.9, 3.245, |, 0.0
15658.8, 138.5, | , 29.1, 0.0, 413.7, | ,  1000,   953,  3000,  2925, | , -3.4, 317.0, 3.238, |, 0.0
15659.9, 137.7, | , 29.1, 0.0, 419.3, | ,  1000,   958,  3000,  2928, | , -3.4, 315.3, 3.227, |, 0.0
15660.9, 138.2, | , 29.1, 0.0, 419.8, | ,  1000,   961,  3000,  2936, | , -3.4, 320.0, 3.285, |, 0.0
15661.9, 137.8, | , 29.1, 0.0, 419.6, | ,  1000,   958,  3000,  2954, | , -3.4, 318.7, 3.285, |, 0.0
15662.9, 139.4, | , 29.1, 0.0, 409.3, | ,  1000,   953,  3000,  2918, | , -3.4, 317.5, 3.237, |, 0.0
15663.9, 138.9, | , 29.1, 0.0, 412.1, | ,  1000,   955,  3000,  2930, | , -3.4, 320.0, 3.275, |, 0.0
15664.9, 139.0, | , 29.1, 0.0, 412.6, | ,  1000,   954,  3000,  2911, | , -3.4, 323.9, 3.298, |, 0.0
15665.9, 137.6, | , 29.1, 0.0, 419.4, | ,  1000,   955,  3000,  2917, | , -3.4, 326.9, 3.333, |, 0.0
15666.9, 138.1, | , 29.1, 0.0, 419.6, | ,  1000,   958,  3000,  2937, | , -3.4, 325.6, 3.340, |, 0.0
15668.0, 139.1, | , 29.1, 0.0, 412.8, | ,  1000,   960,  3000,  2932, | , -3.4, 323.5, 3.316, |, 0.0
15669.0, 138.8, | , 29.1, 0.0, 411.9, | ,  1000,   952,  3000,  2937, | , -3.4, 324.7, 3.327, |, 0.0
15670.0, 138.9, | , 29.1, 0.0, 411.7, | ,  1000,   953,  3000,  2948, | , -3.4, 315.7, 3.244, |, 0.0
15671.0, 139.3, | , 29.1, 0.0, 411.7, | ,  1000,   955,  3000,  2929, | , -3.4, 344.0, 3.519, |, 0.0
15672.0, 137.7, | , 29.1, 0.0, 419.0, | ,  1000,   956,  3000,  2916, | , -3.4, 350.4, 3.574, |, 0.0
15673.0, 138.0, | , 29.1, 0.0, 418.1, | ,  1000,   954,  3000,  2923, | , -3.4, 320.0, 3.268, |, 0.0
15674.0, 139.1, | , 29.0, 0.0, 413.4, | ,  1000,   957,  3000,  2937, | , -3.4, 319.6, 3.278, |, 0.0
15675.0, 138.7, | , 29.1, 0.0, 412.0, | ,  1000,   956,  3000,  2911, | , -3.4, 317.5, 3.233, |, 0.0
15676.1, 138.7, | , 29.0, 0.0, 411.8, | ,  1000,   953,  3000,  2915, | , -3.4, 329.9, 3.361, |, 0.0
15677.1, 139.0, | , 29.0, 0.0, 412.1, | ,  1000,   954,  3000,  2933, | , -3.4, 335.4, 3.434, |, 0.0
15678.1, 138.3, | , 29.1, 0.0, 418.6, | ,  1000,   956,  3000,  2940, | , -3.4, 343.6, 3.526, |, 0.0
15679.1, 137.7, | , 29.1, 0.0, 418.7, | ,  1000,   957,  3000,  2928, | , -3.4, 323.0, 3.305, |, 0.0
15680.1, 138.7, | , 29.0, 0.0, 412.8, | ,  1000,   953,  3000,  2945, | , -3.4, 333.7, 3.427, |, 0.0
15681.1, 139.2, | , 29.0, 0.0, 411.7, | ,  1000,   952,  3000,  2925, | , -3.4, 318.7, 3.255, |, 0.0
15682.1, 138.5, | , 29.0, 0.0, 413.9, | ,  1000,   952,  3000,  2937, | , -3.4, 316.2, 3.239, |, 0.0
15683.1, 137.9, | , 29.0, 0.0, 418.0, | ,  1000,   957,  3000,  2916, | , -3.4, 331.6, 3.383, |, 0.0
15684.2, 138.2, | , 29.1, 0.0, 418.9, | ,  1000,   956,  3000,  2944, | , -3.4, 326.9, 3.358, |, 0.0
15685.2, 138.2, | , 29.0, 0.0, 419.1, | ,  1000,   958,  3000,  2939, | , -3.4,  42.8, 0.440, |, 0.0
15686.2, 138.5, | , 29.0, 0.0, 412.8, | ,  1000,   951,  3000,  2924, | , -3.4,  31.3, 0.319, |, 0.0
15687.2, 139.2, | , 29.0, 0.0, 411.5, | ,  1000,   956,  3000,  2932, | , -3.4,  58.2, 0.597, |, 0.0
15688.2, 138.8, | , 29.0, 0.0, 410.7, | ,  1000,   955,  3000,  2926, | , -3.4,  48.4, 0.495, |, 0.0
15689.2, 137.8, | , 29.0, 0.0, 418.3, | ,  1000,   958,  3000,  2940, | , -3.4,  70.2, 0.721, |, 0.0
15690.2, 137.7, | , 29.0, 0.0, 418.2, | ,  1000,   958,  3000,  2924, | , -3.4,  75.0, 0.767, |, 0.0
15691.2, 138.3, | , 29.0, 0.0, 418.4, | ,  1000,   958,  3000,  2940, | , -3.4,  72.4, 0.743, |, 0.0
15692.2, 138.8, | , 29.0, 0.0, 411.0, | ,  1000,   955,  3000,  2923, | , -3.4,  78.4, 0.801, |, 0.0
15693.2, 138.9, | , 29.0, 0.0, 411.1, | ,  1000,   953,  3000,  2929, | , -3.4,  85.7, 0.876, |, 0.0
15694.3, 138.9, | , 29.0, 0.0, 411.1, | ,  1000,   954,  3000,  2922, | , -3.4,  90.8, 0.927, |, 0.0
15695.3, 137.7, | , 29.0, 0.0, 418.4, | ,  1000,   957,  3000,  2922, | , -3.4,  96.4, 0.985, |, 0.0
15696.3, 137.7, | , 29.0, 0.0, 417.7, | ,  1000,   956,  3000,  2932, | , -3.4, 102.8, 1.053, |, 0.0
15697.3, 139.0, | , 29.0, 0.0, 412.4, | ,  1000,   953,  3000,  2932, | , -3.4, 110.5, 1.131, |, 0.0
15698.3, 138.9, | , 29.0, 0.0, 409.9, | ,  1000,   954,  3000,  2930, | , -3.4, 124.7, 1.275, |, 0.0
15699.3, 138.8, | , 29.0, 0.0, 410.2, | ,  1000,   953,  3000,  2928, | , -3.4, 144.4, 1.476, |, 0.0
15700.3, 139.0, | , 29.0, 0.0, 412.3, | ,  1000,   954,  3000,  2929, | , -3.4, 142.2, 1.455, |, 0.0
15701.4, 138.1, | , 29.0, 0.0, 418.0, | ,  1000,   955,  3000,  2938, | , -3.4, 175.2, 1.797, |, 0.0
15702.4, 137.7, | , 29.0, 0.0, 417.7, | ,  1000,   959,  3000,  2926, | , -3.4, 155.5, 1.591, |, 0.0
15703.4, 139.1, | , 29.0, 0.0, 411.4, | ,  1000,   953,  3000,  2925, | , -3.4, 155.9, 1.593, |, 0.0
15704.4, 139.3, | , 29.0, 0.0, 410.4, | ,  1000,   955,  3000,  2933, | , -3.4, 163.6, 1.676, |, 0.0
15705.4, 138.5, | , 29.0, 0.0, 411.7, | ,  1000,   953,  3000,  2934, | , -3.4, 169.2, 1.733, |, 0.0
15706.4, 137.8, | , 29.0, 0.0, 417.6, | ,  1000,   958,  3000,  2937, | , -3.4, 191.9, 1.969, |, 0.0
15707.4, 138.3, | , 29.0, 0.0, 418.0, | ,  1000,   957,  3000,  2938, | , -3.4, 187.2, 1.921, |, 0.0
15708.4, 138.0, | , 29.0, 0.0, 415.9, | ,  1000,   957,  3000,  2939, | , -3.4, 198.3, 2.036, |, 0.0
15709.5, 138.6, | , 29.0, 0.0, 411.2, | ,  1000,   953,  3000,  2918, | , -3.4, 213.3, 2.176, |, 0.0
15710.5, 139.2, | , 29.0, 0.0, 410.3, | ,  1000,   956,  3000,  2912, | , -3.4, 232.6, 2.370, |, 0.0
15711.5, 138.6, | , 29.0, 0.0, 411.7, | ,  1000,   950,  3000,  2948, | , -3.4, 224.5, 2.306, |, 0.0
15712.5, 137.7, | , 29.0, 0.0, 417.3, | ,  1000,   957,  3000,  2925, | , -3.4, 231.8, 2.370, |, 0.0
15713.5, 138.3, | , 29.0, 0.0, 417.1, | ,  1000,   961,  3000,  2934, | , -3.4, 228.8, 2.347, |, 0.0
15714.5, 138.2, | , 29.0, 0.0, 417.4, | ,  1000,   956,  3000,  2928, | , -3.4, 261.8, 2.678, |, 0.0
15715.5, 138.8, | , 29.0, 0.0, 409.7, | ,  1000,   954,  3000,  2929, | , -3.4, 239.5, 2.450, |, 0.0
15716.5, 139.1, | , 29.0, 0.0, 410.0, | ,  1000,   954,  3000,  2933, | , -3.4, 238.6, 2.444, |, 0.0
15717.6, 138.6, | , 29.0, 0.0, 411.3, | ,  1000,   953,  3000,  2925, | , -3.4, 273.3, 2.792, |, 0.0
15718.6, 137.9, | , 29.0, 0.0, 415.7, | ,  1000,   955,  3000,  2929, | , -3.4, 276.3, 2.827, |, 0.0
15719.6, 138.1, | , 29.0, 0.0, 417.0, | ,  1000,   960,  3000,  2923, | , -3.4, 265.6, 2.717, |, 0.0
15720.6, 138.6, | , 29.0, 0.0, 411.0, | ,  1000,   955,  3000,  2935, | , -3.4, 257.9, 2.643, |, 0.0
15721.6, 138.9, | , 29.0, 0.0, 409.1, | ,  1000,   954,  3000,  2929, | , -3.4, 262.6, 2.686, |, 0.0
15722.6, 138.8, | , 29.0, 0.0, 409.2, | ,  1000,   953,  3000,  2930, | , -3.4, 273.8, 2.800, |, 0.0
15723.6, 139.4, | , 29.0, 0.0, 409.8, | ,  1000,   952,  3000,  2940, | , -3.4, 278.5, 2.855, |, 0.0
15724.6, 137.7, | , 29.0, 0.0, 416.3, | ,  1000,   958,  3000,  2942, | , -3.4, 275.0, 2.825, |, 0.0
15725.7, 137.8, | , 29.0, 0.0, 416.5, | ,  1000,   958,  3000,  2949, | , -3.4, 283.6, 2.919, |, 0.0
15726.7, 139.1, | , 29.0, 0.0, 411.2, | ,  1000,   956,  3000,  2938, | , -3.4, 282.8, 2.900, |, 0.0
15727.7, 138.8, | , 29.0, 0.0, 408.9, | ,  1000,   953,  3000,  2913, | , -3.4, 278.0, 2.832, |, 0.0
15728.7, 138.8, | , 29.0, 0.0, 409.0, | ,  1000,   952,  3000,  2923, | , -3.4, 287.9, 2.939, |, 0.0
15729.7, 138.2, | , 29.0, 0.0, 416.3, | ,  1000,   954,  3000,  2926, | , -3.4, 278.5, 2.846, |, 0.0
15730.7, 138.1, | , 29.0, 0.0, 416.6, | ,  1000,   955,  3000,  2932, | , -3.4, 281.5, 2.882, |, 0.0
15731.7, 138.3, | , 29.0, 0.0, 413.1, | ,  1000,   957,  3000,  2937, | , -3.4, 282.8, 2.900, |, 0.0
15732.7, 138.6, | , 29.0, 0.0, 410.5, | ,  1000,   958,  3000,  2938, | , -3.4, 294.7, 3.025, |, 0.0
15733.7, 139.4, | , 29.0, 0.0, 408.6, | ,  1000,   955,  3000,  2928, | , -3.4, 275.0, 2.814, |, 0.0
15734.8, 138.3, | , 29.0, 0.0, 410.4, | ,  1000,   954,  3000,  2921, | , -3.4, 287.5, 2.934, |, 0.0
15735.8, 137.8, | , 29.0, 0.0, 416.2, | ,  1000,   958,  3000,  2929, | , -3.4, 296.9, 3.040, |, 0.0
15736.8, 138.2, | , 29.0, 0.0, 416.5, | ,  1000,   959,  3000,  2948, | , -3.4, 305.0, 3.139, |, 0.0
15737.8, 137.7, | , 29.0, 0.0, 415.8, | ,  1000,   954,  3000,  2929, | , -3.4, 308.0, 3.151, |, 0.0
15738.8, 139.4, | , 29.0, 0.0, 404.4, | ,  1000,   951,  3000,  2934, | , -3.4, 302.9, 3.100, |, 0.0
15739.8, 139.3, | , 29.0, 0.0, 408.8, | ,  1000,   951,  3000,  2925, | , -3.4, 279.3, 2.852, |, 0.0
15740.8, 138.7, | , 29.0, 0.0, 408.6, | ,  1000,   955,  3000,  2922, | , -3.4, 294.3, 3.006, |, 0.0
15741.8, 137.8, | , 29.0, 0.0, 415.5, | ,  1000,   957,  3000,  2935, | , -3.4, 278.9, 2.860, |, 0.0
15742.9, 138.9, | , 29.0, 0.0, 415.8, | ,  1000,   955,  3000,  2949, | , -3.4, 280.2, 2.881, |, 0.0
15743.9, 138.3, | , 29.0, 0.0, 415.0, | ,  1000,   955,  3000,  2917, | , -3.4, 272.9, 2.784, |, 0.0
15744.9, 138.7, | , 29.0, 0.0, 408.3, | ,  1000,   953,  3000,  2930, | , -3.4, 280.2, 2.866, |, 0.0
15745.9, 139.3, | , 29.0, 0.0, 408.1, | ,  1000,   955,  3000,  2947, | , -3.4, 283.2, 2.910, |, 0.0
15746.9, 138.9, | , 29.0, 0.0, 408.3, | ,  1000,   954,  3000,  2942, | , -3.4, 273.3, 2.805, |, 0.0
15747.9, 137.7, | , 29.0, 0.0, 414.9, | ,  1000,   962,  3000,  2951, | , -3.4, 289.2, 2.981, |, 0.0
15749.0, 138.2, | , 29.0, 0.0, 413.5, | ,  1000,   955,  3000,  2925, | , -3.4, 274.2, 2.802, |, 0.0
15750.0, 138.9, | , 29.0, 0.0, 409.3, | ,  1000,   950,  3000,  2918, | , -3.4, 272.0, 2.772, |, 0.0
15751.0, 138.7, | , 29.0, 0.0, 407.7, | ,  1000,   955,  3000,  2930, | , -3.4, 277.6, 2.841, |, 0.0
15752.0, 138.5, | , 29.0, 0.0, 409.6, | ,  1000,   951,  3000,  2927, | , -3.4, 271.2, 2.770, |, 0.0
15753.0, 138.9, | , 29.0, 0.0, 409.7, | ,  1000,   953,  3000,  2937, | , -3.4, 275.5, 2.823, |, 0.0
15754.0, 137.8, | , 29.0, 0.0, 413.8, | ,  1000,   957,  3000,  2936, | , -3.4, 272.9, 2.799, |, 0.0
15755.0, 137.7, | , 29.0, 0.0, 415.3, | ,  1000,   957,  3000,  2922, | , -3.4, 272.0, 2.779, |, 0.0
15756.0, 138.6, | , 29.0, 0.0, 409.0, | ,  1000,   955,  3000,  2937, | , -3.4, 265.6, 2.723, |, 0.0
15757.0, 138.8, | , 29.0, 0.0, 407.4, | ,  1000,   953,  3000,  2926, | , -3.4, 265.6, 2.714, |, 0.0
15758.1, 138.5, | , 29.0, 0.0, 409.7, | ,  1000,   954,  3000,  2929, | , -3.4, 263.9, 2.700, |, 0.0
15759.1, 138.0, | , 29.0, 0.0, 413.5, | ,  1000,   955,  3000,  2948, | , -3.4, 284.9, 2.929, |, 0.0
15760.1, 137.8, | , 29.0, 0.0, 414.5, | ,  1000,   957,  3000,  2937, | , -3.4, 295.6, 3.033, |, 0.0
15761.1, 137.7, | , 29.0, 0.0, 414.3, | ,  1000,   956,  3000,  2920, | , -3.4, 293.9, 3.001, |, 0.0
15762.1, 139.1, | , 29.0, 0.0, 408.7, | ,  1000,   955,  3000,  2926, | , -3.4, 274.2, 2.803, |, 0.0
15763.1, 138.9, | , 29.0, 0.0, 407.0, | ,  1000,   953,  3000,  2932, | , -3.4, 287.0, 2.937, |, 0.0
15764.1, 139.0, | , 29.0, 0.0, 406.4, | ,  1000,   955,  3000,  2926, | , -3.4, 268.2, 2.741, |, 0.0
15765.1, 138.2, | , 29.0, 0.0, 414.1, | ,  1000,   958,  3000,  2934, | , -3.4, 288.3, 2.956, |, 0.0
15766.2, 138.1, | , 29.0, 0.0, 414.5, | ,  1000,   957,  3000,  2926, | , -3.4, 267.8, 2.739, |, 0.0
15767.2, 137.7, | , 29.0, 0.0, 413.7, | ,  1000,   958,  3000,  2924, | , -3.4, 266.0, 2.720, |, 0.0
15768.2, 139.2, | , 28.9, 0.0, 403.6, | ,  1000,   951,  3000,  2916, | , -3.4, 266.9, 2.719, |, 0.0
15769.2, 139.8, | , 28.9, 0.0, 403.1, | ,  1000,   951,  3000,  2934, | , -3.4, 265.2, 2.714, |, 0.0
15770.2, 139.1, | , 28.9, 0.0, 403.4, | ,  1000,   954,  3000,  2950, | , -3.4, 262.6, 2.701, |, 0.0
15771.2, 139.7, | , 28.9, 0.0, 403.4, | ,  1000,   955,  3000,  2944, | , -3.4, 288.3, 2.961, |, 0.0
15772.2, 139.7, | , 28.9, 0.0, 403.4, | ,  1000,   957,  3000,  2942, | , -3.4, 263.5, 2.706, |, 0.0
15773.2, 138.2, | , 28.9, 0.0, 410.6, | ,  1000,   958,  3000,  2926, | , -3.4, 261.3, 2.674, |, 0.0
15774.3, 138.3, | , 28.9, 0.0, 409.8, | ,  1000,   954,  3000,  2916, | , -3.4, 267.8, 2.730, |, 0.0
15775.3, 138.6, | , 28.9, 0.0, 411.1, | ,  1000,   957,  3000,  2931, | , -3.4, 287.9, 2.949, |, 0.0
15776.3, 139.0, | , 28.9, 0.0, 403.4, | ,  1000,   954,  3000,  2916, | , -3.4, 263.0, 2.682, |, 0.0
15777.3, 139.3, | , 28.9, 0.0, 403.3, | ,  1000,   956,  3000,  2938, | , -3.4, 261.8, 2.685, |, 0.0
15778.3, 140.0, | , 28.9, 0.0, 403.0, | ,  1000,   956,  3000,  2944, | , -3.4, 278.5, 2.861, |, 0.0
15779.3, 138.4, | , 28.9, 0.0, 409.8, | ,  1000,   955,  3000,  2936, | , -3.4, 254.5, 2.608, |, 0.0
15780.3, 138.2, | , 28.9, 0.0, 410.2, | ,  1000,   961,  3000,  2926, | , -3.4, 268.2, 2.745, |, 0.0
15781.3, 139.0, | , 28.9, 0.0, 404.1, | ,  1000,   951,  3000,  2923, | , -3.4, 257.5, 2.627, |, 0.0
15782.4, 139.8, | , 28.9, 0.0, 402.7, | ,  1000,   956,  3000,  2934, | , -3.4, 255.8, 2.621, |, 0.0
15783.4, 139.3, | , 28.9, 0.0, 402.7, | ,  1000,   950,  3000,  2918, | , -3.4, 266.9, 2.719, |, 0.0
15784.4, 139.6, | , 28.9, 0.0, 401.8, | ,  1000,   953,  3000,  2914, | , -3.4, 257.9, 2.627, |, 0.0
15785.4, 138.6, | , 28.9, 0.0, 410.5, | ,  1000,   955,  3000,  2940, | , -3.4, 255.8, 2.624, |, 0.0
15786.4, 138.1, | , 28.9, 0.0, 410.3, | ,  1000,   955,  3000,  2936, | , -3.4, 259.2, 2.657, |, 0.0
15787.4, 139.5, | , 28.9, 0.0, 404.2, | ,  1000,   952,  3000,  2933, | , -3.4, 252.8, 2.587, |, 0.0
15788.4, 139.6, | , 28.9, 0.0, 403.1, | ,  1000,   954,  3000,  2923, | , -3.4, 255.8, 2.612, |, 0.0
15789.4, 139.3, | , 28.9, 0.0, 403.9, | ,  1000,   952,  3000,  2938, | , -3.4, 265.6, 2.722, |, 0.0
15790.5, 138.2, | , 28.9, 0.0, 409.5, | ,  1000,   957,  3000,  2929, | , -3.4, 272.9, 2.793, |, 0.0
15791.5, 138.7, | , 28.9, 0.0, 410.3, | ,  1000,   958,  3000,  2935, | , -3.4, 264.3, 2.711, |, 0.0
15792.5, 138.3, | , 28.9, 0.0, 409.6, | ,  1000,   956,  3000,  2944, | , -3.4, 255.3, 2.624, |, 0.0
15793.5, 139.0, | , 28.9, 0.0, 403.7, | ,  1000,   955,  3000,  2917, | , -3.4, 270.8, 2.762, |, 0.0
15794.5, 139.8, | , 28.9, 0.0, 401.9, | ,  1000,   952,  3000,  2932, | , -3.4, 254.5, 2.604, |, 0.0
15795.5, 138.9, | , 28.9, 0.0, 403.9, | ,  1000,   955,  3000,  2920, | , -3.4, 250.2, 2.554, |, 0.0
15796.5, 138.2, | , 28.9, 0.0, 409.6, | ,  1000,   961,  3000,  2940, | , -3.4, 250.6, 2.576, |, 0.0
15797.5, 138.2, | , 28.9, 0.0, 409.9, | ,  1000,   955,  3000,  2938, | , -3.4, 253.2, 2.596, |, 0.0
15798.6, 138.6, | , 28.9, 0.0, 410.1, | ,  1000,   955,  3000,  2927, | , -3.4, 249.8, 2.554, |, 0.0
15799.6, 139.2, | , 28.9, 0.0, 401.9, | ,  1000,   949,  3000,  2917, | , -3.4, 248.5, 2.530, |, 0.0
15800.6, 139.1, | , 28.9, 0.0, 402.2, | ,  1000,   950,  3000,  2919, | , -3.4, 253.6, 2.585, |, 0.0
15801.6, 139.5, | , 28.9, 0.0, 403.9, | ,  1000,   954,  3000,  2935, | , -3.4, 271.2, 2.778, |, 0.0
15802.6, 138.2, | , 28.9, 0.0, 409.3, | ,  1000,   959,  3000,  2933, | , -3.4, 250.2, 2.566, |, 0.0
15803.6, 138.3, | , 28.9, 0.0, 409.3, | ,  1000,   955,  3000,  2937, | , -3.4, 260.5, 2.670, |, 0.0
15804.6, 139.2, | , 28.9, 0.0, 402.3, | ,  1000,   952,  3000,  2927, | , -3.4, 249.8, 2.552, |, 0.0
15805.6, 139.3, | , 28.9, 0.0, 401.7, | ,  1000,   952,  3000,  2926, | , -3.4, 251.0, 2.565, |, 0.0
15806.7, 139.3, | , 28.9, 0.0, 401.5, | ,  1000,   954,  3000,  2941, | , -3.4, 277.6, 2.848, |, 0.0
15807.7, 139.7, | , 28.9, 0.0, 401.7, | ,  1000,   957,  3000,  2925, | , -3.4, 250.6, 2.563, |, 0.0
15808.7, 138.1, | , 28.9, 0.0, 408.9, | ,  1000,   954,  3000,  2918, | , -3.4, 256.2, 2.613, |, 0.0
15809.7, 138.3, | , 28.9, 0.0, 408.1, | ,  1000,   955,  3000,  2930, | , -3.4, 258.8, 2.649, |, 0.0
15810.7, 139.1, | , 28.9, 0.0, 403.2, | ,  1000,   954,  3000,  2933, | , -3.4, 258.3, 2.645, |, 0.0
15811.7, 139.8, | , 28.9, 0.0, 401.6, | ,  1000,   955,  3000,  2934, | , -3.4, 247.2, 2.532, |, 0.0
15812.7, 139.3, | , 28.9, 0.0, 402.5, | ,  1000,   959,  3000,  2927, | , -3.4, 245.9, 2.518, |, 0.0
15813.7, 138.7, | , 28.9, 0.0, 408.6, | ,  1000,   957,  3000,  2921, | , -3.4, 248.0, 2.534, |, 0.0
15814.8, 138.3, | , 28.9, 0.0, 407.1, | ,  1000,   955,  3000,  2922, | , -3.4, 249.8, 2.551, |, 0.0
15815.8, 138.2, | , 28.9, 0.0, 408.9, | ,  1000,   956,  3000,  2934, | , -3.4, 250.6, 2.568, |, 0.0
15816.8, 139.0, | , 28.9, 0.0, 402.3, | ,  1000,   955,  3000,  2929, | , -3.4, 271.2, 2.774, |, 0.0
15817.8, 139.7, | , 28.9, 0.0, 401.6, | ,  1000,   954,  3000,  2937, | , -3.4, 244.6, 2.507, |, 0.0
15818.8, 139.5, | , 28.9, 0.0, 403.2, | ,  1000,   955,  3000,  2919, | , -3.4, 248.9, 2.541, |, 0.0
15819.8, 138.4, | , 28.9, 0.0, 407.6, | ,  1000,   961,  3000,  2933, | , -3.4, 238.6, 2.448, |, 0.0
15820.8, 138.7, | , 28.9, 0.0, 408.7, | ,  1000,   956,  3000,  2922, | , -3.4, 245.5, 2.508, |, 0.0
15821.8, 138.3, | , 28.9, 0.0, 408.3, | ,  1000,   957,  3000,  2925, | , -3.4, 239.5, 2.449, |, 0.0
15822.8, 139.2, | , 28.9, 0.0, 401.0, | ,  1000,   955,  3000,  2939, | , -3.4, 242.5, 2.488, |, 0.0
15823.9, 139.2, | , 28.9, 0.0, 401.2, | ,  1000,   954,  3000,  2922, | , -3.4, 267.3, 2.729, |, 0.0
15824.9, 139.8, | , 28.9, 0.0, 400.9, | ,  1000,   957,  3000,  2928, | , -3.4, 242.0, 2.477, |, 0.0
15825.9, 138.1, | , 28.9, 0.0, 408.3, | ,  1000,   955,  3000,  2936, | , -3.4, 240.3, 2.463, |, 0.0
15826.9, 138.1, | , 28.9, 0.0, 408.7, | ,  1000,   956,  3000,  2936, | , -3.4, 247.2, 2.534, |, 0.0
15827.9, 138.6, | , 28.9, 0.0, 408.8, | ,  1000,   953,  3000,  2926, | , -3.4, 241.2, 2.465, |, 0.0
15828.9, 139.1, | , 28.9, 0.0, 401.2, | ,  1000,   952,  3000,  2934, | , -3.4, 232.2, 2.377, |, 0.0
15829.9, 139.4, | , 28.9, 0.0, 400.1, | ,  1000,   954,  3000,  2929, | , -3.4, 268.6, 2.748, |, 0.0
15830.9, 139.3, | , 28.9, 0.0, 401.1, | ,  1000,   955,  3000,  2942, | , -3.4, 232.6, 2.388, |, 0.0
15831.9, 138.6, | , 28.9, 0.0, 408.4, | ,  1000,   961,  3000,  2934, | , -3.4, 231.8, 2.378, |, 0.0
15833.0, 138.1, | , 28.9, 0.0, 408.1, | ,  1000,   957,  3000,  2933, | , -3.4, 267.8, 2.744, |, 0.0
15834.0, 139.0, | , 28.9, 0.0, 401.6, | ,  1000,   953,  3000,  2914, | , -3.4, 238.6, 2.431, |, 0.0
15835.0, 139.8, | , 28.9, 0.0, 400.0, | ,  1000,   952,  3000,  2941, | , -3.4, 253.6, 2.601, |, 0.0
15836.0, 139.2, | , 28.9, 0.0, 400.1, | ,  1000,   953,  3000,  2917, | , -3.4, 260.0, 2.651, |, 0.0
15837.0, 139.3, | , 28.9, 0.0, 401.2, | ,  1000,   955,  3000,  2928, | , -3.4, 235.6, 2.410, |, 0.0
15838.0, 138.7, | , 28.9, 0.0, 407.8, | ,  1000,   956,  3000,  2933, | , -3.4, 245.5, 2.515, |, 0.0
15839.0, 138.2, | , 28.9, 0.0, 406.4, | ,  1000,   955,  3000,  2927, | , -3.4, 233.1, 2.383, |, 0.0
15840.0, 139.2, | , 28.9, 0.0, 400.3, | ,  1000,   951,  3000,  2927, | , -3.4, 229.2, 2.342, |, 0.0
15841.1, 139.7, | , 28.9, 0.0, 400.3, | ,  1000,   951,  3000,  2928, | , -3.4, 250.6, 2.561, |, 0.0
15842.1, 139.0, | , 28.9, 0.0, 401.9, | ,  1000,   957,  3000,  2933, | , -3.4, 251.5, 2.576, |, 0.0
15843.1, 138.2, | , 28.9, 0.0, 407.6, | ,  1000,   960,  3000,  2938, | , -3.4, 239.9, 2.463, |, 0.0
15844.1, 138.6, | , 28.9, 0.0, 407.5, | ,  1000,   958,  3000,  2934, | , -3.4, 244.2, 2.504, |, 0.0
15845.1, 138.8, | , 28.9, 0.0, 406.6, | ,  1000,   957,  3000,  2937, | , -3.4, 233.9, 2.399, |, 0.0
15846.1, 139.0, | , 28.9, 0.0, 401.2, | ,  1000,   953,  3000,  2929, | , -3.4, 233.1, 2.383, |, 0.0
15847.1, 139.3, | , 28.9, 0.0, 399.9, | ,  1000,   952,  3000,  2932, | , -3.4, 261.8, 2.678, |, 0.0
15848.1, 139.4, | , 28.9, 0.0, 401.9, | ,  1000,   952,  3000,  2931, | , -3.4, 242.9, 2.485, |, 0.0
15849.1, 138.2, | , 28.9, 0.0, 407.0, | ,  1000,   958,  3000,  2923, | , -3.4, 237.3, 2.426, |, 0.0
15850.2, 138.3, | , 28.9, 0.0, 406.2, | ,  1000,   956,  3000,  2924, | , -3.4, 232.2, 2.374, |, 0.0
15851.2, 138.2, | , 28.9, 0.0, 407.2, | ,  1000,   957,  3000,  2927, | , -3.4, 239.9, 2.455, |, 0.0
15852.2, 139.8, | , 28.9, 0.0, 399.2, | ,  1000,   951,  3000,  2933, | , -3.4, 237.3, 2.429, |, 0.0
15853.2, 139.2, | , 28.9, 0.0, 399.6, | ,  1000,   951,  3000,  2922, | , -3.4, 233.9, 2.387, |, 0.0
15854.2, 139.0, | , 28.9, 0.0, 401.6, | ,  1000,   956,  3000,  2923, | , -3.4, 237.8, 2.430, |, 0.0
15855.2, 138.8, | , 28.9, 0.0, 406.4, | ,  1000,   960,  3000,  2955, | , -3.4, 242.0, 2.496, |, 0.0
15856.2, 138.1, | , 28.9, 0.0, 407.1, | ,  1000,   959,  3000,  2921, | , -3.4, 226.6, 2.316, |, 0.0
15857.2, 139.0, | , 28.9, 0.0, 400.9, | ,  1000,   954,  3000,  2914, | , -3.4, 227.1, 2.314, |, 0.0
15858.2, 139.6, | , 28.8, 0.0, 399.6, | ,  1000,   950,  3000,  2932, | , -3.4, 254.5, 2.602, |, 0.0
15859.3, 139.2, | , 28.8, 0.0, 399.4, | ,  1000,   953,  3000,  2926, | , -3.4, 226.6, 2.315, |, 0.0
15860.3, 139.3, | , 28.9, 0.0, 397.7, | ,  1000,   957,  3000,  2926, | , -3.4, 223.2, 2.283, |, 0.0
15861.3, 138.3, | , 28.9, 0.0, 406.3, | ,  1000,   962,  3000,  2945, | , -3.4, 262.2, 2.698, |, 0.0
15862.3, 138.5, | , 28.9, 0.0, 406.6, | ,  1000,   955,  3000,  2929, | , -3.4, 224.1, 2.293, |, 0.0
15863.3, 139.1, | , 28.8, 0.0, 400.3, | ,  1000,   950,  3000,  2930, | , -3.4, 224.5, 2.295, |, 0.0
15864.3, 139.3, | , 28.8, 0.0, 398.8, | ,  1000,   956,  3000,  2944, | , -3.4, 249.8, 2.566, |, 0.0
15865.3, 139.8, | , 28.8, 0.0, 398.6, | ,  1000,   953,  3000,  2941, | , -3.4, 227.1, 2.329, |, 0.0
15866.3, 138.7, | , 28.8, 0.0, 400.4, | ,  1000,   955,  3000,  2931, | , -3.4, 246.3, 2.522, |, 0.0
15867.4, 138.2, | , 28.8, 0.0, 406.5, | ,  1000,   955,  3000,  2936, | , -3.4, 227.9, 2.336, |, 0.0
15868.4, 138.5, | , 28.8, 0.0, 406.5, | ,  1000,   955,  3000,  2926, | , -3.4, 234.3, 2.396, |, 0.0
15869.4, 139.0, | , 28.8, 0.0, 400.4, | ,  1000,   950,  3000,  2932, | , -3.4, 235.2, 2.405, |, 0.0
15870.4, 139.3, | , 28.8, 0.0, 398.6, | ,  1000,   952,  3000,  2920, | , -3.4, 249.8, 2.548, |, 0.0
15871.4, 139.4, | , 28.8, 0.0, 401.1, | ,  1000,   959,  3000,  2940, | , -3.4, 226.2, 2.323, |, 0.0
15872.4, 138.2, | , 28.8, 0.0, 406.2, | ,  1000,   961,  3000,  2928, | , -3.4, 236.9, 2.427, |, 0.0
