Repository: jdhuang-csm/Ru-BCA

## Methods
* (BaO)<sub>x</sub>-(CaO)<sub>y</sub>-(Al<sub>2</sub>O<sub>3</sub>)<sub>1-x-y</sub> (BCA) catalyst supports were synthesized via sol-gel and solid-state methods. 
* Ru/BCA catalysts were prepared via incipient wetness impregnation to achieve 1 wt. % Ru loading.
* Ammonia synthesis rates were measured for Ru/BCA catalysts in a packed-bed reactor at 480-600<sup>o</sup>C, 10 bar, and space velocities up to 1.3 x 10<sup>6</sup> ml g<sub>cat</sub><sup>-1</sup> h<sup>-1</sup>.
* A machine learning (ML) model was employed to improve understanding of the behavior of Ru/BCA catalysts.
* A microkinetic model was developed to describe the best-performing catalyst.

File: data/init_files_Cadigan/B2CA_RubyDry_2017-07-05-01.txt (part 41 of 47)
********** Start test **********
Elapsed time, Pressure, | , LJtemp(C), Inner-Temp, Outer-Temp, | , N2-set, N2-flow, H2-set, H2-flow, | , pH, NH3_ppm, NH3_Prod_rate, |, In222Temp
15645.2, 139.5, | , 30.2, 10.1, 405.5, | ,  4000,  3876, 12000, 11712, | , -3.4, 134.5, 6.363, |, 11.9
15646.2, 140.4, | , 30.2, 2.7, 399.5, | ,  4000,  3877, 12000, 11723, | , -3.4, 119.9, 5.679, |, 5.2
15647.2, 140.6, | , 30.2, 0.2, 397.2, | ,  4000,  3878, 12000, 11694, | , -3.4, 121.7, 5.750, |, 3.0
15648.2, 140.5, | , 30.2, 0.3, 398.5, | ,  4000,  3877, 12000, 11703, | , -3.4, 112.2, 5.307, |, 4.8
15649.2, 139.4, | , 30.2, 11.2, 406.1, | ,  4000,  3882, 12000, 11713, | , -3.4, 112.7, 5.333, |, 13.0
15650.2, 139.7, | , 30.2, 10.8, 405.3, | ,  4000,  3880, 12000, 11728, | , -3.4, 132.8, 6.290, |, 12.6
15651.2, 139.7, | , 30.2, 12.5, 406.6, | ,  4000,  3877, 12000, 11698, | , -3.4, 122.9, 5.811, |, 13.7
15652.2, 140.6, | , 30.2, 3.4, 399.1, | ,  4000,  3876, 12000, 11702, | , -3.4, 114.8, 5.428, |, 5.6
15653.2, 140.6, | , 30.2, 1.7, 396.6, | ,  4000,  3882, 12000, 11681, | , -3.4, 110.5, 5.220, |, 3.1
15654.3, 139.9, | , 30.2, 11.3, 405.7, | ,  4000,  3880, 12000, 11723, | , -3.4, 116.5, 5.518, |, 13.0
15655.3, 140.0, | , 30.2, -1.0, 405.1, | ,  4000,  3879, 12000, 11731, | , -3.4, 115.2, 5.459, |, 12.1
15656.3, 139.4, | , 30.2, 11.6, 406.0, | ,  4000,  3877, 12000, 11710, | , -3.4, 131.1, 6.201, |, 12.9
15657.3, 139.5, | , 30.2, 11.7, 405.6, | ,  4000,  3878, 12000, 11715, | , -3.4, 115.2, 5.453, |, 13.0
15658.3, 141.1, | , 30.2, 0.9, 397.2, | ,  4000,  3879, 12000, 11702, | , -3.4, 110.5, 5.226, |, 3.0
15659.3, 140.4, | , 30.2, 2.1, 397.8, | ,  4000,  3877, 12000, 11684, | , -3.4, 112.2, 5.301, |, 5.0
15660.3, 139.6, | , 30.2, 10.4, 404.3, | ,  4000,  3876, 12000, 11694, | , -3.4, 140.5, 6.639, |, 11.8
15661.3, 139.4, | , 30.2, 11.3, 405.5, | ,  4000,  3880, 12000, 11724, | , -3.4, 126.8, 6.005, |, 13.3
15662.3, 139.8, | , 30.2, 11.8, 405.5, | ,  4000,  3878, 12000, 11698, | , -3.4, 116.1, 5.488, |, 13.5
15663.3, 140.8, | , 30.2, 3.1, 398.4, | ,  4000,  3872, 12000, 11686, | , -3.4, 136.2, 6.433, |, 5.2
15664.4, 140.7, | , 30.2, -2.3, 395.8, | ,  4000,  3875, 12000, 11683, | , -3.4, 119.1, 5.623, |, -4.3
15665.4, 140.6, | , 30.2, 1.3, 397.3, | ,  4000,  3880, 12000, 11736, | , -3.4, 118.7, 5.624, |, 4.8
15666.4, 139.8, | , 30.2, 11.8, 405.7, | ,  4000,  3878, 12000, 11702, | , -3.4, 114.4, 5.408, |, 13.1
15667.4, 139.4, | , 30.2, 11.3, 404.8, | ,  4000,  3879, 12000, 11730, | , -3.4, 115.7, 5.479, |, 13.1
15668.4, 139.5, | , 30.3, 11.7, 404.3, | ,  4000,  3878, 12000, 11711, | , -3.4, 145.2, 6.871, |, 13.0
15669.4, 140.9, | , 30.2, 2.9, 397.8, | ,  4000,  3876, 12000, 11705, | , -3.4, 115.7, 5.469, |, 5.2
15670.4, 140.7, | , 30.2, -0.1, 395.1, | ,  4000,  3869, 12000, 11713, | , -3.4, 103.2, 4.882, |, 2.6
15671.4, 140.7, | , 30.2, 0.3, 395.4, | ,  4000,  3874, 12000, 11698, | , -3.4, 106.7, 5.041, |, 4.0
15672.4, 139.4, | , 30.2, 11.3, 404.6, | ,  4000,  3885, 12000, 11707, | , -3.4, 111.4, 5.271, |, 12.9
15673.4, 139.8, | , 30.2, 12.1, 404.5, | ,  4000,  3877, 12000, 11683, | , -3.4, 109.7, 5.179, |, 13.4
15674.5, 139.4, | , 30.2, 11.3, 404.4, | ,  4000,  3878, 12000, 11713, | , -3.4, 113.1, 5.351, |, 13.0
15675.5, 140.6, | , 30.2, 1.6, 396.6, | ,  4000,  3872, 12000, 11709, | , -3.4, 110.5, 5.226, |, 4.0
15676.5, 141.0, | , 30.2, 0.5, 395.5, | ,  4000,  3878, 12000, 11693, | , -3.4, 127.2, 6.012, |, 3.7
15677.5, 140.7, | , 30.2, 0.0, 395.6, | ,  4000,  3878, 12000, 11695, | , -3.4, 114.8, 5.426, |, 3.1
15678.5, 139.5, | , 30.2, 11.8, 404.4, | ,  4000,  3879, 12000, 11709, | , -3.4, 116.1, 5.492, |, 12.8
15679.5, 139.8, | , 30.2, 12.1, 404.2, | ,  4000,  3883, 12000, 11719, | , -3.4, 140.9, 6.674, |, 13.6
15680.5, 139.9, | , 30.2, 9.8, 403.0, | ,  4000,  3878, 12000, 11705, | , -3.4, 113.9, 5.389, |, 12.4
15681.5, 140.4, | , 30.2, 2.3, 396.7, | ,  4000,  3875, 12000, 11692, | , -3.4, 111.4, 5.262, |, 5.0
15682.5, 140.7, | , 30.2, -0.2, 394.5, | ,  4000,  3876, 12000, 11700, | , -3.4, 110.5, 5.225, |, 2.9
15683.5, 141.0, | , 30.2, 0.4, 397.5, | ,  4000,  3878, 12000, 11695, | , -3.4, 112.7, 5.325, |, 3.4
15684.6, 139.8, | , 30.2, 12.1, 404.2, | ,  4000,  3881, 12000, 11690, | , -3.4, 120.4, 5.689, |, 13.6
15685.6, 139.6, | , 30.2, 10.1, 402.7, | ,  4000,  3881, 12000, 11694, | , -3.4, 123.8, 5.852, |, 12.1
15686.6, 139.4, | , 30.2, 11.1, 404.6, | ,  4000,  3876, 12000, 11711, | , -3.4, 124.2, 5.877, |, 13.6
15687.6, 140.9, | , 30.2, 1.7, 391.7, | ,  4000,  3873, 12000, 11694, | , -3.4, 112.7, 5.323, |, -0.6
15688.6, 140.6, | , 30.2, 1.9, 395.3, | ,  4000,  3878, 12000, 11710, | , -3.4, 128.9, 6.100, |, 3.8
15689.6, 139.5, | , 30.2, 11.4, 403.3, | ,  4000,  3885, 12000, 11713, | , -3.4, 127.7, 6.043, |, 13.1
15690.6, 139.9, | , 30.2, 10.7, 402.6, | ,  4000,  3879, 12000, 11701, | , -3.4, 118.2, 5.591, |, 12.0
15691.6, 139.8, | , 30.2, 11.6, 403.9, | ,  4000,  3878, 12000, 11712, | , -3.4, 111.8, 5.290, |, 13.6
15692.6, 139.4, | , 30.2, 11.5, 403.4, | ,  4000,  3874, 12000, 11709, | , -3.4, 133.2, 6.301, |, 12.8
15693.6, 140.6, | , 30.2, 0.5, 394.8, | ,  4000,  3873, 12000, 11689, | , -3.4, 142.6, 6.737, |, 4.0
15694.6, 140.8, | , 30.2, 2.9, 396.4, | ,  4000,  3878, 12000, 11716, | , -3.4, 130.2, 6.164, |, 5.4
15695.7, 139.6, | , 30.2, 9.8, 401.9, | ,  4000,  3881, 12000, 11705, | , -3.4, 123.4, 5.836, |, 12.0
15696.7, 139.5, | , 30.2, 11.6, 403.1, | ,  4000,  3881, 12000, 11754, | , -3.4, -17.6, -0.835, |, 12.8
15697.7, 139.4, | , 30.2, 11.9, 403.6, | ,  4000,  3879, 12000, 11702, | , -3.4,  -1.7, -0.082, |, 13.3
15698.7, 140.7, | , 30.2, 3.0, 396.1, | ,  4000,  3874, 12000, 11703, | , -3.4,  17.5, 0.829, |, 5.3
15699.7, 140.7, | , 30.2, 0.7, 394.2, | ,  4000,  3877, 12000, 11713, | , -3.4, -13.3, -0.630, |, 2.7
15700.7, 140.4, | , 30.2, 2.0, 395.2, | ,  4000,  3873, 12000, 11684, | , -3.4,  -3.0, -0.143, |, 4.7
15701.7, 139.7, | , 30.2, 12.0, 403.2, | ,  4000,  3880, 12000, 11697, | , -3.4,  28.7, 1.356, |, 13.6
15702.7, 139.8, | , 30.2, 11.8, 403.1, | ,  4000,  3876, 12000, 11688, | , -3.4,   9.0, 0.424, |, 13.5
15703.7, 139.4, | , 30.2, 11.6, 402.5, | ,  4000,  3875, 12000, 11706, | , -3.4,   6.4, 0.303, |, 12.9
15704.8, 140.8, | , 30.2, 3.4, 395.8, | ,  4000,  3879, 12000, 11724, | , -3.4,  -1.7, -0.082, |, 5.7
15705.8, 141.0, | , 30.2, 1.3, 394.4, | ,  4000,  3874, 12000, 11689, | , -3.4,  18.4, 0.869, |, 3.7
15706.8, 140.6, | , 30.2, 0.4, 393.2, | ,  4000,  3878, 12000, 11724, | , -3.4,  25.7, 1.216, |, 4.5
15707.8, 139.4, | , 30.2, 11.5, 403.1, | ,  4000,  3877, 12000, 11698, | , -3.4,   5.5, 0.262, |, 13.5
15708.8, 139.7, | , 30.2, 12.5, 402.9, | ,  4000,  3875, 12000, 11709, | , -3.4,   9.0, 0.424, |, 13.9
15709.8, 139.8, | , 30.2, 12.5, 402.7, | ,  4000,  3878, 12000, 11700, | , -3.4,   8.1, 0.384, |, 14.0
15710.8, 140.6, | , 30.2, 2.1, 394.3, | ,  4000,  3878, 12000, 11719, | , -3.4,   9.8, 0.465, |, 4.5
15711.8, 140.9, | , 30.2, 1.7, 394.8, | ,  4000,  3874, 12000, 11691, | , -3.4,  27.8, 1.315, |, 4.2
15712.8, 141.0, | , 30.2, 1.4, 393.6, | ,  4000,  3877, 12000, 11699, | , -3.4,  11.1, 0.526, |, 3.7
15713.9, 139.4, | , 30.2, 11.7, 402.0, | ,  4000,  3882, 12000, 11724, | , -3.4,  17.1, 0.811, |, 13.4
15714.9, 139.4, | , 30.2, 12.1, 402.6, | ,  4000,  3876, 12000, 11702, | , -3.4,  14.5, 0.688, |, 13.8
15715.9, 140.0, | , 30.2, 11.3, 401.5, | ,  4000,  3878, 12000, 11709, | , -3.4,  27.0, 1.276, |, 12.7
15716.9, 140.3, | , 30.2, 2.9, 394.1, | ,  4000,  3875, 12000, 11698, | , -3.4,  22.7, 1.072, |, 5.3
15717.9, 140.4, | , 30.2, 3.5, 395.3, | ,  4000,  3878, 12000, 11686, | , -3.4,  20.5, 0.970, |, 5.7
15718.9, 141.2, | , 30.2, 0.2, 389.0, | ,  4000,  3874, 12000, 11679, | , -3.4,  33.4, 1.577, |, 4.5
15719.9, 139.6, | , 30.2, 10.5, 401.0, | ,  4000,  3881, 12000, 11709, | , -3.4,  31.3, 1.479, |, 12.2
15720.9, 139.6, | , 30.2, 10.3, 400.2, | ,  4000,  3877, 12000, 11699, | , -3.4,  19.3, 0.910, |, 11.5
15721.9, 139.5, | , 30.2, 11.6, 401.7, | ,  4000,  3876, 12000, 11695, | , -3.4,  24.0, 1.133, |, 13.3
15723.0, 141.5, | , 30.2, -0.9, 389.7, | ,  4000,  3870, 12000, 11695, | , -3.4,  55.2, 2.610, |, -0.2
15724.0, 140.4, | , 30.2, 2.1, 394.0, | ,  4000,  3879, 12000, 11704, | , -3.4,  27.8, 1.316, |, 4.5
15725.0, 139.6, | , 30.2, 10.6, 400.6, | ,  4000,  3883, 12000, 11743, | , -3.4,  27.8, 1.320, |, 12.9
15726.0, 140.1, | , 30.2, 9.6, 400.8, | ,  4000,  3874, 12000, 11694, | , -3.4,  29.5, 1.396, |, 11.9
15727.0, 139.5, | , 30.2, 11.7, 401.1, | ,  4000,  3880, 12000, 11710, | , -3.4,  27.4, 1.296, |, 12.9
15728.0, 140.5, | , 30.2, 2.4, 393.9, | ,  4000,  3879, 12000, 11735, | , -3.4,  63.4, 3.004, |, 4.8
15729.0, 141.1, | , 30.2, 0.5, 393.0, | ,  4000,  3875, 12000, 11698, | , -3.4,  57.0, 2.692, |, 4.1
15730.0, 140.4, | , 30.2, 0.3, 394.1, | ,  4000,  3873, 12000, 11685, | , -3.4,  42.4, 2.002, |, 4.8
15731.0, 139.6, | , 30.2, 10.2, 399.7, | ,  4000,  3880, 12000, 11706, | , -3.4,  38.1, 1.803, |, 11.7
15732.0, 139.4, | , 30.2, 11.4, 401.0, | ,  4000,  3882, 12000, 11713, | , -3.4,  36.4, 1.723, |, 13.2
15733.1, 139.5, | , 30.2, 11.8, 401.0, | ,  4000,  3880, 12000, 11701, | , -3.4,  45.0, 2.127, |, 12.8
15734.1, 140.5, | , 30.2, 2.7, 393.3, | ,  4000,  3871, 12000, 11682, | , -3.4,  42.4, 2.001, |, 4.3
15735.1, 140.6, | , 30.2, 0.3, 391.6, | ,  4000,  3873, 12000, 11690, | , -3.4,  39.8, 1.881, |, 2.6
15736.1, 140.9, | , 30.2, 2.5, 393.2, | ,  4000,  3878, 12000, 11704, | , -3.4,  39.4, 1.863, |, 4.7
15737.1, 139.4, | , 30.2, 11.5, 400.3, | ,  4000,  3879, 12000, 11699, | , -3.4,  49.7, 2.349, |, 13.2
15738.1, 139.4, | , 30.2, 11.6, 400.2, | ,  4000,  3878, 12000, 11704, | , -3.4,  41.5, 1.964, |, 13.3
15739.1, 139.4, | , 30.2, 11.7, 400.9, | ,  4000,  3878, 12000, 11713, | , -3.4,  67.7, 3.203, |, 12.7
15740.1, 140.8, | , 30.2, 3.1, 393.6, | ,  4000,  3871, 12000, 11685, | , -3.4,  61.7, 2.912, |, 5.1
15741.2, 140.8, | , 30.2, -0.5, 389.9, | ,  4000,  3877, 12000, 11709, | , -3.4,  39.0, 1.843, |, 2.0
15742.2, 140.4, | , 30.2, 1.3, 391.6, | ,  4000,  3879, 12000, 11699, | , -3.4,  50.1, 2.369, |, 3.3
15743.2, 139.8, | , 30.2, 11.6, 400.0, | ,  4000,  3880, 12000, 11728, | , -3.4,  60.8, 2.881, |, 13.3
15744.2, 139.4, | , 30.2, 11.7, 400.5, | ,  4000,  3876, 12000, 11689, | , -3.4,  51.0, 2.408, |, 12.8
15745.2, 139.4, | , 30.2, 11.9, 400.7, | ,  4000,  3877, 12000, 11679, | , -3.4,  53.5, 2.528, |, 13.2
15746.2, 140.5, | , 30.2, 2.0, 392.8, | ,  4000,  3875, 12000, 11694, | , -3.4,  83.1, 3.927, |, 4.4
15747.2, 140.8, | , 30.2, 1.4, 392.4, | ,  4000,  3879, 12000, 11712, | , -3.4,  76.2, 3.608, |, 5.3
15748.2, 140.6, | , 30.2, -0.3, 390.9, | ,  4000,  3873, 12000, 11696, | , -3.4,  63.8, 3.016, |, 3.3
15749.2, 139.8, | , 30.2, 12.5, 401.0, | ,  4000,  3881, 12000, 11709, | , -3.4,  63.8, 3.020, |, 14.0
15750.3, 139.8, | , 30.2, 12.0, 400.4, | ,  4000,  3881, 12000, 11712, | , -3.4,  59.5, 2.818, |, 13.3
15751.3, 139.5, | , 30.2, 10.9, 398.7, | ,  4000,  3874, 12000, 11713, | , -3.4,  59.5, 2.816, |, 12.1
15752.3, 140.3, | , 30.2, 2.9, 392.6, | ,  4000,  3874, 12000, 11686, | , -3.4,  60.4, 2.852, |, 5.3
15753.3, 140.9, | , 30.2, 1.7, 391.7, | ,  4000,  3877, 12000, 11700, | , -3.4,  58.2, 2.754, |, 3.4
15754.3, 139.4, | , 30.2, 11.9, 399.6, | ,  4000,  3879, 12000, 11702, | , -3.4,  94.2, 4.457, |, 13.1
15755.3, 139.5, | , 30.2, 11.0, 399.0, | ,  4000,  3882, 12000, 11727, | , -3.4,  66.8, 3.165, |, 12.5
15756.3, 139.5, | , 30.2, 10.8, 399.1, | ,  4000,  3874, 12000, 11705, | , -3.4,  68.1, 3.220, |, 11.9
15757.3, 139.5, | , 30.2, 12.1, 399.6, | ,  4000,  3883, 12000, 11718, | , -3.4,  79.2, 3.752, |, 13.1
15758.3, 140.6, | , 30.2, 0.6, 389.4, | ,  4000,  3868, 12000, 11694, | , -3.4,  69.0, 3.257, |, 3.3
15759.3, 140.3, | , 30.2, 2.7, 391.0, | ,  4000,  3876, 12000, 11682, | , -3.4,  67.7, 3.195, |, 5.9
15760.4, 139.4, | , 30.2, 12.0, 399.7, | ,  4000,  3880, 12000, 11692, | , -3.4,  74.5, 3.522, |, 13.1
15761.4, 140.0, | , 30.2, 10.2, 398.5, | ,  4000,  3882, 12000, 11714, | , -3.4,  74.1, 3.508, |, 12.4
15762.4, 139.5, | , 30.2, 11.8, 399.4, | ,  4000,  3879, 12000, 11689, | , -3.4,  76.7, 3.623, |, 12.8
15763.4, 140.5, | , 30.2, 1.8, 391.3, | ,  4000,  3874, 12000, 11691, | , -3.4,  93.4, 4.411, |, 4.8
15764.4, 140.9, | , 30.2, 1.4, 389.8, | ,  4000,  3873, 12000, 11684, | , -3.4,  98.5, 4.652, |, 4.8
15765.4, 141.0, | , 30.2, 3.3, 392.5, | ,  4000,  3880, 12000, 11710, | , -3.4,  79.7, 3.770, |, 5.8
15766.4, 139.6, | , 30.2, 9.1, 397.3, | ,  4000,  3877, 12000, 11698, | , -3.4,  71.1, 3.361, |, 11.8
15767.4, 139.8, | , 30.2, 11.8, 398.7, | ,  4000,  3880, 12000, 11724, | , -3.4,  94.7, 4.483, |, 13.0
15768.4, 139.9, | , 30.2, 11.8, 398.5, | ,  4000,  3881, 12000, 11718, | , -3.4,  92.1, 4.360, |, 13.2
15769.4, 140.5, | , 30.2, 2.2, 391.0, | ,  4000,  3872, 12000, 11714, | , -3.4,  73.2, 3.465, |, 4.5
15770.4, 140.7, | , 30.2, -0.8, 388.6, | ,  4000,  3877, 12000, 11713, | , -3.4,  74.1, 3.506, |, 1.9
15771.5, 141.5, | , 30.2, 0.1, 389.1, | ,  4000,  3875, 12000, 11720, | , -3.4,  76.2, 3.609, |, 3.3
15772.5, 139.9, | , 30.2, 11.2, 397.8, | ,  4000,  3881, 12000, 11695, | , -3.4,  80.5, 3.807, |, 13.1
15773.5, 139.4, | , 30.2, 11.8, 398.1, | ,  4000,  3874, 12000, 11694, | , -3.4,  84.0, 3.967, |, 13.0
15774.5, 139.5, | , 30.2, 11.5, 398.6, | ,  4000,  3882, 12000, 11708, | , -3.4,  81.0, 3.830, |, 13.6
15775.5, 140.9, | , 30.2, 2.2, 390.6, | ,  4000,  3874, 12000, 11694, | , -3.4,  72.0, 3.400, |, 4.2
15776.5, 141.2, | , 30.2, -0.2, 388.2, | ,  4000,  3877, 12000, 11708, | , -3.4,  71.1, 3.363, |, 2.7
15777.5, 141.0, | , 30.2, 0.7, 388.7, | ,  4000,  3878, 12000, 11705, | , -3.4,  74.5, 3.525, |, 3.4
15778.5, 139.8, | , 30.2, 11.6, 398.7, | ,  4000,  3877, 12000, 11708, | , -3.4, 101.9, 4.822, |, 13.3
15779.5, 139.9, | , 30.2, 12.2, 398.0, | ,  4000,  3882, 12000, 11736, | , -3.4,  84.8, 4.020, |, 13.7
15780.5, 139.5, | , 30.2, 10.6, 397.5, | ,  4000,  3877, 12000, 11696, | , -3.4,  82.2, 3.887, |, 12.1
15781.6, 140.5, | , 30.2, 1.9, 389.8, | ,  4000,  3871, 12000, 11686, | , -3.4,  91.7, 4.328, |, 4.7
15782.6, 141.1, | , 30.2, 0.3, 388.4, | ,  4000,  3876, 12000, 11713, | , -3.4,  79.2, 3.749, |, 3.7
15783.6, 140.6, | , 30.2, 0.8, 388.8, | ,  4000,  3874, 12000, 11702, | , -3.4, 109.2, 5.164, |, 4.1
15784.6, 139.4, | , 30.2, 11.4, 397.9, | ,  4000,  3882, 12000, 11728, | , -3.4, 113.1, 5.358, |, 13.2
15785.6, 139.7, | , 30.2, 12.5, 398.5, | ,  4000,  3878, 12000, 11693, | , -3.4,  81.0, 3.826, |, 13.6
15786.6, 139.6, | , 30.2, 10.9, 397.1, | ,  4000,  3876, 12000, 11709, | , -3.4, 104.9, 4.964, |, 12.3
15787.6, 140.4, | , 30.2, 3.0, 390.7, | ,  4000,  3877, 12000, 11701, | , -3.4,  81.4, 3.848, |, 5.2
15788.6, 140.8, | , 30.2, 1.6, 389.3, | ,  4000,  3874, 12000, 11706, | , -3.4, 110.1, 5.206, |, 3.0
15789.7, 139.8, | , 30.2, 12.6, 398.2, | ,  4000,  3887, 12000, 11722, | , -3.4,  92.5, 4.383, |, 13.8
15790.7, 139.3, | , 30.2, 11.9, 397.8, | ,  4000,  3882, 12000, 11692, | , -3.4,  84.0, 3.968, |, 13.5
15791.7, 139.9, | , 30.2, 11.1, 397.3, | ,  4000,  3871, 12000, 11699, | , -3.4,  91.2, 4.312, |, 12.7
15792.7, 139.7, | , 30.2, 12.5, 398.0, | ,  4000,  3876, 12000, 11705, | , -3.4,  83.1, 3.930, |, 13.8
15793.7, 140.6, | , 30.2, 0.4, 388.1, | ,  4000,  3874, 12000, 11711, | , -3.4,  80.1, 3.789, |, 3.3
15794.7, 140.6, | , 30.2, 2.1, 389.7, | ,  4000,  3879, 12000, 11701, | , -3.4, 107.5, 5.084, |, 4.1
15795.7, 139.8, | , 30.2, 12.0, 397.6, | ,  4000,  3877, 12000, 11683, | , -3.4,  96.8, 4.572, |, 13.4
15796.7, 139.7, | , 30.2, 10.3, 396.2, | ,  4000,  3878, 12000, 11690, | , -3.4,  82.2, 3.886, |, 10.8
15797.7, 139.4, | , 30.2, 11.9, 397.2, | ,  4000,  3877, 12000, 11692, | , -3.4,  79.7, 3.765, |, 12.8
15798.7, 140.4, | , 30.2, 2.3, 390.1, | ,  4000,  3875, 12000, 11713, | , -3.4,  98.9, 4.681, |, 4.7
15799.8, 140.9, | , 30.2, 1.5, 388.0, | ,  4000,  3880, 12000, 11682, | , -3.4, 109.2, 5.159, |, 4.4
15800.8, 140.3, | , 30.2, 2.6, 388.5, | ,  4000,  3876, 12000, 11689, | , -3.4,  95.1, 4.492, |, 5.7
15801.8, 139.6, | , 30.2, 9.8, 396.5, | ,  4000,  3880, 12000, 11718, | , -3.4,  83.1, 3.934, |, 11.5
15802.8, 139.4, | , 30.2, 11.7, 397.2, | ,  4000,  3877, 12000, 11699, | , -3.4,  84.0, 3.969, |, 13.3
15803.8, 139.8, | , 30.2, 12.2, 397.2, | ,  4000,  3877, 12000, 11705, | , -3.4,  84.0, 3.970, |, 13.3
15804.8, 140.4, | , 30.2, 2.6, 389.6, | ,  4000,  3875, 12000, 11709, | , -3.4,  77.5, 3.667, |, 4.7
15805.8, 140.7, | , 30.2, 0.1, 387.8, | ,  4000,  3876, 12000, 11709, | , -3.4,  99.8, 4.721, |, 2.7
15806.8, 141.1, | , 30.2, 0.3, 387.3, | ,  4000,  3876, 12000, 11708, | , -3.4,  89.9, 4.255, |, 2.3
15807.8, 139.7, | , 30.2, 11.7, 397.2, | ,  4000,  3877, 12000, 11676, | , -3.4,  81.4, 3.842, |, 13.7
15808.8, 139.4, | , 30.2, 11.9, 396.6, | ,  4000,  3879, 12000, 11693, | , -3.4,  84.0, 3.968, |, 12.9
15809.8, 139.3, | , 30.2, 11.5, 395.6, | ,  4000,  3876, 12000, 11694, | , -3.4, 111.4, 5.263, |, 12.1
15810.9, 140.7, | , 30.2, 0.3, 388.2, | ,  4000,  3872, 12000, 11707, | , -3.4, 101.5, 4.800, |, 4.0
15811.9, 140.9, | , 30.2, -0.3, 386.0, | ,  4000,  3879, 12000, 11711, | , -3.4,  88.7, 4.195, |, 2.0
15812.9, 140.7, | , 30.2, 0.4, 387.1, | ,  4000,  3879, 12000, 11724, | , -3.4,  86.1, 4.077, |, 2.7
15813.9, 139.3, | , 30.2, 11.6, 396.8, | ,  4000,  3878, 12000, 11690, | , -3.4,  77.5, 3.663, |, 13.2
15814.9, 139.8, | , 30.2, 12.0, 396.6, | ,  4000,  3879, 12000, 11688, | , -3.4, 107.5, 5.080, |, 13.5
15815.9, 139.4, | , 30.2, 11.6, 396.1, | ,  4000,  3875, 12000, 11699, | , -3.4,  87.4, 4.130, |, 12.8
15816.9, 140.6, | , 30.2, 1.3, 388.0, | ,  4000,  3874, 12000, 11697, | , -3.4,  84.4, 3.988, |, 4.5
15817.9, 141.1, | , 30.2, 0.7, 386.6, | ,  4000,  3880, 12000, 11710, | , -3.4, 102.8, 4.864, |, 3.4
15818.9, 140.7, | , 30.2, -0.2, 386.6, | ,  4000,  3877, 12000, 11701, | , -3.4,  81.8, 3.868, |, 2.8
15820.0, 139.4, | , 30.2, 11.5, 395.8, | ,  4000,  3881, 12000, 11702, | , -3.4,  83.1, 3.930, |, 13.1
15821.0, 139.8, | , 30.2, 12.2, 396.6, | ,  4000,  3878, 12000, 11691, | , -3.4, 110.5, 5.222, |, 13.3
15822.0, 139.7, | , 30.2, 10.6, 394.8, | ,  4000,  3877, 12000, 11705, | , -3.4,  85.2, 4.031, |, 11.9
15823.0, 140.5, | , 30.2, 2.6, 388.3, | ,  4000,  3879, 12000, 11716, | , -3.4,  73.2, 3.467, |, 5.0
15824.0, 140.6, | , 30.2, 1.0, 387.2, | ,  4000,  3874, 12000, 11691, | , -3.4,  84.4, 3.986, |, 3.5
15825.0, 140.0, | , 30.2, 11.6, 395.7, | ,  4000,  3881, 12000, 11716, | , -3.4,  78.8, 3.731, |, 12.8
15826.0, 139.5, | , 30.2, 11.5, 395.1, | ,  4000,  3880, 12000, 11720, | , -3.4,  92.9, 4.401, |, 12.8
15827.0, 139.6, | , 30.2, 10.2, 394.8, | ,  4000,  3881, 12000, 11717, | , -3.4,  79.2, 3.751, |, 12.4
15828.0, 139.7, | , 30.2, 12.6, 395.9, | ,  4000,  3876, 12000, 11721, | , -3.4,  72.8, 3.447, |, 13.9
15829.0, 140.3, | , 30.2, 3.4, 386.3, | ,  4000,  3873, 12000, 11702, | , -3.4,  73.7, 3.483, |, 2.9
15830.1, 140.4, | , 30.2, 1.1, 388.5, | ,  4000,  3876, 12000, 11695, | , -3.4,  93.4, 4.413, |, 5.0
15831.1, 139.4, | , 30.2, 12.0, 396.0, | ,  4000,  3880, 12000, 11705, | , -3.4,  75.8, 3.586, |, 13.3
15832.1, 139.9, | , 30.2, 11.4, 394.6, | ,  4000,  3877, 12000, 11695, | , -3.4,  85.2, 4.029, |, 12.2
15833.1, 139.4, | , 30.2, 11.8, 395.3, | ,  4000,  3877, 12000, 11699, | , -3.4,  78.0, 3.686, |, 13.5
15834.1, 140.4, | , 30.2, 2.6, 387.7, | ,  4000,  3877, 12000, 11701, | , -3.4,  72.0, 3.402, |, 5.3
15835.1, 140.5, | , 30.2, 1.7, 387.0, | ,  4000,  3877, 12000, 11705, | , -3.4,  72.8, 3.444, |, 4.8
15836.1, 140.6, | , 30.2, 4.2, 388.6, | ,  4000,  3874, 12000, 11700, | , -3.4, 103.7, 4.900, |, 6.6
15837.1, 139.6, | , 30.2, 10.7, 394.2, | ,  4000,  3877, 12000, 11702, | , -3.4,  73.7, 3.484, |, 12.3
15838.1, 139.4, | , 30.2, 12.1, 395.1, | ,  4000,  3876, 12000, 11701, | , -3.4,  72.4, 3.422, |, 13.4
15839.2, 139.7, | , 30.2, 12.4, 395.5, | ,  4000,  3880, 12000, 11701, | , -3.4,  78.4, 3.707, |, 13.9
15840.2, 140.3, | , 30.2, 2.9, 387.1, | ,  4000,  3877, 12000, 11702, | , -3.4,  77.1, 3.646, |, 4.9
15841.2, 140.8, | , 30.2, -2.5, 384.1, | ,  4000,  3877, 12000, 11701, | , -3.4,  72.0, 3.402, |, 2.3
15842.2, 141.1, | , 30.2, 0.7, 385.5, | ,  4000,  3877, 12000, 11700, | , -3.4,  71.5, 3.382, |, 3.1
15843.2, 139.7, | , 30.2, 12.6, 394.9, | ,  4000,  3880, 12000, 11716, | , -3.4,  78.4, 3.711, |, 13.7
15844.2, 139.4, | , 30.2, 11.9, 394.6, | ,  4000,  3877, 12000, 11698, | , -3.4,  79.2, 3.746, |, 13.4
15845.2, 139.3, | , 30.2, 12.1, 395.1, | ,  4000,  3878, 12000, 11681, | , -3.4,  72.0, 3.398, |, 13.9
15846.2, 140.7, | , 30.2, 3.3, 387.7, | ,  4000,  3872, 12000, 11701, | , -3.4,  75.8, 3.584, |, 5.6
15847.2, 140.6, | , 30.2, -0.0, 384.5, | ,  4000,  3879, 12000, 11681, | , -3.4,  87.8, 4.147, |, 2.9
15848.2, 140.5, | , 30.2, 0.3, 385.0, | ,  4000,  3877, 12000, 11704, | , -3.4,  93.8, 4.436, |, 3.2
15849.3, 139.6, | , 30.2, 12.4, 394.7, | ,  4000,  3875, 12000, 11683, | , -3.4,  82.2, 3.884, |, 13.7
15850.3, 139.4, | , 30.2, 12.0, 394.4, | ,  4000,  3881, 12000, 11691, | , -3.4,  74.5, 3.522, |, 13.4
15851.3, 139.4, | , 30.2, 12.1, 394.2, | ,  4000,  3877, 12000, 11699, | , -3.4, 104.1, 4.921, |, 13.4
15852.3, 140.5, | , 30.2, 1.2, 385.5, | ,  4000,  3872, 12000, 11688, | , -3.4,  81.8, 3.864, |, 3.8
15853.3, 141.0, | , 30.2, 0.7, 385.0, | ,  4000,  3877, 12000, 11680, | , -3.4,  98.5, 4.652, |, 3.0
15854.3, 140.6, | , 30.2, 0.7, 386.5, | ,  4000,  3877, 12000, 11728, | , -3.4,  77.1, 3.652, |, 2.5
15855.3, 139.9, | , 30.2, 12.3, 394.4, | ,  4000,  3877, 12000, 11708, | , -3.4,  66.0, 3.120, |, 13.3
15856.3, 139.9, | , 30.2, 10.5, 393.3, | ,  4000,  3877, 12000, 11707, | , -3.4,  64.7, 3.059, |, 12.6
15857.3, 139.6, | , 30.2, 10.0, 392.7, | ,  4000,  3878, 12000, 11695, | , -3.4,  92.1, 4.353, |, 11.7
15858.4, 140.4, | , 30.2, 2.3, 386.4, | ,  4000,  3876, 12000, 11706, | , -3.4,  95.9, 4.538, |, 4.6
15859.4, 140.9, | , 30.2, 0.8, 384.7, | ,  4000,  3876, 12000, 11704, | , -3.4,  69.8, 3.301, |, 4.0
15860.4, 139.8, | , 30.2, 11.2, 393.7, | ,  4000,  3881, 12000, 11696, | , -3.4,  67.2, 3.179, |, 13.0
15861.4, 139.6, | , 30.2, 10.6, 392.2, | ,  4000,  3879, 12000, 11686, | , -3.4,  63.8, 3.015, |, 12.0
15862.4, 139.6, | , 30.2, 9.9, 392.5, | ,  4000,  3885, 12000, 11728, | , -3.4,  66.4, 3.146, |, 11.5
15863.4, 139.8, | , 30.2, 11.9, 394.0, | ,  4000,  3875, 12000, 11701, | , -3.4,  83.1, 3.928, |, 13.5
15864.4, 140.7, | , 30.2, 3.3, 384.9, | ,  4000,  3876, 12000, 11710, | , -3.4,  90.8, 4.296, |, 4.9
15865.4, 140.6, | , 30.2, 3.1, 386.3, | ,  4000,  3879, 12000, 11715, | , -3.4,  65.5, 3.102, |, 4.5
15866.4, 139.5, | , 30.2, 10.5, 392.1, | ,  4000,  3880, 12000, 11702, | , -3.4,  78.4, 3.707, |, 12.4
15867.4, 140.0, | , 30.2, 11.0, 392.6, | ,  4000,  3873, 12000, 11704, | , -3.4,  70.2, 3.321, |, 12.0
15868.5, 139.4, | , 30.2, 11.3, 393.4, | ,  4000,  3878, 12000, 11706, | , -3.4,  66.4, 3.140, |, 13.0
15869.5, 140.4, | , 30.2, 2.0, 385.3, | ,  4000,  3872, 12000, 11689, | , -3.4,  62.5, 2.953, |, 4.8
15870.5, 140.9, | , 30.2, 0.1, 384.8, | ,  4000,  3873, 12000, 11686, | , -3.4,  63.4, 2.993, |, 4.0
15871.5, 141.0, | , 30.2, 2.0, 385.6, | ,  4000,  3876, 12000, 11695, | , -3.4,  59.1, 2.793, |, 4.7
15872.5, 139.7, | , 30.2, 10.2, 391.9, | ,  4000,  3880, 12000, 11708, | , -3.4,  60.0, 2.837, |, 12.1
15873.5, 139.4, | , 30.2, 11.2, 393.0, | ,  4000,  3880, 12000, 11719, | , -3.4,  57.4, 2.717, |, 13.2
15874.5, 139.4, | , 30.2, 11.9, 393.1, | ,  4000,  3877, 12000, 11690, | , -3.4,  64.7, 3.056, |, 12.8
15875.5, 140.5, | , 30.2, 2.1, 385.6, | ,  4000,  3877, 12000, 11726, | , -3.4,  76.7, 3.631, |, 4.9
15876.5, 140.7, | , 30.2, 0.0, 383.3, | ,  4000,  3877, 12000, 11707, | , -3.4,  73.2, 3.464, |, 3.4
15877.5, 140.7, | , 30.2, -1.8, 383.2, | ,  4000,  3878, 12000, 11694, | , -3.4,  63.8, 3.016, |, 2.4
15878.6, 139.8, | , 30.2, 12.0, 392.8, | ,  4000,  3877, 12000, 11690, | , -3.4,  97.7, 4.614, |, 13.1
15879.6, 139.4, | , 30.2, 11.5, 392.3, | ,  4000,  3876, 12000, 11712, | , -3.4,  77.1, 3.648, |, 13.2
15880.6, 139.3, | , 30.2, 12.3, 393.0, | ,  4000,  3877, 12000, 11689, | , -3.4,  67.2, 3.177, |, 13.1
15881.6, 140.8, | , 30.2, 2.9, 385.6, | ,  4000,  3878, 12000, 11718, | , -3.4,  66.4, 3.143, |, 5.4
15882.6, 140.8, | , 30.2, -0.4, 382.0, | ,  4000,  3876, 12000, 11707, | , -3.4,  72.8, 3.444, |, 2.2
15883.6, 140.4, | , 30.2, 2.8, 385.1, | ,  4000,  3879, 12000, 11712, | , -3.4,  62.5, 2.959, |, 5.3
15884.6, 139.8, | , 30.2, 12.1, 392.8, | ,  4000,  3879, 12000, 11713, | , -3.4,  83.1, 3.932, |, 13.2
15885.6, 139.9, | , 30.2, 12.1, 392.7, | ,  4000,  3877, 12000, 11703, | , -3.4,  66.8, 3.160, |, 12.7
15886.6, 139.4, | , 30.2, 11.7, 392.4, | ,  4000,  3877, 12000, 11701, | , -3.4,  66.4, 3.139, |, 13.1
15887.6, 140.5, | , 30.2, 2.0, 384.7, | ,  4000,  3874, 12000, 11699, | , -3.4,  75.8, 3.583, |, 5.0
15888.7, 140.9, | , 30.2, 2.6, 383.7, | ,  4000,  3872, 12000, 11685, | , -3.4,  57.4, 2.710, |, 4.2
15889.7, 140.6, | , 30.2, -0.1, 383.4, | ,  4000,  3877, 12000, 11701, | , -3.4,  60.4, 2.855, |, 2.9
15890.7, 139.3, | , 30.2, 12.0, 392.0, | ,  4000,  3875, 12000, 11683, | , -3.4,  69.4, 3.277, |, 13.5
15891.7, 139.7, | , 30.2, 12.6, 392.5, | ,  4000,  3877, 12000, 11693, | , -3.4,  63.0, 2.975, |, 13.8
15892.7, 139.9, | , 30.2, 11.6, 391.6, | ,  4000,  3881, 12000, 11701, | , -3.4,  61.2, 2.897, |, 12.7
15893.7, 140.4, | , 30.2, 2.9, 384.3, | ,  4000,  3875, 12000, 11707, | , -3.4,  59.1, 2.795, |, 5.4
15894.7, 140.6, | , 30.2, 1.3, 383.4, | ,  4000,  3878, 12000, 11698, | , -3.4,  56.5, 2.673, |, 3.4
15895.7, 139.9, | , 30.2, 11.5, 391.6, | ,  4000,  3882, 12000, 11699, | , -3.4,  78.0, 3.687, |, 13.2
15896.7, 139.4, | , 30.2, 11.6, 391.5, | ,  4000,  3881, 12000, 11711, | , -3.4,  67.2, 3.182, |, 13.0
15897.7, 139.7, | , 30.2, 10.4, 390.5, | ,  4000,  3879, 12000, 11702, | , -3.4,  56.5, 2.674, |, 11.6
15898.8, 139.4, | , 30.2, 11.7, 391.6, | ,  4000,  3874, 12000, 11705, | , -3.4,  70.7, 3.342, |, 13.1
15899.8, 140.6, | , 30.2, 3.5, 382.3, | ,  4000,  3869, 12000, 11718, | , -3.4,  56.1, 2.654, |, 6.0
15900.8, 140.5, | , 30.2, 2.2, 383.5, | ,  4000,  3882, 12000, 11708, | , -3.4,  55.2, 2.614, |, 4.7
15901.8, 139.5, | , 30.2, 10.6, 390.5, | ,  4000,  3881, 12000, 11694, | , -3.4,  60.8, 2.875, |, 12.8
15902.8, 140.1, | , 30.2, 10.8, 390.1, | ,  4000,  3886, 12000, 11713, | , -3.4,  72.4, 3.427, |, 12.1
15903.8, 139.4, | , 30.2, 11.9, 391.0, | ,  4000,  3877, 12000, 11702, | , -3.4,  58.2, 2.754, |, 12.5
15904.8, 140.4, | , 30.2, 2.1, 383.3, | ,  4000,  3875, 12000, 11694, | , -3.4,  81.8, 3.866, |, 4.6
15905.8, 140.9, | , 30.2, 1.7, 382.1, | ,  4000,  3873, 12000, 11693, | , -3.4,  58.2, 2.752, |, 4.2
15906.8, 140.9, | , 30.2, 2.3, 381.9, | ,  4000,  3878, 12000, 11697, | , -3.4,  78.8, 3.726, |, 4.2
15907.9, 139.6, | , 30.2, 9.9, 389.3, | ,  4000,  3883, 12000, 11701, | , -3.4,  68.5, 3.242, |, 11.6
15908.9, 139.5, | , 30.2, 11.4, 390.3, | ,  4000,  3880, 12000, 11692, | , -3.4,  77.5, 3.664, |, 12.7
15909.9, 139.7, | , 30.2, 12.2, 391.1, | ,  4000,  3876, 12000, 11698, | , -3.4,  60.8, 2.875, |, 13.7
15910.9, 140.6, | , 30.2, 3.3, 383.1, | ,  4000,  3874, 12000, 11680, | , -3.4,  58.7, 2.770, |, 5.6
15911.9, 140.6, | , 30.2, 0.8, 381.4, | ,  4000,  3881, 12000, 11709, | , -3.4,  56.5, 2.675, |, 3.4
15912.9, 140.7, | , 30.2, 0.8, 382.8, | ,  4000,  3878, 12000, 11702, | , -3.4,  59.5, 2.815, |, 5.2
15913.9, 139.8, | , 30.2, 12.6, 390.7, | ,  4000,  3882, 12000, 11700, | , -3.4,  60.4, 2.856, |, 13.8
15914.9, 139.4, | , 30.2, 12.0, 389.8, | ,  4000,  3880, 12000, 11720, | , -3.4,  74.5, 3.529, |, 13.4
15915.9, 139.3, | , 30.2, 11.9, 390.2, | ,  4000,  3877, 12000, 11695, | , -3.4,  54.4, 2.571, |, 13.4
15916.9, 140.6, | , 30.2, 3.3, 383.0, | ,  4000,  3875, 12000, 11694, | , -3.4,  56.1, 2.651, |, 5.7
15917.9, 140.8, | , 30.2, -0.1, 380.3, | ,  4000,  3877, 12000, 11729, | , -3.4,  59.5, 2.820, |, 2.1
15919.0, 140.8, | , 30.2, -0.2, 379.8, | ,  4000,  3876, 12000, 11696, | , -3.4,  70.2, 3.320, |, 2.5
15920.0, 139.5, | , 30.2, 11.6, 390.0, | ,  4000,  3877, 12000, 11693, | , -3.4,  69.0, 3.259, |, 12.9
15921.0, 139.8, | , 30.2, 11.7, 389.9, | ,  4000,  3876, 12000, 11705, | , -3.4,  62.5, 2.957, |, 13.6
15922.0, 139.5, | , 30.2, 11.7, 389.2, | ,  4000,  3877, 12000, 11701, | , -3.4,  73.7, 3.483, |, 12.7
15923.0, 140.5, | , 30.2, 1.3, 381.3, | ,  4000,  3873, 12000, 11686, | , -3.4,  58.7, 2.771, |, 4.1
15924.0, 140.9, | , 30.2, 1.1, 382.7, | ,  4000,  3878, 12000, 11713, | , -3.4,  49.7, 2.351, |, 4.3
15925.0, 141.0, | , 30.2, 0.2, 380.1, | ,  4000,  3877, 12000, 11694, | , -3.4,  51.4, 2.429, |, 2.9
15926.0, 139.3, | , 30.2, 11.6, 388.8, | ,  4000,  3878, 12000, 11698, | , -3.4,  64.2, 3.037, |, 12.7
15927.0, 139.8, | , 30.2, 12.4, 389.3, | ,  4000,  3879, 12000, 11679, | , -3.4,  60.8, 2.872, |, 12.8
15928.1, 139.9, | , 30.2, 10.5, 388.4, | ,  4000,  3875, 12000, 11675, | , -3.4,  54.0, 2.547, |, 12.3
15929.1, 140.5, | , 30.2, 2.1, 381.3, | ,  4000,  3879, 12000, 11696, | , -3.4,  48.0, 2.267, |, 4.7
15930.1, 140.8, | , 30.2, 1.3, 380.9, | ,  4000,  3873, 12000, 11691, | , -3.4,  51.8, 2.448, |, 3.5
15931.1, 139.7, | , 30.2, 11.6, 389.5, | ,  4000,  3877, 12000, 11699, | , -3.4,  74.1, 3.503, |, 13.4
15932.1, 139.5, | , 30.2, 11.6, 388.9, | ,  4000,  3880, 12000, 11729, | , -3.4,  85.2, 4.038, |, 12.6
15933.1, 139.5, | , 30.2, 10.3, 387.8, | ,  4000,  3870, 12000, 11716, | , -3.4,  66.4, 3.141, |, 12.0
15934.1, 139.9, | , 30.2, 12.0, 389.2, | ,  4000,  3883, 12000, 11705, | , -3.4,  65.1, 3.080, |, 13.7
15935.1, 141.4, | , 30.2, -3.2, 382.6, | ,  4000,  3876, 12000, 11701, | , -3.4,  52.2, 2.470, |, 5.8
15936.1, 140.4, | , 30.2, 2.2, 381.6, | ,  4000,  3874, 12000, 11688, | , -3.4,  49.7, 2.346, |, 4.9
15937.1, 139.4, | , 30.2, 11.4, 388.6, | ,  4000,  3881, 12000, 11704, | , -3.4,  55.2, 2.613, |, 13.1
15938.2, 140.0, | , 30.2, 9.5, 388.3, | ,  4000,  3881, 12000, 11709, | , -3.4,  81.8, 3.871, |, 11.8
15939.2, 139.3, | , 30.2, 11.9, 389.3, | ,  4000,  3877, 12000, 11696, | , -3.4,  53.1, 2.510, |, 13.3
15940.2, 140.3, | , 30.2, 2.9, 381.6, | ,  4000,  3876, 12000, 11711, | , -3.4,  74.1, 3.506, |, 5.0
15941.2, 140.6, | , 30.2, 1.0, 380.0, | ,  4000,  3878, 12000, 11704, | , -3.4,  54.8, 2.593, |, 3.8
15942.2, 141.2, | , 30.2, 2.6, 380.6, | ,  4000,  3878, 12000, 11713, | , -3.4,  61.7, 2.918, |, 3.5
15943.2, 139.5, | , 30.2, 10.7, 387.6, | ,  4000,  3880, 12000, 11707, | , -3.4,  56.1, 2.654, |, 12.3
15944.2, 139.4, | , 30.2, 12.1, 388.8, | ,  4000,  3877, 12000, 11713, | , -3.4,  48.8, 2.310, |, 13.4
15945.2, 139.7, | , 30.2, 12.6, 389.0, | ,  4000,  3875, 12000, 11701, | , -3.4,  81.0, 3.827, |, 13.8
15946.2, 140.7, | , 30.2, 3.6, 381.5, | ,  4000,  3874, 12000, 11689, | , -3.4,  58.7, 2.772, |, 5.7
15947.2, 140.5, | , 30.2, 1.2, 379.3, | ,  4000,  3875, 12000, 11686, | , -3.4,  50.5, 2.387, |, 3.1
15948.3, 140.5, | , 30.2, 0.9, 380.8, | ,  4000,  3880, 12000, 11709, | , -3.4,  48.0, 2.269, |, 5.0
15949.3, 139.8, | , 30.2, 12.3, 388.6, | ,  4000,  3880, 12000, 11724, | , -3.4,  67.2, 3.185, |, 13.6
15950.3, 139.4, | , 30.2, 11.9, 388.2, | ,  4000,  3878, 12000, 11713, | , -3.4,  66.4, 3.142, |, 13.3
15951.3, 139.3, | , 30.2, 12.0, 388.9, | ,  4000,  3878, 12000, 11718, | , -3.4,  60.0, 2.838, |, 13.2
15952.3, 140.7, | , 30.2, 3.5, 381.5, | ,  4000,  3875, 12000, 11705, | , -3.4,  57.4, 2.714, |, 5.6
15953.3, 140.9, | , 30.2, 2.1, 380.4, | ,  4000,  3875, 12000, 11716, | , -3.4,  56.1, 2.655, |, 4.6
15954.3, 140.6, | , 30.2, 1.5, 380.4, | ,  4000,  3875, 12000, 11704, | , -3.4,  49.7, 2.349, |, 2.5
15955.3, 139.7, | , 30.2, 12.1, 388.6, | ,  4000,  3875, 12000, 11683, | , -3.4,  69.0, 3.256, |, 13.2
15956.3, 139.7, | , 30.2, 12.2, 387.6, | ,  4000,  3877, 12000, 11700, | , -3.4,  53.5, 2.531, |, 13.4
15957.4, 139.4, | , 30.2, 11.6, 387.7, | ,  4000,  3877, 12000, 11698, | , -3.4,  49.2, 2.328, |, 12.8
15958.4, 140.5, | , 30.2, 1.0, 379.6, | ,  4000,  3872, 12000, 11705, | , -3.4,  69.0, 3.260, |, 3.7
15959.4, 141.0, | , 30.2, 1.4, 379.4, | ,  4000,  3875, 12000, 11698, | , -3.4,  41.1, 1.943, |, 3.6
15960.4, 140.6, | , 30.2, -0.2, 378.1, | ,  4000,  3875, 12000, 11680, | , -3.4,  58.2, 2.750, |, 2.8
15961.4, 139.4, | , 30.2, 11.7, 387.0, | ,  4000,  3880, 12000, 11698, | , -3.4,  55.7, 2.632, |, 13.0
15962.4, 139.7, | , 30.2, 11.8, 387.6, | ,  4000,  3882, 12000, 11711, | , -3.4,  69.0, 3.264, |, 13.5
15963.4, 139.6, | , 30.2, 10.0, 386.1, | ,  4000,  3875, 12000, 11715, | , -3.4,  50.1, 2.371, |, 12.1
15964.4, 140.4, | , 30.2, 2.3, 379.6, | ,  4000,  3875, 12000, 11704, | , -3.4,  51.0, 2.410, |, 4.8
15965.4, 140.4, | , 30.2, 2.7, 380.2, | ,  4000,  3879, 12000, 11694, | , -3.4,  51.0, 2.409, |, 5.2
15966.5, 140.6, | , 30.2, 9.7, 385.2, | ,  4000,  3881, 12000, 11699, | , -3.4,  52.7, 2.491, |, 11.5
15967.5, 139.6, | , 30.2, 10.4, 385.7, | ,  4000,  3875, 12000, 11709, | , -3.4,  50.5, 2.390, |, 10.5
15968.5, 139.6, | , 30.2, 10.4, 385.7, | ,  4000,  3876, 12000, 11698, | , -3.4,  61.7, 2.915, |, 11.4
15969.5, 139.5, | , 30.2, 11.8, 386.8, | ,  4000,  3882, 12000, 11714, | , -3.4,  48.8, 2.311, |, 12.8
15970.5, 141.5, | , 30.2, -5.0, 373.3, | ,  4000,  3875, 12000, 11669, | , -3.4,  49.7, 2.344, |, -1.3
15971.5, 140.6, | , 30.2, 1.2, 378.3, | ,  4000,  3876, 12000, 11702, | , -3.4,  56.1, 2.653, |, 3.4
15972.5, 139.4, | , 30.2, 11.4, 386.5, | ,  4000,  3880, 12000, 11709, | , -3.4,  55.7, 2.634, |, 13.1
15973.5, 139.9, | , 30.2, 10.7, 385.9, | ,  4000,  3880, 12000, 11716, | , -3.4,  43.7, 2.068, |, 12.4
15974.5, 139.4, | , 30.2, 11.7, 386.4, | ,  4000,  3878, 12000, 11711, | , -3.4,  45.8, 2.168, |, 12.9
15975.6, 139.5, | , 30.2, 12.0, 378.3, | ,  4000,  3877, 12000, 11686, | , -3.4,  44.5, 2.104, |, 5.6
15976.6, 141.1, | , 30.2, 1.1, 378.5, | ,  4000,  3877, 12000, 11689, | , -3.4,  41.5, 1.962, |, 4.2
15977.6, 140.8, | , 30.2, 3.8, 380.2, | ,  4000,  3874, 12000, 11698, | , -3.4,  40.7, 1.923, |, 5.6
15978.6, 139.5, | , 30.2, 10.2, 385.3, | ,  4000,  3877, 12000, 11705, | , -3.4,  44.1, 2.086, |, 11.6
15979.6, 139.3, | , 30.2, 11.8, 386.5, | ,  4000,  3880, 12000, 11690, | , -3.4,  75.4, 3.562, |, 13.2
15980.6, 139.8, | , 30.2, 12.1, 386.4, | ,  4000,  3876, 12000, 11703, | , -3.4,  57.0, 2.693, |, 13.6
15981.6, 140.7, | , 30.2, 2.7, 379.1, | ,  4000,  3879, 12000, 11695, | , -3.4,  55.2, 2.612, |, 5.5
15982.6, 140.6, | , 30.2, -0.3, 376.4, | ,  4000,  3874, 12000, 11684, | , -3.4,  64.7, 3.054, |, 1.9
15983.6, 140.4, | , 30.2, 3.0, 379.0, | ,  4000,  3879, 12000, 11708, | , -3.4,  42.0, 1.985, |, 5.5
15984.6, 139.7, | , 30.2, 12.2, 386.9, | ,  4000,  3876, 12000, 11688, | , -3.4,  43.2, 2.043, |, 13.6
15985.6, 139.5, | , 30.2, 11.7, 386.3, | ,  4000,  3879, 12000, 11714, | , -3.4,  45.8, 2.169, |, 13.0
15986.6, 139.4, | , 30.2, 11.9, 386.0, | ,  4000,  3876, 12000, 11705, | , -3.4,  44.5, 2.106, |, 12.8
15987.7, 141.0, | , 30.2, 1.6, 377.7, | ,  4000,  3877, 12000, 11708, | , -3.4,  59.1, 2.796, |, 4.3
15988.7, 141.0, | , 30.2, 1.1, 377.5, | ,  4000,  3869, 12000, 11696, | , -3.4,  54.0, 2.549, |, 3.4
15989.7, 140.5, | , 30.2, 0.4, 377.2, | ,  4000,  3875, 12000, 11713, | , -3.4,  44.5, 2.107, |, 3.7
15990.7, 139.4, | , 30.2, 11.5, 384.5, | ,  4000,  3883, 12000, 11687, | , -3.4,  44.1, 2.084, |, 12.5
15991.7, 139.8, | , 30.2, 11.9, 386.5, | ,  4000,  3877, 12000, 11711, | , -3.4,  41.5, 1.965, |, 13.2
15992.7, 139.9, | , 30.2, 11.3, 385.9, | ,  4000,  3878, 12000, 11695, | , -3.4,  44.1, 2.085, |, 12.4
15993.7, 140.5, | , 30.2, 1.8, 377.5, | ,  4000,  3874, 12000, 11698, | , -3.4,  45.0, 2.125, |, 3.7
15994.7, 140.6, | , 30.2, 0.2, 376.0, | ,  4000,  3873, 12000, 11691, | , -3.4,  67.7, 3.197, |, 2.9
15995.7, 140.8, | , 30.2, 1.0, 376.3, | ,  4000,  3879, 12000, 11705, | , -3.4,  64.2, 3.039, |, 3.9
15996.7, 139.5, | , 30.2, 11.4, 385.3, | ,  4000,  3882, 12000, 11716, | , -3.4,  52.7, 2.494, |, 12.8
15997.7, 139.5, | , 30.2, 11.7, 385.1, | ,  4000,  3886, 12000, 11720, | , -3.4,  41.1, 1.947, |, 12.9
15998.8, 139.6, | , 30.2, 9.8, 384.5, | ,  4000,  3877, 12000, 11733, | , -3.4,  45.4, 2.151, |, 12.1
15999.8, 140.8, | , 30.2, 3.0, 378.2, | ,  4000,  3874, 12000, 11699, | , -3.4,  63.8, 3.016, |, 5.2
16000.8, 140.7, | , 30.2, -0.2, 375.3, | ,  4000,  3885, 12000, 11701, | , -3.4,  42.8, 2.026, |, 2.9
16001.8, 140.6, | , 30.2, 1.3, 377.6, | ,  4000,  3876, 12000, 11664, | , -3.4,  42.0, 1.979, |, 4.1
16002.8, 139.7, | , 30.2, 12.3, 385.3, | ,  4000,  3877, 12000, 11705, | , -3.4,  58.7, 2.775, |, 13.5
16003.8, 140.0, | , 30.2, 10.4, 382.8, | ,  4000,  3881, 12000, 11731, | , -3.4,  53.5, 2.537, |, 11.6
16004.8, 139.5, | , 30.2, 11.1, 384.8, | ,  4000,  3877, 12000, 11710, | , -3.4,  42.8, 2.026, |, 13.1
16005.8, 140.8, | , 30.2, 1.5, 376.4, | ,  4000,  3879, 12000, 11686, | , -3.4, -20.6, -0.973, |, 3.6
16006.8, 140.9, | , 30.2, 2.1, 376.7, | ,  4000,  3880, 12000, 11720, | , -3.4,   9.8, 0.465, |, 3.8
16007.8, 139.4, | , 30.2, 11.4, 384.8, | ,  4000,  3882, 12000, 11688, | , -3.4,   2.1, 0.100, |, 12.9
16008.9, 139.5, | , 30.2, 10.3, 383.6, | ,  4000,  3873, 12000, 11699, | , -3.4,  -9.9, -0.467, |, 11.3
16009.9, 139.8, | , 30.2, 12.0, 384.8, | ,  4000,  3876, 12000, 11707, | , -3.4,   5.5, 0.262, |, 13.2
16010.9, 139.4, | , 30.2, 11.3, 383.9, | ,  4000,  3877, 12000, 11705, | , -3.4,  -9.9, -0.467, |, 12.5
16011.9, 140.4, | , 30.2, 0.4, 374.8, | ,  4000,  3876, 12000, 11698, | , -3.4, -12.9, -0.609, |, 3.4
16012.9, 140.4, | , 30.2, 2.6, 377.3, | ,  4000,  3878, 12000, 11721, | , -3.4, -11.2, -0.529, |, 4.9
16013.9, 139.9, | , 30.2, 11.1, 383.8, | ,  4000,  3882, 12000, 11707, | , -3.4, -11.2, -0.528, |, 12.5
16014.9, 139.4, | , 30.2, 11.9, 384.4, | ,  4000,  3882, 12000, 11709, | , -3.4,  -8.6, -0.407, |, 13.1
16015.9, 139.4, | , 30.2, 12.2, 384.4, | ,  4000,  3880, 12000, 11730, | , -3.4,   9.0, 0.425, |, 13.5
16016.9, 140.6, | , 30.2, 3.4, 377.1, | ,  4000,  3878, 12000, 11682, | , -3.4,   5.5, 0.262, |, 5.4
16017.9, 140.8, | , 30.2, 2.0, 376.2, | ,  4000,  3874, 12000, 11696, | , -3.4,  -0.9, -0.042, |, 5.4
16019.0, 140.7, | , 30.2, 0.7, 376.2, | ,  4000,  3875, 12000, 11690, | , -3.4,  -2.2, -0.102, |, 3.2
16020.0, 139.4, | , 30.2, 11.6, 384.4, | ,  4000,  3882, 12000, 11726, | , -3.4,  -3.5, -0.164, |, 13.9
16021.0, 139.8, | , 30.2, 12.3, 384.3, | ,  4000,  3875, 12000, 11696, | , -3.4,   2.1, 0.100, |, 13.7
16022.0, 139.3, | , 30.2, 11.9, 383.9, | ,  4000,  3876, 12000, 11683, | , -3.4,  29.5, 1.395, |, 13.2
16023.0, 140.5, | , 30.2, 2.0, 376.0, | ,  4000,  3873, 12000, 11681, | , -3.4,   6.8, 0.323, |, 4.4
16024.0, 141.0, | , 30.2, -0.1, 374.3, | ,  4000,  3873, 12000, 11684, | , -3.4,  -4.7, -0.224, |, 3.0
16025.0, 140.8, | , 30.2, 1.0, 376.8, | ,  4000,  3878, 12000, 11698, | , -3.4,  -4.3, -0.204, |, 3.5
16026.0, 139.4, | , 30.2, 11.6, 383.3, | ,  4000,  3877, 12000, 11707, | , -3.4,   9.4, 0.445, |, 12.7
16027.0, 139.7, | , 30.2, 12.0, 383.6, | ,  4000,  3874, 12000, 11705, | , -3.4,   6.0, 0.283, |, 13.2
16028.1, 139.4, | , 30.2, 11.2, 383.2, | ,  4000,  3876, 12000, 11681, | , -3.4,  31.3, 1.476, |, 13.0
16029.1, 140.6, | , 30.2, 1.3, 374.7, | ,  4000,  3877, 12000, 11697, | , -3.4,  18.8, 0.890, |, 4.2
16030.1, 140.6, | , 30.2, -0.2, 373.7, | ,  4000,  3876, 12000, 11696, | , -3.4,   5.5, 0.262, |, 4.0
16031.1, 140.7, | , 30.2, 0.3, 374.1, | ,  4000,  3876, 12000, 11688, | , -3.4,   6.8, 0.323, |, 3.5
16032.1, 139.7, | , 30.2, 11.8, 383.0, | ,  4000,  3882, 12000, 11714, | , -3.4,   4.7, 0.222, |, 13.4
16033.1, 139.5, | , 30.2, 11.6, 382.9, | ,  4000,  3883, 12000, 11730, | , -3.4,  18.0, 0.852, |, 12.9
16034.1, 139.9, | , 30.2, 10.9, 381.9, | ,  4000,  3873, 12000, 11729, | , -3.4,   9.4, 0.445, |, 11.7
16035.1, 140.9, | , 30.2, 2.8, 375.8, | ,  4000,  3876, 12000, 11724, | , -3.4,   3.8, 0.181, |, 4.2
16036.1, 140.7, | , 30.2, 0.5, 373.4, | ,  4000,  3872, 12000, 11686, | , -3.4,   4.7, 0.221, |, 2.5
16037.2, 140.6, | , 30.2, 1.5, 373.3, | ,  4000,  3873, 12000, 11694, | , -3.4,   3.0, 0.141, |, 3.6
16038.2, 139.8, | , 30.2, 11.9, 382.9, | ,  4000,  3882, 12000, 11719, | , -3.4,   8.1, 0.384, |, 13.5
16039.2, 139.6, | , 30.2, 10.5, 381.3, | ,  4000,  3877, 12000, 11710, | , -3.4,   4.3, 0.202, |, 11.7
