Repository: jdhuang-csm/Ru-BCA

## Methods
* (BaO)<sub>x</sub>-(CaO)<sub>y</sub>-(Al<sub>2</sub>O<sub>3</sub>)<sub>1-x-y</sub> (BCA) catalyst supports were synthesized via sol-gel and solid-state methods. 
* Ru/BCA catalysts were prepared via incipient wetness impregnation to achieve 1 wt. % Ru loading.
* Ammonia synthesis rates were measured for Ru/BCA catalysts in a packed-bed reactor at 480-600<sup>o</sup>C, 10 bar, and space velocities up to 1.3 x 10<sup>6</sup> ml g<sub>cat</sub><sup>-1</sup> h<sup>-1</sup>.
* A machine learning (ML) model was employed to improve understanding of the behavior of Ru/BCA catalysts.
* A microkinetic model was developed to describe the best-performing catalyst.

File: data/init_files_Cadigan/BAdC_doubann_2017-06-16-01.txt (part 41 of 43)
********** Start test **********
Elapsed time, Pressure, | , LJtemp(C), Inner-Temp, Outer-Temp, | , N2-set, N2-flow, H2-set, H2-flow, | , pH, NH3_ppm, NH3_Prod_rate, |, In222Temp
15726.8, -0.0, | , 27.0, 10.5, 405.3, | ,  6000,  5812,     0,  -128, | , -3.4, -2422.0, -36.001, |, 11.3
15727.8, 0.0, | , 27.0, 9.4, 404.3, | ,  6000,  5814,     0,  -147, | , -3.4, -2422.9, -35.912, |, 10.4
15728.8, 0.0, | , 27.0, 11.0, 405.3, | ,  6000,  5814,     0,  -145, | , -3.4, -2422.0, -35.914, |, 11.8
15729.8, -0.0, | , 27.0, 10.6, 405.3, | ,  6000,  5811,     0,  -137, | , -3.4, -2422.0, -35.944, |, 11.4
15730.8, 0.0, | , 27.0, 1.5, 398.0, | ,  6000,  5809,     0,  -159, | , -3.4, -2423.3, -35.811, |, 3.3
15731.8, 0.0, | , 27.0, 4.2, 400.0, | ,  6000,  5815,     0,  -137, | , -3.4, -2422.9, -35.981, |, 5.8
15732.8, 0.0, | , 27.0, 9.5, 404.0, | ,  6000,  5817,     0,  -142, | , -3.4, -2422.5, -35.951, |, 9.6
15733.9, 0.0, | , 27.0, 10.1, 405.4, | ,  6000,  5818,     0,  -147, | , -3.4, -2422.5, -35.929, |, 11.2
15734.9, -0.0, | , 27.0, 10.6, 400.9, | ,  6000,  5818,     0,  -132, | , -3.4, -2422.0, -36.018, |, 11.4
15735.9, 0.0, | , 27.0, 3.5, 399.1, | ,  6000,  5814,     0,  -143, | , -3.4, -2422.5, -35.926, |, 5.0
15736.9, 0.0, | , 27.0, 3.4, 396.5, | ,  6000,  5814,     0,  -135, | , -3.4, -2425.0, -36.017, |, 3.2
15737.9, 0.0, | , 27.0, 3.1, 398.8, | ,  6000,  5815,     0,  -151, | , -3.4, -2423.7, -35.905, |, 4.7
15738.9, 0.0, | , 27.0, 10.2, 404.8, | ,  6000,  5814,     0,  -145, | , -3.4, -2422.0, -35.912, |, 11.2
15739.9, 0.0, | , 27.0, 10.2, 404.2, | ,  6000,  5815,     0,  -146, | , -3.4, -2422.5, -35.917, |, 10.8
15740.9, 0.0, | , 27.0, 10.0, 404.1, | ,  6000,  5816,     0,  -150, | , -3.4, -2422.0, -35.892, |, 11.2
15742.0, 0.0, | , 27.0, 2.8, 398.4, | ,  6000,  5808,     0,  -146, | , -3.4, -2422.9, -35.882, |, 4.7
15743.0, 0.0, | , 27.0, 0.4, 396.7, | ,  6000,  5815,     0,  -154, | , -3.4, -2424.2, -35.895, |, 2.8
15744.0, 0.0, | , 27.0, 2.3, 396.2, | ,  6000,  5815,     0,  -149, | , -3.4, -2423.7, -35.916, |, 3.5
15745.0, -0.0, | , 27.0, 10.3, 403.9, | ,  6000,  5814,     0,  -146, | , -3.4, -2422.0, -35.902, |, 11.0
15746.0, 0.0, | , 27.0, 9.5, 403.8, | ,  6000,  5813,     0,  -154, | , -3.4, -2422.5, -35.850, |, 10.9
15747.0, -0.0, | , 27.0, 10.2, 403.6, | ,  6000,  5815,     0,  -139, | , -3.4, -2422.0, -35.955, |, 10.8
15748.0, -0.0, | , 27.0, 1.2, 397.2, | ,  6000,  5816,     0,  -146, | , -3.4, -2423.3, -35.935, |, 3.8
15749.0, 0.0, | , 27.0, 4.0, 398.9, | ,  6000,  5813,     0,  -142, | , -3.4, -2422.9, -35.934, |, 5.3
15750.0, 0.0, | , 27.0, 10.1, 403.8, | ,  6000,  5817,     0,  -150, | , -3.4, -2422.0, -35.893, |, 10.7
15751.1, 0.0, | , 27.0, 11.0, 404.2, | ,  6000,  5814,     0,  -144, | , -3.4, -2422.5, -35.925, |, 11.3
15752.1, -0.0, | , 27.0, 9.6, 402.9, | ,  6000,  5813,     0,  -154, | , -3.4, -2422.0, -35.851, |, 10.6
15753.1, 0.0, | , 27.0, 8.9, 401.7, | ,  6000,  5812,     0,  -148, | , -3.4, -2422.5, -35.886, |, 10.1
15754.1, 0.0, | , 27.0, 2.3, 397.5, | ,  6000,  5811,     0,  -153, | , -3.4, -2423.3, -35.863, |, 4.0
15755.1, 0.0, | , 27.0, 2.9, 397.5, | ,  6000,  5816,     0,  -150, | , -3.4, -2423.7, -35.914, |, 4.6
15756.1, -0.0, | , 27.0, 10.6, 403.7, | ,  6000,  5814,     0,  -134, | , -3.4, -2422.0, -35.982, |, 11.6
15757.1, -0.0, | , 27.0, 10.0, 403.2, | ,  6000,  5816,     0,  -159, | , -3.4, -2422.0, -35.832, |, 11.0
15758.1, 0.0, | , 27.0, 8.9, 402.6, | ,  6000,  5816,     0,  -154, | , -3.4, -2422.5, -35.870, |, 10.6
15759.1, 0.0, | , 27.0, 10.8, 403.5, | ,  6000,  5810,     0,  -148, | , -3.4, -2421.6, -35.862, |, 11.7
15760.2, 0.0, | , 27.0, 1.1, 395.9, | ,  6000,  5818,     0,  -154, | , -3.4, -2423.7, -35.906, |, 3.0
15761.2, 0.0, | , 27.0, 2.9, 397.9, | ,  6000,  5811,     0,  -147, | , -3.4, -2423.3, -35.894, |, 4.5
15762.2, -0.0, | , 27.0, 10.1, 403.1, | ,  6000,  5814,     0,  -142, | , -3.4, -2422.0, -35.929, |, 11.1
15763.2, 0.0, | , 27.0, 8.8, 401.8, | ,  6000,  5814,     0,  -146, | , -3.4, -2422.5, -35.908, |, 10.3
15764.2, -0.0, | , 27.0, 10.0, 402.8, | ,  6000,  5811,     0,  -155, | , -3.4, -2422.9, -35.840, |, 10.8
15765.2, 0.0, | , 27.0, 3.5, 397.3, | ,  6000,  5814,     0,  -136, | , -3.4, -2423.3, -35.988, |, 5.0
15766.2, 0.0, | , 27.0, 2.8, 396.8, | ,  6000,  5813,     0,  -142, | , -3.4, -2422.9, -35.935, |, 4.1
15767.2, 0.0, | , 27.0, 3.5, 397.2, | ,  6000,  5814,     0,  -154, | , -3.4, -2423.3, -35.871, |, 5.2
15768.2, 0.0, | , 27.0, 9.6, 402.4, | ,  6000,  5813,     0,  -138, | , -3.4, -2422.5, -35.955, |, 10.5
15769.3, -0.0, | , 27.0, 11.1, 403.3, | ,  6000,  5817,     0,  -157, | , -3.4, -2422.0, -35.850, |, 11.9
15770.3, 0.0, | , 27.0, 10.5, 402.9, | ,  6000,  5813,     0,  -152, | , -3.4, -2422.0, -35.863, |, 11.4
15771.3, 0.0, | , 27.0, 2.5, 396.6, | ,  6000,  5813,     0,  -142, | , -3.4, -2423.3, -35.945, |, 4.3
15772.3, 0.0, | , 27.0, 3.8, 396.1, | ,  6000,  5814,     0,  -158, | , -3.4, -2423.3, -35.846, |, 4.2
15773.3, 0.0, | , 27.0, 2.3, 396.5, | ,  6000,  5816,     0,  -150, | , -3.4, -2423.7, -35.916, |, 2.7
15774.3, -0.0, | , 27.0, 10.6, 402.4, | ,  6000,  5816,     0,  -156, | , -3.4, -2422.0, -35.854, |, 11.3
15775.3, -0.0, | , 27.0, 10.6, 402.6, | ,  6000,  5813,     0,  -150, | , -3.4, -2422.5, -35.875, |, 11.6
15776.3, 0.0, | , 27.0, 10.2, 402.6, | ,  6000,  5814,     0,  -146, | , -3.4, -2422.0, -35.900, |, 11.4
15777.4, 0.0, | , 27.0, 2.8, 396.3, | ,  6000,  5808,     0,  -154, | , -3.4, -2423.3, -35.838, |, 4.5
15778.4, 0.0, | , 27.0, 3.3, 395.7, | ,  6000,  5817,     0,  -157, | , -3.4, -2423.3, -35.871, |, 4.9
15779.4, 0.0, | , 27.0, 10.2, 402.1, | ,  6000,  5816,     0,  -144, | , -3.4, -2421.6, -35.923, |, 11.1
15780.4, -0.0, | , 27.0, 10.2, 402.0, | ,  6000,  5812,     0,  -139, | , -3.4, -2422.0, -35.935, |, 10.9
15781.4, -0.0, | , 27.0, 9.7, 401.7, | ,  6000,  5817,     0,  -140, | , -3.4, -2422.5, -35.964, |, 10.8
15782.4, 0.0, | , 27.0, 10.6, 402.3, | ,  6000,  5813,     0,  -150, | , -3.4, -2422.0, -35.874, |, 11.3
15783.4, 0.0, | , 27.0, 1.9, 394.9, | ,  6000,  5815,     0,  -145, | , -3.4, -2423.7, -35.941, |, 3.9
15784.4, 0.0, | , 27.0, 2.1, 396.2, | ,  6000,  5817,     0,  -142, | , -3.4, -2423.3, -35.962, |, 3.5
15785.4, 0.0, | , 27.0, 10.3, 402.3, | ,  6000,  5816,     0,  -152, | , -3.4, -2422.0, -35.877, |, 10.7
15786.4, 0.0, | , 27.0, 10.7, 402.3, | ,  6000,  5817,     0,  -149, | , -3.4, -2421.6, -35.897, |, 11.5
15787.5, -0.0, | , 27.0, 9.9, 401.3, | ,  6000,  5816,     0,  -151, | , -3.4, -2422.0, -35.884, |, 11.3
15788.5, 0.0, | , 27.0, 9.2, 401.1, | ,  6000,  5811,     0,  -154, | , -3.4, -2422.5, -35.841, |, 10.5
15789.5, 0.0, | , 27.0, 3.5, 394.2, | ,  6000,  5813,     0,  -156, | , -3.4, -2423.7, -35.861, |, 5.5
15790.5, 0.0, | , 27.0, 2.8, 396.3, | ,  6000,  5813,     0,  -146, | , -3.4, -2423.3, -35.913, |, 5.1
15791.5, -0.0, | , 27.0, 9.8, 401.5, | ,  6000,  5816,     0,  -154, | , -3.4, -2422.9, -35.880, |, 11.2
15792.5, -0.0, | , 27.0, 10.7, 402.1, | ,  6000,  5818,     0,  -144, | , -3.4, -2422.0, -35.943, |, 11.4
15793.5, 0.0, | , 27.0, 9.2, 400.5, | ,  6000,  5817,     0,  -131, | , -3.4, -2422.0, -36.015, |, 10.3
15794.5, 0.0, | , 27.0, 2.8, 395.7, | ,  6000,  5810,     0,  -158, | , -3.4, -2423.3, -35.822, |, 4.6
15795.6, 0.0, | , 27.0, 2.1, 394.6, | ,  6000,  5816,     0,  -146, | , -3.4, -2423.7, -35.939, |, 3.9
15796.6, 0.0, | , 27.0, 3.6, 394.3, | ,  6000,  5810,     0,  -141, | , -3.4, -2423.3, -35.928, |, 4.9
15797.6, 0.0, | , 27.0, 10.6, 401.3, | ,  6000,  5811,     0,  -145, | , -3.4, -2422.5, -35.896, |, 11.5
15798.6, -0.0, | , 27.0, 9.4, 401.1, | ,  6000,  5812,     0,  -145, | , -3.4, -2422.5, -35.902, |, 11.0
15799.6, -0.0, | , 27.0, 10.7, 402.0, | ,  6000,  5817,     0,  -149, | , -3.4, -2422.0, -35.903, |, 11.7
15800.6, 0.0, | , 27.0, 2.7, 395.1, | ,  6000,  5810,     0,  -144, | , -3.4, -2423.3, -35.910, |, 4.3
15801.6, 0.0, | , 27.0, 2.1, 395.0, | ,  6000,  5816,     0,  -157, | , -3.4, -2422.9, -35.864, |, 3.7
15802.6, 0.0, | , 27.0, 4.0, 395.8, | ,  6000,  5816,     0,  -156, | , -3.4, -2423.3, -35.873, |, 4.2
15803.6, 0.0, | , 27.0, 8.9, 400.1, | ,  6000,  5818,     0,  -142, | , -3.4, -2422.0, -35.951, |, 10.5
15804.7, -0.1, | , 27.0, 10.7, 401.3, | ,  6000,  5818,     0,  -135, | , -3.4, -2422.0, -35.998, |, 11.4
15805.7, 0.0, | , 27.0, 11.1, 401.8, | ,  6000,  5815,     0,  -131, | , -3.4, -2422.0, -36.005, |, 11.9
15806.7, 0.0, | , 27.0, 3.4, 395.4, | ,  6000,  5810,     0,  -164, | , -3.4, -2422.9, -35.777, |, 5.2
15807.7, 0.0, | , 27.0, 3.7, 395.5, | ,  6000,  5815,     0,  -155, | , -3.4, -2423.3, -35.874, |, 4.6
15808.7, -0.0, | , 27.0, 9.3, 400.1, | ,  6000,  5815,     0,  -149, | , -3.4, -2422.5, -35.897, |, 10.4
15809.7, 0.0, | , 27.0, 10.4, 401.1, | ,  6000,  5817,     0,  -150, | , -3.4, -2422.0, -35.897, |, 11.3
15810.7, -0.0, | , 27.0, 10.9, 400.7, | ,  6000,  5815,     0,  -137, | , -3.4, -2422.0, -35.968, |, 11.7
15811.7, -0.0, | , 27.0, 10.1, 400.7, | ,  6000,  5813,     0,  -157, | , -3.4, -2422.0, -35.827, |, 11.1
15812.7, 0.0, | , 27.0, 3.1, 394.8, | ,  6000,  5809,     0,  -140, | , -3.4, -2422.9, -35.923, |, 4.5
15813.8, -0.0, | , 27.0, 2.4, 393.9, | ,  6000,  5814,     0,  -152, | , -3.4, -2424.2, -35.897, |, 2.3
15814.8, -0.0, | , 27.0, 10.2, 400.2, | ,  6000,  5816,     0,  -139, | , -3.4, -2422.0, -35.959, |, 11.2
15815.8, 0.0, | , 27.0, 9.6, 400.3, | ,  6000,  5813,     0,  -138, | , -3.4, -2422.0, -35.947, |, 11.2
15816.8, -0.0, | , 27.0, 10.9, 400.2, | ,  6000,  5818,     0,  -129, | , -3.4, -2421.6, -36.028, |, 11.5
15817.8, 0.0, | , 27.0, 10.3, 400.2, | ,  6000,  5810,     0,  -150, | , -3.4, -2422.5, -35.864, |, 11.0
15818.8, 0.0, | , 27.0, 0.4, 392.4, | ,  6000,  5809,     0,  -161, | , -3.4, -2423.7, -35.805, |, 1.9
15819.8, 0.0, | , 27.0, 4.0, 395.1, | ,  6000,  5812,     0,  -152, | , -3.4, -2423.3, -35.874, |, 5.8
15820.8, -0.0, | , 27.0, 10.0, 400.0, | ,  6000,  5814,     0,  -158, | , -3.4, -2422.0, -35.825, |, 11.3
15821.8, -0.0, | , 27.0, 9.7, 400.2, | ,  6000,  5814,     0,  -148, | , -3.4, -2422.0, -35.894, |, 11.2
15822.9, 0.0, | , 27.0, 11.1, 400.8, | ,  6000,  5816,     0,  -138, | , -3.4, -2422.0, -35.967, |, 11.9
15823.9, 0.0, | , 27.0, 2.8, 393.8, | ,  6000,  5809,     0,  -135, | , -3.4, -2423.3, -35.959, |, 4.5
15824.9, 0.0, | , 27.0, 2.4, 393.0, | ,  6000,  5816,     0,  -159, | , -3.4, -2423.3, -35.851, |, 4.0
15825.9, 0.0, | , 27.0, 4.1, 395.1, | ,  6000,  5817,     0,  -144, | , -3.4, -2423.3, -35.952, |, 5.9
15826.9, -0.0, | , 27.0, 11.2, 400.4, | ,  6000,  5813,     0,  -141, | , -3.4, -2421.6, -35.925, |, 11.9
15827.9, 0.0, | , 27.0, 10.4, 400.0, | ,  6000,  5820,     0,  -165, | , -3.4, -2422.0, -35.825, |, 11.2
15828.9, -0.0, | , 27.0, 9.4, 398.8, | ,  6000,  5814,     0,  -143, | , -3.4, -2422.0, -35.922, |, 10.4
15829.9, 0.0, | , 27.0, 3.4, 394.2, | ,  6000,  5810,     0,  -147, | , -3.4, -2423.3, -35.890, |, 5.2
15830.9, 0.0, | , 27.0, 0.8, 392.6, | ,  6000,  5816,     0,  -125, | , -3.4, -2423.7, -36.073, |, 3.4
15832.0, 0.0, | , 27.0, 1.1, 391.8, | ,  6000,  5810,     0,  -154, | , -3.4, -2423.7, -35.858, |, 3.2
15833.0, -0.0, | , 27.0, 11.0, 399.9, | ,  6000,  5813,     0,  -153, | , -3.4, -2422.0, -35.858, |, 11.7
15834.0, -0.0, | , 27.0, 10.1, 399.2, | ,  6000,  5818,     0,  -128, | , -3.4, -2422.0, -36.043, |, 10.9
15835.0, -0.0, | , 27.0, 10.6, 399.5, | ,  6000,  5811,     0,  -147, | , -3.4, -2422.0, -35.879, |, 11.4
15836.0, 0.0, | , 27.0, 3.0, 393.4, | ,  6000,  5813,     0,  -157, | , -3.4, -2423.3, -35.845, |, 4.8
15837.0, 0.0, | , 27.0, 3.2, 393.4, | ,  6000,  5807,     0,  -162, | , -3.4, -2423.3, -35.779, |, 5.3
15838.0, -0.0, | , 27.0, 9.6, 398.3, | ,  6000,  5814,     0,  -137, | , -3.4, -2422.0, -35.960, |, 10.8
15839.0, -0.0, | , 27.0, 8.3, 397.9, | ,  6000,  5817,     0,  -141, | , -3.4, -2422.5, -35.959, |, 10.2
15840.0, -0.0, | , 27.0, 10.8, 399.8, | ,  6000,  5815,     0,  -144, | , -3.4, -2422.5, -35.929, |, 11.4
15841.1, -0.0, | , 27.0, 10.9, 399.4, | ,  6000,  5814,     0,  -154, | , -3.4, -2421.6, -35.848, |, 11.5
15842.1, 0.0, | , 27.0, 2.6, 392.8, | ,  6000,  5811,     0,  -144, | , -3.4, -2423.3, -35.918, |, 4.2
15843.1, 0.0, | , 27.0, 3.9, 391.9, | ,  6000,  5816,     0,  -166, | , -3.4, -2423.3, -35.810, |, 5.4
15844.1, 0.0, | , 27.0, 9.8, 397.6, | ,  6000,  5815,     0,  -152, | , -3.4, -2422.0, -35.873, |, 10.7
15845.1, -0.0, | , 27.0, 9.9, 398.6, | ,  6000,  5816,     0,  -142, | , -3.4, -2421.6, -35.936, |, 11.2
15846.1, -0.0, | , 27.0, 10.1, 398.6, | ,  6000,  5815,     0,  -122, | , -3.4, -2422.0, -36.063, |, 10.8
15847.1, -0.0, | , 27.0, 10.3, 398.5, | ,  6000,  5810,     0,  -149, | , -3.4, -2422.0, -35.859, |, 11.2
15848.1, 0.0, | , 27.0, -2.3, 388.9, | ,  6000,  5814,     0,  -157, | , -3.4, -2424.2, -35.862, |, 2.1
15849.1, 0.0, | , 27.0, 2.6, 392.6, | ,  6000,  5814,     0,  -151, | , -3.4, -2423.3, -35.893, |, 4.2
15850.2, -0.0, | , 27.0, 10.9, 398.9, | ,  6000,  5817,     0,  -142, | , -3.4, -2422.0, -35.943, |, 11.1
15851.2, -0.0, | , 27.0, 10.3, 398.9, | ,  6000,  5818,     0,  -138, | , -3.4, -2422.0, -35.983, |, 11.5
15852.2, -0.0, | , 27.0, 10.5, 398.5, | ,  6000,  5815,     0,  -139, | , -3.4, -2422.0, -35.956, |, 11.3
15853.2, -0.0, | , 27.0, 3.0, 392.2, | ,  6000,  5814,     0,  -150, | , -3.4, -2422.5, -35.881, |, 4.6
15854.2, 0.0, | , 27.0, 1.1, 390.8, | ,  6000,  5814,     0,  -155, | , -3.4, -2423.7, -35.870, |, 3.0
15855.2, 0.0, | , 27.0, 1.3, 390.8, | ,  6000,  5813,     0,  -146, | , -3.4, -2423.7, -35.921, |, 3.2
15856.2, -0.0, | , 27.0, 10.4, 398.9, | ,  6000,  5817,     0,  -150, | , -3.4, -2422.0, -35.902, |, 11.4
15857.2, 0.0, | , 27.0, 11.1, 398.7, | ,  6000,  5811,     0,  -134, | , -3.4, -2422.0, -35.962, |, 11.9
15858.3, -0.0, | , 27.0, 10.6, 398.2, | ,  6000,  5809,     0,  -130, | , -3.4, -2422.0, -35.975, |, 11.4
15859.3, -0.0, | , 27.0, 2.9, 392.2, | ,  6000,  5815,     0,  -159, | , -3.4, -2423.3, -35.845, |, 4.7
15860.3, 0.0, | , 27.0, 1.6, 390.7, | ,  6000,  5814,     0,  -160, | , -3.4, -2424.2, -35.847, |, 2.7
15861.3, 0.0, | , 27.0, 1.6, 391.1, | ,  6000,  5814,     0,  -146, | , -3.4, -2423.3, -35.921, |, 3.4
15862.3, 0.0, | , 27.0, 10.5, 398.2, | ,  6000,  5816,     0,  -152, | , -3.4, -2421.6, -35.873, |, 11.5
15863.3, -0.0, | , 27.0, 10.9, 398.4, | ,  6000,  5813,     0,  -131, | , -3.4, -2422.0, -35.992, |, 11.7
15864.3, 0.0, | , 27.0, 10.5, 398.0, | ,  6000,  5809,     0,  -148, | , -3.4, -2422.5, -35.868, |, 11.5
15865.3, 0.0, | , 27.0, 2.1, 391.3, | ,  6000,  5812,     0,  -155, | , -3.4, -2423.3, -35.850, |, 4.0
15866.3, 0.0, | , 27.0, 3.7, 392.3, | ,  6000,  5812,     0,  -148, | , -3.4, -2423.3, -35.899, |, 3.7
15867.4, -0.0, | , 27.0, 9.6, 397.4, | ,  6000,  5812,     0,  -133, | , -3.4, -2423.7, -35.996, |, 10.8
15868.4, -0.0, | , 27.0, 10.5, 398.0, | ,  6000,  5814,     0,  -139, | , -3.4, -2422.5, -35.958, |, 11.4
15869.4, -0.0, | , 27.0, 10.6, 397.8, | ,  6000,  5817,     0,  -150, | , -3.4, -2422.0, -35.895, |, 11.3
15870.4, -0.0, | , 27.0, 9.6, 397.0, | ,  6000,  5811,     0,  -147, | , -3.4, -2422.0, -35.877, |, 10.3
15871.4, 0.0, | , 27.0, 3.4, 391.9, | ,  6000,  5810,     0,  -149, | , -3.4, -2422.9, -35.872, |, 5.1
15872.4, 0.0, | , 27.0, 2.3, 391.5, | ,  6000,  5812,     0,  -148, | , -3.4, -2423.3, -35.895, |, 4.1
15873.4, -0.0, | , 27.0, 9.9, 397.1, | ,  6000,  5816,     0,  -142, | , -3.4, -2423.3, -35.961, |, 11.2
15874.4, 0.0, | , 27.0, 10.6, 397.7, | ,  6000,  5816,     0,  -134, | , -3.4, -2422.0, -35.996, |, 11.8
15875.4, -0.0, | , 27.0, 8.8, 396.2, | ,  6000,  5814,     0,  -150, | , -3.4, -2422.5, -35.881, |, 10.2
15876.5, 0.0, | , 27.0, 9.9, 397.1, | ,  6000,  5813,     0,  -151, | , -3.4, -2422.0, -35.868, |, 11.0
15877.5, 0.0, | , 27.0, -2.4, 388.0, | ,  6000,  5810,     0,  -157, | , -3.4, -2423.7, -35.833, |, 1.1
15878.5, -0.0, | , 27.0, 1.3, 391.1, | ,  6000,  5815,     0,  -153, | , -3.4, -2423.3, -35.889, |, 4.1
15879.5, 0.0, | , 27.0, 10.0, 396.8, | ,  6000,  5813,     0,  -138, | , -3.4, -2423.3, -35.966, |, 10.6
15880.5, 0.0, | , 27.0, 9.7, 396.1, | ,  6000,  5813,     0,  -154, | , -3.4, -2422.0, -35.844, |, 10.3
15881.5, -0.0, | , 27.0, 10.3, 397.1, | ,  6000,  5817,     0,  -135, | , -3.4, -2422.0, -35.995, |, 10.9
15882.5, -0.0, | , 27.0, -0.8, 389.8, | ,  6000,  5812,     0,  -142, | , -3.4, -2422.5, -35.919, |, 3.5
15883.5, 0.0, | , 27.0, 1.0, 389.6, | ,  6000,  5813,     0,  -133, | , -3.4, -2423.7, -36.008, |, 3.1
15884.5, 0.0, | , 27.0, 2.2, 391.3, | ,  6000,  5813,     0,  -146, | , -3.4, -2423.3, -35.915, |, 4.4
15885.6, -0.0, | , 27.0, 9.1, 396.1, | ,  6000,  5819,     0,  -145, | , -3.4, -2422.5, -35.946, |, 10.1
15886.6, 0.0, | , 27.0, 10.2, 396.8, | ,  6000,  5813,     0,  -132, | , -3.4, -2422.5, -35.990, |, 11.1
15887.6, 0.0, | , 27.0, 11.0, 397.1, | ,  6000,  5808,     0,  -141, | , -3.4, -2422.0, -35.901, |, 11.7
15888.6, 0.0, | , 27.0, 2.5, 390.3, | ,  6000,  5813,     0,  -151, | , -3.4, -2423.3, -35.883, |, 4.3
15889.6, 0.0, | , 27.0, 1.0, 390.2, | ,  6000,  5815,     0,  -157, | , -3.4, -2423.7, -35.861, |, 4.1
15890.6, 0.0, | , 27.0, -0.2, 388.1, | ,  6000,  5813,     0,  -164, | , -3.4, -2423.7, -35.807, |, 1.7
15891.6, 0.0, | , 27.0, 10.0, 396.5, | ,  6000,  5816,     0,  -143, | , -3.4, -2421.6, -35.928, |, 11.6
15892.6, -0.0, | , 27.0, 10.4, 396.6, | ,  6000,  5812,     0,  -148, | , -3.4, -2422.5, -35.884, |, 11.2
15893.6, 0.0, | , 27.0, 9.7, 396.6, | ,  6000,  5812,     0,  -139, | , -3.4, -2422.5, -35.939, |, 10.5
15894.7, 0.0, | , 27.0, 3.2, 390.9, | ,  6000,  5807,     0,  -151, | , -3.4, -2423.3, -35.843, |, 4.6
15895.7, 0.0, | , 27.0, 2.8, 390.4, | ,  6000,  5812,     0,  -150, | , -3.4, -2423.3, -35.880, |, 4.0
15896.7, 0.0, | , 27.0, 2.0, 388.5, | ,  6000,  5810,     0,  -139, | , -3.4, -2423.3, -35.942, |, 2.4
15897.7, -0.0, | , 27.0, 10.7, 396.6, | ,  6000,  5815,     0,  -150, | , -3.4, -2422.0, -35.888, |, 11.2
15898.7, -0.0, | , 27.0, 11.1, 396.9, | ,  6000,  5815,     0,  -144, | , -3.4, -2421.6, -35.919, |, 11.9
15899.7, -0.0, | , 27.0, 10.6, 396.2, | ,  6000,  5817,     0,  -147, | , -3.4, -2422.0, -35.913, |, 11.1
15900.7, 0.0, | , 27.0, 2.3, 390.2, | ,  6000,  5817,     0,  -152, | , -3.4, -2423.3, -35.902, |, 4.0
15901.7, 0.0, | , 27.0, 3.4, 391.0, | ,  6000,  5815,     0,  -129, | , -3.4, -2422.9, -36.031, |, 5.8
15902.8, -0.0, | , 27.0, 10.3, 396.2, | ,  6000,  5815,     0,  -128, | , -3.4, -2422.0, -36.025, |, 11.4
15903.8, -0.0, | , 27.0, 10.5, 396.2, | ,  6000,  5815,     0,  -136, | , -3.4, -2422.0, -35.975, |, 11.4
15904.8, -0.0, | , 27.0, 10.6, 396.2, | ,  6000,  5813,     0,  -147, | , -3.4, -2422.5, -35.897, |, 11.3
15905.8, 0.0, | , 27.0, 9.3, 394.7, | ,  6000,  5810,     0,  -148, | , -3.4, -2422.5, -35.872, |, 10.4
15906.8, 0.0, | , 27.0, 2.9, 389.9, | ,  6000,  5814,     0,  -143, | , -3.4, -2423.7, -35.947, |, 4.6
15907.8, 0.0, | , 27.0, 2.5, 390.1, | ,  6000,  5813,     0,  -150, | , -3.4, -2423.3, -35.890, |, 4.7
15908.8, 0.0, | , 27.0, 10.2, 395.5, | ,  6000,  5819,     0,  -135, | , -3.4, -2422.0, -36.002, |, 10.8
15909.8, -0.0, | , 27.0, 10.4, 395.6, | ,  6000,  5816,     0,  -139, | , -3.4, -2422.5, -35.968, |, 11.2
15910.8, -0.0, | , 27.0, 9.4, 395.5, | ,  6000,  5813,     0,  -130, | , -3.4, -2422.5, -36.003, |, 10.9
15911.8, 0.0, | , 27.0, 11.1, 396.4, | ,  6000,  5810,     0,  -146, | , -3.4, -2422.0, -35.879, |, 11.8
15912.9, 0.0, | , 27.0, 2.2, 389.0, | ,  6000,  5812,     0,  -157, | , -3.4, -2423.7, -35.848, |, 3.9
15913.9, 0.0, | , 27.0, 2.8, 389.8, | ,  6000,  5813,     0,  -146, | , -3.4, -2422.9, -35.907, |, 5.3
15914.9, 0.0, | , 27.0, 10.6, 395.9, | ,  6000,  5816,     0,  -139, | , -3.4, -2422.0, -35.959, |, 11.5
15915.9, 0.0, | , 27.0, 9.7, 395.2, | ,  6000,  5812,     0,  -152, | , -3.4, -2422.0, -35.851, |, 10.9
15916.9, -0.0, | , 27.0, 10.4, 395.8, | ,  6000,  5812,     0,  -157, | , -3.4, -2422.0, -35.818, |, 11.4
15917.9, 0.0, | , 27.0, 3.2, 389.5, | ,  6000,  5819,     0,  -150, | , -3.4, -2423.3, -35.928, |, 4.9
15918.9, 0.0, | , 26.9, 3.8, 389.7, | ,  6000,  5815,     0,  -146, | , -3.4, -2424.2, -35.938, |, 5.3
15919.9, 0.0, | , 27.0, 1.5, 388.1, | ,  6000,  5813,     0,  -154, | , -3.4, -2423.7, -35.874, |, 3.7
15921.0, -0.0, | , 27.0, 9.4, 394.7, | ,  6000,  5817,     0,  -142, | , -3.4, -2422.0, -35.952, |, 10.3
15922.0, 0.0, | , 27.0, 11.0, 395.7, | ,  6000,  5816,     0,  -142, | , -3.4, -2422.0, -35.944, |, 11.6
15923.0, 0.0, | , 27.0, 10.6, 395.1, | ,  6000,  5819,     0,  -137, | , -3.4, -2422.0, -35.994, |, 11.4
15924.0, -0.0, | , 27.0, 2.2, 389.0, | ,  6000,  5810,     0,  -142, | , -3.4, -2423.3, -35.922, |, 4.3
15925.0, 0.0, | , 26.9, 2.6, 388.6, | ,  6000,  5814,     0,  -146, | , -3.4, -2423.7, -35.932, |, 4.5
15926.0, 0.0, | , 27.0, -0.1, 386.5, | ,  6000,  5810,     0,  -146, | , -3.4, -2423.7, -35.899, |, 2.4
15927.0, -0.0, | , 27.0, 10.4, 395.0, | ,  6000,  5813,     0,  -151, | , -3.4, -2422.9, -35.881, |, 11.3
15928.0, -0.0, | , 27.0, 10.2, 394.4, | ,  6000,  5813,     0,  -135, | , -3.4, -2422.0, -35.971, |, 11.0
15929.1, -0.0, | , 27.0, 11.1, 395.7, | ,  6000,  5813,     0,  -150, | , -3.4, -2421.6, -35.868, |, 11.9
15930.1, 0.0, | , 27.0, 2.6, 388.9, | ,  6000,  5811,     0,  -152, | , -3.4, -2423.3, -35.868, |, 4.5
15931.1, 0.0, | , 27.0, 3.5, 388.5, | ,  6000,  5816,     0,  -159, | , -3.4, -2423.7, -35.857, |, 4.2
15932.1, 0.0, | , 27.0, 11.1, 395.4, | ,  6000,  5815,     0,  -135, | , -3.4, -2422.0, -35.976, |, 11.7
15933.1, -0.0, | , 27.0, 9.9, 394.1, | ,  6000,  5814,     0,  -150, | , -3.4, -2422.0, -35.882, |, 10.6
15934.1, -0.0, | , 27.0, 9.8, 394.9, | ,  6000,  5811,     0,  -136, | , -3.4, -2422.5, -35.953, |, 11.3
15935.1, -0.0, | , 27.0, 10.7, 394.7, | ,  6000,  5815,     0,  -144, | , -3.4, -2421.6, -35.919, |, 11.7
15936.1, 0.0, | , 26.9, 2.5, 387.8, | ,  6000,  5818,     0,  -155, | , -3.4, -2423.3, -35.890, |, 3.8
15937.1, 0.0, | , 27.0, 3.3, 386.9, | ,  6000,  5813,     0,  -146, | , -3.4, -2423.3, -35.920, |, 3.9
15938.2, -0.0, | , 27.0, 10.6, 394.8, | ,  6000,  5817,     0,  -139, | , -3.4, -2422.0, -35.970, |, 11.6
15939.2, -0.0, | , 27.0, 10.1, 394.5, | ,  6000,  5816,     0,  -155, | , -3.4, -2421.6, -35.855, |, 10.8
15940.2, -0.0, | , 27.0, 9.9, 393.7, | ,  6000,  5817,     0,  -151, | , -3.4, -2422.0, -35.892, |, 11.0
15941.2, 0.0, | , 27.0, 9.0, 393.8, | ,  6000,  5810,     0,  -150, | , -3.4, -2422.5, -35.860, |, 9.9
15942.2, 0.0, | , 27.0, 1.7, 387.2, | ,  6000,  5813,     0,  -150, | , -3.4, -2422.9, -35.880, |, 3.1
15943.2, 0.0, | , 27.0, 2.7, 388.3, | ,  6000,  5811,     0,  -166, | , -3.4, -2423.7, -35.780, |, 3.3
15944.2, -0.0, | , 27.0, 9.4, 394.4, | ,  6000,  5814,     0,  -156, | , -3.4, -2422.5, -35.850, |, 11.3
15945.2, 0.0, | , 27.0, 10.8, 394.0, | ,  6000,  5813,     0,  -137, | , -3.4, -2422.0, -35.952, |, 11.6
15946.2, 0.0, | , 26.9, 9.0, 392.9, | ,  6000,  5809,     0,  -148, | , -3.4, -2422.5, -35.866, |, 10.0
15947.3, 0.0, | , 26.9, 2.5, 387.7, | ,  6000,  5813,     0,  -170, | , -3.4, -2423.3, -35.761, |, 3.9
15948.3, 0.0, | , 26.9, 3.4, 388.7, | ,  6000,  5814,     0,  -160, | , -3.4, -2423.3, -35.836, |, 4.5
15949.3, 0.0, | , 27.0, 1.8, 385.6, | ,  6000,  5811,     0,  -142, | , -3.4, -2423.3, -35.931, |, 2.9
15950.3, -0.0, | , 27.0, 10.0, 393.8, | ,  6000,  5815,     0,  -135, | , -3.4, -2422.5, -35.989, |, 11.0
15951.3, 0.0, | , 27.0, 9.4, 393.0, | ,  6000,  5815,     0,  -144, | , -3.4, -2422.5, -35.927, |, 10.5
15952.3, -0.0, | , 27.0, 10.0, 392.9, | ,  6000,  5813,     0,  -141, | , -3.4, -2422.5, -35.933, |, 10.8
15953.3, 0.0, | , 26.9, 2.5, 387.1, | ,  6000,  5809,     0,  -142, | , -3.4, -2423.3, -35.914, |, 4.1
15954.3, 0.0, | , 26.9, 0.7, 386.1, | ,  6000,  5815,     0,  -157, | , -3.4, -2423.7, -35.870, |, 2.8
15955.4, 0.0, | , 26.9, 1.5, 386.0, | ,  6000,  5813,     0,  -154, | , -3.4, -2423.7, -35.873, |, 2.7
15956.4, -0.0, | , 26.9, 9.0, 392.1, | ,  6000,  5820,     0,  -154, | , -3.4, -2422.0, -35.897, |, 9.5
15957.4, -0.0, | , 27.0, 10.1, 393.2, | ,  6000,  5815,     0,  -163, | , -3.4, -2422.0, -35.803, |, 11.1
15958.4, 0.0, | , 27.0, 11.1, 393.8, | ,  6000,  5815,     0,  -147, | , -3.4, -2422.0, -35.903, |, 11.6
15959.4, 0.0, | , 27.0, 3.0, 387.3, | ,  6000,  5812,     0,  -138, | , -3.4, -2423.3, -35.964, |, 4.5
15960.4, 0.0, | , 27.0, 3.7, 387.8, | ,  6000,  5810,     0,  -155, | , -3.4, -2423.3, -35.838, |, 3.8
15961.4, -0.0, | , 26.9, 9.0, 392.0, | ,  6000,  5812,     0,  -126, | , -3.4, -2424.6, -36.054, |, 10.2
15962.4, -0.0, | , 27.0, 11.0, 393.7, | ,  6000,  5813,     0,  -127, | , -3.4, -2422.0, -36.023, |, 11.5
15963.5, -0.0, | , 27.0, 10.2, 393.3, | ,  6000,  5816,     0,  -145, | , -3.4, -2421.6, -35.918, |, 11.4
15964.5, -0.0, | , 26.9, 9.8, 393.2, | ,  6000,  5811,     0,  -138, | , -3.4, -2422.0, -35.939, |, 10.8
15965.5, 0.0, | , 26.9, 3.2, 387.2, | ,  6000,  5815,     0,  -151, | , -3.4, -2423.3, -35.899, |, 4.9
15966.5, 0.0, | , 26.9, 2.2, 386.7, | ,  6000,  5814,     0,  -156, | , -3.4, -2423.7, -35.867, |, 4.5
15967.5, -0.0, | , 26.9, 10.3, 393.5, | ,  6000,  5813,     0,  -135, | , -3.4, -2421.6, -35.958, |, 11.4
15968.5, 0.0, | , 27.0, 10.8, 393.6, | ,  6000,  5814,     0,  -150, | , -3.4, -2422.0, -35.882, |, 11.7
15969.5, -0.0, | , 27.0, 10.4, 392.7, | ,  6000,  5811,     0,  -151, | , -3.4, -2422.5, -35.860, |, 11.0
15970.5, -0.0, | , 27.0, 10.2, 392.7, | ,  6000,  5815,     0,  -151, | , -3.4, -2422.5, -35.886, |, 11.1
15971.5, 0.0, | , 26.9, -4.8, 381.2, | ,  6000,  5810,     0,  -161, | , -3.4, -2424.2, -35.811, |, -1.6
15972.6, 0.0, | , 26.9, 3.1, 387.0, | ,  6000,  5812,     0,  -147, | , -3.4, -2423.3, -35.904, |, 5.2
15973.6, -0.0, | , 27.0, 9.8, 392.5, | ,  6000,  5814,     0,  -160, | , -3.4, -2422.5, -35.823, |, 11.1
15974.6, -0.0, | , 26.9, 9.6, 392.7, | ,  6000,  5814,     0,  -135, | , -3.4, -2422.0, -35.977, |, 11.5
15975.6, -0.0, | , 27.0, 10.5, 392.3, | ,  6000,  5811,     0,  -155, | , -3.4, -2421.6, -35.819, |, 11.0
15976.6, 0.0, | , 27.0, 9.1, 391.3, | ,  6000,  5812,     0,  -157, | , -3.4, -2422.9, -35.836, |, 10.0
15977.6, 0.0, | , 26.9, 1.1, 384.7, | ,  6000,  5813,     0,  -161, | , -3.4, -2423.7, -35.831, |, 2.7
15978.6, 0.1, | , 26.9, 1.0, 384.3, | ,  6000,  5815,     0,  -157, | , -3.4, -2423.7, -35.868, |, 3.0
15979.6, 0.0, | , 27.0, 10.1, 392.2, | ,  6000,  5817,     0,  -150, | , -3.4, -2422.5, -35.901, |, 11.0
15980.7, 0.0, | , 27.0, 10.3, 392.0, | ,  6000,  5812,     0,  -153, | , -3.4, -2422.0, -35.848, |, 10.9
15981.7, -0.0, | , 26.9, 10.0, 391.9, | ,  6000,  5812,     0,  -145, | , -3.4, -2422.5, -35.904, |, 10.7
15982.7, 0.0, | , 26.9, 3.5, 386.5, | ,  6000,  5813,     0,  -157, | , -3.4, -2423.3, -35.841, |, 5.1
15983.7, 0.0, | , 26.9, 0.7, 384.7, | ,  6000,  5815,     0,  -138, | , -3.4, -2423.7, -35.988, |, 3.2
15984.7, 0.0, | , 26.9, 0.8, 384.5, | ,  6000,  5813,     0,  -140, | , -3.4, -2423.3, -35.957, |, 2.8
15985.7, -0.0, | , 26.9, 10.4, 391.9, | ,  6000,  5815,     0,  -145, | , -3.4, -2422.5, -35.924, |, 11.4
15986.7, -0.0, | , 26.9, 9.5, 390.9, | ,  6000,  5809,     0,  -145, | , -3.4, -2422.0, -35.882, |, 10.3
15987.7, -0.0, | , 27.0, 10.4, 391.9, | ,  6000,  5820,     0,  -142, | , -3.4, -2422.5, -35.976, |, 11.2
15988.7, 0.0, | , 26.9, 3.5, 386.2, | ,  6000,  5808,     0,  -154, | , -3.4, -2423.3, -35.836, |, 5.2
15989.7, 0.0, | , 26.9, -4.9, 379.5, | ,  6000,  5810,     0,  -149, | , -3.4, -2424.2, -35.891, |, -2.5
15990.8, 0.0, | , 26.9, 1.9, 384.4, | ,  6000,  5812,     0,  -151, | , -3.4, -2423.7, -35.881, |, 2.7
15991.8, -0.0, | , 26.9, 9.3, 391.1, | ,  6000,  5816,     0,  -152, | , -3.4, -2422.5, -35.885, |, 10.3
15992.8, -0.0, | , 26.9, 10.9, 392.0, | ,  6000,  5815,     0,  -139, | , -3.4, -2422.0, -35.953, |, 11.5
15993.8, -0.0, | , 27.0, 10.1, 391.1, | ,  6000,  5816,     0,  -135, | , -3.4, -2422.0, -35.982, |, 10.5
15994.8, 0.0, | , 26.9, 2.5, 385.3, | ,  6000,  5816,     0,  -144, | , -3.4, -2423.3, -35.948, |, 4.0
15995.8, 0.0, | , 26.9, 3.3, 385.8, | ,  6000,  5813,     0,  -143, | , -3.4, -2422.9, -35.927, |, 4.7
15996.8, -0.0, | , 27.0, 8.7, 390.0, | ,  6000,  5818,     0,  -148, | , -3.4, -2422.5, -35.922, |, 10.2
15997.8, -0.0, | , 26.9, 10.1, 390.7, | ,  6000,  5816,     0,  -150, | , -3.4, -2422.0, -35.891, |, 10.7
15998.8, 0.0, | , 26.9, 10.7, 391.3, | ,  6000,  5817,     0,  -138, | , -3.4, -2422.0, -35.977, |, 11.4
15999.8, -0.0, | , 26.9, 10.3, 391.1, | ,  6000,  5819,     0,  -154, | , -3.4, -2422.5, -35.892, |, 11.1
16000.9, 0.0, | , 26.9, 2.6, 385.3, | ,  6000,  5810,     0,  -144, | , -3.4, -2423.7, -35.916, |, 4.6
16001.9, 0.0, | , 26.9, 2.7, 384.2, | ,  6000,  5810,     0,  -157, | , -3.4, -2423.3, -35.827, |, 2.4
16002.9, -0.0, | , 26.9, 11.0, 391.9, | ,  6000,  5814,     0,  -144, | , -3.4, -2422.0, -35.917, |, 11.9
16003.9, -0.0, | , 26.9, 10.9, 391.5, | ,  6000,  5814,     0,  -139, | , -3.4, -2422.0, -35.947, |, 11.7
16004.9, 0.0, | , 26.9, 10.4, 391.2, | ,  6000,  5807,     0,  -145, | , -3.4, -2422.0, -35.866, |, 11.4
16005.9, -0.0, | , 26.9, 10.8, 391.5, | ,  6000,  5812,     0,  -151, | , -3.4, -2422.0, -35.856, |, 11.6
16006.9, 0.0, | , 26.9, 3.2, 383.2, | ,  6000,  5812,     0,  -148, | , -3.4, -2424.2, -35.908, |, 5.1
16007.9, 0.0, | , 26.9, 2.8, 385.6, | ,  6000,  5811,     0,  -154, | , -3.4, -2423.3, -35.849, |, 4.9
16009.0, 0.0, | , 26.9, 8.9, 390.2, | ,  6000,  5817,     0,  -127, | , -3.4, -2422.5, -36.053, |, 10.6
16010.0, -0.0, | , 26.9, 11.1, 391.3, | ,  6000,  5816,     0,  -138, | , -3.4, -2422.5, -35.973, |, 11.8
16011.0, 0.0, | , 26.9, 10.3, 390.7, | ,  6000,  5818,     0,  -161, | , -3.4, -2422.0, -35.838, |, 11.3
16012.0, 0.0, | , 26.9, 1.5, 383.7, | ,  6000,  5810,     0,  -155, | , -3.4, -2423.3, -35.838, |, 3.9
16013.0, 0.0, | , 26.9, 1.6, 383.7, | ,  6000,  5815,     0,  -143, | , -3.4, -2423.7, -35.955, |, 3.5
16014.0, 0.0, | , 26.9, 0.8, 382.2, | ,  6000,  5808,     0,  -137, | , -3.4, -2423.7, -35.947, |, 2.4
16015.0, 0.0, | , 26.9, 9.9, 390.1, | ,  6000,  5817,     0,  -143, | , -3.4, -2422.5, -35.948, |, 10.7
16016.0, 0.0, | , 26.9, 10.8, 390.4, | ,  6000,  5812,     0,  -136, | , -3.4, -2422.0, -35.955, |, 10.8
16017.0, -0.0, | , 26.9, 9.6, 389.6, | ,  6000,  5812,     0,  -148, | , -3.4, -2422.0, -35.878, |, 10.4
16018.1, 0.0, | , 26.9, 2.7, 384.1, | ,  6000,  5815,     0,  -161, | , -3.4, -2423.3, -35.837, |, 3.9
16019.1, 0.0, | , 26.9, -1.7, 382.1, | ,  6000,  5817,     0,  -154, | , -3.4, -2424.6, -35.910, |, 2.1
16020.1, 0.0, | , 26.9, 1.3, 382.3, | ,  6000,  5812,     0,  -150, | , -3.4, -2423.7, -35.890, |, 3.1
16021.1, -0.0, | , 26.9, 9.9, 389.9, | ,  6000,  5816,     0,  -146, | , -3.4, -2422.0, -35.912, |, 10.9
16022.1, 0.0, | , 26.9, 9.5, 389.6, | ,  6000,  5816,     0,  -135, | , -3.4, -2422.5, -35.990, |, 10.3
16023.1, -0.0, | , 26.9, 10.8, 390.0, | ,  6000,  5815,     0,  -142, | , -3.4, -2422.0, -35.931, |, 11.4
16024.1, 0.0, | , 26.9, 2.1, 383.6, | ,  6000,  5809,     0,  -156, | , -3.4, -2423.3, -35.827, |, 4.2
16025.1, 0.0, | , 26.9, 0.7, 381.2, | ,  6000,  5812,     0,  -147, | , -3.4, -2424.2, -35.917, |, 2.4
16026.2, 0.0, | , 26.9, 1.5, 381.9, | ,  6000,  5808,     0,  -134, | , -3.4, -2423.3, -35.965, |, 11.0
16027.2, -0.0, | , 27.0, 8.7, 387.9, | ,  6000,  5816,     0,  -138, | , -3.4, -2422.5, -35.975, |, 9.9
16028.2, -0.0, | , 26.9, 10.4, 390.0, | ,  6000,  5819,     0,  -139, | , -3.4, -2422.0, -35.975, |, 11.1
16029.2, 0.0, | , 26.9, 11.0, 390.5, | ,  6000,  5813,     0,  -139, | , -3.4, -2422.0, -35.946, |, 11.8
16030.2, 0.0, | , 26.9, 3.3, 384.1, | ,  6000,  5808,     0,  -143, | , -3.4, -2423.3, -35.903, |, 5.0
16031.2, 0.0, | , 26.9, 3.5, 383.9, | ,  6000,  5813,     0,  -138, | , -3.4, -2423.3, -35.970, |, 4.3
16032.2, -0.0, | , 26.9, 8.9, 388.8, | ,  6000,  5818,     0,  -136, | , -3.4, -2422.5, -35.995, |, 10.1
16033.2, -0.0, | , 26.9, 11.0, 390.5, | ,  6000,  5816,     0,  -136, | , -3.4, -2422.0, -35.981, |, 11.8
16034.2, 0.0, | , 26.9, 10.0, 388.9, | ,  6000,  5814,     0,  -145, | , -3.4, -2422.5, -35.918, |, 11.4
16035.3, -0.0, | , 26.9, 10.4, 389.7, | ,  6000,  5814,     0,  -146, | , -3.4, -2422.0, -35.902, |, 11.1
16036.3, 0.0, | , 26.9, 3.4, 382.3, | ,  6000,  5813,     0,  -144, | , -3.4, -2422.9, -35.922, |, 3.8
16037.3, 0.0, | , 26.9, 2.8, 381.9, | ,  6000,  5812,     0,  -146, | , -3.4, -2423.3, -35.912, |, 3.1
16038.3, -0.0, | , 26.9, 10.3, 389.5, | ,  6000,  5815,     0,  -150, | , -3.4, -2422.0, -35.888, |, 11.3
16039.3, 0.0, | , 26.9, 10.7, 389.6, | ,  6000,  5813,     0,  -136, | , -3.4, -2422.5, -35.963, |, 11.3
16040.3, 0.0, | , 26.9, 11.1, 389.8, | ,  6000,  5812,     0,  -158, | , -3.4, -2422.0, -35.811, |, 11.8
16041.3, -0.0, | , 26.9, 10.4, 388.5, | ,  6000,  5810,     0,  -131, | , -3.4, -2422.5, -35.984, |, 11.1
16042.3, -0.0, | , 26.9, 0.8, 381.6, | ,  6000,  5809,     0,  -140, | , -3.4, -2423.3, -35.931, |, 2.7
16043.3, 0.0, | , 26.9, 3.6, 383.1, | ,  6000,  5816,     0,  -150, | , -3.4, -2423.3, -35.913, |, 5.2
16044.4, -0.0, | , 26.9, 10.3, 389.2, | ,  6000,  5814,     0,  -139, | , -3.4, -2422.0, -35.954, |, 11.0
16045.4, -0.0, | , 26.9, 10.4, 389.0, | ,  6000,  5817,     0,  -125, | , -3.4, -2422.0, -36.053, |, 11.3
16046.4, -0.0, | , 26.9, 10.8, 389.5, | ,  6000,  5810,     0,  -150, | , -3.4, -2422.0, -35.858, |, 11.6
16047.4, 0.0, | , 26.9, 2.5, 382.8, | ,  6000,  5811,     0,  -135, | , -3.4, -2423.3, -35.973, |, 4.3
16048.4, 0.0, | , 26.9, 1.5, 381.3, | ,  6000,  5815,     0,  -150, | , -3.4, -2423.7, -35.910, |, 3.0
16049.4, 0.0, | , 26.9, 3.3, 381.2, | ,  6000,  5816,     0,  -140, | , -3.4, -2423.3, -35.975, |, 3.3
16050.4, 0.0, | , 26.9, 11.1, 389.4, | ,  6000,  5813,     0,  -136, | , -3.4, -2422.0, -35.959, |, 11.8
16051.4, -0.0, | , 26.9, 10.4, 388.6, | ,  6000,  5814,     0,  -145, | , -3.4, -2422.0, -35.912, |, 11.2
16052.5, -0.0, | , 26.9, 9.0, 388.4, | ,  6000,  5816,     0,  -134, | , -3.4, -2422.5, -35.998, |, 10.3
16053.5, 0.0, | , 26.9, 3.0, 382.5, | ,  6000,  5814,     0,  -147, | , -3.4, -2422.9, -35.910, |, 4.5
16054.5, 0.0, | , 26.9, 0.3, 380.4, | ,  6000,  5818,     0,  -142, | , -3.4, -2423.3, -35.970, |, 2.6
16055.5, 0.0, | , 26.9, 0.2, 380.3, | ,  6000,  5815,     0,  -143, | , -3.4, -2424.2, -35.960, |, 2.1
16056.5, 0.0, | , 26.9, 10.3, 388.7, | ,  6000,  5817,     0,  -142, | , -3.4, -2422.0, -35.945, |, 11.2
16057.5, -0.0, | , 26.9, 8.6, 387.4, | ,  6000,  5815,     0,  -146, | , -3.4, -2422.5, -35.917, |, 9.7
16058.5, -0.0, | , 26.9, 10.1, 388.1, | ,  6000,  5816,     0,  -149, | , -3.4, -2422.0, -35.897, |, 11.2
16059.5, 0.0, | , 26.9, 3.1, 382.1, | ,  6000,  5815,     0,  -145, | , -3.4, -2423.3, -35.935, |, 4.9
16060.5, 0.0, | , 26.9, 3.6, 381.4, | ,  6000,  5815,     0,  -150, | , -3.4, -2422.9, -35.903, |, 3.4
16061.6, 0.0, | , 26.9, 0.0, 381.3, | ,  6000,  5813,     0,  -157, | , -3.4, -2423.3, -35.850, |, 2.6
16062.6, -0.0, | , 26.9, 8.8, 387.4, | ,  6000,  5814,     0,  -146, | , -3.4, -2422.5, -35.906, |, 9.6
16063.6, -0.0, | , 26.9, 10.2, 388.1, | ,  6000,  5818,     0,  -138, | , -3.4, -2422.0, -35.979, |, 10.9
16064.6, -0.0, | , 26.9, 9.8, 388.1, | ,  6000,  5809,     0,  -138, | , -3.4, -2422.0, -35.925, |, 10.9
16065.6, 0.0, | , 26.9, 2.7, 381.6, | ,  6000,  5810,     0,  -151, | , -3.4, -2423.3, -35.867, |, 4.0
16066.6, 0.0, | , 26.9, 3.2, 382.1, | ,  6000,  5809,     0,  -141, | , -3.4, -2423.7, -35.928, |, 5.1
16067.6, 0.0, | , 26.9, 9.3, 387.1, | ,  6000,  5818,     0,  -147, | , -3.4, -2422.0, -35.919, |, 10.4
16068.6, 0.0, | , 26.9, 8.9, 386.5, | ,  6000,  5814,     0,  -132, | , -3.4, -2424.2, -36.022, |, 10.1
16069.6, -0.0, | , 26.9, 10.0, 387.6, | ,  6000,  5813,     0,  -157, | , -3.4, -2422.0, -35.822, |, 11.2
16070.7, -0.0, | , 26.9, 10.5, 387.9, | ,  6000,  5815,     0,  -150, | , -3.4, -2422.0, -35.890, |, 11.5
16071.7, 0.0, | , 26.9, 2.1, 381.2, | ,  6000,  5807,     0,  -145, | , -3.4, -2423.3, -35.887, |, 4.2
16072.7, 0.0, | , 26.9, 2.2, 380.7, | ,  6000,  5813,     0,  -142, | , -3.4, -2423.7, -35.948, |, 2.4
16073.7, 0.0, | , 26.9, 10.3, 388.0, | ,  6000,  5819,     0,  -139, | , -3.4, -2422.0, -35.979, |, 11.2
16074.7, -0.0, | , 26.9, 9.9, 387.2, | ,  6000,  5814,     0,  -145, | , -3.4, -2422.0, -35.914, |, 10.8
16075.7, -0.0, | , 26.9, 10.0, 387.2, | ,  6000,  5816,     0,  -142, | , -3.4, -2422.5, -35.947, |, 10.9
16076.7, -0.0, | , 26.9, 9.7, 387.5, | ,  6000,  5812,     0,  -143, | , -3.4, -2422.0, -35.908, |, 11.0
16077.7, 0.0, | , 26.9, 0.6, 379.7, | ,  6000,  5814,     0,  -158, | , -3.4, -2424.2, -35.859, |, 2.3
16078.7, 0.0, | , 26.9, 3.9, 382.6, | ,  6000,  5813,     0,  -141, | , -3.4, -2422.9, -35.946, |, 5.8
16079.7, -0.0, | , 26.9, 9.2, 386.8, | ,  6000,  5819,     0,  -151, | , -3.4, -2422.0, -35.900, |, 10.6
16080.8, 0.0, | , 26.9, 11.1, 387.9, | ,  6000,  5814,     0,  -140, | , -3.4, -2422.0, -35.942, |, 11.8
16081.8, -0.0, | , 26.9, 11.1, 387.9, | ,  6000,  5812,     0,  -143, | , -3.4, -2421.6, -35.900, |, 11.9
16082.8, 0.0, | , 26.9, 2.1, 380.5, | ,  6000,  5808,     0,  -155, | , -3.4, -2423.3, -35.826, |, 3.9
16083.8, 0.0, | , 26.9, 1.4, 379.8, | ,  6000,  5815,     0,  -147, | , -3.4, -2423.7, -35.930, |, 2.9
16084.8, 0.0, | , 26.9, 1.2, 380.0, | ,  6000,  5815,     0,  -136, | , -3.4, -2423.7, -36.000, |, 3.3
16085.8, 0.0, | , 26.9, 10.3, 387.5, | ,  6000,  5817,     0,  -150, | , -3.4, -2422.0, -35.902, |, 11.3
16086.8, -0.0, | , 27.0, 10.4, 387.4, | ,  6000,  5818,     0,  -142, | , -3.4, -2422.0, -35.951, |, 11.5
16087.8, -0.0, | , 26.9, 10.1, 387.0, | ,  6000,  5814,     0,  -150, | , -3.4, -2422.5, -35.883, |, 10.6
16088.8, 0.0, | , 26.9, 3.5, 381.5, | ,  6000,  5813,     0,  -153, | , -3.4, -2423.3, -35.875, |, 5.1
16089.8, 0.0, | , 26.9, 1.3, 379.5, | ,  6000,  5816,     0,  -139, | , -3.4, -2423.3, -35.976, |, 3.2
16090.9, 0.0, | , 26.9, 1.5, 379.6, | ,  6000,  5810,     0,  -144, | , -3.4, -2423.3, -35.912, |, 3.4
16091.9, 0.0, | , 26.9, 10.9, 387.0, | ,  6000,  5814,     0,  -142, | , -3.4, -2421.6, -35.923, |, 11.7
16092.9, 0.0, | , 26.9, 9.5, 386.1, | ,  6000,  5811,     0,  -153, | , -3.4, -2422.5, -35.848, |, 10.4
16093.9, -0.0, | , 26.9, 10.6, 387.1, | ,  6000,  5812,     0,  -135, | , -3.4, -2422.0, -35.960, |, 11.9
16094.9, 0.0, | , 26.9, 3.5, 381.1, | ,  6000,  5811,     0,  -150, | , -3.4, -2422.9, -35.868, |, 5.0
16095.9, 0.0, | , 26.9, 1.8, 379.6, | ,  6000,  5818,     0,  -143, | , -3.4, -2423.3, -35.963, |, 3.8
16096.9, 0.0, | , 26.9, 2.4, 379.8, | ,  6000,  5812,     0,  -157, | , -3.4, -2423.3, -35.844, |, 2.3
16097.9, 0.0, | , 26.9, 9.7, 386.0, | ,  6000,  5813,     0,  -142, | , -3.4, -2422.5, -35.932, |, 10.2
16099.0, -0.0, | , 26.9, 10.6, 386.7, | ,  6000,  5814,     0,  -146, | , -3.4, -2422.0, -35.905, |, 11.6
16100.0, -0.0, | , 26.9, 10.3, 386.3, | ,  6000,  5812,     0,  -146, | , -3.4, -2422.0, -35.888, |, 10.8
16101.0, 0.0, | , 26.9, 2.4, 380.2, | ,  6000,  5814,     0,  -144, | , -3.4, -2423.7, -35.942, |, 4.1
16102.0, 0.0, | , 26.9, 3.9, 381.3, | ,  6000,  5814,     0,  -147, | , -3.4, -2422.5, -35.901, |, 5.0
16103.0, -0.0, | , 26.9, 9.0, 385.0, | ,  6000,  5816,     0,  -154, | , -3.4, -2422.5, -35.872, |, 9.7
16104.0, -0.0, | , 26.9, 9.3, 386.2, | ,  6000,  5814,     0,  -141, | , -3.4, -2422.5, -35.945, |, 11.1
16105.0, -0.0, | , 26.9, 10.0, 386.0, | ,  6000,  5814,     0,  -154, | , -3.4, -2422.0, -35.855, |, 10.7
16106.0, -0.0, | , 26.9, 10.7, 386.6, | ,  6000,  5817,     0,  -144, | , -3.4, -2422.0, -35.935, |, 11.4
16107.0, 0.0, | , 26.9, 2.3, 379.6, | ,  6000,  5810,     0,  -151, | , -3.4, -2423.7, -35.869, |, 4.5
16108.0, 0.0, | , 26.9, 2.5, 379.5, | ,  6000,  5814,     0,  -146, | , -3.4, -2423.7, -35.925, |, 4.1
16109.1, -0.0, | , 26.9, 10.5, 386.3, | ,  6000,  5816,     0,  -145, | , -3.4, -2422.0, -35.924, |, 11.6
16110.1, 0.0, | , 26.9, 10.4, 386.1, | ,  6000,  5815,     0,  -143, | , -3.4, -2422.5, -35.932, |, 10.7
16111.1, -0.0, | , 26.9, 10.7, 386.0, | ,  6000,  5815,     0,  -139, | , -3.4, -2422.0, -35.955, |, 11.5
16112.1, 0.0, | , 26.9, 10.8, 386.1, | ,  6000,  5810,     0,  -150, | , -3.4, -2421.6, -35.852, |, 11.3
16113.1, 0.1, | , 26.9, 2.9, 377.9, | ,  6000,  5812,     0,  -160, | , -3.4, -2424.2, -35.833, |, 4.5
