Repository: jdhuang-csm/Ru-BCA

## Methods
* (BaO)<sub>x</sub>-(CaO)<sub>y</sub>-(Al<sub>2</sub>O<sub>3</sub>)<sub>1-x-y</sub> (BCA) catalyst supports were synthesized via sol-gel and solid-state methods. 
* Ru/BCA catalysts were prepared via incipient wetness impregnation to achieve 1 wt. % Ru loading.
* Ammonia synthesis rates were measured for Ru/BCA catalysts in a packed-bed reactor at 480-600<sup>o</sup>C, 10 bar, and space velocities up to 1.3 x 10<sup>6</sup> ml g<sub>cat</sub><sup>-1</sup> h<sup>-1</sup>.
* A machine learning (ML) model was employed to improve understanding of the behavior of Ru/BCA catalysts.
* A microkinetic model was developed to describe the best-performing catalyst.

File: data/init_files_Cadigan/BCA311.txt (part 41 of 42)
********** Start test **********
Elapsed time, Pressure, | , LJtemp(C), Inner-Temp, Outer-Temp, | , N2-set, N2-flow, H2-set, H2-flow, | , pH, NH3_ppm, NH3_Prod_rate, |, In222Temp
15855.5, 138.3, | , 25.4, 0.0, 407.9, | ,  1000,   951,  3000,  2937, | , -3.4, 435.7, 4.530, |, 0.0
15856.6, 138.6, | , 25.4, 0.0, 408.1, | ,  1000,   956,  3000,  2941, | , -3.4, 428.9, 4.468, |, 0.0
15857.6, 138.3, | , 25.4, 0.0, 407.8, | ,  1000,   961,  3000,  2934, | , -3.4, 429.3, 4.471, |, 0.0
15858.6, 139.4, | , 25.4, 0.0, 400.6, | ,  1000,   950,  3000,  2917, | , -3.4, 437.4, 4.523, |, 0.0
15859.6, 139.7, | , 25.4, 0.0, 401.8, | ,  1000,   952,  3000,  2930, | , -3.4, 449.4, 4.666, |, 0.0
15860.6, 139.2, | , 25.4, 0.0, 399.0, | ,  1000,   954,  3000,  2937, | , -3.4, 428.4, 4.458, |, 0.0
15861.6, 138.3, | , 25.4, 0.0, 407.6, | ,  1000,   956,  3000,  2932, | , -3.4, 426.7, 4.436, |, 0.0
15862.6, 138.7, | , 25.4, 0.0, 408.0, | ,  1000,   959,  3000,  2937, | , -3.4, 428.9, 4.468, |, 0.0
15863.6, 138.9, | , 25.4, 0.0, 402.3, | ,  1000,   951,  3000,  2899, | , -3.4, 427.6, 4.402, |, 0.0
15864.7, 139.3, | , 25.4, 0.0, 401.0, | ,  1000,   946,  3000,  2931, | , -3.4, 437.8, 4.540, |, 0.0
15865.7, 139.2, | , 25.4, 0.0, 401.2, | ,  1000,   956,  3000,  2931, | , -3.4, 425.4, 4.422, |, 0.0
15866.7, 139.5, | , 25.4, 0.0, 402.4, | ,  1000,   951,  3000,  2920, | , -3.4, 425.4, 4.404, |, 0.0
15867.7, 138.4, | , 25.4, 0.0, 407.4, | ,  1000,   958,  3000,  2952, | , -3.4, 425.9, 4.452, |, 0.0
15868.7, 138.3, | , 25.4, 0.0, 407.8, | ,  1000,   959,  3000,  2923, | , -3.4, 425.9, 4.421, |, 0.0
15869.7, 139.5, | , 25.4, 0.0, 401.6, | ,  1000,   955,  3000,  2910, | , -3.4, 426.3, 4.405, |, 0.0
15870.7, 139.2, | , 25.4, 0.0, 401.0, | ,  1000,   949,  3000,  2923, | , -3.4,  49.7, 0.514, |, 0.0
15871.7, 139.0, | , 25.4, 0.0, 402.3, | ,  1000,   953,  3000,  2948, | , -3.4,  73.2, 0.764, |, 0.0
15872.8, 138.7, | , 25.4, 0.0, 406.9, | ,  1000,   956,  3000,  2912, | , -3.4,  88.2, 0.913, |, 0.0
15873.8, 138.2, | , 25.4, 0.0, 406.2, | ,  1000,   951,  3000,  2923, | , -3.4,  86.5, 0.897, |, 0.0
15874.8, 138.4, | , 25.4, 0.0, 406.1, | ,  1000,   954,  3000,  2922, | , -3.4,  92.9, 0.964, |, 0.0
15875.8, 139.5, | , 25.4, 0.0, 401.8, | ,  1000,   951,  3000,  2944, | , -3.4, 103.2, 1.076, |, 0.0
15876.8, 139.3, | , 25.4, 0.0, 400.3, | ,  1000,   949,  3000,  2954, | , -3.4, 123.8, 1.293, |, 0.0
15877.8, 139.0, | , 25.4, 0.0, 401.6, | ,  1000,   950,  3000,  2929, | , -3.4, 131.9, 1.369, |, 0.0
15878.8, 138.4, | , 25.4, 0.0, 406.4, | ,  1000,   956,  3000,  2927, | , -3.4, 161.1, 1.673, |, 0.0
15879.8, 138.8, | , 25.4, 0.0, 406.1, | ,  1000,   955,  3000,  2925, | , -3.4, 152.5, 1.583, |, 0.0
15880.8, 138.4, | , 25.4, 0.0, 406.4, | ,  1000,   955,  3000,  2943, | , -3.4, 163.2, 1.702, |, 0.0
15881.9, 139.4, | , 25.4, 0.0, 401.8, | ,  1000,   954,  3000,  2924, | , -3.4, 174.4, 1.809, |, 0.0
15882.9, 139.6, | , 25.4, 0.0, 400.1, | ,  1000,   956,  3000,  2934, | , -3.4, 179.5, 1.868, |, 0.0
15883.9, 139.3, | , 25.4, 0.0, 401.1, | ,  1000,   956,  3000,  2922, | , -3.4, 194.1, 2.013, |, 0.0
15884.9, 138.5, | , 25.4, 0.0, 405.4, | ,  1000,   956,  3000,  2926, | , -3.4, 206.9, 2.148, |, 0.0
15885.9, 138.7, | , 25.4, 0.0, 406.6, | ,  1000,   955,  3000,  2913, | , -3.4, 213.8, 2.211, |, 0.0
15886.9, 139.6, | , 25.4, 0.0, 401.0, | ,  1000,   949,  3000,  2929, | , -3.4, 218.9, 2.271, |, 0.0
15887.9, 139.3, | , 25.4, 0.0, 398.7, | ,  1000,   953,  3000,  2907, | , -3.4, 236.0, 2.437, |, 0.0
15889.0, 139.6, | , 25.4, 0.0, 399.5, | ,  1000,   953,  3000,  2922, | , -3.4, 239.9, 2.486, |, 0.0
15890.0, 139.3, | , 25.4, 0.0, 399.2, | ,  1000,   954,  3000,  2920, | , -3.4, 274.2, 2.841, |, 0.0
15891.0, 138.4, | , 25.4, 0.0, 405.9, | ,  1000,   954,  3000,  2927, | , -3.4, 297.7, 3.091, |, 0.0
15892.0, 138.7, | , 25.4, 0.0, 406.0, | ,  1000,   951,  3000,  2919, | , -3.4, 271.6, 2.812, |, 0.0
15893.0, 139.3, | , 25.4, 0.0, 400.6, | ,  1000,   949,  3000,  2920, | , -3.4, 290.0, 3.001, |, 0.0
15894.0, 139.2, | , 25.4, 0.0, 399.1, | ,  1000,   955,  3000,  2944, | , -3.4, 307.2, 3.202, |, 0.0
15895.0, 139.6, | , 25.4, 0.0, 398.6, | ,  1000,   949,  3000,  2926, | , -3.4, 302.9, 3.139, |, 0.0
15896.0, 138.8, | , 25.4, 0.0, 406.1, | ,  1000,   955,  3000,  2951, | , -3.4, 317.5, 3.316, |, 0.0
15897.1, 138.4, | , 25.4, 0.0, 405.6, | ,  1000,   958,  3000,  2933, | , -3.4, 320.5, 3.335, |, 0.0
15898.1, 138.4, | , 25.4, 0.0, 405.9, | ,  1000,   957,  3000,  2942, | , -3.4, 353.9, 3.690, |, 0.0
15899.1, 139.4, | , 25.4, 0.0, 400.8, | ,  1000,   950,  3000,  2941, | , -3.4, 359.0, 3.735, |, 0.0
15900.1, 139.2, | , 25.4, 0.0, 398.4, | ,  1000,   955,  3000,  2928, | , -3.4, 343.6, 3.568, |, 0.0
15901.1, 138.9, | , 25.4, 0.0, 400.9, | ,  1000,   953,  3000,  2929, | , -3.4, 346.6, 3.598, |, 0.0
15902.1, 138.6, | , 25.4, 0.0, 406.1, | ,  1000,   952,  3000,  2941, | , -3.4, 356.0, 3.706, |, 0.0
15903.1, 138.3, | , 25.4, 0.0, 405.5, | ,  1000,   959,  3000,  2922, | , -3.4, 372.7, 3.869, |, 0.0
15904.1, 138.4, | , 25.4, 0.0, 405.4, | ,  1000,   957,  3000,  2952, | , -3.4, 382.1, 3.994, |, 0.0
15905.2, 139.6, | , 25.4, 0.0, 399.3, | ,  1000,   956,  3000,  2927, | , -3.4, 394.1, 4.093, |, 0.0
15906.2, 139.2, | , 25.4, 0.0, 399.3, | ,  1000,   951,  3000,  2943, | , -3.4, 373.2, 3.886, |, 0.0
15907.2, 139.1, | , 25.4, 0.0, 398.8, | ,  1000,   957,  3000,  2922, | , -3.4, 381.7, 3.959, |, 0.0
15908.2, 138.3, | , 25.4, 0.0, 405.3, | ,  1000,   956,  3000,  2931, | , -3.4, 379.6, 3.946, |, 0.0
15909.2, 138.6, | , 25.4, 0.0, 405.7, | ,  1000,   953,  3000,  2923, | , -3.4, 400.1, 4.148, |, 0.0
15910.2, 138.4, | , 25.4, 0.0, 404.8, | ,  1000,   957,  3000,  2938, | , -3.4, 390.3, 4.065, |, 0.0
15911.2, 139.1, | , 25.4, 0.0, 398.9, | ,  1000,   954,  3000,  2925, | , -3.4, 401.0, 4.159, |, 0.0
15912.2, 139.6, | , 25.4, 0.0, 398.8, | ,  1000,   955,  3000,  2929, | , -3.4, 386.9, 4.018, |, 0.0
15913.2, 139.3, | , 25.4, 0.0, 398.6, | ,  1000,   954,  3000,  2934, | , -3.4, 423.7, 4.405, |, 0.0
15914.3, 138.4, | , 25.4, 0.0, 404.9, | ,  1000,   958,  3000,  2925, | , -3.4, 407.4, 4.231, |, 0.0
15915.3, 138.7, | , 25.4, 0.0, 404.4, | ,  1000,   958,  3000,  2916, | , -3.4, 396.3, 4.105, |, 0.0
15916.3, 139.4, | , 25.4, 0.0, 399.7, | ,  1000,   954,  3000,  2921, | , -3.4, 396.7, 4.110, |, 0.0
15917.3, 139.3, | , 25.4, 0.0, 398.6, | ,  1000,   956,  3000,  2945, | , -3.4, 401.0, 4.184, |, 0.0
15918.3, 139.8, | , 25.4, 0.0, 397.5, | ,  1000,   953,  3000,  2948, | , -3.4, 405.3, 4.228, |, 0.0
15919.3, 138.9, | , 25.4, 0.0, 399.5, | ,  1000,   955,  3000,  2944, | , -3.4, 393.7, 4.105, |, 0.0
15920.3, 138.4, | , 25.4, 0.0, 404.1, | ,  1000,   953,  3000,  2911, | , -3.4, 399.7, 4.130, |, 0.0
15921.3, 138.4, | , 25.4, 0.0, 404.9, | ,  1000,   957,  3000,  2935, | , -3.4, 395.9, 4.120, |, 0.0
15922.4, 139.5, | , 25.4, 0.0, 399.7, | ,  1000,   951,  3000,  2940, | , -3.4, 416.9, 4.337, |, 0.0
15923.4, 139.3, | , 25.4, 0.0, 398.1, | ,  1000,   956,  3000,  2932, | , -3.4, 401.4, 4.174, |, 0.0
15924.4, 139.0, | , 25.4, 0.0, 399.6, | ,  1000,   955,  3000,  2919, | , -3.4, 399.3, 4.136, |, 0.0
15925.4, 138.8, | , 25.4, 0.0, 403.9, | ,  1000,   956,  3000,  2919, | , -3.4, 395.0, 4.093, |, 0.0
15926.4, 138.3, | , 25.4, 0.0, 404.0, | ,  1000,   957,  3000,  2944, | , -3.4, 412.1, 4.299, |, 0.0
15927.4, 138.4, | , 25.4, 0.0, 404.5, | ,  1000,   953,  3000,  2952, | , -3.4, 398.9, 4.166, |, 0.0
15928.4, 139.5, | , 25.4, 0.0, 398.3, | ,  1000,   955,  3000,  2916, | , -3.4, 414.7, 4.293, |, 0.0
15929.4, 139.6, | , 25.4, 0.0, 397.8, | ,  1000,   955,  3000,  2926, | , -3.4, 390.7, 4.055, |, 0.0
15930.4, 139.0, | , 25.4, 0.0, 397.2, | ,  1000,   954,  3000,  2936, | , -3.4, 385.6, 4.011, |, 0.0
15931.5, 138.7, | , 25.4, 0.0, 404.4, | ,  1000,   951,  3000,  2946, | , -3.4, 391.1, 4.076, |, 0.0
15932.5, 138.4, | , 25.4, 0.0, 404.2, | ,  1000,   956,  3000,  2928, | , -3.4, 390.7, 4.058, |, 0.0
15933.5, 138.3, | , 25.4, 0.0, 403.8, | ,  1000,   956,  3000,  2913, | , -3.4, 396.3, 4.100, |, 0.0
15934.5, 139.5, | , 25.4, 0.0, 394.8, | ,  1000,   951,  3000,  2937, | , -3.4, 390.3, 4.058, |, 0.0
15935.5, 139.7, | , 25.4, 0.0, 397.2, | ,  1000,   950,  3000,  2935, | , -3.4, 389.4, 4.046, |, 0.0
15936.5, 139.2, | , 25.4, 0.0, 396.6, | ,  1000,   955,  3000,  2935, | , -3.4, 402.3, 4.184, |, 0.0
15937.5, 138.3, | , 25.4, 0.0, 403.8, | ,  1000,   954,  3000,  2944, | , -3.4, 392.4, 4.090, |, 0.0
15938.5, 138.8, | , 25.4, 0.0, 404.0, | ,  1000,   956,  3000,  2922, | , -3.4, 389.9, 4.044, |, 0.0
15939.6, 139.2, | , 25.4, 0.0, 398.2, | ,  1000,   956,  3000,  2945, | , -3.4, 378.3, 3.947, |, 0.0
15940.6, 139.3, | , 25.4, 0.0, 396.7, | ,  1000,   953,  3000,  2918, | , -3.4, 411.3, 4.258, |, 0.0
15941.6, 139.3, | , 25.4, 0.0, 397.0, | ,  1000,   954,  3000,  2929, | , -3.4, 378.3, 3.928, |, 0.0
15942.6, 139.3, | , 25.4, 0.0, 396.8, | ,  1000,   953,  3000,  2922, | , -3.4, 407.4, 4.222, |, 0.0
15943.6, 138.2, | , 25.4, 0.0, 403.6, | ,  1000,   955,  3000,  2936, | , -3.4, 396.7, 4.127, |, 0.0
15944.6, 138.7, | , 25.4, 0.0, 403.8, | ,  1000,   956,  3000,  2926, | , -3.4, 390.3, 4.052, |, 0.0
15945.6, 139.4, | , 25.4, 0.0, 398.2, | ,  1000,   954,  3000,  2918, | , -3.4, 383.0, 3.965, |, 0.0
15946.6, 139.7, | , 25.4, 0.0, 396.1, | ,  1000,   953,  3000,  2937, | , -3.4, 384.7, 4.002, |, 0.0
15947.7, 139.3, | , 25.4, 0.0, 394.7, | ,  1000,   955,  3000,  2929, | , -3.4, 384.3, 3.992, |, 0.0
15948.7, 139.6, | , 25.4, 0.0, 396.4, | ,  1000,   955,  3000,  2936, | , -3.4, 401.0, 4.173, |, 0.0
15949.7, 138.3, | , 25.4, 0.0, 403.0, | ,  1000,   949,  3000,  2941, | , -3.4, 413.4, 4.300, |, 0.0
15950.7, 138.4, | , 25.4, 0.0, 403.2, | ,  1000,   955,  3000,  2933, | , -3.4, 411.7, 4.280, |, 0.0
15951.7, 139.6, | , 25.4, 0.0, 396.8, | ,  1000,   954,  3000,  2917, | , -3.4, 383.4, 3.969, |, 0.0
15952.7, 139.2, | , 25.4, 0.0, 396.3, | ,  1000,   952,  3000,  2929, | , -3.4, 377.4, 3.917, |, 0.0
15953.7, 139.1, | , 25.4, 0.0, 396.3, | ,  1000,   949,  3000,  2934, | , -3.4, 382.1, 3.969, |, 0.0
15954.7, 138.8, | , 25.4, 0.0, 403.3, | ,  1000,   960,  3000,  2936, | , -3.4, 392.9, 4.093, |, 0.0
15955.8, 138.4, | , 25.4, 0.0, 403.1, | ,  1000,   957,  3000,  2941, | , -3.4, 400.1, 4.170, |, 0.0
15956.8, 138.5, | , 25.4, 0.0, 402.2, | ,  1000,   958,  3000,  2940, | , -3.4, 377.0, 3.930, |, 0.0
15957.8, 139.5, | , 25.4, 0.0, 397.7, | ,  1000,   955,  3000,  2925, | , -3.4, 373.2, 3.872, |, 0.0
15958.8, 139.6, | , 25.4, 0.0, 396.3, | ,  1000,   951,  3000,  2937, | , -3.4, 375.3, 3.902, |, 0.0
15959.8, 139.3, | , 25.4, 0.0, 396.0, | ,  1000,   953,  3000,  2927, | , -3.4, 398.9, 4.139, |, 0.0
15960.8, 138.7, | , 25.4, 0.0, 402.3, | ,  1000,   957,  3000,  2914, | , -3.4, 378.3, 3.917, |, 0.0
15961.8, 139.0, | , 25.4, 0.0, 401.8, | ,  1000,   958,  3000,  2946, | , -3.4, 376.2, 3.927, |, 0.0
15962.8, 138.3, | , 25.4, 0.0, 402.5, | ,  1000,   956,  3000,  2933, | , -3.4, 375.3, 3.903, |, 0.0
15963.8, 139.3, | , 25.4, 0.0, 396.0, | ,  1000,   954,  3000,  2934, | , -3.4, 386.0, 4.014, |, 0.0
15964.9, 139.7, | , 25.4, 0.0, 395.6, | ,  1000,   948,  3000,  2918, | , -3.4, 375.3, 3.880, |, 0.0
15965.9, 138.9, | , 25.4, 0.0, 397.1, | ,  1000,   956,  3000,  2926, | , -3.4, 374.0, 3.883, |, 0.0
15966.9, 138.4, | , 25.4, 0.0, 401.2, | ,  1000,   958,  3000,  2941, | , -3.4, 373.6, 3.895, |, 0.0
15967.9, 138.7, | , 25.4, 0.0, 402.3, | ,  1000,   955,  3000,  2918, | , -3.4, 389.9, 4.038, |, 0.0
15968.9, 139.6, | , 25.4, 0.0, 396.7, | ,  1000,   949,  3000,  2946, | , -3.4, 374.4, 3.900, |, 0.0
15969.9, 139.4, | , 25.4, 0.0, 395.3, | ,  1000,   952,  3000,  2935, | , -3.4, 364.6, 3.790, |, 0.0
15970.9, 139.3, | , 25.4, 0.0, 395.1, | ,  1000,   955,  3000,  2913, | , -3.4, 383.9, 3.971, |, 0.0
15971.9, 139.6, | , 25.4, 0.0, 394.6, | ,  1000,   955,  3000,  2913, | , -3.4, 362.0, 3.744, |, 0.0
15973.0, 138.4, | , 25.4, 0.0, 402.0, | ,  1000,   953,  3000,  2914, | , -3.4, 365.4, 3.778, |, 0.0
15974.0, 138.4, | , 25.4, 0.0, 401.9, | ,  1000,   959,  3000,  2947, | , -3.4, 364.6, 3.808, |, 0.0
15975.0, 139.5, | , 25.4, 0.0, 396.7, | ,  1000,   955,  3000,  2926, | , -3.4, 362.9, 3.765, |, 0.0
15976.0, 139.2, | , 25.4, 0.0, 394.7, | ,  1000,   951,  3000,  2910, | , -3.4, 366.7, 3.786, |, 0.0
15977.0, 139.3, | , 25.4, 0.0, 394.8, | ,  1000,   948,  3000,  2911, | , -3.4, 364.2, 3.758, |, 0.0
15978.0, 138.7, | , 25.4, 0.0, 402.0, | ,  1000,   954,  3000,  2921, | , -3.4, 365.4, 3.787, |, 0.0
15979.0, 138.7, | , 25.4, 0.0, 402.1, | ,  1000,   952,  3000,  2940, | , -3.4, 382.6, 3.981, |, 0.0
15980.0, 138.4, | , 25.4, 0.0, 401.6, | ,  1000,   954,  3000,  2938, | , -3.4, 370.2, 3.852, |, 0.0
15981.0, 139.1, | , 25.4, 0.0, 396.2, | ,  1000,   950,  3000,  2922, | , -3.4, 367.6, 3.807, |, 0.0
15982.1, 139.7, | , 25.4, 0.0, 394.5, | ,  1000,   956,  3000,  2937, | , -3.4, 368.0, 3.831, |, 0.0
15983.1, 139.2, | , 25.4, 0.0, 395.8, | ,  1000,   953,  3000,  2924, | , -3.4, 367.6, 3.811, |, 0.0
15984.1, 138.5, | , 25.4, 0.0, 401.7, | ,  1000,   956,  3000,  2932, | , -3.4, 381.3, 3.965, |, 0.0
15985.1, 138.8, | , 25.4, 0.0, 402.1, | ,  1000,   953,  3000,  2929, | , -3.4, 365.4, 3.794, |, 0.0
15986.1, 138.3, | , 25.4, 0.0, 401.0, | ,  1000,   955,  3000,  2902, | , -3.4, 364.2, 3.756, |, 0.0
15987.1, 139.6, | , 25.4, 0.0, 391.2, | ,  1000,   948,  3000,  2918, | , -3.4, 357.3, 3.693, |, 0.0
15988.1, 139.7, | , 25.4, 0.0, 395.1, | ,  1000,   953,  3000,  2932, | , -3.4, 378.7, 3.934, |, 0.0
15989.1, 139.2, | , 25.4, 0.0, 393.6, | ,  1000,   954,  3000,  2917, | , -3.4, 359.4, 3.721, |, 0.0
15990.2, 138.3, | , 25.4, 0.0, 401.0, | ,  1000,   956,  3000,  2936, | , -3.4, 369.3, 3.844, |, 0.0
15991.2, 138.4, | , 25.4, 0.0, 401.4, | ,  1000,   955,  3000,  2941, | , -3.4, 360.7, 3.759, |, 0.0
15992.2, 139.3, | , 25.4, 0.0, 395.2, | ,  1000,   953,  3000,  2938, | , -3.4, 355.6, 3.700, |, 0.0
15993.2, 139.3, | , 25.4, 0.0, 394.9, | ,  1000,   952,  3000,  2940, | , -3.4, 362.9, 3.776, |, 0.0
15994.2, 139.8, | , 25.4, 0.0, 394.5, | ,  1000,   955,  3000,  2921, | , -3.4, 356.0, 3.690, |, 0.0
15995.2, 139.3, | , 25.4, 0.0, 394.9, | ,  1000,   950,  3000,  2942, | , -3.4, 358.6, 3.733, |, 0.0
15996.2, 138.4, | , 25.4, 0.0, 400.5, | ,  1000,   957,  3000,  2918, | , -3.4, 359.9, 3.730, |, 0.0
15997.2, 138.5, | , 25.4, 0.0, 400.2, | ,  1000,   961,  3000,  2943, | , -3.4, 355.6, 3.713, |, 0.0
15998.3, 139.4, | , 25.4, 0.0, 395.7, | ,  1000,   953,  3000,  2931, | , -3.4, 365.4, 3.796, |, 0.0
15999.3, 139.2, | , 25.4, 0.0, 394.6, | ,  1000,   955,  3000,  2926, | , -3.4, 381.7, 3.962, |, 0.0
16000.3, 139.2, | , 25.4, 0.0, 394.9, | ,  1000,   954,  3000,  2943, | , -3.4, 356.4, 3.715, |, 0.0
16001.3, 139.5, | , 25.4, 0.0, 396.3, | ,  1000,   953,  3000,  2930, | , -3.4, 356.0, 3.697, |, 0.0
16002.3, 138.5, | , 25.4, 0.0, 400.1, | ,  1000,   952,  3000,  2926, | , -3.4, 357.3, 3.705, |, 0.0
16003.3, 138.4, | , 25.4, 0.0, 400.3, | ,  1000,   956,  3000,  2925, | , -3.4, 358.2, 3.717, |, 0.0
16004.3, 139.0, | , 25.4, 0.0, 395.8, | ,  1000,   954,  3000,  2937, | , -3.4, 371.4, 3.865, |, 0.0
16005.3, 139.6, | , 25.4, 0.0, 394.3, | ,  1000,   957,  3000,  2911, | , -3.4, 378.3, 3.913, |, 0.0
16006.3, 139.0, | , 25.4, 0.0, 395.7, | ,  1000,   952,  3000,  2950, | , -3.4, 358.2, 3.738, |, 0.0
16007.4, 138.8, | , 25.4, 0.0, 399.5, | ,  1000,   957,  3000,  2929, | , -3.4, 350.4, 3.642, |, 0.0
16008.4, 138.6, | , 25.4, 0.0, 400.9, | ,  1000,   957,  3000,  2934, | , -3.4, 348.7, 3.629, |, 0.0
16009.4, 138.3, | , 25.4, 0.0, 400.2, | ,  1000,   953,  3000,  2937, | , -3.4, 347.9, 3.618, |, 0.0
16010.4, 139.1, | , 25.4, 0.0, 395.0, | ,  1000,   950,  3000,  2926, | , -3.4, 365.9, 3.792, |, 0.0
16011.4, 139.6, | , 25.4, 0.0, 394.2, | ,  1000,   953,  3000,  2930, | , -3.4, 352.6, 3.662, |, 0.0
16012.4, 139.7, | , 25.4, 0.0, 393.3, | ,  1000,   950,  3000,  2923, | , -3.4, 369.7, 3.830, |, 0.0
16013.4, 138.2, | , 25.4, 0.0, 400.2, | ,  1000,   950,  3000,  2929, | , -3.4, 349.2, 3.622, |, 0.0
16014.4, 138.7, | , 25.4, 0.0, 400.4, | ,  1000,   960,  3000,  2933, | , -3.4, 350.9, 3.653, |, 0.0
16015.4, 138.7, | , 25.4, 0.0, 400.3, | ,  1000,   957,  3000,  2932, | , -3.4, 350.4, 3.645, |, 0.0
16016.5, 139.2, | , 25.4, 0.0, 393.6, | ,  1000,   950,  3000,  2933, | , -3.4, 356.0, 3.697, |, 0.0
16017.5, 139.4, | , 25.4, 0.0, 392.9, | ,  1000,   952,  3000,  2941, | , -3.4, 358.6, 3.733, |, 0.0
16018.5, 139.5, | , 25.4, 0.0, 395.4, | ,  1000,   955,  3000,  2943, | , -3.4, 347.0, 3.617, |, 0.0
16019.5, 138.5, | , 25.4, 0.0, 399.1, | ,  1000,   953,  3000,  2922, | , -3.4, 356.9, 3.698, |, 0.0
16020.5, 138.2, | , 25.4, 0.0, 399.5, | ,  1000,   956,  3000,  2926, | , -3.4, 355.2, 3.687, |, 0.0
16021.5, 139.4, | , 25.4, 0.0, 394.5, | ,  1000,   955,  3000,  2923, | , -3.4, 360.3, 3.737, |, 0.0
16022.5, 139.5, | , 25.4, 0.0, 392.4, | ,  1000,   955,  3000,  2933, | , -3.4, 366.7, 3.813, |, 0.0
16023.5, 139.3, | , 25.4, 0.0, 393.1, | ,  1000,   949,  3000,  2935, | , -3.4, 380.4, 3.951, |, 0.0
16024.6, 139.7, | , 25.4, 0.0, 392.6, | ,  1000,   955,  3000,  2923, | , -3.4, 345.7, 3.586, |, 0.0
16025.6, 138.4, | , 25.4, 0.0, 399.5, | ,  1000,   958,  3000,  2918, | , -3.4, 350.0, 3.627, |, 0.0
16026.6, 138.3, | , 25.4, 0.0, 398.9, | ,  1000,   953,  3000,  2943, | , -3.4, 340.6, 3.548, |, 0.0
16027.6, 139.4, | , 25.4, 0.0, 394.0, | ,  1000,   949,  3000,  2934, | , -3.4, 344.0, 3.572, |, 0.0
16028.6, 139.8, | , 25.4, 0.0, 392.4, | ,  1000,   949,  3000,  2912, | , -3.4, 343.2, 3.543, |, 0.0
16029.6, 139.2, | , 25.4, 0.0, 392.8, | ,  1000,   955,  3000,  2930, | , -3.4, 348.3, 3.618, |, 0.0
16030.6, 138.3, | , 25.4, 0.0, 399.0, | ,  1000,   954,  3000,  2938, | , -3.4, 347.9, 3.620, |, 0.0
16031.6, 138.3, | , 25.4, 0.0, 399.1, | ,  1000,   952,  3000,  2948, | , -3.4, 371.4, 3.873, |, 0.0
16032.6, 138.4, | , 25.4, 0.0, 399.1, | ,  1000,   952,  3000,  2941, | , -3.4, 367.2, 3.822, |, 0.0
16033.7, 139.2, | , 25.4, 0.0, 393.0, | ,  1000,   956,  3000,  2941, | , -3.4, 339.7, 3.540, |, 0.0
16034.7, 139.6, | , 25.4, 0.0, 392.8, | ,  1000,   953,  3000,  2922, | , -3.4, 341.9, 3.543, |, 0.0
16035.7, 139.0, | , 25.4, 0.0, 394.5, | ,  1000,   953,  3000,  2916, | , -3.4, 368.0, 3.808, |, 0.0
16036.7, 138.4, | , 25.4, 0.0, 399.1, | ,  1000,   957,  3000,  2952, | , -3.4, 361.2, 3.776, |, 0.0
16037.7, 138.4, | , 25.4, 0.0, 398.7, | ,  1000,   955,  3000,  2946, | , -3.4, 348.3, 3.633, |, 0.0
16038.7, 138.8, | , 25.4, 0.0, 398.2, | ,  1000,   959,  3000,  2915, | , -3.4, 333.3, 3.453, |, 0.0
16039.7, 139.6, | , 25.4, 0.0, 389.2, | ,  1000,   955,  3000,  2903, | , -3.4, 342.3, 3.532, |, 0.0
16040.7, 139.0, | , 25.4, 0.0, 394.0, | ,  1000,   949,  3000,  2952, | , -3.4, 349.6, 3.647, |, 0.0
16041.7, 139.3, | , 25.4, 0.0, 392.4, | ,  1000,   952,  3000,  2935, | , -3.4, 331.6, 3.447, |, 0.0
16042.8, 138.4, | , 25.4, 0.0, 398.6, | ,  1000,   958,  3000,  2915, | , -3.4, 352.2, 3.647, |, 0.0
16043.8, 138.5, | , 25.4, 0.0, 398.1, | ,  1000,   959,  3000,  2946, | , -3.4, 344.0, 3.593, |, 0.0
16044.8, 138.8, | , 25.4, 0.0, 398.6, | ,  1000,   952,  3000,  2908, | , -3.4, 347.9, 3.591, |, 0.0
16045.8, 139.6, | , 25.4, 0.0, 392.6, | ,  1000,   950,  3000,  2943, | , -3.4, 344.4, 3.586, |, 0.0
16046.8, 139.2, | , 25.4, 0.0, 392.2, | ,  1000,   952,  3000,  2948, | , -3.4, 334.6, 3.490, |, 0.0
16047.8, 139.1, | , 25.4, 0.0, 393.1, | ,  1000,   953,  3000,  2936, | , -3.4, 335.9, 3.493, |, 0.0
16048.8, 138.9, | , 25.4, 0.0, 397.4, | ,  1000,   956,  3000,  2920, | , -3.4, 364.2, 3.775, |, 0.0
16049.8, 138.4, | , 25.4, 0.0, 397.6, | ,  1000,   957,  3000,  2926, | , -3.4, 353.0, 3.666, |, 0.0
16050.8, 139.2, | , 25.4, 0.0, 392.3, | ,  1000,   957,  3000,  2923, | , -3.4, 335.0, 3.476, |, 0.0
16051.9, 139.6, | , 25.4, 0.0, 391.6, | ,  1000,   950,  3000,  2924, | , -3.4, 350.0, 3.626, |, 0.0
16052.9, 139.6, | , 25.4, 0.0, 391.5, | ,  1000,   950,  3000,  2918, | , -3.4, 332.5, 3.439, |, 0.0
16053.9, 139.5, | , 25.4, 0.0, 390.6, | ,  1000,   949,  3000,  2948, | , -3.4, 334.6, 3.488, |, 0.0
16054.9, 139.4, | , 25.4, 0.0, 389.1, | ,  1000,   954,  3000,  2931, | , -3.4, 334.6, 3.476, |, 0.0
16055.9, 138.8, | , 25.4, 0.0, 398.2, | ,  1000,   957,  3000,  2922, | , -3.4, 335.9, 3.485, |, 0.0
16056.9, 139.1, | , 25.4, 0.0, 392.6, | ,  1000,   954,  3000,  2947, | , -3.4, 350.4, 3.655, |, 0.0
16057.9, 139.3, | , 25.4, 0.0, 391.5, | ,  1000,   955,  3000,  2916, | , -3.4, 343.2, 3.553, |, 0.0
16058.9, 139.7, | , 25.4, 0.0, 390.8, | ,  1000,   949,  3000,  2921, | , -3.4, 334.2, 3.459, |, 0.0
16060.0, 138.3, | , 25.4, 0.0, 398.2, | ,  1000,   960,  3000,  2940, | , -3.4, 335.4, 3.498, |, 0.0
16061.0, 138.3, | , 25.4, 0.0, 398.0, | ,  1000,   955,  3000,  2945, | , -3.4, 335.9, 3.503, |, 0.0
16062.0, 138.7, | , 25.4, 0.0, 398.0, | ,  1000,   957,  3000,  2918, | , -3.4, 340.6, 3.529, |, 0.0
16063.0, 139.4, | , 25.4, 0.0, 392.7, | ,  1000,   953,  3000,  2932, | , -3.4, 324.3, 3.369, |, 0.0
16064.0, 139.3, | , 25.4, 0.0, 390.7, | ,  1000,   955,  3000,  2932, | , -3.4, 345.3, 3.589, |, 0.0
16065.0, 139.5, | , 25.4, 0.0, 392.2, | ,  1000,   957,  3000,  2911, | , -3.4, 353.0, 3.651, |, 0.0
16066.0, 138.4, | , 25.4, 0.0, 397.2, | ,  1000,   959,  3000,  2938, | , -3.4, 329.0, 3.429, |, 0.0
16067.0, 138.3, | , 25.4, 0.0, 397.3, | ,  1000,   959,  3000,  2929, | , -3.4, 327.7, 3.407, |, 0.0
16068.1, 138.4, | , 25.5, 0.0, 397.7, | ,  1000,   956,  3000,  2949, | , -3.4, 324.3, 3.387, |, 0.0
16069.1, 140.1, | , 25.4, 0.0, 388.3, | ,  1000,   953,  3000,  2937, | , -3.4, 340.6, 3.543, |, 0.0
16070.1, 139.2, | , 25.4, 0.0, 390.7, | ,  1000,   954,  3000,  2940, | , -3.4, 324.3, 3.377, |, 0.0
16071.1, 139.3, | , 25.4, 0.0, 391.9, | ,  1000,   956,  3000,  2926, | , -3.4, 325.6, 3.380, |, 0.0
16072.1, 138.7, | , 25.4, 0.0, 397.4, | ,  1000,   953,  3000,  2924, | , -3.4, 357.3, 3.704, |, 0.0
16073.1, 138.3, | , 25.4, 0.0, 396.9, | ,  1000,   959,  3000,  2926, | , -3.4, 330.3, 3.432, |, 0.0
16074.1, 139.3, | , 25.5, 0.0, 391.1, | ,  1000,   956,  3000,  2916, | , -3.4, 326.5, 3.380, |, 0.0
16075.1, 139.8, | , 25.4, 0.0, 390.3, | ,  1000,   954,  3000,  2942, | , -3.4, 327.3, 3.410, |, 0.0
16076.2, 139.3, | , 25.4, 0.0, 389.8, | ,  1000,   951,  3000,  2924, | , -3.4, 317.5, 3.290, |, 0.0
16077.2, 139.2, | , 25.4, 0.0, 389.6, | ,  1000,   955,  3000,  2918, | , -3.4, 316.6, 3.279, |, 0.0
16078.2, 138.7, | , 25.4, 0.0, 396.9, | ,  1000,   958,  3000,  2924, | , -3.4, 320.0, 3.322, |, 0.0
16079.2, 138.5, | , 25.5, 0.0, 396.2, | ,  1000,   958,  3000,  2938, | , -3.4, 334.2, 3.481, |, 0.0
16080.2, 139.1, | , 25.4, 0.0, 391.6, | ,  1000,   950,  3000,  2933, | , -3.4, 321.7, 3.341, |, 0.0
16081.2, 139.6, | , 25.4, 0.0, 390.3, | ,  1000,   956,  3000,  2926, | , -3.4, 333.3, 3.461, |, 0.0
16082.2, 139.4, | , 25.4, 0.0, 392.0, | ,  1000,   954,  3000,  2945, | , -3.4, 316.6, 3.301, |, 0.0
16083.2, 139.3, | , 25.4, 0.0, 389.9, | ,  1000,   949,  3000,  2944, | , -3.4, 327.7, 3.412, |, 0.0
16084.3, 138.4, | , 25.4, 0.0, 395.7, | ,  1000,   955,  3000,  2928, | , -3.4, 324.7, 3.372, |, 0.0
16085.3, 138.7, | , 25.4, 0.0, 396.9, | ,  1000,   959,  3000,  2935, | , -3.4, 331.2, 3.449, |, 0.0
16086.3, 139.0, | , 25.4, 0.0, 390.9, | ,  1000,   953,  3000,  2927, | , -3.4, 320.9, 3.329, |, 0.0
16087.3, 139.7, | , 25.4, 0.0, 389.2, | ,  1000,   952,  3000,  2948, | , -3.4, 319.2, 3.329, |, 0.0
16088.3, 139.4, | , 25.4, 0.0, 391.3, | ,  1000,   957,  3000,  2926, | , -3.4, 345.7, 3.590, |, 0.0
16089.3, 138.6, | , 25.4, 0.0, 395.4, | ,  1000,   954,  3000,  2938, | , -3.4, 320.5, 3.335, |, 0.0
16090.3, 138.3, | , 25.4, 0.0, 396.0, | ,  1000,   957,  3000,  2929, | , -3.4, 340.6, 3.539, |, 0.0
16091.3, 138.7, | , 25.4, 0.0, 396.3, | ,  1000,   956,  3000,  2921, | , -3.4, 342.7, 3.553, |, 0.0
16092.3, 139.6, | , 25.4, 0.0, 391.1, | ,  1000,   951,  3000,  2931, | , -3.4, 319.2, 3.314, |, 0.0
16093.3, 139.4, | , 25.4, 0.0, 389.1, | ,  1000,   949,  3000,  2939, | , -3.4, 344.4, 3.582, |, 0.0
16094.4, 139.1, | , 25.4, 0.0, 390.3, | ,  1000,   955,  3000,  2933, | , -3.4, 337.6, 3.511, |, 0.0
16095.4, 138.7, | , 25.4, 0.0, 396.3, | ,  1000,   956,  3000,  2917, | , -3.4, 317.9, 3.293, |, 0.0
16096.4, 138.3, | , 25.4, 0.0, 396.1, | ,  1000,   952,  3000,  2927, | , -3.4, 319.2, 3.311, |, 0.0
16097.4, 138.3, | , 25.4, 0.0, 395.8, | ,  1000,   951,  3000,  2939, | , -3.4, 316.6, 3.294, |, 0.0
16098.4, 139.6, | , 25.4, 0.0, 389.2, | ,  1000,   953,  3000,  2936, | , -3.4, 315.7, 3.283, |, 0.0
16099.4, 139.4, | , 25.4, 0.0, 388.6, | ,  1000,   956,  3000,  2935, | , -3.4, 320.5, 3.335, |, 0.0
16100.4, 139.1, | , 25.4, 0.0, 391.1, | ,  1000,   957,  3000,  2945, | , -3.4, 311.9, 3.255, |, 0.0
16101.4, 138.7, | , 25.4, 0.0, 396.2, | ,  1000,   952,  3000,  2933, | , -3.4, 313.2, 3.254, |, 0.0
16102.5, 138.3, | , 25.4, 0.0, 396.0, | ,  1000,   957,  3000,  2941, | , -3.4, 347.9, 3.626, |, 0.0
16103.5, 139.2, | , 25.4, 0.0, 390.4, | ,  1000,   951,  3000,  2938, | , -3.4, 309.3, 3.217, |, 0.0
16104.5, 139.8, | , 25.4, 0.0, 388.7, | ,  1000,   952,  3000,  2929, | , -3.4, 338.9, 3.517, |, 0.0
16105.5, 139.3, | , 25.4, 0.0, 388.8, | ,  1000,   950,  3000,  2940, | , -3.4, 308.9, 3.214, |, 0.0
16106.5, 139.1, | , 25.4, 0.0, 388.8, | ,  1000,   949,  3000,  2906, | , -3.4, 335.0, 3.453, |, 0.0
16107.5, 138.7, | , 25.4, 0.0, 395.8, | ,  1000,   955,  3000,  2937, | , -3.4, 317.9, 3.309, |, 0.0
16108.5, 138.2, | , 25.4, 0.0, 395.7, | ,  1000,   955,  3000,  2929, | , -3.4, 339.7, 3.529, |, 0.0
16109.6, 139.1, | , 25.4, 0.0, 389.8, | ,  1000,   954,  3000,  2925, | , -3.4, 311.0, 3.226, |, 0.0
16110.6, 139.3, | , 25.4, 0.0, 388.9, | ,  1000,   951,  3000,  2950, | , -3.4, 313.2, 3.267, |, 0.0
16111.6, 139.7, | , 25.4, 0.0, 388.6, | ,  1000,   955,  3000,  2928, | , -3.4, 339.3, 3.523, |, 0.0
16112.6, 138.4, | , 25.4, 0.0, 394.9, | ,  1000,   956,  3000,  2923, | , -3.4, 320.0, 3.320, |, 0.0
16113.6, 138.4, | , 25.4, 0.0, 395.1, | ,  1000,   955,  3000,  2942, | , -3.4, 318.3, 3.317, |, 0.0
16114.6, 138.8, | , 25.4, 0.0, 394.8, | ,  1000,   959,  3000,  2928, | , -3.4, 323.9, 3.367, |, 0.0
16115.6, 139.1, | , 25.4, 0.0, 389.7, | ,  1000,   953,  3000,  2929, | , -3.4, 311.9, 3.238, |, 0.0
16116.6, 139.3, | , 25.4, 0.0, 388.6, | ,  1000,   954,  3000,  2942, | , -3.4, 311.5, 3.245, |, 0.0
16117.7, 139.3, | , 25.4, 0.0, 390.5, | ,  1000,   954,  3000,  2929, | , -3.4, 314.0, 3.261, |, 0.0
16118.7, 138.8, | , 25.4, 0.0, 395.1, | ,  1000,   957,  3000,  2948, | , -3.4, 307.2, 3.208, |, 0.0
16119.7, 138.5, | , 25.5, 0.0, 394.2, | ,  1000,   957,  3000,  2919, | , -3.4, 307.2, 3.184, |, 0.0
16120.7, 138.9, | , 25.4, 0.0, 394.8, | ,  1000,   957,  3000,  2908, | , -3.4, 320.5, 3.312, |, 0.0
16121.7, 140.0, | , 25.4, 0.0, 384.9, | ,  1000,   954,  3000,  2928, | , -3.4, 302.9, 3.144, |, 0.0
16122.7, 139.4, | , 25.4, 0.0, 388.2, | ,  1000,   956,  3000,  2924, | , -3.4, 301.2, 3.125, |, 0.0
16123.7, 139.3, | , 25.4, 0.0, 387.8, | ,  1000,   955,  3000,  2930, | , -3.4, 320.5, 3.329, |, 0.0
16124.7, 138.8, | , 25.4, 0.0, 394.3, | ,  1000,   953,  3000,  2922, | , -3.4, 307.6, 3.188, |, 0.0
16125.7, 138.7, | , 25.5, 0.0, 394.9, | ,  1000,   958,  3000,  2927, | , -3.4, 334.2, 3.472, |, 0.0
16126.7, 138.3, | , 25.4, 0.0, 394.7, | ,  1000,   957,  3000,  2933, | , -3.4, 326.5, 3.396, |, 0.0
16127.8, 139.2, | , 25.4, 0.0, 387.8, | ,  1000,   953,  3000,  2926, | , -3.4, 308.9, 3.204, |, 0.0
16128.8, 139.4, | , 25.4, 0.0, 387.8, | ,  1000,   947,  3000,  2934, | , -3.4, 303.7, 3.153, |, 0.0
16129.8, 139.3, | , 25.4, 0.0, 387.6, | ,  1000,   950,  3000,  2938, | , -3.4, 320.5, 3.332, |, 0.0
16130.8, 138.3, | , 25.5, 0.0, 394.2, | ,  1000,   953,  3000,  2928, | , -3.4, 308.9, 3.206, |, 0.0
16131.8, 138.7, | , 25.4, 0.0, 394.6, | ,  1000,   959,  3000,  2933, | , -3.4, 319.2, 3.322, |, 0.0
16132.8, 139.0, | , 25.5, 0.0, 389.1, | ,  1000,   953,  3000,  2941, | , -3.4, 334.2, 3.480, |, 0.0
16133.8, 139.3, | , 25.4, 0.0, 388.1, | ,  1000,   954,  3000,  2943, | , -3.4, 322.6, 3.362, |, 0.0
16134.8, 139.4, | , 25.4, 0.0, 387.0, | ,  1000,   952,  3000,  2919, | , -3.4, 317.9, 3.291, |, 0.0
16135.9, 139.0, | , 25.4, 0.0, 389.2, | ,  1000,   955,  3000,  2932, | , -3.4, 323.5, 3.362, |, 0.0
16136.9, 138.4, | , 25.4, 0.0, 394.2, | ,  1000,   951,  3000,  2941, | , -3.4, 323.0, 3.362, |, 0.0
16137.9, 138.6, | , 25.5, 0.0, 394.9, | ,  1000,   959,  3000,  2912, | , -3.4, 334.6, 3.464, |, 0.0
16138.9, 139.0, | , 25.5, 0.0, 389.4, | ,  1000,   956,  3000,  2952, | , -3.4, 302.0, 3.157, |, 0.0
16139.9, 139.2, | , 25.5, 0.0, 387.2, | ,  1000,   955,  3000,  2907, | , -3.4, 301.2, 3.111, |, 0.0
16140.9, 139.5, | , 25.4, 0.0, 387.7, | ,  1000,   949,  3000,  2946, | , -3.4, 332.9, 3.468, |, 0.0
16141.9, 138.3, | , 25.5, 0.0, 394.3, | ,  1000,   958,  3000,  2922, | , -3.4, 296.9, 3.081, |, 0.0
16143.0, 138.4, | , 25.4, 0.0, 394.2, | ,  1000,   954,  3000,  2944, | , -3.4, 299.5, 3.121, |, 0.0
16144.0, 138.4, | , 25.5, 0.0, 393.9, | ,  1000,   960,  3000,  2933, | , -3.4, 305.0, 3.175, |, 0.0
16145.0, 139.6, | , 25.5, 0.0, 388.5, | ,  1000,   955,  3000,  2937, | , -3.4, 297.7, 3.098, |, 0.0
16146.0, 139.2, | , 25.4, 0.0, 387.3, | ,  1000,   949,  3000,  2937, | , -3.4, 315.3, 3.277, |, 0.0
16147.0, 138.8, | , 25.5, 0.0, 387.6, | ,  1000,   947,  3000,  2914, | , -3.4, 302.0, 3.119, |, 0.0
16148.0, 138.7, | , 25.5, 0.0, 394.2, | ,  1000,   956,  3000,  2923, | , -3.4, 301.2, 3.125, |, 0.0
16149.0, 138.3, | , 25.5, 0.0, 394.0, | ,  1000,   954,  3000,  2952, | , -3.4, 324.3, 3.388, |, 0.0
16150.0, 138.3, | , 25.5, 0.0, 392.9, | ,  1000,   955,  3000,  2917, | , -3.4, 296.5, 3.070, |, 0.0
16151.0, 139.7, | , 25.5, 0.0, 386.7, | ,  1000,   954,  3000,  2933, | , -3.4, 294.3, 3.059, |, 0.0
16152.1, 139.6, | , 25.4, 0.0, 387.1, | ,  1000,   952,  3000,  2950, | , -3.4, 310.2, 3.237, |, 0.0
16153.1, 139.2, | , 25.4, 0.0, 387.4, | ,  1000,   950,  3000,  2926, | , -3.4, 305.9, 3.170, |, 0.0
16154.1, 138.8, | , 25.5, 0.0, 393.8, | ,  1000,   955,  3000,  2952, | , -3.4, 304.2, 3.177, |, 0.0
16155.1, 138.8, | , 25.5, 0.0, 392.9, | ,  1000,   957,  3000,  2912, | , -3.4, 295.2, 3.055, |, 0.0
16156.1, 139.1, | , 25.4, 0.0, 387.4, | ,  1000,   954,  3000,  2910, | , -3.4, 295.2, 3.050, |, 0.0
16157.1, 139.7, | , 25.5, 0.0, 387.1, | ,  1000,   948,  3000,  2952, | , -3.4, 302.0, 3.150, |, 0.0
16158.1, 139.3, | , 25.5, 0.0, 386.5, | ,  1000,   960,  3000,  2918, | , -3.4, 296.9, 3.078, |, 0.0
16159.1, 139.3, | , 25.5, 0.0, 385.8, | ,  1000,   955,  3000,  2924, | , -3.4, 294.7, 3.058, |, 0.0
16160.2, 138.9, | , 25.5, 0.0, 392.6, | ,  1000,   951,  3000,  2927, | , -3.4, 292.2, 3.030, |, 0.0
16161.2, 138.7, | , 25.5, 0.0, 393.3, | ,  1000,   959,  3000,  2928, | , -3.4, 290.0, 3.015, |, 0.0
16162.2, 139.2, | , 25.5, 0.0, 387.4, | ,  1000,   957,  3000,  2939, | , -3.4, 289.6, 3.017, |, 0.0
16163.2, 139.3, | , 25.5, 0.0, 386.4, | ,  1000,   954,  3000,  2929, | , -3.4, 290.9, 3.021, |, 0.0
16164.2, 139.6, | , 25.5, 0.0, 384.9, | ,  1000,   955,  3000,  2931, | , -3.4, 287.0, 2.983, |, 0.0
16165.2, 139.3, | , 25.5, 0.0, 385.5, | ,  1000,   957,  3000,  2919, | , -3.4, 287.9, 2.984, |, 0.0
16166.2, 138.3, | , 25.5, 0.0, 392.9, | ,  1000,   956,  3000,  2935, | , -3.4, 290.9, 3.027, |, 0.0
16167.2, 138.7, | , 25.5, 0.0, 393.4, | ,  1000,   955,  3000,  2935, | , -3.4, 290.9, 3.027, |, 0.0
16168.3, 139.1, | , 25.5, 0.0, 387.6, | ,  1000,   958,  3000,  2940, | , -3.4, 304.2, 3.171, |, 0.0
16169.3, 139.3, | , 25.5, 0.0, 385.9, | ,  1000,   950,  3000,  2929, | , -3.4, 294.3, 3.053, |, 0.0
16170.3, 139.5, | , 25.5, 0.0, 386.3, | ,  1000,   953,  3000,  2941, | , -3.4, 295.6, 3.078, |, 0.0
16171.3, 138.4, | , 25.5, 0.0, 392.6, | ,  1000,   955,  3000,  2941, | , -3.4, 296.5, 3.089, |, 0.0
16172.3, 138.4, | , 25.5, 0.0, 392.6, | ,  1000,   956,  3000,  2926, | , -3.4, 297.3, 3.086, |, 0.0
16173.3, 138.7, | , 25.5, 0.0, 393.0, | ,  1000,   958,  3000,  2941, | , -3.4, 296.5, 3.091, |, 0.0
16174.3, 139.6, | , 25.5, 0.0, 382.8, | ,  1000,   951,  3000,  2913, | , -3.4, 309.7, 3.201, |, 0.0
16175.3, 139.3, | , 25.5, 0.0, 385.5, | ,  1000,   951,  3000,  2924, | , -3.4, 289.6, 3.001, |, 0.0
16176.4, 138.9, | , 25.5, 0.0, 387.7, | ,  1000,   953,  3000,  2913, | , -3.4, 290.9, 3.008, |, 0.0
16177.4, 138.3, | , 25.5, 0.0, 392.5, | ,  1000,   953,  3000,  2942, | , -3.4, 321.3, 3.347, |, 0.0
16178.4, 138.3, | , 25.5, 0.0, 392.7, | ,  1000,   956,  3000,  2928, | , -3.4, 310.6, 3.226, |, 0.0
16179.4, 138.4, | , 25.5, 0.0, 392.4, | ,  1000,   956,  3000,  2935, | , -3.4, 290.0, 3.018, |, 0.0
16180.4, 139.7, | , 25.5, 0.0, 385.4, | ,  1000,   949,  3000,  2930, | , -3.4, 288.7, 2.996, |, 0.0
16181.4, 139.3, | , 25.5, 0.0, 385.0, | ,  1000,   953,  3000,  2920, | , -3.4, 316.2, 3.275, |, 0.0
16182.4, 139.1, | , 25.4, 0.0, 387.1, | ,  1000,   951,  3000,  2919, | , -3.4, 287.0, 2.971, |, 0.0
16183.4, 138.8, | , 25.5, 0.0, 392.4, | ,  1000,   953,  3000,  2923, | , -3.4, 291.7, 3.024, |, 0.0
16184.5, 138.7, | , 25.5, 0.0, 391.9, | ,  1000,   953,  3000,  2929, | , -3.4, 318.3, 3.304, |, 0.0
16185.5, 139.1, | , 25.5, 0.0, 386.7, | ,  1000,   955,  3000,  2931, | , -3.4, 290.5, 3.019, |, 0.0
16186.5, 139.3, | , 25.5, 0.0, 385.1, | ,  1000,   953,  3000,  2912, | , -3.4, 287.0, 2.967, |, 0.0
16187.5, 139.6, | , 25.5, 0.0, 385.5, | ,  1000,   954,  3000,  2923, | , -3.4, 301.2, 3.122, |, 0.0
16188.5, 139.3, | , 25.5, 0.0, 385.2, | ,  1000,   957,  3000,  2935, | , -3.4, 297.7, 3.099, |, 0.0
16189.5, 138.2, | , 25.5, 0.0, 391.8, | ,  1000,   958,  3000,  2936, | , -3.4,  24.8, 0.259, |, 0.0
16190.5, 138.7, | , 25.5, 0.0, 391.9, | ,  1000,   954,  3000,  2926, | , -3.4,  33.8, 0.351, |, 0.0
16191.5, 139.1, | , 25.5, 0.0, 386.3, | ,  1000,   949,  3000,  2923, | , -3.4,  57.4, 0.594, |, 0.0
16192.6, 139.8, | , 25.5, 0.0, 385.1, | ,  1000,   955,  3000,  2933, | , -3.4,  51.8, 0.539, |, 0.0
16193.6, 139.6, | , 25.4, 0.0, 386.0, | ,  1000,   952,  3000,  2941, | , -3.4,  53.1, 0.553, |, 0.0
16194.6, 138.4, | , 25.5, 0.0, 391.5, | ,  1000,   955,  3000,  2922, | , -3.4,  63.0, 0.653, |, 0.0
16195.6, 138.4, | , 25.5, 0.0, 391.3, | ,  1000,   955,  3000,  2927, | , -3.4,  88.2, 0.916, |, 0.0
16196.6, 138.7, | , 25.5, 0.0, 392.1, | ,  1000,   953,  3000,  2923, | , -3.4,  81.0, 0.839, |, 0.0
16197.6, 139.2, | , 25.5, 0.0, 385.6, | ,  1000,   954,  3000,  2935, | , -3.4, 110.5, 1.150, |, 0.0
16198.6, 139.2, | , 25.5, 0.0, 384.6, | ,  1000,   956,  3000,  2923, | , -3.4, 116.1, 1.204, |, 0.0
16199.6, 139.4, | , 25.5, 0.0, 386.4, | ,  1000,   951,  3000,  2934, | , -3.4, 101.1, 1.050, |, 0.0
16200.7, 138.3, | , 25.5, 0.0, 391.4, | ,  1000,   960,  3000,  2941, | , -3.4, 110.1, 1.149, |, 0.0
16201.7, 138.3, | , 25.5, 0.0, 391.0, | ,  1000,   955,  3000,  2941, | , -3.4, 116.9, 1.218, |, 0.0
16202.7, 138.9, | , 25.5, 0.0, 390.7, | ,  1000,   956,  3000,  2929, | , -3.4, 118.2, 1.229, |, 0.0
16203.7, 139.6, | , 25.5, 0.0, 385.0, | ,  1000,   953,  3000,  2922, | , -3.4, 126.4, 1.310, |, 0.0
16204.7, 139.2, | , 25.5, 0.0, 384.6, | ,  1000,   949,  3000,  2914, | , -3.4, 138.8, 1.434, |, 0.0
16205.7, 139.3, | , 25.5, 0.0, 384.2, | ,  1000,   954,  3000,  2917, | , -3.4, 155.9, 1.614, |, 0.0
16206.7, 138.7, | , 25.5, 0.0, 391.4, | ,  1000,   957,  3000,  2941, | , -3.4, 163.6, 1.706, |, 0.0
16207.7, 138.5, | , 25.5, 0.0, 390.4, | ,  1000,   953,  3000,  2939, | , -3.4, 158.5, 1.650, |, 0.0
16208.7, 138.4, | , 25.5, 0.0, 390.8, | ,  1000,   956,  3000,  2942, | , -3.4, 174.4, 1.818, |, 0.0
16209.8, 139.1, | , 25.5, 0.0, 384.7, | ,  1000,   951,  3000,  2918, | , -3.4, 173.1, 1.791, |, 0.0
16210.8, 139.5, | , 25.5, 0.0, 384.5, | ,  1000,   950,  3000,  2910, | , -3.4, 182.5, 1.884, |, 0.0
16211.8, 138.9, | , 25.5, 0.0, 385.9, | ,  1000,   949,  3000,  2920, | , -3.4, 186.4, 1.928, |, 0.0
16212.8, 138.8, | , 25.5, 0.0, 390.4, | ,  1000,   953,  3000,  2934, | , -3.4, 194.9, 2.026, |, 0.0
16213.8, 138.7, | , 25.5, 0.0, 391.3, | ,  1000,   954,  3000,  2952, | , -3.4, 207.3, 2.166, |, 0.0
16214.8, 139.0, | , 25.5, 0.0, 385.2, | ,  1000,   950,  3000,  2918, | , -3.4, 203.1, 2.101, |, 0.0
16215.8, 139.3, | , 25.5, 0.0, 384.1, | ,  1000,   955,  3000,  2922, | , -3.4, 209.1, 2.168, |, 0.0
16216.8, 139.5, | , 25.5, 0.0, 384.5, | ,  1000,   956,  3000,  2948, | , -3.4, 215.5, 2.250, |, 0.0
16217.9, 139.3, | , 25.5, 0.0, 383.0, | ,  1000,   950,  3000,  2926, | , -3.4, 220.2, 2.283, |, 0.0
16218.9, 138.4, | , 25.5, 0.0, 390.9, | ,  1000,   956,  3000,  2948, | , -3.4, 256.2, 2.675, |, 0.0
16219.9, 138.7, | , 25.5, 0.0, 390.8, | ,  1000,   955,  3000,  2909, | , -3.4, 266.0, 2.749, |, 0.0
16220.9, 139.0, | , 25.5, 0.0, 384.7, | ,  1000,   949,  3000,  2929, | , -3.4, 232.6, 2.413, |, 0.0
16221.9, 139.2, | , 25.5, 0.0, 383.8, | ,  1000,   954,  3000,  2929, | , -3.4, 242.9, 2.523, |, 0.0
16222.9, 139.6, | , 25.5, 0.0, 383.4, | ,  1000,   955,  3000,  2926, | , -3.4, 254.5, 2.642, |, 0.0
16223.9, 138.3, | , 25.5, 0.0, 390.3, | ,  1000,   957,  3000,  2915, | , -3.4, 251.9, 2.609, |, 0.0
16224.9, 138.3, | , 25.5, 0.0, 390.4, | ,  1000,   956,  3000,  2952, | , -3.4, 268.2, 2.804, |, 0.0
16226.0, 138.7, | , 25.5, 0.0, 390.6, | ,  1000,   955,  3000,  2924, | , -3.4, 251.0, 2.604, |, 0.0
16227.0, 139.4, | , 25.5, 0.0, 385.2, | ,  1000,   956,  3000,  2941, | , -3.4, 258.8, 2.696, |, 0.0
16228.0, 139.2, | , 25.5, 0.0, 383.6, | ,  1000,   955,  3000,  2921, | , -3.4, 256.6, 2.660, |, 0.0
16229.0, 139.0, | , 25.5, 0.0, 385.3, | ,  1000,   950,  3000,  2925, | , -3.4, 254.5, 2.637, |, 0.0
16230.0, 138.7, | , 25.5, 0.0, 390.1, | ,  1000,   959,  3000,  2922, | , -3.4, 278.5, 2.890, |, 0.0
16231.0, 138.3, | , 25.5, 0.0, 389.6, | ,  1000,   956,  3000,  2937, | , -3.4, 267.3, 2.783, |, 0.0
16232.0, 138.4, | , 25.5, 0.0, 389.8, | ,  1000,   959,  3000,  2929, | , -3.4, 269.0, 2.797, |, 0.0
16233.0, 139.7, | , 25.5, 0.0, 380.0, | ,  1000,   952,  3000,  2933, | , -3.4, 268.2, 2.787, |, 0.0
16234.0, 139.2, | , 25.5, 0.0, 383.0, | ,  1000,   953,  3000,  2926, | , -3.4, 263.5, 2.733, |, 0.0
16235.1, 139.0, | , 25.5, 0.0, 382.9, | ,  1000,   954,  3000,  2926, | , -3.4, 267.8, 2.778, |, 0.0
16236.1, 138.6, | , 25.5, 0.0, 389.8, | ,  1000,   959,  3000,  2938, | , -3.4, 269.9, 2.813, |, 0.0
16237.1, 138.6, | , 25.5, 0.0, 389.7, | ,  1000,   957,  3000,  2933, | , -3.4, 268.2, 2.791, |, 0.0
16238.1, 138.5, | , 25.5, 0.0, 389.0, | ,  1000,   957,  3000,  2923, | , -3.4, 269.5, 2.796, |, 0.0
16239.1, 139.0, | , 25.5, 0.0, 383.8, | ,  1000,   955,  3000,  2905, | , -3.4, 287.9, 2.972, |, 0.0
16240.1, 139.6, | , 25.5, 0.0, 383.2, | ,  1000,   956,  3000,  2931, | , -3.4, 262.2, 2.726, |, 0.0
16241.1, 139.0, | , 25.5, 0.0, 384.7, | ,  1000,   957,  3000,  2924, | , -3.4, 266.0, 2.761, |, 0.0
16242.1, 138.7, | , 25.5, 0.0, 390.0, | ,  1000,   955,  3000,  2942, | , -3.4, 268.6, 2.799, |, 0.0
16243.2, 138.8, | , 25.5, 0.0, 389.1, | ,  1000,   957,  3000,  2918, | , -3.4, 272.0, 2.819, |, 0.0
16244.2, 139.1, | , 25.5, 0.0, 383.7, | ,  1000,   956,  3000,  2935, | , -3.4, 294.3, 3.063, |, 0.0
16245.2, 139.2, | , 25.5, 0.0, 382.8, | ,  1000,   948,  3000,  2926, | , -3.4, 266.0, 2.756, |, 0.0
16246.2, 139.6, | , 25.5, 0.0, 382.9, | ,  1000,   955,  3000,  2947, | , -3.4, 281.5, 2.937, |, 0.0
16247.2, 139.3, | , 25.5, 0.0, 382.8, | ,  1000,   954,  3000,  2938, | , -3.4, 268.6, 2.796, |, 0.0
16248.2, 138.5, | , 25.5, 0.0, 387.9, | ,  1000,   954,  3000,  2934, | , -3.4, 266.0, 2.766, |, 0.0
16249.2, 138.7, | , 25.5, 0.0, 389.1, | ,  1000,   951,  3000,  2922, | , -3.4, 266.9, 2.765, |, 0.0
16250.2, 139.4, | , 25.5, 0.0, 384.1, | ,  1000,   947,  3000,  2933, | , -3.4, 275.5, 2.859, |, 0.0
16251.2, 139.4, | , 25.5, 0.0, 381.8, | ,  1000,   949,  3000,  2933, | , -3.4, 264.8, 2.749, |, 0.0
16252.3, 139.3, | , 25.5, 0.0, 381.8, | ,  1000,   950,  3000,  2922, | , -3.4, 265.2, 2.746, |, 0.0
16253.3, 138.3, | , 25.5, 0.0, 387.8, | ,  1000,   954,  3000,  2911, | , -3.4, 263.9, 2.728, |, 0.0
16254.3, 138.2, | , 25.5, 0.0, 388.9, | ,  1000,   956,  3000,  2929, | , -3.4, 268.2, 2.786, |, 0.0
16255.3, 138.3, | , 25.5, 0.0, 388.4, | ,  1000,   959,  3000,  2918, | , -3.4, 273.8, 2.838, |, 0.0
