Repository: jdhuang-csm/Ru-BCA

## Methods
* (BaO)<sub>x</sub>-(CaO)<sub>y</sub>-(Al<sub>2</sub>O<sub>3</sub>)<sub>1-x-y</sub> (BCA) catalyst supports were synthesized via sol-gel and solid-state methods. 
* Ru/BCA catalysts were prepared via incipient wetness impregnation to achieve 1 wt. % Ru loading.
* Ammonia synthesis rates were measured for Ru/BCA catalysts in a packed-bed reactor at 480-600<sup>o</sup>C, 10 bar, and space velocities up to 1.3 x 10<sup>6</sup> ml g<sub>cat</sub><sup>-1</sup> h<sup>-1</sup>.
* A machine learning (ML) model was employed to improve understanding of the behavior of Ru/BCA catalysts.
* A microkinetic model was developed to describe the best-performing catalyst.

File: data/init_files_Cadigan/BCA411.txt (part 41 of 53)
********** Start test **********
Elapsed time, Pressure, | , LJtemp(C), Inner-Temp, Outer-Temp, | , N2-set, N2-flow, H2-set, H2-flow, | , pH, NH3_ppm, NH3_Prod_rate, |, In222Temp
15861.3, 139.0, | , 24.0, 0.0, 504.0, | ,  1000,   959,  3000,  2935, | , -3.4, 1379.1, 13.412, |, 0.0
15862.3, 139.0, | , 24.0, 0.0, 502.2, | ,  1000,   953,  3000,  2929, | , -3.4, 1379.6, 13.375, |, 0.0
15863.3, 138.5, | , 24.0, 0.0, 503.5, | ,  1000,   952,  3000,  2911, | , -3.4, 1395.0, 13.456, |, 0.0
15864.3, 137.9, | , 24.0, 0.0, 508.4, | ,  1000,   958,  3000,  2932, | , -3.4, 1385.1, 13.454, |, 0.0
15865.3, 138.5, | , 24.0, 0.0, 507.7, | ,  1000,   953,  3000,  2926, | , -3.4, 1380.4, 13.371, |, 0.0
15866.4, 137.9, | , 24.0, 0.0, 508.0, | ,  1000,   953,  3000,  2918, | , -3.4, 1386.0, 13.396, |, 0.0
15867.4, 139.1, | , 24.0, 0.0, 500.1, | ,  1000,   954,  3000,  2937, | , -3.4, 1376.1, 13.372, |, 0.0
15868.4, 139.0, | , 24.0, 0.0, 501.5, | ,  1000,   954,  3000,  2931, | , -3.4, 1372.7, 13.317, |, 0.0
15869.4, 138.6, | , 24.0, 0.0, 502.8, | ,  1000,   957,  3000,  2924, | , -3.4, 1371.0, 13.286, |, 0.0
15870.4, 138.0, | , 24.0, 0.0, 507.3, | ,  1000,   954,  3000,  2926, | , -3.4, 1392.4, 13.488, |, 0.0
15871.4, 138.3, | , 24.0, 0.0, 508.2, | ,  1000,   960,  3000,  2952, | , -3.4, 1368.9, 13.372, |, 0.0
15872.4, 138.9, | , 24.0, 0.0, 502.2, | ,  1000,   960,  3000,  2931, | , -3.4, 1359.4, 13.210, |, 0.0
15873.4, 138.8, | , 24.0, 0.0, 500.7, | ,  1000,   958,  3000,  2919, | , -3.4, 1361.1, 13.180, |, 0.0
15874.5, 139.1, | , 24.0, 0.0, 501.6, | ,  1000,   949,  3000,  2936, | , -3.4, 1359.0, 13.186, |, 0.0
15875.5, 139.2, | , 24.0, 0.0, 501.5, | ,  1000,   958,  3000,  2926, | , -3.4, 1364.1, 13.231, |, 0.0
15876.5, 137.8, | , 24.0, 0.0, 507.3, | ,  1000,   952,  3000,  2937, | , -3.4, 1377.9, 13.381, |, 0.0
15877.5, 138.2, | , 24.0, 0.0, 507.6, | ,  1000,   956,  3000,  2926, | , -3.4, 1357.3, 13.160, |, 0.0
15878.5, 138.5, | , 24.0, 0.0, 502.4, | ,  1000,   959,  3000,  2941, | , -3.4, 1356.0, 13.205, |, 0.0
15879.5, 138.7, | , 24.0, 0.0, 500.8, | ,  1000,   950,  3000,  2946, | , -3.4, 1361.6, 13.249, |, 0.0
15880.5, 138.7, | , 24.0, 0.0, 500.5, | ,  1000,   955,  3000,  2921, | , -3.4, 1348.7, 13.056, |, 0.0
15881.5, 139.0, | , 24.0, 0.0, 506.6, | ,  1000,   955,  3000,  2958, | , -3.4, 1375.7, 13.443, |, 0.0
15882.6, 137.9, | , 24.0, 0.0, 507.1, | ,  1000,   956,  3000,  2930, | , -3.4, 1360.7, 13.205, |, 0.0
15883.6, 138.2, | , 24.0, 0.0, 507.4, | ,  1000,   950,  3000,  2914, | , -3.4, 1359.4, 13.116, |, 0.0
15884.6, 138.5, | , 24.0, 0.0, 501.8, | ,  1000,   959,  3000,  2935, | , -3.4, 1378.3, 13.403, |, 0.0
15885.6, 138.9, | , 24.0, 0.0, 500.3, | ,  1000,   949,  3000,  2940, | , -3.4, 1348.7, 13.096, |, 0.0
15886.6, 138.5, | , 24.0, 0.0, 501.8, | ,  1000,   957,  3000,  2926, | , -3.4, 1341.0, 13.002, |, 0.0
15887.6, 138.3, | , 24.0, 0.0, 507.5, | ,  1000,   961,  3000,  2922, | , -3.4, 1334.6, 12.944, |, 0.0
15888.6, 138.3, | , 24.0, 0.0, 507.3, | ,  1000,   956,  3000,  2924, | , -3.4, 1347.4, 13.057, |, 0.0
15889.6, 137.9, | , 24.0, 0.0, 507.1, | ,  1000,   959,  3000,  2938, | , -3.4, 1334.6, 12.990, |, 0.0
15890.6, 139.1, | , 24.0, 0.0, 501.7, | ,  1000,   959,  3000,  2914, | , -3.4, 1332.4, 12.890, |, 0.0
15891.7, 139.2, | , 24.0, 0.0, 500.8, | ,  1000,   956,  3000,  2944, | , -3.4, 1333.3, 12.986, |, 0.0
15892.7, 138.5, | , 23.9, 0.0, 502.3, | ,  1000,   957,  3000,  2922, | , -3.4, 1347.4, 13.055, |, 0.0
15893.7, 137.8, | , 24.0, 0.0, 506.9, | ,  1000,   960,  3000,  2926, | , -3.4, 1344.4, 13.049, |, 0.0
15894.7, 138.1, | , 24.0, 0.0, 506.9, | ,  1000,   960,  3000,  2929, | , -3.4, 1341.4, 13.029, |, 0.0
15895.7, 138.0, | , 24.0, 0.0, 506.0, | ,  1000,   954,  3000,  2935, | , -3.4, 1334.2, 12.958, |, 0.0
15896.7, 139.2, | , 24.0, 0.0, 498.2, | ,  1000,   956,  3000,  2951, | , -3.4, 1327.3, 12.950, |, 0.0
15897.7, 139.1, | , 24.0, 0.0, 499.8, | ,  1000,   961,  3000,  2914, | , -3.4, 1332.0, 12.891, |, 0.0
15898.7, 138.5, | , 24.0, 0.0, 500.8, | ,  1000,   954,  3000,  2922, | , -3.4, 1329.0, 12.861, |, 0.0
15899.8, 137.8, | , 24.0, 0.0, 505.9, | ,  1000,   960,  3000,  2937, | , -3.4, 1329.9, 12.943, |, 0.0
15900.8, 138.3, | , 24.0, 0.0, 506.0, | ,  1000,   961,  3000,  2945, | , -3.4, 1337.6, 13.048, |, 0.0
15901.8, 138.9, | , 24.0, 0.0, 499.7, | ,  1000,   955,  3000,  2934, | , -3.4, 1352.2, 13.134, |, 0.0
15902.8, 138.8, | , 24.0, 0.0, 499.7, | ,  1000,   960,  3000,  2928, | , -3.4, 1320.0, 12.816, |, 0.0
15903.8, 139.0, | , 24.0, 0.0, 500.1, | ,  1000,   956,  3000,  2946, | , -3.4, 1318.7, 12.852, |, 0.0
15904.8, 139.1, | , 23.9, 0.0, 499.9, | ,  1000,   949,  3000,  2923, | , -3.4, 1341.4, 12.972, |, 0.0
15905.8, 138.1, | , 24.0, 0.0, 505.0, | ,  1000,   961,  3000,  2933, | , -3.4, 1313.6, 12.774, |, 0.0
15906.8, 138.0, | , 24.0, 0.0, 505.6, | ,  1000,   961,  3000,  2952, | , -3.4, 1314.4, 12.844, |, 0.0
15907.8, 139.0, | , 24.0, 0.0, 500.6, | ,  1000,   957,  3000,  2926, | , -3.4, 1336.7, 12.962, |, 0.0
15908.9, 139.2, | , 24.0, 0.0, 499.8, | ,  1000,   959,  3000,  2941, | , -3.4, 1312.3, 12.780, |, 0.0
15909.9, 138.8, | , 24.0, 0.0, 500.8, | ,  1000,   959,  3000,  2934, | , -3.4, 1309.3, 12.730, |, 0.0
15910.9, 139.0, | , 24.0, 0.0, 499.5, | ,  1000,   956,  3000,  2913, | , -3.4, 1318.3, 12.737, |, 0.0
15911.9, 137.9, | , 24.0, 0.0, 505.1, | ,  1000,   958,  3000,  2924, | , -3.4, 1308.9, 12.689, |, 0.0
15912.9, 137.8, | , 24.0, 0.0, 505.4, | ,  1000,   958,  3000,  2941, | , -3.4, 1318.3, 12.835, |, 0.0
15913.9, 138.7, | , 24.0, 0.0, 500.6, | ,  1000,   956,  3000,  2929, | , -3.4, 1321.3, 12.821, |, 0.0
15914.9, 139.2, | , 24.0, 0.0, 499.3, | ,  1000,   950,  3000,  2940, | , -3.4, 1317.0, 12.794, |, 0.0
15916.0, 138.9, | , 24.0, 0.0, 498.1, | ,  1000,   958,  3000,  2952, | , -3.4, 1296.5, 12.657, |, 0.0
15917.0, 138.2, | , 24.0, 0.0, 505.5, | ,  1000,   956,  3000,  2937, | , -3.4, 1305.5, 12.692, |, 0.0
15918.0, 138.2, | , 24.0, 0.0, 504.9, | ,  1000,   962,  3000,  2948, | , -3.4, 1313.2, 12.823, |, 0.0
15919.0, 137.8, | , 24.0, 0.0, 504.9, | ,  1000,   953,  3000,  2937, | , -3.4, 1294.7, 12.580, |, 0.0
15920.0, 138.9, | , 24.0, 0.0, 500.2, | ,  1000,   951,  3000,  2935, | , -3.4, 1319.6, 12.806, |, 0.0
15921.0, 139.2, | , 24.0, 0.0, 498.3, | ,  1000,   954,  3000,  2941, | , -3.4, 1317.4, 12.813, |, 0.0
15922.0, 138.7, | , 24.0, 0.0, 499.3, | ,  1000,   952,  3000,  2918, | , -3.4, 1318.3, 12.742, |, 0.0
15923.0, 137.9, | , 24.0, 0.0, 504.5, | ,  1000,   958,  3000,  2928, | , -3.4, 1302.9, 12.644, |, 0.0
15924.1, 138.4, | , 24.0, 0.0, 504.6, | ,  1000,   955,  3000,  2922, | , -3.4, 1304.6, 12.632, |, 0.0
15925.1, 138.0, | , 24.0, 0.0, 504.7, | ,  1000,   953,  3000,  2928, | , -3.4, 1280.6, 12.412, |, 0.0
15926.1, 139.1, | , 24.0, 0.0, 495.3, | ,  1000,   949,  3000,  2912, | , -3.4, 1278.0, 12.323, |, 0.0
15927.1, 139.3, | , 24.0, 0.0, 498.5, | ,  1000,   953,  3000,  2958, | , -3.4, 1279.7, 12.500, |, 0.0
15928.1, 138.7, | , 24.0, 0.0, 498.6, | ,  1000,   953,  3000,  2923, | , -3.4, 1287.0, 12.460, |, 0.0
15929.1, 137.9, | , 24.0, 0.0, 504.2, | ,  1000,   956,  3000,  2924, | , -3.4, 1302.5, 12.622, |, 0.0
15930.1, 138.1, | , 24.0, 0.0, 504.7, | ,  1000,   960,  3000,  2943, | , -3.4, 1288.7, 12.560, |, 0.0
15931.1, 138.5, | , 24.0, 0.0, 503.8, | ,  1000,   959,  3000,  2937, | , -3.4, 1284.0, 12.495, |, 0.0
15932.1, 138.9, | , 24.0, 0.0, 497.6, | ,  1000,   950,  3000,  2917, | , -3.4, 1285.3, 12.413, |, 0.0
15933.2, 138.8, | , 24.0, 0.0, 498.2, | ,  1000,   952,  3000,  2926, | , -3.4, 1274.6, 12.342, |, 0.0
15934.2, 139.2, | , 24.0, 0.0, 498.2, | ,  1000,   959,  3000,  2930, | , -3.4, 1272.0, 12.356, |, 0.0
15935.2, 138.0, | , 24.0, 0.0, 504.2, | ,  1000,   955,  3000,  2942, | , -3.4, 1305.9, 12.709, |, 0.0
15936.2, 138.2, | , 24.0, 0.0, 503.3, | ,  1000,   955,  3000,  2925, | , -3.4, 1297.7, 12.573, |, 0.0
15937.2, 138.7, | , 24.0, 0.0, 499.1, | ,  1000,   955,  3000,  2939, | , -3.4, 1272.9, 12.378, |, 0.0
15938.2, 139.2, | , 24.0, 0.0, 498.1, | ,  1000,   955,  3000,  2937, | , -3.4, 1270.3, 12.348, |, 0.0
15939.2, 138.8, | , 24.0, 0.0, 497.4, | ,  1000,   959,  3000,  2937, | , -3.4, 1296.5, 12.612, |, 0.0
15940.2, 138.7, | , 24.0, 0.0, 498.8, | ,  1000,   955,  3000,  2926, | , -3.4, 1264.7, 12.257, |, 0.0
15941.2, 138.3, | , 24.0, 0.0, 503.3, | ,  1000,   949,  3000,  2929, | , -3.4, 1282.7, 12.423, |, 0.0
15942.3, 137.8, | , 24.0, 0.0, 503.8, | ,  1000,   955,  3000,  2913, | , -3.4, 1266.9, 12.240, |, 0.0
15943.3, 138.7, | , 24.0, 0.0, 498.1, | ,  1000,   954,  3000,  2920, | , -3.4, 1266.5, 12.252, |, 0.0
15944.3, 139.3, | , 24.0, 0.0, 497.6, | ,  1000,   956,  3000,  2932, | , -3.4, 1258.3, 12.218, |, 0.0
15945.3, 139.2, | , 24.0, 0.0, 494.9, | ,  1000,   949,  3000,  2929, | , -3.4, 1263.5, 12.234, |, 0.0
15946.3, 138.2, | , 24.0, 0.0, 502.5, | ,  1000,   953,  3000,  2932, | , -3.4, 1255.8, 12.184, |, 0.0
15947.3, 138.4, | , 24.0, 0.0, 503.3, | ,  1000,   958,  3000,  2948, | , -3.4, 1275.0, 12.437, |, 0.0
15948.3, 138.4, | , 24.0, 0.0, 503.6, | ,  1000,   960,  3000,  2925, | , -3.4, 1251.5, 12.143, |, 0.0
15949.3, 138.7, | , 24.0, 0.0, 498.5, | ,  1000,   951,  3000,  2929, | , -3.4, 1255.8, 12.171, |, 0.0
15950.3, 139.0, | , 24.0, 0.0, 497.8, | ,  1000,   957,  3000,  2948, | , -3.4, 1264.7, 12.335, |, 0.0
15951.3, 139.1, | , 24.0, 0.0, 498.2, | ,  1000,   954,  3000,  2940, | , -3.4, 1269.5, 12.344, |, 0.0
15952.4, 138.2, | , 24.0, 0.0, 503.4, | ,  1000,   954,  3000,  2930, | , -3.4, 1252.3, 12.148, |, 0.0
15953.4, 138.0, | , 24.0, 0.0, 503.0, | ,  1000,   957,  3000,  2928, | , -3.4, 1254.5, 12.173, |, 0.0
15954.4, 138.2, | , 24.0, 0.0, 503.4, | ,  1000,   950,  3000,  2923, | , -3.4, 1279.3, 12.374, |, 0.0
15955.4, 139.1, | , 24.0, 0.0, 498.4, | ,  1000,   949,  3000,  2937, | , -3.4, 1265.2, 12.279, |, 0.0
15956.4, 138.9, | , 24.0, 0.0, 496.7, | ,  1000,   957,  3000,  2924, | , -3.4, 1247.2, 12.088, |, 0.0
15957.4, 138.7, | , 24.0, 0.0, 496.3, | ,  1000,   956,  3000,  2915, | , -3.4, 1257.5, 12.159, |, 0.0
15958.4, 138.4, | , 24.0, 0.0, 502.7, | ,  1000,   961,  3000,  2942, | , -3.4, 1250.2, 12.188, |, 0.0
15959.4, 138.2, | , 24.0, 0.0, 502.5, | ,  1000,   954,  3000,  2942, | , -3.4, 1239.5, 12.061, |, 0.0
15960.5, 138.1, | , 24.0, 0.0, 502.3, | ,  1000,   961,  3000,  2939, | , -3.4, 1245.0, 12.127, |, 0.0
15961.5, 139.5, | , 24.0, 0.0, 496.1, | ,  1000,   959,  3000,  2922, | , -3.4, 1231.3, 11.937, |, 0.0
15962.5, 138.8, | , 24.0, 0.0, 495.9, | ,  1000,   953,  3000,  2933, | , -3.4, 1231.3, 11.951, |, 0.0
15963.5, 138.8, | , 24.0, 0.0, 496.2, | ,  1000,   959,  3000,  2903, | , -3.4, 1260.9, 12.164, |, 0.0
15964.5, 138.2, | , 24.0, 0.0, 502.0, | ,  1000,   960,  3000,  2941, | , -3.4, 1261.7, 12.291, |, 0.0
15965.5, 138.3, | , 24.0, 0.0, 502.2, | ,  1000,   956,  3000,  2923, | , -3.4, 1224.9, 11.868, |, 0.0
15966.5, 138.8, | , 24.0, 0.0, 496.4, | ,  1000,   959,  3000,  2914, | , -3.4, 1231.3, 11.912, |, 0.0
15967.5, 138.9, | , 24.0, 0.0, 496.5, | ,  1000,   960,  3000,  2940, | , -3.4, 1229.6, 11.975, |, 0.0
15968.5, 139.3, | , 24.0, 0.0, 496.4, | ,  1000,   958,  3000,  2937, | , -3.4, 1216.3, 11.832, |, 0.0
15969.6, 138.7, | , 24.0, 0.0, 496.6, | ,  1000,   951,  3000,  2944, | , -3.4, 1218.0, 11.850, |, 0.0
15970.6, 138.0, | , 24.0, 0.0, 501.7, | ,  1000,   962,  3000,  2950, | , -3.4, 1215.9, 11.879, |, 0.0
15971.6, 138.5, | , 24.0, 0.0, 501.4, | ,  1000,   959,  3000,  2941, | , -3.4, 1227.9, 11.960, |, 0.0
15972.6, 139.1, | , 24.0, 0.0, 497.1, | ,  1000,   956,  3000,  2940, | , -3.4, 1238.2, 12.047, |, 0.0
15973.6, 138.8, | , 24.0, 0.0, 495.6, | ,  1000,   957,  3000,  2907, | , -3.4, 1230.0, 11.869, |, 0.0
15974.6, 139.2, | , 24.0, 0.0, 496.8, | ,  1000,   953,  3000,  2918, | , -3.4, 1226.2, 11.856, |, 0.0
15975.6, 137.9, | , 24.0, 0.0, 501.0, | ,  1000,   956,  3000,  2929, | , -3.4, 1224.5, 11.883, |, 0.0
15976.6, 138.3, | , 24.0, 0.0, 500.6, | ,  1000,   961,  3000,  2955, | , -3.4, 1218.0, 11.912, |, 0.0
15977.7, 138.5, | , 24.0, 0.0, 501.5, | ,  1000,   961,  3000,  2927, | , -3.4, 1234.3, 11.988, |, 0.0
15978.7, 139.2, | , 24.0, 0.0, 496.5, | ,  1000,   950,  3000,  2950, | , -3.4, 1241.2, 12.089, |, 0.0
15979.7, 138.8, | , 24.0, 0.0, 495.2, | ,  1000,   956,  3000,  2933, | , -3.4, 1216.8, 11.819, |, 0.0
15980.7, 138.7, | , 24.0, 0.0, 496.7, | ,  1000,   958,  3000,  2922, | , -3.4, 1219.3, 11.815, |, 0.0
15981.7, 138.5, | , 24.0, 0.0, 500.5, | ,  1000,   963,  3000,  2934, | , -3.4, 1218.9, 11.864, |, 0.0
15982.7, 138.0, | , 24.0, 0.0, 501.0, | ,  1000,   959,  3000,  2937, | , -3.4, 1217.6, 11.849, |, 0.0
15983.7, 138.0, | , 24.0, 0.0, 501.0, | ,  1000,   961,  3000,  2942, | , -3.4, 1251.0, 12.196, |, 0.0
15984.7, 139.0, | , 24.0, 0.0, 496.3, | ,  1000,   958,  3000,  2923, | , -3.4, 1222.8, 11.852, |, 0.0
15985.8, 138.9, | , 24.0, 0.0, 494.7, | ,  1000,   959,  3000,  2929, | , -3.4, 1223.6, 11.881, |, 0.0
15986.8, 139.0, | , 24.0, 0.0, 493.2, | ,  1000,   955,  3000,  2934, | , -3.4, 1248.5, 12.128, |, 0.0
15987.8, 138.4, | , 24.0, 0.0, 500.6, | ,  1000,   951,  3000,  2924, | , -3.4, 1217.6, 11.785, |, 0.0
15988.8, 138.5, | , 24.0, 0.0, 501.1, | ,  1000,   955,  3000,  2947, | , -3.4, 1236.9, 12.055, |, 0.0
15989.8, 137.9, | , 24.0, 0.0, 500.6, | ,  1000,   954,  3000,  2929, | , -3.4, 1222.3, 11.854, |, 0.0
15990.8, 139.7, | , 24.0, 0.0, 494.7, | ,  1000,   952,  3000,  2944, | , -3.4, 1217.2, 11.846, |, 0.0
15991.8, 139.3, | , 24.0, 0.0, 494.4, | ,  1000,   959,  3000,  2940, | , -3.4, 1219.8, 11.876, |, 0.0
15992.8, 138.7, | , 24.0, 0.0, 496.1, | ,  1000,   957,  3000,  2944, | , -3.4, 196.6, 1.918, |, 0.0
15993.8, 138.0, | , 24.0, 0.0, 500.5, | ,  1000,   953,  3000,  2933, | , -3.4, 229.6, 2.230, |, 0.0
15994.9, 138.1, | , 24.0, 0.0, 500.5, | ,  1000,   949,  3000,  2913, | , -3.4, 283.6, 2.738, |, 0.0
15995.9, 138.7, | , 24.0, 0.0, 494.8, | ,  1000,   957,  3000,  2935, | , -3.4, 291.7, 2.839, |, 0.0
15996.9, 139.1, | , 24.0, 0.0, 493.5, | ,  1000,   953,  3000,  2933, | , -3.4, 331.2, 3.217, |, 0.0
15997.9, 138.9, | , 24.0, 0.0, 494.3, | ,  1000,   959,  3000,  2916, | , -3.4, 374.0, 3.623, |, 0.0
15998.9, 139.0, | , 24.0, 0.0, 494.1, | ,  1000,   957,  3000,  2918, | , -3.4, 409.6, 3.967, |, 0.0
15999.9, 138.0, | , 24.0, 0.0, 500.2, | ,  1000,   958,  3000,  2936, | , -3.4, 413.4, 4.024, |, 0.0
16000.9, 138.4, | , 24.0, 0.0, 500.6, | ,  1000,   960,  3000,  2925, | , -3.4, 445.6, 4.326, |, 0.0
16002.0, 138.5, | , 24.0, 0.0, 495.1, | ,  1000,   947,  3000,  2918, | , -3.4, 489.7, 4.731, |, 0.0
16003.0, 138.9, | , 24.0, 0.0, 493.6, | ,  1000,   955,  3000,  2956, | , -3.4, 527.4, 5.156, |, 0.0
16004.0, 139.0, | , 24.0, 0.0, 495.2, | ,  1000,   953,  3000,  2938, | , -3.4, 547.5, 5.325, |, 0.0
16005.0, 138.7, | , 24.0, 0.0, 494.8, | ,  1000,   954,  3000,  2922, | , -3.4, 575.8, 5.577, |, 0.0
16006.0, 138.1, | , 24.0, 0.0, 499.6, | ,  1000,   955,  3000,  2942, | , -3.4, 598.5, 5.829, |, 0.0
16007.0, 138.1, | , 24.0, 0.0, 499.5, | ,  1000,   950,  3000,  2935, | , -3.4, 654.6, 6.356, |, 0.0
16008.0, 139.3, | , 24.0, 0.0, 494.3, | ,  1000,   950,  3000,  2940, | , -3.4, 669.6, 6.509, |, 0.0
16009.0, 139.0, | , 24.0, 0.0, 493.2, | ,  1000,   954,  3000,  2941, | , -3.4, 689.3, 6.709, |, 0.0
16010.0, 139.0, | , 24.0, 0.0, 493.2, | ,  1000,   955,  3000,  2938, | , -3.4, 725.3, 7.057, |, 0.0
16011.1, 138.4, | , 24.0, 0.0, 499.5, | ,  1000,   961,  3000,  2921, | , -3.4, 757.5, 7.346, |, 0.0
16012.1, 138.0, | , 24.0, 0.0, 499.3, | ,  1000,   952,  3000,  2915, | , -3.4, 784.5, 7.581, |, 0.0
16013.1, 138.1, | , 24.0, 0.0, 498.7, | ,  1000,   955,  3000,  2934, | , -3.4, 816.2, 7.932, |, 0.0
16014.1, 138.7, | , 24.0, 0.0, 494.0, | ,  1000,   953,  3000,  2954, | , -3.4, 838.4, 8.185, |, 0.0
16015.1, 139.3, | , 24.0, 0.0, 493.3, | ,  1000,   954,  3000,  2926, | , -3.4, 864.2, 8.375, |, 0.0
16016.1, 138.8, | , 24.0, 0.0, 493.5, | ,  1000,   956,  3000,  2922, | , -3.4, 892.9, 8.651, |, 0.0
16017.1, 138.5, | , 24.0, 0.0, 499.4, | ,  1000,   959,  3000,  2933, | , -3.4, 900.1, 8.751, |, 0.0
16018.1, 138.2, | , 24.0, 0.0, 498.1, | ,  1000,   955,  3000,  2930, | , -3.4, 952.4, 9.244, |, 0.0
16019.1, 138.1, | , 24.0, 0.0, 498.9, | ,  1000,   949,  3000,  2911, | , -3.4, 954.1, 9.202, |, 0.0
16020.2, 139.3, | , 24.0, 0.0, 490.1, | ,  1000,   951,  3000,  2940, | , -3.4, 988.0, 9.603, |, 0.0
16021.2, 139.4, | , 24.0, 0.0, 493.1, | ,  1000,   948,  3000,  2924, | , -3.4, 1003.0, 9.700, |, 0.0
16022.2, 139.3, | , 24.0, 0.0, 494.3, | ,  1000,   951,  3000,  2936, | , -3.4, 1036.0, 10.059, |, 0.0
16023.2, 138.3, | , 24.0, 0.0, 498.0, | ,  1000,   960,  3000,  2925, | , -3.4, 1053.5, 10.222, |, 0.0
16024.2, 138.4, | , 24.0, 0.0, 499.0, | ,  1000,   955,  3000,  2937, | , -3.4, 1052.7, 10.236, |, 0.0
16025.2, 139.1, | , 24.0, 0.0, 493.6, | ,  1000,   957,  3000,  2938, | , -3.4, 1079.7, 10.506, |, 0.0
16026.2, 139.0, | , 24.0, 0.0, 491.8, | ,  1000,   955,  3000,  2926, | , -3.4, 1084.4, 10.511, |, 0.0
16027.2, 139.0, | , 24.0, 0.0, 492.2, | ,  1000,   950,  3000,  2935, | , -3.4, 1099.8, 10.672, |, 0.0
16028.3, 139.5, | , 24.0, 0.0, 491.7, | ,  1000,   947,  3000,  2944, | , -3.4, 1130.6, 10.989, |, 0.0
16029.3, 138.1, | , 24.0, 0.0, 498.3, | ,  1000,   960,  3000,  2935, | , -3.4, 1116.9, 10.866, |, 0.0
16030.3, 137.9, | , 24.0, 0.0, 498.2, | ,  1000,   955,  3000,  2929, | , -3.4, 1127.2, 10.933, |, 0.0
16031.3, 139.0, | , 24.0, 0.0, 493.4, | ,  1000,   959,  3000,  2933, | , -3.4, 1142.6, 11.110, |, 0.0
16032.3, 138.9, | , 24.0, 0.0, 492.6, | ,  1000,   955,  3000,  2941, | , -3.4, 1151.2, 11.205, |, 0.0
16033.3, 138.9, | , 24.0, 0.0, 491.3, | ,  1000,   951,  3000,  2927, | , -3.4, 1144.8, 11.089, |, 0.0
16034.3, 138.9, | , 24.0, 0.0, 493.5, | ,  1000,   960,  3000,  2932, | , -3.4, 1158.1, 11.258, |, 0.0
16035.3, 138.3, | , 24.0, 0.0, 498.1, | ,  1000,   955,  3000,  2942, | , -3.4, 1169.2, 11.380, |, 0.0
16036.3, 138.0, | , 24.0, 0.0, 498.3, | ,  1000,   958,  3000,  2920, | , -3.4, 1146.5, 11.104, |, 0.0
16037.4, 139.0, | , 24.0, 0.0, 493.2, | ,  1000,   954,  3000,  2927, | , -3.4, 1150.4, 11.151, |, 0.0
16038.4, 139.1, | , 24.0, 0.0, 491.0, | ,  1000,   949,  3000,  2941, | , -3.4, 1146.5, 11.141, |, 0.0
16039.4, 138.8, | , 24.0, 0.0, 492.6, | ,  1000,   958,  3000,  2929, | , -3.4, 1146.9, 11.135, |, 0.0
16040.4, 138.1, | , 24.0, 0.0, 497.8, | ,  1000,   958,  3000,  2945, | , -3.4, 1152.9, 11.239, |, 0.0
16041.4, 138.4, | , 24.0, 0.0, 497.9, | ,  1000,   961,  3000,  2942, | , -3.4, 1147.8, 11.189, |, 0.0
16042.4, 138.0, | , 24.0, 0.0, 497.8, | ,  1000,   961,  3000,  2941, | , -3.4, 1143.1, 11.140, |, 0.0
16043.4, 138.8, | , 24.0, 0.0, 492.1, | ,  1000,   948,  3000,  2944, | , -3.4, 1171.3, 11.385, |, 0.0
16044.4, 139.2, | , 24.0, 0.0, 491.7, | ,  1000,   959,  3000,  2941, | , -3.4, 1158.1, 11.281, |, 0.0
16045.5, 138.6, | , 24.0, 0.0, 492.5, | ,  1000,   955,  3000,  2928, | , -3.4, 1156.8, 11.220, |, 0.0
16046.5, 137.9, | , 24.0, 0.0, 497.6, | ,  1000,   957,  3000,  2946, | , -3.4, 1143.1, 11.143, |, 0.0
16047.5, 138.5, | , 24.0, 0.0, 497.6, | ,  1000,   954,  3000,  2938, | , -3.4, 1144.4, 11.124, |, 0.0
16048.5, 138.6, | , 24.0, 0.0, 496.6, | ,  1000,   955,  3000,  2943, | , -3.4, 1146.9, 11.168, |, 0.0
16049.5, 138.8, | , 24.0, 0.0, 490.0, | ,  1000,   945,  3000,  2931, | , -3.4, 1141.8, 11.054, |, 0.0
16050.5, 138.8, | , 24.0, 0.0, 490.8, | ,  1000,   955,  3000,  2924, | , -3.4, 1125.1, 10.902, |, 0.0
16051.5, 139.1, | , 24.0, 0.0, 491.0, | ,  1000,   961,  3000,  2936, | , -3.4, 1141.8, 11.112, |, 0.0
16052.5, 138.0, | , 24.0, 0.0, 496.9, | ,  1000,   951,  3000,  2944, | , -3.4, 1124.6, 10.944, |, 0.0
16053.6, 138.3, | , 24.0, 0.0, 496.1, | ,  1000,   953,  3000,  2936, | , -3.4, 1123.4, 10.911, |, 0.0
16054.6, 138.4, | , 24.0, 0.0, 497.0, | ,  1000,   958,  3000,  2937, | , -3.4, 1121.6, 10.910, |, 0.0
16055.6, 139.2, | , 24.0, 0.0, 490.1, | ,  1000,   950,  3000,  2914, | , -3.4, 1114.8, 10.758, |, 0.0
16056.6, 139.0, | , 24.0, 0.0, 489.7, | ,  1000,   949,  3000,  2938, | , -3.4, 1114.8, 10.825, |, 0.0
16057.6, 138.8, | , 24.0, 0.0, 491.5, | ,  1000,   955,  3000,  2943, | , -3.4, 1108.8, 10.797, |, 0.0
16058.6, 138.5, | , 24.0, 0.0, 495.1, | ,  1000,   957,  3000,  2941, | , -3.4, 1109.2, 10.800, |, 0.0
16059.6, 137.9, | , 24.0, 0.0, 495.8, | ,  1000,   949,  3000,  2936, | , -3.4, 1109.2, 10.762, |, 0.0
16060.6, 138.8, | , 24.0, 0.0, 491.1, | ,  1000,   952,  3000,  2941, | , -3.4, 1109.7, 10.790, |, 0.0
16061.6, 139.2, | , 24.0, 0.0, 490.4, | ,  1000,   960,  3000,  2911, | , -3.4, 1119.9, 10.830, |, 0.0
16062.6, 138.8, | , 24.0, 0.0, 489.8, | ,  1000,   951,  3000,  2922, | , -3.4, 1101.9, 10.661, |, 0.0
16063.7, 139.0, | , 24.0, 0.0, 489.0, | ,  1000,   954,  3000,  2922, | , -3.4, 1099.4, 10.643, |, 0.0
16064.7, 138.4, | , 24.0, 0.0, 495.9, | ,  1000,   959,  3000,  2943, | , -3.4, 1131.9, 11.032, |, 0.0
16065.7, 138.5, | , 24.0, 0.0, 496.0, | ,  1000,   954,  3000,  2925, | , -3.4, 1101.9, 10.676, |, 0.0
16066.7, 138.9, | , 24.0, 0.0, 490.9, | ,  1000,   955,  3000,  2937, | , -3.4, 1098.5, 10.680, |, 0.0
16067.7, 139.2, | , 24.0, 0.0, 489.9, | ,  1000,   952,  3000,  2910, | , -3.4, 1121.2, 10.816, |, 0.0
16068.7, 139.4, | , 24.0, 0.0, 488.4, | ,  1000,   959,  3000,  2941, | , -3.4, 1089.5, 10.612, |, 0.0
16069.7, 139.4, | , 24.0, 0.0, 492.6, | ,  1000,   951,  3000,  2929, | , -3.4, 1113.9, 10.798, |, 0.0
16070.7, 138.0, | , 24.0, 0.0, 495.7, | ,  1000,   955,  3000,  2920, | , -3.4, 1094.2, 10.593, |, 0.0
16071.7, 138.4, | , 24.0, 0.0, 495.8, | ,  1000,   953,  3000,  2950, | , -3.4, 1083.1, 10.560, |, 0.0
16072.8, 139.1, | , 24.0, 0.0, 490.5, | ,  1000,   958,  3000,  2921, | , -3.4, 1083.5, 10.499, |, 0.0
16073.8, 139.0, | , 24.0, 0.0, 488.5, | ,  1000,   955,  3000,  2941, | , -3.4, 1081.8, 10.529, |, 0.0
16074.8, 139.4, | , 24.0, 0.0, 490.2, | ,  1000,   951,  3000,  2925, | , -3.4, 1077.5, 10.432, |, 0.0
16075.8, 138.4, | , 24.0, 0.0, 495.5, | ,  1000,   961,  3000,  2920, | , -3.4, 1089.5, 10.563, |, 0.0
16076.8, 138.0, | , 24.0, 0.0, 495.0, | ,  1000,   961,  3000,  2918, | , -3.4, 1086.5, 10.526, |, 0.0
16077.8, 138.2, | , 24.0, 0.0, 495.0, | ,  1000,   953,  3000,  2937, | , -3.4, 1078.8, 10.484, |, 0.0
16078.8, 139.3, | , 24.0, 0.0, 489.7, | ,  1000,   951,  3000,  2932, | , -3.4, 1076.2, 10.439, |, 0.0
16079.8, 138.7, | , 24.0, 0.0, 488.8, | ,  1000,   952,  3000,  2922, | , -3.4, 1077.1, 10.423, |, 0.0
16080.9, 138.6, | , 24.0, 0.0, 490.7, | ,  1000,   958,  3000,  2914, | , -3.4, 1110.9, 10.745, |, 0.0
16081.9, 137.9, | , 24.0, 0.0, 494.8, | ,  1000,   955,  3000,  2938, | , -3.4, 1076.7, 10.471, |, 0.0
16082.9, 138.1, | , 24.0, 0.0, 495.0, | ,  1000,   962,  3000,  2934, | , -3.4, 1075.8, 10.470, |, 0.0
16083.9, 138.2, | , 24.0, 0.0, 493.9, | ,  1000,   953,  3000,  2937, | , -3.4, 1071.1, 10.406, |, 0.0
16084.9, 139.4, | , 24.0, 0.0, 485.8, | ,  1000,   959,  3000,  2941, | , -3.4, 1070.7, 10.429, |, 0.0
16085.9, 139.2, | , 24.0, 0.0, 488.9, | ,  1000,   955,  3000,  2914, | , -3.4, 1081.8, 10.455, |, 0.0
16086.9, 138.8, | , 24.0, 0.0, 489.2, | ,  1000,   950,  3000,  2944, | , -3.4, 1074.5, 10.454, |, 0.0
16087.9, 138.0, | , 24.0, 0.0, 494.8, | ,  1000,   955,  3000,  2932, | , -3.4, 1075.8, 10.446, |, 0.0
16088.9, 138.2, | , 24.0, 0.0, 493.9, | ,  1000,   957,  3000,  2942, | , -3.4, 1068.5, 10.408, |, 0.0
16090.0, 138.7, | , 24.0, 0.0, 489.4, | ,  1000,   955,  3000,  2937, | , -3.4, 1063.8, 10.345, |, 0.0
16091.0, 138.8, | , 24.0, 0.0, 488.1, | ,  1000,   959,  3000,  2929, | , -3.4, 1067.7, 10.367, |, 0.0
16092.0, 139.2, | , 24.0, 0.0, 488.3, | ,  1000,   950,  3000,  2922, | , -3.4, 1096.8, 10.607, |, 0.0
16093.0, 138.9, | , 24.0, 0.0, 488.2, | ,  1000,   957,  3000,  2914, | , -3.4, 1060.4, 10.254, |, 0.0
16094.0, 138.2, | , 24.0, 0.0, 493.6, | ,  1000,   961,  3000,  2949, | , -3.4, 1084.8, 10.597, |, 0.0
16095.0, 138.4, | , 24.0, 0.0, 494.6, | ,  1000,   960,  3000,  2949, | , -3.4, 1055.7, 10.309, |, 0.0
16096.0, 138.8, | , 24.0, 0.0, 488.9, | ,  1000,   953,  3000,  2937, | , -3.4, 1067.7, 10.372, |, 0.0
16097.0, 138.9, | , 24.0, 0.0, 487.7, | ,  1000,   957,  3000,  2937, | , -3.4, 1073.2, 10.440, |, 0.0
16098.1, 139.2, | , 24.0, 0.0, 487.9, | ,  1000,   950,  3000,  2912, | , -3.4, 1055.7, 10.184, |, 0.0
16099.1, 139.0, | , 24.0, 0.0, 488.2, | ,  1000,   957,  3000,  2926, | , -3.4, 1054.4, 10.225, |, 0.0
16100.1, 138.0, | , 24.0, 0.0, 493.8, | ,  1000,   958,  3000,  2947, | , -3.4, 1053.1, 10.272, |, 0.0
16101.1, 138.4, | , 24.0, 0.0, 493.8, | ,  1000,   958,  3000,  2929, | , -3.4, 1057.0, 10.263, |, 0.0
16102.1, 139.0, | , 24.0, 0.0, 488.6, | ,  1000,   955,  3000,  2923, | , -3.4, 1050.1, 10.172, |, 0.0
16103.1, 138.8, | , 24.0, 0.0, 487.0, | ,  1000,   960,  3000,  2920, | , -3.4, 1053.5, 10.210, |, 0.0
16104.2, 139.3, | , 24.0, 0.0, 486.5, | ,  1000,   955,  3000,  2945, | , -3.4, 1046.2, 10.193, |, 0.0
16105.2, 138.1, | , 24.0, 0.0, 493.3, | ,  1000,   959,  3000,  2926, | , -3.4, 1047.5, 10.167, |, 0.0
16106.2, 138.1, | , 24.0, 0.0, 493.2, | ,  1000,   959,  3000,  2918, | , -3.4, 1070.7, 10.368, |, 0.0
16107.2, 138.1, | , 24.0, 0.0, 493.0, | ,  1000,   952,  3000,  2939, | , -3.4, 1046.2, 10.169, |, 0.0
16108.2, 139.1, | , 24.0, 0.0, 488.2, | ,  1000,   955,  3000,  2929, | , -3.4, 1038.1, 10.073, |, 0.0
16109.2, 139.0, | , 24.0, 0.0, 485.9, | ,  1000,   958,  3000,  2944, | , -3.4, 1047.5, 10.213, |, 0.0
16110.2, 138.7, | , 24.0, 0.0, 488.6, | ,  1000,   951,  3000,  2941, | , -3.4, 1045.4, 10.162, |, 0.0
16111.2, 138.4, | , 24.0, 0.0, 492.8, | ,  1000,   962,  3000,  2918, | , -3.4, 1047.5, 10.153, |, 0.0
16112.2, 138.1, | , 24.0, 0.0, 493.1, | ,  1000,   961,  3000,  2929, | , -3.4, 1064.2, 10.339, |, 0.0
16113.2, 138.0, | , 24.0, 0.0, 492.9, | ,  1000,   958,  3000,  2939, | , -3.4, 1039.8, 10.121, |, 0.0
16114.3, 139.6, | , 24.0, 0.0, 484.4, | ,  1000,   950,  3000,  2941, | , -3.4, 1049.7, 10.204, |, 0.0
16115.3, 139.2, | , 24.0, 0.0, 487.0, | ,  1000,   954,  3000,  2925, | , -3.4, 1032.5, 10.004, |, 0.0
16116.3, 138.9, | , 24.0, 0.0, 486.9, | ,  1000,   955,  3000,  2917, | , -3.4, 1028.7, 9.949, |, 0.0
16117.3, 138.6, | , 24.0, 0.0, 492.0, | ,  1000,   960,  3000,  2938, | , -3.4, 1033.0, 10.058, |, 0.0
16118.3, 138.4, | , 24.0, 0.0, 493.2, | ,  1000,   955,  3000,  2947, | , -3.4, 1046.2, 10.198, |, 0.0
16119.3, 138.3, | , 24.0, 0.0, 491.6, | ,  1000,   957,  3000,  2942, | , -3.4, 1051.0, 10.236, |, 0.0
16120.3, 138.7, | , 24.0, 0.0, 486.2, | ,  1000,   954,  3000,  2927, | , -3.4, 1024.8, 9.936, |, 0.0
16121.3, 139.3, | , 24.0, 0.0, 486.7, | ,  1000,   951,  3000,  2932, | , -3.4, 1045.8, 10.144, |, 0.0
16122.4, 138.6, | , 24.0, 0.0, 487.5, | ,  1000,   959,  3000,  2921, | , -3.4, 1029.1, 9.974, |, 0.0
16123.4, 138.0, | , 24.0, 0.0, 492.2, | ,  1000,   953,  3000,  2922, | , -3.4, 1033.4, 10.001, |, 0.0
16124.4, 138.6, | , 24.0, 0.0, 491.8, | ,  1000,   959,  3000,  2935, | , -3.4, 1037.2, 10.089, |, 0.0
16125.4, 138.8, | , 24.0, 0.0, 487.2, | ,  1000,   957,  3000,  2933, | , -3.4, 1023.1, 9.940, |, 0.0
16126.4, 139.0, | , 24.0, 0.0, 485.9, | ,  1000,   958,  3000,  2942, | , -3.4, 1015.4, 9.893, |, 0.0
16127.4, 139.1, | , 24.0, 0.0, 485.8, | ,  1000,   949,  3000,  2946, | , -3.4, 1023.1, 9.955, |, 0.0
16128.4, 139.2, | , 24.0, 0.0, 486.5, | ,  1000,   949,  3000,  2937, | , -3.4, 1014.1, 9.846, |, 0.0
16129.4, 138.2, | , 24.0, 0.0, 491.1, | ,  1000,   958,  3000,  2922, | , -3.4, 1023.1, 9.916, |, 0.0
16130.5, 138.4, | , 24.0, 0.0, 492.5, | ,  1000,   953,  3000,  2943, | , -3.4, 1047.1, 10.189, |, 0.0
16131.5, 139.1, | , 24.0, 0.0, 487.4, | ,  1000,   960,  3000,  2921, | , -3.4, 1028.2, 9.967, |, 0.0
16132.5, 138.9, | , 24.0, 0.0, 485.9, | ,  1000,   948,  3000,  2916, | , -3.4, 1036.8, 10.007, |, 0.0
16133.5, 138.8, | , 24.0, 0.0, 485.9, | ,  1000,   959,  3000,  2913, | , -3.4, 1018.0, 9.846, |, 0.0
16134.5, 138.7, | , 24.0, 0.0, 484.8, | ,  1000,   953,  3000,  2929, | , -3.4, 1019.2, 9.882, |, 0.0
16135.5, 138.3, | , 24.0, 0.0, 492.1, | ,  1000,   955,  3000,  2923, | , -3.4, 1012.4, 9.809, |, 0.0
16136.5, 138.0, | , 24.0, 0.0, 492.0, | ,  1000,   956,  3000,  2933, | , -3.4, 1012.0, 9.831, |, 0.0
16137.5, 138.6, | , 24.0, 0.0, 486.4, | ,  1000,   948,  3000,  2911, | , -3.4, 1038.5, 10.010, |, 0.0
16138.5, 138.9, | , 24.0, 0.0, 485.1, | ,  1000,   953,  3000,  2941, | , -3.4, 1028.2, 10.002, |, 0.0
16139.6, 138.8, | , 24.0, 0.0, 485.6, | ,  1000,   953,  3000,  2912, | , -3.4, 1006.0, 9.713, |, 0.0
16140.6, 138.4, | , 24.0, 0.0, 491.1, | ,  1000,   957,  3000,  2956, | , -3.4, 1030.4, 10.071, |, 0.0
16141.6, 138.1, | , 24.0, 0.0, 491.5, | ,  1000,   959,  3000,  2954, | , -3.4, 1000.0, 9.775, |, 0.0
16142.6, 138.0, | , 24.0, 0.0, 491.4, | ,  1000,   953,  3000,  2928, | , -3.4, 1018.8, 9.878, |, 0.0
16143.6, 138.7, | , 24.0, 0.0, 486.2, | ,  1000,   953,  3000,  2914, | , -3.4, 1012.4, 9.782, |, 0.0
16144.6, 139.5, | , 24.0, 0.0, 484.6, | ,  1000,   955,  3000,  2938, | , -3.4, 1009.4, 9.817, |, 0.0
16145.6, 138.7, | , 24.0, 0.0, 486.1, | ,  1000,   962,  3000,  2921, | , -3.4, 999.1, 9.692, |, 0.0
16146.7, 138.4, | , 24.0, 0.0, 491.5, | ,  1000,   960,  3000,  2934, | , -3.4, 1008.1, 9.808, |, 0.0
16147.7, 138.4, | , 24.0, 0.0, 491.2, | ,  1000,   960,  3000,  2938, | , -3.4, 995.7, 9.695, |, 0.0
16148.7, 138.0, | , 24.0, 0.0, 490.6, | ,  1000,   957,  3000,  2901, | , -3.4, 994.4, 9.585, |, 0.0
16149.7, 139.2, | , 24.0, 0.0, 482.3, | ,  1000,   950,  3000,  2910, | , -3.4, 992.3, 9.567, |, 0.0
16150.7, 139.3, | , 24.0, 0.0, 484.6, | ,  1000,   960,  3000,  2935, | , -3.4, 991.8, 9.650, |, 0.0
16151.7, 139.0, | , 24.0, 0.0, 485.5, | ,  1000,   958,  3000,  2953, | , -3.4, 1007.3, 9.841, |, 0.0
16152.7, 138.0, | , 24.0, 0.0, 490.5, | ,  1000,   952,  3000,  2925, | , -3.4, 997.0, 9.655, |, 0.0
16153.7, 138.3, | , 24.0, 0.0, 491.0, | ,  1000,   962,  3000,  2916, | , -3.4, 1005.1, 9.738, |, 0.0
16154.8, 138.7, | , 24.0, 0.0, 484.9, | ,  1000,   954,  3000,  2918, | , -3.4, 993.5, 9.609, |, 0.0
16155.8, 139.2, | , 24.0, 0.0, 484.4, | ,  1000,   950,  3000,  2915, | , -3.4, 990.5, 9.566, |, 0.0
16156.8, 139.3, | , 24.0, 0.0, 484.3, | ,  1000,   955,  3000,  2941, | , -3.4, 983.3, 9.569, |, 0.0
16157.8, 138.7, | , 24.0, 0.0, 485.7, | ,  1000,   957,  3000,  2932, | , -3.4, 991.4, 9.631, |, 0.0
16158.8, 137.9, | , 24.0, 0.0, 490.4, | ,  1000,   960,  3000,  2937, | , -3.4, 985.8, 9.599, |, 0.0
16159.8, 138.6, | , 24.0, 0.0, 489.9, | ,  1000,   960,  3000,  2938, | , -3.4, 985.4, 9.596, |, 0.0
16160.8, 139.1, | , 24.0, 0.0, 485.6, | ,  1000,   957,  3000,  2944, | , -3.4, 999.1, 9.739, |, 0.0
16161.8, 138.7, | , 24.0, 0.0, 484.2, | ,  1000,   946,  3000,  2926, | , -3.4, 977.3, 9.455, |, 0.0
16162.8, 138.8, | , 24.0, 0.0, 483.6, | ,  1000,   955,  3000,  2907, | , -3.4, 980.7, 9.461, |, 0.0
16163.9, 139.3, | , 24.0, 0.0, 484.0, | ,  1000,   953,  3000,  2943, | , -3.4, 979.8, 9.537, |, 0.0
16164.9, 138.1, | , 24.0, 0.0, 488.9, | ,  1000,   957,  3000,  2926, | , -3.4, 968.7, 9.395, |, 0.0
16165.9, 138.1, | , 24.0, 0.0, 490.1, | ,  1000,   960,  3000,  2923, | , -3.4, 970.8, 9.418, |, 0.0
16166.9, 139.2, | , 24.0, 0.0, 485.3, | ,  1000,   957,  3000,  2933, | , -3.4, 969.1, 9.417, |, 0.0
16167.9, 138.9, | , 24.0, 0.0, 483.4, | ,  1000,   954,  3000,  2914, | , -3.4, 966.1, 9.337, |, 0.0
16168.9, 138.7, | , 24.0, 0.0, 484.0, | ,  1000,   951,  3000,  2922, | , -3.4, 979.0, 9.471, |, 0.0
16169.9, 139.3, | , 24.0, 0.0, 483.9, | ,  1000,   956,  3000,  2926, | , -3.4, 965.7, 9.366, |, 0.0
16170.9, 138.4, | , 24.0, 0.0, 489.7, | ,  1000,   959,  3000,  2933, | , -3.4, 967.4, 9.407, |, 0.0
16172.0, 138.1, | , 24.0, 0.0, 489.5, | ,  1000,   955,  3000,  2933, | , -3.4, 1000.0, 9.712, |, 0.0
16173.0, 138.7, | , 24.0, 0.0, 484.5, | ,  1000,   951,  3000,  2923, | , -3.4, 961.8, 9.310, |, 0.0
16174.0, 139.1, | , 24.0, 0.0, 483.5, | ,  1000,   953,  3000,  2921, | , -3.4, 972.1, 9.408, |, 0.0
16175.0, 138.6, | , 24.0, 0.0, 484.0, | ,  1000,   961,  3000,  2933, | , -3.4, 970.4, 9.440, |, 0.0
16176.0, 138.1, | , 24.0, 0.0, 489.1, | ,  1000,   960,  3000,  2936, | , -3.4, 979.8, 9.537, |, 0.0
16177.0, 138.0, | , 24.0, 0.0, 489.4, | ,  1000,   959,  3000,  2939, | , -3.4, 963.6, 9.384, |, 0.0
16178.0, 138.4, | , 24.0, 0.0, 489.2, | ,  1000,   959,  3000,  2939, | , -3.4, 988.4, 9.625, |, 0.0
16179.0, 138.8, | , 24.0, 0.0, 483.2, | ,  1000,   956,  3000,  2925, | , -3.4, 954.1, 9.250, |, 0.0
16180.0, 139.4, | , 24.0, 0.0, 482.6, | ,  1000,   958,  3000,  2945, | , -3.4, 958.0, 9.342, |, 0.0
16181.1, 139.4, | , 24.0, 0.0, 482.4, | ,  1000,   958,  3000,  2933, | , -3.4, 950.7, 9.240, |, 0.0
16182.1, 138.1, | , 24.0, 0.0, 488.9, | ,  1000,   958,  3000,  2931, | , -3.4, 952.4, 9.253, |, 0.0
16183.1, 138.0, | , 24.0, 0.0, 488.6, | ,  1000,   964,  3000,  2933, | , -3.4, 953.3, 9.279, |, 0.0
16184.1, 138.0, | , 24.0, 0.0, 488.8, | ,  1000,   958,  3000,  2940, | , -3.4, 954.6, 9.295, |, 0.0
16185.1, 139.0, | , 24.0, 0.0, 481.4, | ,  1000,   956,  3000,  2937, | , -3.4, 954.1, 9.279, |, 0.0
16186.1, 138.9, | , 24.0, 0.0, 483.0, | ,  1000,   957,  3000,  2934, | , -3.4, 951.6, 9.250, |, 0.0
16187.1, 139.2, | , 24.0, 0.0, 483.4, | ,  1000,   953,  3000,  2921, | , -3.4, 975.5, 9.441, |, 0.0
16188.1, 138.0, | , 24.0, 0.0, 488.4, | ,  1000,   955,  3000,  2937, | , -3.4, 965.3, 9.383, |, 0.0
16189.2, 138.0, | , 24.0, 0.0, 488.9, | ,  1000,   959,  3000,  2934, | , -3.4, 951.6, 9.255, |, 0.0
16190.2, 139.2, | , 24.0, 0.0, 482.9, | ,  1000,   960,  3000,  2935, | , -3.4, 944.7, 9.192, |, 0.0
16191.2, 139.2, | , 24.0, 0.0, 481.9, | ,  1000,   951,  3000,  2935, | , -3.4, 949.0, 9.212, |, 0.0
16192.2, 138.9, | , 24.0, 0.0, 481.8, | ,  1000,   957,  3000,  2916, | , -3.4, 936.6, 9.063, |, 0.0
16193.2, 139.1, | , 24.0, 0.0, 482.6, | ,  1000,   958,  3000,  2942, | , -3.4, 951.1, 9.268, |, 0.0
16194.2, 138.4, | , 24.0, 0.0, 488.3, | ,  1000,   955,  3000,  2927, | , -3.4, 947.3, 9.187, |, 0.0
16195.2, 138.0, | , 24.0, 0.0, 487.4, | ,  1000,   955,  3000,  2929, | , -3.4, 938.3, 9.103, |, 0.0
16196.2, 138.8, | , 24.0, 0.0, 482.9, | ,  1000,   960,  3000,  2929, | , -3.4, 936.1, 9.095, |, 0.0
16197.2, 139.2, | , 24.0, 0.0, 482.3, | ,  1000,   958,  3000,  2917, | , -3.4, 936.1, 9.061, |, 0.0
16198.3, 138.8, | , 24.0, 0.0, 481.4, | ,  1000,   960,  3000,  2927, | , -3.4, 937.0, 9.098, |, 0.0
16199.3, 138.8, | , 24.0, 0.0, 482.1, | ,  1000,   961,  3000,  2931, | , -3.4, 938.7, 9.128, |, 0.0
16200.3, 138.5, | , 24.0, 0.0, 487.4, | ,  1000,   963,  3000,  2926, | , -3.4, 933.6, 9.069, |, 0.0
16201.3, 138.0, | , 24.0, 0.0, 487.6, | ,  1000,   958,  3000,  2926, | , -3.4, 933.1, 9.054, |, 0.0
16202.3, 138.7, | , 24.0, 0.0, 482.3, | ,  1000,   950,  3000,  2942, | , -3.4, 931.8, 9.061, |, 0.0
16203.3, 138.8, | , 24.0, 0.0, 481.0, | ,  1000,   950,  3000,  2910, | , -3.4, 928.4, 8.952, |, 0.0
16204.3, 139.2, | , 24.0, 0.0, 482.1, | ,  1000,   955,  3000,  2929, | , -3.4, 958.0, 9.294, |, 0.0
16205.3, 138.8, | , 24.0, 0.0, 481.9, | ,  1000,   954,  3000,  2941, | , -3.4, 946.4, 9.211, |, 0.0
16206.4, 138.4, | , 24.0, 0.0, 487.5, | ,  1000,   953,  3000,  2933, | , -3.4, 925.0, 8.980, |, 0.0
16207.4, 138.4, | , 24.0, 0.0, 487.5, | ,  1000,   962,  3000,  2935, | , -3.4, 922.8, 8.986, |, 0.0
16208.4, 138.6, | , 24.0, 0.0, 481.9, | ,  1000,   950,  3000,  2922, | , -3.4, 943.4, 9.128, |, 0.0
16209.4, 138.8, | , 24.0, 0.0, 481.0, | ,  1000,   951,  3000,  2928, | , -3.4, 922.4, 8.939, |, 0.0
16210.4, 139.1, | , 24.0, 0.0, 482.4, | ,  1000,   950,  3000,  2929, | , -3.4, 938.3, 9.092, |, 0.0
16211.4, 138.1, | , 24.0, 0.0, 486.7, | ,  1000,   955,  3000,  2943, | , -3.4, 923.3, 8.991, |, 0.0
16212.4, 138.1, | , 24.0, 0.0, 486.8, | ,  1000,   958,  3000,  2943, | , -3.4, 914.7, 8.915, |, 0.0
16213.4, 138.3, | , 24.0, 0.0, 487.5, | ,  1000,   955,  3000,  2933, | , -3.4, 916.9, 8.906, |, 0.0
16214.4, 139.4, | , 24.0, 0.0, 477.4, | ,  1000,   949,  3000,  2926, | , -3.4, 931.8, 9.022, |, 0.0
16215.5, 139.0, | , 24.0, 0.0, 481.4, | ,  1000,   954,  3000,  2933, | , -3.4, 915.6, 8.891, |, 0.0
16216.5, 138.9, | , 24.0, 0.0, 480.3, | ,  1000,   955,  3000,  2911, | , -3.4, 914.7, 8.835, |, 0.0
16217.5, 138.4, | , 24.0, 0.0, 486.9, | ,  1000,   959,  3000,  2954, | , -3.4, 922.8, 9.022, |, 0.0
16218.5, 138.0, | , 24.0, 0.0, 486.5, | ,  1000,   962,  3000,  2936, | , -3.4, 909.6, 8.857, |, 0.0
16219.5, 137.8, | , 24.0, 0.0, 486.3, | ,  1000,   956,  3000,  2930, | , -3.4, 910.9, 8.844, |, 0.0
16220.5, 139.3, | , 24.0, 0.0, 480.4, | ,  1000,   953,  3000,  2938, | , -3.4, 907.4, 8.822, |, 0.0
16221.5, 139.2, | , 24.0, 0.0, 480.6, | ,  1000,   956,  3000,  2918, | , -3.4, 940.8, 9.107, |, 0.0
16222.5, 138.5, | , 24.0, 0.0, 482.3, | ,  1000,   953,  3000,  2938, | , -3.4, 907.9, 8.825, |, 0.0
16223.5, 138.0, | , 24.0, 0.0, 486.3, | ,  1000,   957,  3000,  2942, | , -3.4, 916.4, 8.927, |, 0.0
16224.6, 138.4, | , 24.0, 0.0, 486.6, | ,  1000,   962,  3000,  2924, | , -3.4, 910.9, 8.843, |, 0.0
16225.6, 138.8, | , 24.0, 0.0, 480.7, | ,  1000,   953,  3000,  2940, | , -3.4, 938.7, 9.129, |, 0.0
16226.6, 138.8, | , 24.0, 0.0, 480.0, | ,  1000,   957,  3000,  2914, | , -3.4, 910.0, 8.801, |, 0.0
16227.6, 139.0, | , 24.0, 0.0, 480.2, | ,  1000,   954,  3000,  2926, | , -3.4, 909.6, 8.816, |, 0.0
16228.6, 139.0, | , 24.0, 0.0, 479.7, | ,  1000,   953,  3000,  2937, | , -3.4, 910.4, 8.849, |, 0.0
16229.6, 137.9, | , 24.0, 0.0, 486.1, | ,  1000,   959,  3000,  2944, | , -3.4, 911.3, 8.886, |, 0.0
16230.6, 138.5, | , 24.0, 0.0, 485.3, | ,  1000,   962,  3000,  2963, | , -3.4, 902.3, 8.849, |, 0.0
16231.6, 138.7, | , 24.0, 0.0, 480.7, | ,  1000,   957,  3000,  2941, | , -3.4, 891.6, 8.683, |, 0.0
16232.6, 139.0, | , 24.0, 0.0, 479.6, | ,  1000,   956,  3000,  2919, | , -3.4, 892.4, 8.641, |, 0.0
16233.7, 139.1, | , 24.0, 0.0, 480.4, | ,  1000,   952,  3000,  2936, | , -3.4, 897.1, 8.713, |, 0.0
16234.7, 138.7, | , 24.0, 0.0, 480.2, | ,  1000,   950,  3000,  2919, | , -3.4, 897.6, 8.678, |, 0.0
16235.7, 138.0, | , 24.0, 0.0, 485.1, | ,  1000,   956,  3000,  2926, | , -3.4, 919.0, 8.914, |, 0.0
16236.7, 137.9, | , 24.0, 0.0, 485.6, | ,  1000,   961,  3000,  2939, | , -3.4, 893.3, 8.704, |, 0.0
16237.7, 139.0, | , 24.0, 0.0, 480.8, | ,  1000,   958,  3000,  2940, | , -3.4, 894.6, 8.711, |, 0.0
16238.7, 138.9, | , 24.0, 0.0, 479.1, | ,  1000,   958,  3000,  2932, | , -3.4, 894.6, 8.694, |, 0.0
16239.7, 138.7, | , 24.0, 0.0, 479.5, | ,  1000,   960,  3000,  2938, | , -3.4, 895.0, 8.716, |, 0.0
16240.7, 139.1, | , 24.0, 0.0, 484.4, | ,  1000,   954,  3000,  2925, | , -3.4, 900.6, 8.726, |, 0.0
16241.8, 138.0, | , 24.0, 0.0, 484.9, | ,  1000,   961,  3000,  2925, | , -3.4, 886.0, 8.600, |, 0.0
16242.8, 138.1, | , 24.0, 0.0, 485.1, | ,  1000,   960,  3000,  2924, | , -3.4, 888.6, 8.621, |, 0.0
16243.8, 139.1, | , 24.0, 0.0, 480.2, | ,  1000,   954,  3000,  2935, | , -3.4, 886.9, 8.616, |, 0.0
16244.8, 139.3, | , 24.0, 0.0, 478.7, | ,  1000,   950,  3000,  2933, | , -3.4, 883.9, 8.575, |, 0.0
16245.8, 138.9, | , 24.0, 0.0, 479.3, | ,  1000,   960,  3000,  2937, | , -3.4, 881.7, 8.585, |, 0.0
16246.8, 137.9, | , 24.0, 0.0, 484.7, | ,  1000,   957,  3000,  2922, | , -3.4, 879.1, 8.519, |, 0.0
16247.8, 138.3, | , 24.0, 0.0, 485.0, | ,  1000,   962,  3000,  2924, | , -3.4, 880.4, 8.549, |, 0.0
16248.8, 138.1, | , 24.0, 0.0, 484.7, | ,  1000,   963,  3000,  2939, | , -3.4, 910.0, 8.871, |, 0.0
16249.8, 139.1, | , 24.0, 0.0, 476.6, | ,  1000,   949,  3000,  2927, | , -3.4, 886.4, 8.585, |, 0.0
16250.9, 139.3, | , 24.0, 0.0, 479.0, | ,  1000,   960,  3000,  2939, | , -3.4, 885.6, 8.627, |, 0.0
16251.9, 138.7, | , 24.0, 0.0, 479.9, | ,  1000,   959,  3000,  2941, | , -3.4, 885.6, 8.628, |, 0.0
16252.9, 138.4, | , 24.0, 0.0, 484.1, | ,  1000,   954,  3000,  2907, | , -3.4, 877.9, 8.469, |, 0.0
16253.9, 137.9, | , 24.0, 0.0, 484.8, | ,  1000,   957,  3000,  2942, | , -3.4, 898.0, 8.749, |, 0.0
16254.9, 139.0, | , 24.0, 0.0, 479.4, | ,  1000,   952,  3000,  2915, | , -3.4, 871.4, 8.419, |, 0.0
16255.9, 139.0, | , 24.0, 0.0, 477.7, | ,  1000,   955,  3000,  2937, | , -3.4, 882.1, 8.577, |, 0.0
