Repository: jdhuang-csm/Ru-BCA

## Methods
* (BaO)<sub>x</sub>-(CaO)<sub>y</sub>-(Al<sub>2</sub>O<sub>3</sub>)<sub>1-x-y</sub> (BCA) catalyst supports were synthesized via sol-gel and solid-state methods. 
* Ru/BCA catalysts were prepared via incipient wetness impregnation to achieve 1 wt. % Ru loading.
* Ammonia synthesis rates were measured for Ru/BCA catalysts in a packed-bed reactor at 480-600<sup>o</sup>C, 10 bar, and space velocities up to 1.3 x 10<sup>6</sup> ml g<sub>cat</sub><sup>-1</sup> h<sup>-1</sup>.
* A machine learning (ML) model was employed to improve understanding of the behavior of Ru/BCA catalysts.
* A microkinetic model was developed to describe the best-performing catalyst.

File: data/init_files_Cadigan/BCA512.txt (part 41 of 43)
********** Start test **********
Elapsed time, Pressure, | , LJtemp(C), Inner-Temp, Outer-Temp, | , N2-set, N2-flow, H2-set, H2-flow, | , pH, NH3_ppm, NH3_Prod_rate, |, In222Temp
15872.0, 139.8, | , 23.7, 0.0, 315.7, | ,  1000,   957,  3000,  2929, | , -3.4, -16.7, -0.132, |, 0.0
15873.0, 139.3, | , 23.7, 0.0, 315.9, | ,  1000,   949,  3000,  2937, | , -3.4, -15.9, -0.125, |, 0.0
15874.1, 139.7, | , 23.7, 0.0, 316.4, | ,  1000,   956,  3000,  2943, | , -3.4,   7.3, 0.057, |, 0.0
15875.1, 139.8, | , 23.7, 0.0, 315.9, | ,  1000,   952,  3000,  2909, | , -3.4, -11.2, -0.088, |, 0.0
15876.1, 140.3, | , 23.7, 0.0, 308.5, | ,  1000,   953,  3000,  2931, | , -3.4, -14.6, -0.115, |, 0.0
15877.1, 140.2, | , 23.7, 0.0, 309.8, | ,  1000,   953,  3000,  2926, | , -3.4, -19.3, -0.152, |, 0.0
15878.1, 139.7, | , 23.7, 0.0, 316.0, | ,  1000,   955,  3000,  2916, | , -3.4, -12.4, -0.098, |, 0.0
15879.1, 139.4, | , 23.7, 0.0, 315.8, | ,  1000,   954,  3000,  2948, | , -3.4,  11.5, 0.091, |, 0.0
15880.1, 139.4, | , 23.7, 0.0, 315.8, | ,  1000,   958,  3000,  2933, | , -3.4,   4.7, 0.037, |, 0.0
15881.1, 140.6, | , 23.7, 0.0, 310.1, | ,  1000,   954,  3000,  2921, | , -3.4, -11.6, -0.091, |, 0.0
15882.1, 140.5, | , 23.7, 0.0, 307.2, | ,  1000,   949,  3000,  2924, | , -3.4, -19.3, -0.152, |, 0.0
15883.2, 140.3, | , 23.7, 0.0, 308.1, | ,  1000,   950,  3000,  2927, | , -3.4,  -9.9, -0.078, |, 0.0
15884.2, 139.8, | , 23.7, 0.0, 316.1, | ,  1000,   956,  3000,  2941, | , -3.4, -15.9, -0.126, |, 0.0
15885.2, 139.4, | , 23.7, 0.0, 315.7, | ,  1000,   953,  3000,  2944, | , -3.4, -19.7, -0.156, |, 0.0
15886.2, 139.4, | , 23.7, 0.0, 315.6, | ,  1000,   951,  3000,  2941, | , -3.4, -16.7, -0.132, |, 0.0
15887.2, 140.7, | , 23.7, 0.0, 309.1, | ,  1000,   946,  3000,  2933, | , -3.4, -17.6, -0.139, |, 0.0
15888.2, 140.4, | , 23.7, 0.0, 308.2, | ,  1000,   952,  3000,  2913, | , -3.4,  -8.6, -0.067, |, 0.0
15889.2, 140.4, | , 23.7, 0.0, 307.7, | ,  1000,   951,  3000,  2900, | , -3.4, -18.9, -0.148, |, 0.0
15890.3, 139.7, | , 23.7, 0.0, 315.7, | ,  1000,   954,  3000,  2936, | , -3.4, -11.6, -0.092, |, 0.0
15891.3, 139.2, | , 23.7, 0.0, 315.7, | ,  1000,   951,  3000,  2937, | , -3.4,  12.0, 0.095, |, 0.0
15892.3, 139.5, | , 23.7, 0.0, 314.7, | ,  1000,   949,  3000,  2948, | , -3.4, -16.3, -0.129, |, 0.0
15893.3, 140.6, | , 23.7, 0.0, 309.8, | ,  1000,   949,  3000,  2948, | , -3.4, -19.7, -0.156, |, 0.0
15894.3, 140.8, | , 23.7, 0.0, 308.5, | ,  1000,   947,  3000,  2916, | , -3.4, -21.4, -0.168, |, 0.0
15895.3, 140.3, | , 23.7, 0.0, 309.5, | ,  1000,   952,  3000,  2940, | , -3.4,   6.8, 0.054, |, 0.0
15896.3, 139.2, | , 23.7, 0.0, 315.9, | ,  1000,   950,  3000,  2919, | , -3.4,   1.7, 0.013, |, 0.0
15897.3, 139.9, | , 23.7, 0.0, 314.9, | ,  1000,   955,  3000,  2940, | , -3.4, -10.7, -0.085, |, 0.0
15898.3, 139.3, | , 23.7, 0.0, 315.6, | ,  1000,   951,  3000,  2939, | , -3.4, -16.7, -0.132, |, 0.0
15899.4, 140.4, | , 23.7, 0.0, 307.6, | ,  1000,   956,  3000,  2922, | , -3.4,   4.3, 0.034, |, 0.0
15900.4, 140.3, | , 23.7, 0.0, 309.7, | ,  1000,   949,  3000,  2912, | , -3.4, -20.2, -0.158, |, 0.0
15901.4, 139.7, | , 23.7, 0.0, 315.6, | ,  1000,   951,  3000,  2937, | , -3.4, -19.7, -0.156, |, 0.0
15902.4, 139.4, | , 23.7, 0.0, 314.4, | ,  1000,   955,  3000,  2911, | , -3.4, -16.7, -0.131, |, 0.0
15903.4, 139.7, | , 23.7, 0.0, 315.5, | ,  1000,   951,  3000,  2935, | , -3.4,   1.3, 0.010, |, 0.0
15904.4, 140.6, | , 23.7, 0.0, 309.4, | ,  1000,   950,  3000,  2929, | , -3.4,  -0.5, -0.004, |, 0.0
15905.4, 140.4, | , 23.7, 0.0, 308.1, | ,  1000,   955,  3000,  2920, | , -3.4, -15.0, -0.118, |, 0.0
15906.4, 140.0, | , 23.7, 0.0, 309.2, | ,  1000,   957,  3000,  2917, | , -3.4, -17.6, -0.138, |, 0.0
15907.5, 139.9, | , 23.7, 0.0, 314.3, | ,  1000,   956,  3000,  2925, | , -3.4, -16.7, -0.132, |, 0.0
15908.5, 139.7, | , 23.7, 0.0, 315.7, | ,  1000,   951,  3000,  2926, | , -3.4,  -3.0, -0.024, |, 0.0
15909.5, 139.4, | , 23.7, 0.0, 315.2, | ,  1000,   954,  3000,  2933, | , -3.4, -18.0, -0.142, |, 0.0
15910.5, 140.6, | , 23.7, 0.0, 308.7, | ,  1000,   951,  3000,  2931, | , -3.4, -19.3, -0.152, |, 0.0
15911.5, 140.3, | , 23.7, 0.0, 307.5, | ,  1000,   949,  3000,  2910, | , -3.4, -18.4, -0.145, |, 0.0
15912.5, 140.2, | , 23.7, 0.0, 308.2, | ,  1000,   949,  3000,  2941, | , -3.4, -10.7, -0.085, |, 0.0
15913.5, 139.3, | , 23.7, 0.0, 314.8, | ,  1000,   952,  3000,  2946, | , -3.4, -17.6, -0.139, |, 0.0
15914.5, 139.7, | , 23.7, 0.0, 315.3, | ,  1000,   956,  3000,  2935, | , -3.4, -11.6, -0.092, |, 0.0
15915.6, 139.3, | , 23.7, 0.0, 314.7, | ,  1000,   956,  3000,  2931, | , -3.4, -13.7, -0.108, |, 0.0
15916.6, 140.5, | , 23.7, 0.0, 308.8, | ,  1000,   951,  3000,  2927, | , -3.4,   4.7, 0.037, |, 0.0
15917.6, 140.9, | , 23.7, 0.0, 306.8, | ,  1000,   951,  3000,  2925, | , -3.4,  12.8, 0.101, |, 0.0
15918.6, 140.3, | , 23.7, 0.0, 308.2, | ,  1000,   957,  3000,  2938, | , -3.4,  -7.7, -0.061, |, 0.0
15919.6, 139.3, | , 23.7, 0.0, 314.5, | ,  1000,   958,  3000,  2926, | , -3.4, -19.7, -0.156, |, 0.0
15920.6, 139.7, | , 23.7, 0.0, 314.9, | ,  1000,   959,  3000,  2932, | , -3.4, -16.3, -0.129, |, 0.0
15921.6, 139.3, | , 23.7, 0.0, 314.4, | ,  1000,   951,  3000,  2916, | , -3.4,  -6.0, -0.047, |, 0.0
15922.6, 140.4, | , 23.7, 0.0, 303.6, | ,  1000,   949,  3000,  2921, | , -3.4, -17.6, -0.138, |, 0.0
15923.6, 140.7, | , 23.7, 0.0, 307.6, | ,  1000,   953,  3000,  2922, | , -3.4, -20.2, -0.159, |, 0.0
15924.7, 139.3, | , 23.7, 0.0, 314.3, | ,  1000,   959,  3000,  2918, | , -3.4, -19.3, -0.152, |, 0.0
15925.7, 139.4, | , 23.7, 0.0, 314.6, | ,  1000,   949,  3000,  2927, | , -3.4, -18.0, -0.142, |, 0.0
15926.7, 139.3, | , 23.7, 0.0, 314.3, | ,  1000,   959,  3000,  2940, | , -3.4, -17.6, -0.139, |, 0.0
15927.7, 139.9, | , 23.7, 0.0, 314.0, | ,  1000,   955,  3000,  2939, | , -3.4,   9.0, 0.071, |, 0.0
15928.7, 140.4, | , 23.7, 0.0, 306.4, | ,  1000,   957,  3000,  2911, | , -3.4,  13.7, 0.108, |, 0.0
15929.7, 140.3, | , 23.7, 0.0, 307.2, | ,  1000,   951,  3000,  2937, | , -3.4, -21.0, -0.166, |, 0.0
15930.7, 139.7, | , 23.7, 0.0, 314.5, | ,  1000,   955,  3000,  2918, | , -3.4, -15.9, -0.125, |, 0.0
15931.7, 139.3, | , 23.7, 0.0, 314.2, | ,  1000,   961,  3000,  2918, | , -3.4,  12.8, 0.101, |, 0.0
15932.7, 139.6, | , 23.7, 0.0, 312.9, | ,  1000,   956,  3000,  2940, | , -3.4, -14.2, -0.112, |, 0.0
15933.8, 140.1, | , 23.7, 0.0, 308.0, | ,  1000,   952,  3000,  2930, | , -3.4,   6.4, 0.050, |, 0.0
15934.8, 140.4, | , 23.7, 0.0, 306.3, | ,  1000,   951,  3000,  2918, | , -3.4, -13.3, -0.105, |, 0.0
15935.8, 140.2, | , 23.7, 0.0, 307.8, | ,  1000,   950,  3000,  2929, | , -3.4, -18.9, -0.149, |, 0.0
15936.8, 139.4, | , 23.7, 0.0, 313.7, | ,  1000,   960,  3000,  2952, | , -3.4,   3.4, 0.027, |, 0.0
15937.8, 139.9, | , 23.7, 0.0, 313.0, | ,  1000,   955,  3000,  2936, | , -3.4,  -1.3, -0.010, |, 0.0
15938.8, 139.4, | , 23.7, 0.0, 313.3, | ,  1000,   959,  3000,  2923, | , -3.4,  12.4, 0.098, |, 0.0
15939.8, 140.2, | , 23.7, 0.0, 307.5, | ,  1000,   951,  3000,  2915, | , -3.4, -14.2, -0.111, |, 0.0
15940.8, 140.8, | , 23.7, 0.0, 305.8, | ,  1000,   954,  3000,  2918, | , -3.4, -20.6, -0.162, |, 0.0
15941.8, 140.5, | , 23.7, 0.0, 307.4, | ,  1000,   955,  3000,  2925, | , -3.4, -20.2, -0.159, |, 0.0
15942.9, 139.6, | , 23.7, 0.0, 312.7, | ,  1000,   956,  3000,  2937, | , -3.4,  -6.5, -0.051, |, 0.0
15943.9, 139.9, | , 23.7, 0.0, 313.3, | ,  1000,   957,  3000,  2922, | , -3.4, -17.2, -0.135, |, 0.0
15944.9, 139.8, | , 23.7, 0.0, 313.4, | ,  1000,   958,  3000,  2918, | , -3.4, -16.3, -0.128, |, 0.0
15945.9, 140.2, | , 23.7, 0.0, 307.4, | ,  1000,   949,  3000,  2922, | , -3.4,  -6.9, -0.054, |, 0.0
15946.9, 140.5, | , 23.7, 0.0, 305.7, | ,  1000,   952,  3000,  2907, | , -3.4,   8.1, 0.064, |, 0.0
15947.9, 140.8, | , 23.7, 0.0, 306.4, | ,  1000,   951,  3000,  2930, | , -3.4, -16.7, -0.132, |, 0.0
15948.9, 139.4, | , 23.7, 0.0, 312.5, | ,  1000,   960,  3000,  2927, | , -3.4,  -3.5, -0.027, |, 0.0
15949.9, 139.5, | , 23.7, 0.0, 312.7, | ,  1000,   952,  3000,  2926, | , -3.4,  13.7, 0.108, |, 0.0
15950.9, 139.7, | , 23.7, 0.0, 313.7, | ,  1000,   955,  3000,  2924, | , -3.4, -17.6, -0.139, |, 0.0
15952.0, 141.0, | , 23.7, 0.0, 302.2, | ,  1000,   949,  3000,  2907, | , -3.4, -11.6, -0.091, |, 0.0
15953.0, 140.4, | , 23.7, 0.0, 305.0, | ,  1000,   948,  3000,  2920, | , -3.4,   0.4, 0.003, |, 0.0
15954.0, 139.6, | , 23.7, 0.0, 313.7, | ,  1000,   953,  3000,  2918, | , -3.4, -15.9, -0.125, |, 0.0
15955.0, 139.7, | , 23.7, 0.0, 313.7, | ,  1000,   956,  3000,  2918, | , -3.4,  -9.4, -0.074, |, 0.0
15956.0, 139.3, | , 23.7, 0.0, 313.4, | ,  1000,   959,  3000,  2922, | , -3.4, -10.3, -0.081, |, 0.0
15957.0, 139.3, | , 23.7, 0.0, 313.5, | ,  1000,   955,  3000,  2929, | , -3.4, -10.3, -0.081, |, 0.0
15958.0, 140.9, | , 23.7, 0.0, 305.1, | ,  1000,   955,  3000,  2916, | , -3.4, -12.0, -0.094, |, 0.0
15959.0, 140.2, | , 23.7, 0.0, 307.8, | ,  1000,   955,  3000,  2947, | , -3.4,  -9.4, -0.075, |, 0.0
15960.1, 139.3, | , 23.7, 0.0, 313.0, | ,  1000,   953,  3000,  2912, | , -3.4,  -8.6, -0.067, |, 0.0
15961.1, 139.6, | , 23.7, 0.0, 313.4, | ,  1000,   954,  3000,  2933, | , -3.4, -16.7, -0.132, |, 0.0
15962.1, 139.2, | , 23.7, 0.0, 313.2, | ,  1000,   951,  3000,  2920, | , -3.4, -15.9, -0.125, |, 0.0
15963.1, 140.1, | , 23.7, 0.0, 306.8, | ,  1000,   950,  3000,  2929, | , -3.4,  -6.9, -0.054, |, 0.0
15964.1, 140.6, | , 23.7, 0.0, 304.7, | ,  1000,   953,  3000,  2939, | , -3.4, -16.7, -0.132, |, 0.0
15965.1, 140.8, | , 23.7, 0.0, 306.2, | ,  1000,   950,  3000,  2919, | , -3.4,  -2.2, -0.017, |, 0.0
15966.1, 139.4, | , 23.7, 0.0, 312.2, | ,  1000,   957,  3000,  2933, | , -3.4,  13.7, 0.108, |, 0.0
15967.1, 139.4, | , 23.7, 0.0, 312.7, | ,  1000,   957,  3000,  2936, | , -3.4, -17.6, -0.139, |, 0.0
15968.2, 139.3, | , 23.7, 0.0, 312.6, | ,  1000,   948,  3000,  2932, | , -3.4,   5.5, 0.044, |, 0.0
15969.2, 140.3, | , 23.7, 0.0, 305.7, | ,  1000,   944,  3000,  2937, | , -3.4, -20.6, -0.162, |, 0.0
15970.2, 140.4, | , 23.7, 0.0, 305.0, | ,  1000,   954,  3000,  2922, | , -3.4, -16.7, -0.132, |, 0.0
15971.2, 140.2, | , 23.7, 0.0, 306.8, | ,  1000,   946,  3000,  2924, | , -3.4, -18.4, -0.145, |, 0.0
15972.2, 139.4, | , 23.7, 0.0, 312.6, | ,  1000,   953,  3000,  2937, | , -3.4,   9.8, 0.078, |, 0.0
15973.2, 139.4, | , 23.7, 0.0, 312.6, | ,  1000,   953,  3000,  2953, | , -3.4, -13.7, -0.109, |, 0.0
15974.2, 140.7, | , 23.7, 0.0, 306.8, | ,  1000,   953,  3000,  2916, | , -3.4, -10.3, -0.081, |, 0.0
15975.2, 141.1, | , 23.7, 0.0, 299.1, | ,  1000,   945,  3000,  2927, | , -3.4, -22.3, -0.175, |, 0.0
15976.2, 141.0, | , 23.7, 0.0, 298.1, | ,  1000,   944,  3000,  2926, | , -3.4, -19.7, -0.155, |, 0.0
15977.3, 141.0, | , 23.7, 0.0, 299.3, | ,  1000,   951,  3000,  2929, | , -3.4, -19.7, -0.155, |, 0.0
15978.3, 140.4, | , 23.7, 0.0, 306.3, | ,  1000,   960,  3000,  2929, | , -3.4,  10.3, 0.081, |, 0.0
15979.3, 140.2, | , 23.7, 0.0, 310.5, | ,  1000,   960,  3000,  2927, | , -3.4, -15.4, -0.122, |, 0.0
15980.3, 140.2, | , 23.7, 0.0, 308.5, | ,  1000,   953,  3000,  2928, | , -3.4,  13.7, 0.108, |, 0.0
15981.3, 141.1, | , 23.7, 0.0, 301.5, | ,  1000,   948,  3000,  2932, | , -3.4, -21.0, -0.166, |, 0.0
15982.3, 140.7, | , 23.7, 0.0, 300.5, | ,  1000,   956,  3000,  2936, | , -3.4, -17.2, -0.136, |, 0.0
15983.3, 140.0, | , 23.7, 0.0, 306.0, | ,  1000,   950,  3000,  2933, | , -3.4, -16.3, -0.129, |, 0.0
15984.3, 139.1, | , 23.7, 0.0, 313.2, | ,  1000,   955,  3000,  2935, | , -3.4, -15.9, -0.125, |, 0.0
15985.5, 139.8, | , 23.7, 0.0, 308.5, | ,  1000,   956,  3000,  2936, | , -3.4, -20.2, -0.159, |, 0.0
15986.5, 140.0, | , 23.7, 0.0, 309.8, | ,  1000,   959,  3000,  2922, | , -3.4, -18.4, -0.145, |, 0.0
15987.6, 140.3, | , 23.7, 0.0, 308.2, | ,  1000,   947,  3000,  2946, | , -3.4, -18.4, -0.146, |, 0.0
15988.6, 139.9, | , 23.7, 0.0, 308.1, | ,  1000,   954,  3000,  2920, | , -3.4,  -8.6, -0.068, |, 0.0
15989.6, 139.0, | , 23.7, 0.0, 314.7, | ,  1000,   957,  3000,  2922, | , -3.4, -14.6, -0.115, |, 0.0
15990.6, 139.2, | , 23.7, 0.0, 315.6, | ,  1000,   959,  3000,  2931, | , -3.4, -18.4, -0.146, |, 0.0
15991.6, 138.8, | , 23.7, 0.0, 315.1, | ,  1000,   948,  3000,  2917, | , -3.4,  14.1, 0.111, |, 0.0
15992.6, 139.7, | , 23.7, 0.0, 309.4, | ,  1000,   952,  3000,  2928, | , -3.4,  -7.7, -0.061, |, 0.0
15993.6, 140.3, | , 23.7, 0.0, 307.9, | ,  1000,   952,  3000,  2922, | , -3.4, -10.7, -0.084, |, 0.0
15994.6, 139.9, | , 23.7, 0.0, 304.5, | ,  1000,   954,  3000,  2911, | , -3.4, -14.6, -0.115, |, 0.0
15995.7, 138.9, | , 23.7, 0.0, 314.6, | ,  1000,   960,  3000,  2940, | , -3.4, -14.2, -0.112, |, 0.0
15996.7, 139.3, | , 23.7, 0.0, 315.1, | ,  1000,   952,  3000,  2929, | , -3.4, -17.2, -0.135, |, 0.0
15997.7, 139.0, | , 23.7, 0.0, 314.7, | ,  1000,   957,  3000,  2941, | , -3.4,  -4.7, -0.037, |, 0.0
15998.7, 140.0, | , 23.7, 0.0, 306.8, | ,  1000,   948,  3000,  2918, | , -3.4, -19.3, -0.152, |, 0.0
15999.7, 140.4, | , 23.7, 0.0, 306.7, | ,  1000,   951,  3000,  2911, | , -3.4,   6.8, 0.054, |, 0.0
16000.7, 140.5, | , 23.7, 0.0, 307.6, | ,  1000,   954,  3000,  2918, | , -3.4,  -5.6, -0.044, |, 0.0
16001.7, 138.9, | , 23.7, 0.0, 314.8, | ,  1000,   957,  3000,  2919, | , -3.4,   0.8, 0.007, |, 0.0
16002.8, 138.9, | , 23.7, 0.0, 314.7, | ,  1000,   956,  3000,  2919, | , -3.4, -13.7, -0.108, |, 0.0
16003.8, 139.2, | , 23.7, 0.0, 314.8, | ,  1000,   956,  3000,  2921, | , -3.4,  -0.9, -0.007, |, 0.0
16004.8, 139.9, | , 23.7, 0.0, 306.6, | ,  1000,   953,  3000,  2939, | , -3.4, -16.3, -0.129, |, 0.0
16005.8, 139.9, | , 23.7, 0.0, 307.2, | ,  1000,   955,  3000,  2931, | , -3.4,  -0.0, -0.000, |, 0.0
16006.8, 140.1, | , 23.7, 0.0, 308.3, | ,  1000,   953,  3000,  2932, | , -3.4, -19.3, -0.152, |, 0.0
16007.8, 138.8, | , 23.7, 0.0, 314.5, | ,  1000,   954,  3000,  2929, | , -3.4, -15.4, -0.122, |, 0.0
16008.8, 138.8, | , 23.7, 0.0, 313.9, | ,  1000,   960,  3000,  2944, | , -3.4, -15.9, -0.126, |, 0.0
16009.8, 140.2, | , 23.7, 0.0, 308.2, | ,  1000,   948,  3000,  2911, | , -3.4, -16.3, -0.128, |, 0.0
16010.9, 139.9, | , 23.7, 0.0, 307.0, | ,  1000,   952,  3000,  2935, | , -3.4, -19.7, -0.156, |, 0.0
16011.9, 139.6, | , 23.7, 0.0, 308.9, | ,  1000,   950,  3000,  2922, | , -3.4,   6.8, 0.054, |, 0.0
16012.9, 138.9, | , 23.7, 0.0, 314.4, | ,  1000,   958,  3000,  2946, | , -3.4, -15.4, -0.122, |, 0.0
16013.9, 139.2, | , 23.7, 0.0, 314.6, | ,  1000,   950,  3000,  2913, | , -3.4, -15.4, -0.121, |, 0.0
16014.9, 139.1, | , 23.7, 0.0, 313.4, | ,  1000,   955,  3000,  2927, | , -3.4,  -7.7, -0.061, |, 0.0
16015.9, 140.1, | , 23.7, 0.0, 308.5, | ,  1000,   944,  3000,  2933, | , -3.4, -15.4, -0.122, |, 0.0
16016.9, 139.6, | , 23.7, 0.0, 307.1, | ,  1000,   960,  3000,  2930, | , -3.4,  -6.9, -0.054, |, 0.0
16017.9, 139.7, | , 23.7, 0.0, 307.6, | ,  1000,   951,  3000,  2918, | , -3.4,  -9.0, -0.071, |, 0.0
16019.0, 138.9, | , 23.7, 0.0, 313.9, | ,  1000,   958,  3000,  2928, | , -3.4, -15.0, -0.119, |, 0.0
16020.0, 139.5, | , 23.7, 0.0, 313.1, | ,  1000,   955,  3000,  2956, | , -3.4,  -2.2, -0.017, |, 0.0
16021.0, 138.9, | , 23.7, 0.0, 313.5, | ,  1000,   952,  3000,  2926, | , -3.4, -16.7, -0.132, |, 0.0
16022.0, 139.8, | , 23.7, 0.0, 307.7, | ,  1000,   955,  3000,  2942, | , -3.4, -21.4, -0.170, |, 0.0
16023.0, 140.4, | , 23.7, 0.0, 306.8, | ,  1000,   953,  3000,  2944, | , -3.4, -17.2, -0.136, |, 0.0
16024.0, 139.9, | , 23.7, 0.0, 306.0, | ,  1000,   958,  3000,  2917, | , -3.4, -18.4, -0.145, |, 0.0
16025.0, 139.1, | , 23.7, 0.0, 313.2, | ,  1000,   957,  3000,  2935, | , -3.4, -15.4, -0.122, |, 0.0
16026.0, 139.4, | , 23.7, 0.0, 313.7, | ,  1000,   952,  3000,  2925, | , -3.4,  -2.6, -0.020, |, 0.0
16027.1, 138.8, | , 23.7, 0.0, 313.9, | ,  1000,   954,  3000,  2914, | , -3.4,  -5.6, -0.044, |, 0.0
16028.1, 139.7, | , 23.7, 0.0, 307.2, | ,  1000,   953,  3000,  2922, | , -3.4, -18.9, -0.149, |, 0.0
16029.1, 140.2, | , 23.7, 0.0, 307.0, | ,  1000,   953,  3000,  2939, | , -3.4,  13.7, 0.108, |, 0.0
16030.1, 139.4, | , 23.7, 0.0, 313.4, | ,  1000,   954,  3000,  2937, | , -3.4, -15.9, -0.125, |, 0.0
16031.1, 139.0, | , 23.7, 0.0, 312.9, | ,  1000,   954,  3000,  2918, | , -3.4,   6.4, 0.050, |, 0.0
16032.1, 139.3, | , 23.7, 0.0, 314.3, | ,  1000,   958,  3000,  2930, | , -3.4,  10.7, 0.084, |, 0.0
16033.1, 139.3, | , 23.7, 0.0, 313.9, | ,  1000,   961,  3000,  2924, | , -3.4, -18.0, -0.142, |, 0.0
16034.1, 139.9, | , 23.7, 0.0, 306.6, | ,  1000,   953,  3000,  2902, | , -3.4,   3.4, 0.027, |, 0.0
16035.2, 140.3, | , 23.7, 0.0, 306.0, | ,  1000,   954,  3000,  2919, | , -3.4, -17.2, -0.135, |, 0.0
16036.2, 139.3, | , 23.7, 0.0, 313.8, | ,  1000,   956,  3000,  2918, | , -3.4, -15.9, -0.125, |, 0.0
16037.2, 138.9, | , 23.7, 0.0, 313.4, | ,  1000,   959,  3000,  2929, | , -3.4, -16.7, -0.132, |, 0.0
16038.2, 138.9, | , 23.7, 0.0, 313.8, | ,  1000,   955,  3000,  2929, | , -3.4, -14.2, -0.112, |, 0.0
16039.2, 140.1, | , 23.7, 0.0, 307.7, | ,  1000,   947,  3000,  2936, | , -3.4,  -4.3, -0.034, |, 0.0
16040.2, 140.1, | , 23.7, 0.0, 305.5, | ,  1000,   948,  3000,  2923, | , -3.4, -16.7, -0.132, |, 0.0
16041.2, 140.0, | , 23.7, 0.0, 305.5, | ,  1000,   956,  3000,  2927, | , -3.4, -16.3, -0.129, |, 0.0
16042.2, 139.3, | , 23.7, 0.0, 313.1, | ,  1000,   958,  3000,  2910, | , -3.4, -12.9, -0.101, |, 0.0
16043.3, 138.9, | , 23.7, 0.0, 312.9, | ,  1000,   955,  3000,  2929, | , -3.4, -14.2, -0.112, |, 0.0
16044.3, 138.8, | , 23.7, 0.0, 312.9, | ,  1000,   954,  3000,  2927, | , -3.4, -15.9, -0.125, |, 0.0
16045.3, 140.0, | , 23.7, 0.0, 306.9, | ,  1000,   950,  3000,  2912, | , -3.4, -13.7, -0.108, |, 0.0
16046.3, 140.1, | , 23.7, 0.0, 305.0, | ,  1000,   955,  3000,  2925, | , -3.4, -15.9, -0.125, |, 0.0
16047.3, 139.8, | , 23.7, 0.0, 305.3, | ,  1000,   958,  3000,  2928, | , -3.4,   6.8, 0.054, |, 0.0
16048.3, 139.0, | , 23.7, 0.0, 312.8, | ,  1000,   961,  3000,  2923, | , -3.4,  12.0, 0.094, |, 0.0
16049.3, 139.4, | , 23.7, 0.0, 313.1, | ,  1000,   961,  3000,  2922, | , -3.4,  12.4, 0.098, |, 0.0
16050.3, 138.8, | , 23.7, 0.0, 313.3, | ,  1000,   954,  3000,  2911, | , -3.4, -14.2, -0.111, |, 0.0
16051.3, 139.7, | , 23.7, 0.0, 306.5, | ,  1000,   946,  3000,  2929, | , -3.4, -20.2, -0.159, |, 0.0
16052.4, 140.3, | , 23.7, 0.0, 305.8, | ,  1000,   954,  3000,  2913, | , -3.4, -19.7, -0.155, |, 0.0
16053.4, 139.6, | , 23.7, 0.0, 307.4, | ,  1000,   954,  3000,  2940, | , -3.4, -17.2, -0.136, |, 0.0
16054.4, 138.8, | , 23.7, 0.0, 312.9, | ,  1000,   959,  3000,  2941, | , -3.4,   8.5, 0.068, |, 0.0
16055.4, 139.3, | , 23.7, 0.0, 313.0, | ,  1000,   957,  3000,  2936, | , -3.4,  -4.3, -0.034, |, 0.0
16056.4, 139.4, | , 23.7, 0.0, 312.2, | ,  1000,   956,  3000,  2933, | , -3.4,  12.8, 0.101, |, 0.0
16057.4, 140.3, | , 23.7, 0.0, 301.5, | ,  1000,   944,  3000,  2929, | , -3.4,   0.4, 0.003, |, 0.0
16058.4, 140.2, | , 23.7, 0.0, 305.8, | ,  1000,   955,  3000,  2935, | , -3.4,   9.8, 0.078, |, 0.0
16059.4, 139.2, | , 23.7, 0.0, 313.0, | ,  1000,   952,  3000,  2950, | , -3.4,  -3.0, -0.024, |, 0.0
16060.5, 138.9, | , 23.7, 0.0, 310.9, | ,  1000,   956,  3000,  2929, | , -3.4,  -7.3, -0.058, |, 0.0
16061.5, 139.0, | , 23.7, 0.0, 311.5, | ,  1000,   949,  3000,  2928, | , -3.4, -16.3, -0.128, |, 0.0
16062.5, 139.2, | , 23.7, 0.0, 313.0, | ,  1000,   953,  3000,  2911, | , -3.4,  -1.7, -0.014, |, 0.0
16063.5, 140.3, | , 23.7, 0.0, 305.6, | ,  1000,   947,  3000,  2911, | , -3.4,  -6.5, -0.051, |, 0.0
16064.5, 139.9, | , 23.7, 0.0, 305.3, | ,  1000,   952,  3000,  2930, | , -3.4,   4.7, 0.037, |, 0.0
16065.5, 139.3, | , 23.7, 0.0, 312.9, | ,  1000,   961,  3000,  2937, | , -3.4, -17.2, -0.136, |, 0.0
16066.5, 139.0, | , 23.7, 0.0, 311.8, | ,  1000,   951,  3000,  2925, | , -3.4,  -7.7, -0.061, |, 0.0
16067.5, 138.8, | , 23.7, 0.0, 311.5, | ,  1000,   950,  3000,  2952, | , -3.4,   2.1, 0.017, |, 0.0
16068.5, 139.7, | , 23.7, 0.0, 306.2, | ,  1000,   943,  3000,  2939, | , -3.4, -20.2, -0.159, |, 0.0
16069.6, 140.3, | , 23.7, 0.0, 304.7, | ,  1000,   957,  3000,  2920, | , -3.4, -14.6, -0.115, |, 0.0
16070.6, 139.7, | , 23.7, 0.0, 306.6, | ,  1000,   952,  3000,  2922, | , -3.4, -15.0, -0.118, |, 0.0
16071.6, 139.5, | , 23.7, 0.0, 311.2, | ,  1000,   961,  3000,  2936, | , -3.4, -16.7, -0.132, |, 0.0
16072.6, 139.3, | , 23.7, 0.0, 312.3, | ,  1000,   955,  3000,  2916, | , -3.4,  13.3, 0.104, |, 0.0
16073.6, 139.0, | , 23.7, 0.0, 312.2, | ,  1000,   957,  3000,  2930, | , -3.4,  12.8, 0.101, |, 0.0
16074.6, 139.8, | , 23.7, 0.0, 305.9, | ,  1000,   948,  3000,  2937, | , -3.4, -20.6, -0.162, |, 0.0
16075.6, 140.3, | , 23.7, 0.0, 304.7, | ,  1000,   952,  3000,  2911, | , -3.4, -16.7, -0.131, |, 0.0
16076.6, 140.2, | , 23.7, 0.0, 306.3, | ,  1000,   956,  3000,  2929, | , -3.4, -18.0, -0.142, |, 0.0
16077.6, 138.8, | , 23.7, 0.0, 312.0, | ,  1000,   955,  3000,  2912, | , -3.4, -15.9, -0.125, |, 0.0
16078.7, 138.7, | , 23.7, 0.0, 312.4, | ,  1000,   954,  3000,  2930, | , -3.4, -18.0, -0.142, |, 0.0
16079.7, 139.2, | , 23.7, 0.0, 312.4, | ,  1000,   947,  3000,  2938, | , -3.4, -15.0, -0.119, |, 0.0
16080.7, 139.7, | , 23.7, 0.0, 305.5, | ,  1000,   954,  3000,  2916, | , -3.4, -15.9, -0.125, |, 0.0
16081.7, 140.0, | , 23.7, 0.0, 303.5, | ,  1000,   950,  3000,  2921, | , -3.4, -18.4, -0.145, |, 0.0
16082.7, 140.3, | , 23.7, 0.0, 304.5, | ,  1000,   951,  3000,  2919, | , -3.4, -18.0, -0.142, |, 0.0
16083.7, 138.8, | , 23.7, 0.0, 312.0, | ,  1000,   962,  3000,  2913, | , -3.4, -18.4, -0.145, |, 0.0
16084.7, 138.8, | , 23.7, 0.0, 312.0, | ,  1000,   949,  3000,  2922, | , -3.4,   6.0, 0.047, |, 0.0
16085.7, 139.3, | , 23.7, 0.0, 311.6, | ,  1000,   953,  3000,  2931, | , -3.4, -18.4, -0.146, |, 0.0
16086.7, 140.5, | , 23.7, 0.0, 304.5, | ,  1000,   949,  3000,  2933, | , -3.4, -18.4, -0.145, |, 0.0
16087.8, 140.1, | , 23.7, 0.0, 305.1, | ,  1000,   955,  3000,  2944, | , -3.4, -17.6, -0.139, |, 0.0
16088.8, 139.0, | , 23.7, 0.0, 311.3, | ,  1000,   956,  3000,  2913, | , -3.4,   6.8, 0.054, |, 0.0
16089.8, 139.3, | , 23.7, 0.0, 311.9, | ,  1000,   960,  3000,  2936, | , -3.4, -15.9, -0.126, |, 0.0
16090.8, 138.8, | , 23.7, 0.0, 312.1, | ,  1000,   953,  3000,  2909, | , -3.4, -18.9, -0.148, |, 0.0
16091.8, 138.9, | , 23.7, 0.0, 311.3, | ,  1000,   949,  3000,  2933, | , -3.4, -21.0, -0.166, |, 0.0
16092.8, 140.2, | , 23.7, 0.0, 303.9, | ,  1000,   943,  3000,  2929, | , -3.4, -19.3, -0.152, |, 0.0
16093.8, 140.0, | , 23.7, 0.0, 306.1, | ,  1000,   954,  3000,  2918, | , -3.4, -16.3, -0.128, |, 0.0
16094.8, 138.9, | , 23.7, 0.0, 311.2, | ,  1000,   957,  3000,  2927, | , -3.4,  -2.6, -0.020, |, 0.0
16095.8, 138.8, | , 23.7, 0.0, 311.0, | ,  1000,   956,  3000,  2934, | , -3.4, -17.2, -0.136, |, 0.0
16096.8, 139.4, | , 23.7, 0.0, 311.0, | ,  1000,   957,  3000,  2920, | , -3.4, -19.3, -0.152, |, 0.0
16097.9, 140.1, | , 23.7, 0.0, 305.8, | ,  1000,   955,  3000,  2933, | , -3.4,   9.8, 0.078, |, 0.0
16098.9, 140.0, | , 23.7, 0.0, 303.8, | ,  1000,   949,  3000,  2933, | , -3.4, -18.4, -0.145, |, 0.0
16099.9, 140.2, | , 23.7, 0.0, 304.5, | ,  1000,   957,  3000,  2937, | , -3.4, -19.3, -0.153, |, 0.0
16100.9, 139.0, | , 23.7, 0.0, 311.3, | ,  1000,   957,  3000,  2924, | , -3.4, -18.0, -0.142, |, 0.0
16101.9, 138.9, | , 23.7, 0.0, 310.8, | ,  1000,   953,  3000,  2926, | , -3.4, -17.2, -0.135, |, 0.0
16102.9, 138.8, | , 23.7, 0.0, 311.5, | ,  1000,   957,  3000,  2926, | , -3.4, -15.0, -0.118, |, 0.0
16103.9, 140.1, | , 23.7, 0.0, 305.8, | ,  1000,   944,  3000,  2917, | , -3.4, -15.0, -0.118, |, 0.0
16104.9, 139.9, | , 23.7, 0.0, 303.6, | ,  1000,   949,  3000,  2928, | , -3.4,  -3.5, -0.027, |, 0.0
16106.0, 139.7, | , 23.7, 0.0, 305.2, | ,  1000,   953,  3000,  2948, | , -3.4,  10.7, 0.085, |, 0.0
16107.0, 139.4, | , 23.7, 0.0, 310.7, | ,  1000,   955,  3000,  2924, | , -3.4, -17.2, -0.135, |, 0.0
16108.0, 138.9, | , 23.7, 0.0, 311.4, | ,  1000,   955,  3000,  2928, | , -3.4,  12.4, 0.098, |, 0.0
16109.0, 138.7, | , 23.7, 0.0, 311.1, | ,  1000,   953,  3000,  2918, | , -3.4, -16.7, -0.132, |, 0.0
16110.0, 140.0, | , 23.7, 0.0, 305.6, | ,  1000,   949,  3000,  2924, | , -3.4,  -8.6, -0.068, |, 0.0
16111.0, 140.2, | , 23.7, 0.0, 303.9, | ,  1000,   953,  3000,  2935, | , -3.4, -19.3, -0.152, |, 0.0
16112.0, 140.0, | , 23.7, 0.0, 302.8, | ,  1000,   957,  3000,  2935, | , -3.4, -20.2, -0.159, |, 0.0
16113.0, 138.8, | , 23.7, 0.0, 311.1, | ,  1000,   953,  3000,  2938, | , -3.4,   0.8, 0.007, |, 0.0
16114.0, 139.3, | , 23.7, 0.0, 311.1, | ,  1000,   956,  3000,  2928, | , -3.4, -18.4, -0.145, |, 0.0
16115.0, 138.8, | , 23.7, 0.0, 310.7, | ,  1000,   954,  3000,  2941, | , -3.4, -16.7, -0.132, |, 0.0
16116.1, 139.6, | , 23.7, 0.0, 304.8, | ,  1000,   954,  3000,  2923, | , -3.4, -20.2, -0.159, |, 0.0
16117.1, 140.4, | , 23.7, 0.0, 302.8, | ,  1000,   952,  3000,  2937, | , -3.4, -18.4, -0.146, |, 0.0
16118.1, 140.1, | , 23.7, 0.0, 304.8, | ,  1000,   954,  3000,  2926, | , -3.4, -15.0, -0.118, |, 0.0
16119.1, 138.8, | , 23.7, 0.0, 310.5, | ,  1000,   953,  3000,  2931, | , -3.4, -15.9, -0.125, |, 0.0
16120.1, 138.8, | , 23.7, 0.0, 310.3, | ,  1000,   954,  3000,  2929, | , -3.4,  -5.6, -0.044, |, 0.0
16121.1, 139.3, | , 23.7, 0.0, 310.6, | ,  1000,   951,  3000,  2926, | , -3.4, -16.3, -0.128, |, 0.0
16122.1, 139.9, | , 23.7, 0.0, 303.2, | ,  1000,   946,  3000,  2929, | , -3.4, -18.9, -0.149, |, 0.0
16123.1, 139.6, | , 23.7, 0.0, 305.2, | ,  1000,   952,  3000,  2926, | , -3.4,  -8.2, -0.064, |, 0.0
16124.1, 139.3, | , 23.7, 0.0, 310.7, | ,  1000,   958,  3000,  2929, | , -3.4,   9.4, 0.074, |, 0.0
16125.2, 138.9, | , 23.7, 0.0, 310.4, | ,  1000,   953,  3000,  2932, | , -3.4, -15.4, -0.122, |, 0.0
16126.2, 139.0, | , 23.7, 0.0, 310.4, | ,  1000,   958,  3000,  2938, | , -3.4, -17.2, -0.136, |, 0.0
16127.2, 140.0, | , 23.7, 0.0, 304.6, | ,  1000,   949,  3000,  2910, | , -3.4,  -6.9, -0.054, |, 0.0
16128.2, 140.4, | , 23.7, 0.0, 302.2, | ,  1000,   951,  3000,  2907, | , -3.4, -19.3, -0.151, |, 0.0
16129.2, 139.8, | , 23.7, 0.0, 303.1, | ,  1000,   955,  3000,  2937, | , -3.4, -20.2, -0.159, |, 0.0
16130.2, 139.3, | , 23.7, 0.0, 310.0, | ,  1000,   954,  3000,  2922, | , -3.4, -15.0, -0.118, |, 0.0
16131.2, 139.3, | , 23.7, 0.0, 310.0, | ,  1000,   960,  3000,  2928, | , -3.4, -16.3, -0.129, |, 0.0
16132.3, 138.8, | , 23.7, 0.0, 309.7, | ,  1000,   951,  3000,  2933, | , -3.4, -12.0, -0.095, |, 0.0
16133.3, 139.9, | , 23.7, 0.0, 303.2, | ,  1000,   953,  3000,  2934, | , -3.4, -20.2, -0.159, |, 0.0
16134.3, 140.3, | , 23.7, 0.0, 302.4, | ,  1000,   957,  3000,  2927, | , -3.4, -17.2, -0.135, |, 0.0
16135.3, 139.8, | , 23.7, 0.0, 301.9, | ,  1000,   956,  3000,  2929, | , -3.4, -12.0, -0.095, |, 0.0
16136.3, 138.9, | , 23.7, 0.0, 309.8, | ,  1000,   952,  3000,  2944, | , -3.4, -19.3, -0.153, |, 0.0
16137.3, 139.3, | , 23.7, 0.0, 310.2, | ,  1000,   954,  3000,  2926, | , -3.4, -13.7, -0.108, |, 0.0
16138.3, 139.0, | , 23.7, 0.0, 309.3, | ,  1000,   949,  3000,  2918, | , -3.4,   7.7, 0.060, |, 0.0
16139.3, 139.8, | , 23.7, 0.0, 303.7, | ,  1000,   946,  3000,  2922, | , -3.4, -14.2, -0.111, |, 0.0
16140.3, 140.4, | , 23.7, 0.0, 302.3, | ,  1000,   957,  3000,  2950, | , -3.4,   0.4, 0.003, |, 0.0
16141.4, 140.4, | , 23.7, 0.0, 302.2, | ,  1000,   959,  3000,  2917, | , -3.4, -20.2, -0.159, |, 0.0
16142.4, 138.9, | , 23.7, 0.0, 309.4, | ,  1000,   957,  3000,  2927, | , -3.4,  14.1, 0.111, |, 0.0
16143.4, 139.0, | , 23.7, 0.0, 307.8, | ,  1000,   955,  3000,  2939, | , -3.4, -14.2, -0.112, |, 0.0
16144.4, 139.3, | , 23.7, 0.0, 309.9, | ,  1000,   954,  3000,  2927, | , -3.4,   4.3, 0.034, |, 0.0
16145.4, 139.7, | , 23.7, 0.0, 303.5, | ,  1000,   951,  3000,  2904, | , -3.4, -18.9, -0.148, |, 0.0
16146.4, 139.6, | , 23.7, 0.0, 303.8, | ,  1000,   947,  3000,  2911, | , -3.4, -18.4, -0.145, |, 0.0
16147.4, 139.7, | , 23.7, 0.0, 303.0, | ,  1000,   954,  3000,  2924, | , -3.4, -19.7, -0.155, |, 0.0
16148.4, 139.5, | , 23.7, 0.0, 308.3, | ,  1000,   956,  3000,  2934, | , -3.4, -18.4, -0.146, |, 0.0
16149.4, 138.9, | , 23.7, 0.0, 308.7, | ,  1000,   952,  3000,  2943, | , -3.4, -18.4, -0.146, |, 0.0
16150.4, 138.9, | , 23.7, 0.0, 309.0, | ,  1000,   954,  3000,  2927, | , -3.4, -18.4, -0.145, |, 0.0
16151.5, 140.2, | , 23.7, 0.0, 302.1, | ,  1000,   949,  3000,  2929, | , -3.4,   0.8, 0.007, |, 0.0
16152.5, 139.6, | , 23.7, 0.0, 304.0, | ,  1000,   955,  3000,  2920, | , -3.4, -17.6, -0.138, |, 0.0
16153.5, 139.0, | , 23.7, 0.0, 308.7, | ,  1000,   962,  3000,  2922, | , -3.4, -19.7, -0.156, |, 0.0
16154.5, 139.2, | , 23.7, 0.0, 309.1, | ,  1000,   951,  3000,  2941, | , -3.4,  -6.0, -0.048, |, 0.0
16155.5, 138.8, | , 23.7, 0.0, 309.5, | ,  1000,   957,  3000,  2929, | , -3.4, -18.4, -0.146, |, 0.0
16156.5, 139.7, | , 23.7, 0.0, 303.4, | ,  1000,   951,  3000,  2922, | , -3.4, -14.6, -0.115, |, 0.0
16157.5, 140.3, | , 23.7, 0.0, 302.3, | ,  1000,   951,  3000,  2929, | , -3.4,  13.3, 0.104, |, 0.0
16158.5, 139.8, | , 23.7, 0.0, 302.7, | ,  1000,   956,  3000,  2940, | , -3.4, -17.2, -0.136, |, 0.0
16159.6, 138.9, | , 23.7, 0.0, 309.3, | ,  1000,   953,  3000,  2928, | , -3.4,  -9.4, -0.074, |, 0.0
16160.6, 138.8, | , 23.7, 0.0, 309.4, | ,  1000,   955,  3000,  2921, | , -3.4,  13.7, 0.108, |, 0.0
16161.6, 139.3, | , 23.7, 0.0, 309.7, | ,  1000,   952,  3000,  2937, | , -3.4, -14.6, -0.115, |, 0.0
16162.6, 139.7, | , 23.7, 0.0, 303.2, | ,  1000,   949,  3000,  2908, | , -3.4, -10.3, -0.081, |, 0.0
16163.6, 139.7, | , 23.7, 0.0, 301.2, | ,  1000,   953,  3000,  2904, | , -3.4,   9.8, 0.077, |, 0.0
16164.6, 140.0, | , 23.7, 0.0, 303.3, | ,  1000,   957,  3000,  2911, | , -3.4, -15.4, -0.121, |, 0.0
16165.6, 139.0, | , 23.7, 0.0, 308.4, | ,  1000,   961,  3000,  2933, | , -3.4, -18.9, -0.149, |, 0.0
16166.6, 139.0, | , 23.7, 0.0, 308.5, | ,  1000,   953,  3000,  2922, | , -3.4, -16.3, -0.128, |, 0.0
16167.7, 138.8, | , 23.7, 0.0, 309.1, | ,  1000,   959,  3000,  2922, | , -3.4, -16.7, -0.132, |, 0.0
16168.7, 140.1, | , 23.7, 0.0, 302.4, | ,  1000,   953,  3000,  2929, | , -3.4,   0.4, 0.003, |, 0.0
16169.7, 139.9, | , 23.7, 0.0, 301.6, | ,  1000,   953,  3000,  2928, | , -3.4,   8.5, 0.067, |, 0.0
16170.7, 140.3, | , 23.7, 0.0, 301.8, | ,  1000,   957,  3000,  2929, | , -3.4, -13.3, -0.105, |, 0.0
16171.7, 138.9, | , 23.7, 0.0, 308.5, | ,  1000,   961,  3000,  2920, | , -3.4, -19.7, -0.156, |, 0.0
16172.7, 138.9, | , 23.7, 0.0, 308.5, | ,  1000,   954,  3000,  2941, | , -3.4,  -8.6, -0.068, |, 0.0
16173.7, 139.0, | , 23.7, 0.0, 308.1, | ,  1000,   950,  3000,  2931, | , -3.4, -15.0, -0.118, |, 0.0
16174.7, 140.1, | , 23.7, 0.0, 303.4, | ,  1000,   952,  3000,  2937, | , -3.4, -16.7, -0.132, |, 0.0
16175.7, 139.6, | , 23.7, 0.0, 303.2, | ,  1000,   955,  3000,  2937, | , -3.4, -18.0, -0.142, |, 0.0
16176.8, 139.7, | , 23.7, 0.0, 302.5, | ,  1000,   960,  3000,  2919, | , -3.4,   6.8, 0.054, |, 0.0
16177.8, 139.3, | , 23.7, 0.0, 309.2, | ,  1000,   961,  3000,  2919, | , -3.4, -18.9, -0.149, |, 0.0
16178.8, 139.1, | , 23.7, 0.0, 307.1, | ,  1000,   962,  3000,  2944, | , -3.4, -15.4, -0.123, |, 0.0
16179.8, 138.9, | , 23.7, 0.0, 309.0, | ,  1000,   954,  3000,  2921, | , -3.4, -16.7, -0.132, |, 0.0
16180.8, 140.4, | , 23.7, 0.0, 301.5, | ,  1000,   953,  3000,  2918, | , -3.4, -16.3, -0.128, |, 0.0
16181.8, 139.6, | , 23.7, 0.0, 301.0, | ,  1000,   954,  3000,  2923, | , -3.4, -18.9, -0.149, |, 0.0
16182.8, 138.8, | , 23.7, 0.0, 308.7, | ,  1000,   959,  3000,  2924, | , -3.4, -16.3, -0.129, |, 0.0
16183.9, 139.4, | , 23.7, 0.0, 308.2, | ,  1000,   960,  3000,  2934, | , -3.4, -18.0, -0.142, |, 0.0
16184.9, 138.8, | , 23.7, 0.0, 308.8, | ,  1000,   956,  3000,  2932, | , -3.4, -19.7, -0.156, |, 0.0
16185.9, 139.7, | , 23.7, 0.0, 301.9, | ,  1000,   942,  3000,  2903, | , -3.4, -17.6, -0.137, |, 0.0
16186.9, 140.2, | , 23.7, 0.0, 301.4, | ,  1000,   952,  3000,  2935, | , -3.4, -16.3, -0.129, |, 0.0
16187.9, 139.9, | , 23.7, 0.0, 303.4, | ,  1000,   955,  3000,  2926, | , -3.4,   5.1, 0.040, |, 0.0
16188.9, 139.1, | , 23.7, 0.0, 307.1, | ,  1000,   956,  3000,  2948, | , -3.4, -14.2, -0.112, |, 0.0
16189.9, 139.0, | , 23.7, 0.0, 308.1, | ,  1000,   961,  3000,  2933, | , -3.4, -17.6, -0.139, |, 0.0
16190.9, 139.4, | , 23.7, 0.0, 307.7, | ,  1000,   956,  3000,  2928, | , -3.4, -18.4, -0.146, |, 0.0
16191.9, 139.8, | , 23.7, 0.0, 302.0, | ,  1000,   951,  3000,  2944, | , -3.4,   5.5, 0.044, |, 0.0
16192.9, 139.6, | , 23.7, 0.0, 302.4, | ,  1000,   952,  3000,  2936, | , -3.4,   6.4, 0.051, |, 0.0
16194.0, 139.8, | , 23.7, 0.0, 302.0, | ,  1000,   949,  3000,  2929, | , -3.4,  -4.3, -0.034, |, 0.0
16195.0, 139.3, | , 23.7, 0.0, 308.2, | ,  1000,   958,  3000,  2926, | , -3.4,  -6.0, -0.047, |, 0.0
16196.0, 138.9, | , 23.7, 0.0, 307.8, | ,  1000,   960,  3000,  2940, | , -3.4, -19.3, -0.153, |, 0.0
16197.0, 139.4, | , 23.7, 0.0, 308.2, | ,  1000,   948,  3000,  2941, | , -3.4, -18.9, -0.149, |, 0.0
16198.0, 140.0, | , 23.7, 0.0, 302.5, | ,  1000,   952,  3000,  2917, | , -3.4, -19.3, -0.152, |, 0.0
16199.0, 139.7, | , 23.7, 0.0, 299.8, | ,  1000,   946,  3000,  2929, | , -3.4, -19.3, -0.152, |, 0.0
16200.0, 139.7, | , 23.7, 0.0, 300.5, | ,  1000,   948,  3000,  2912, | , -3.4,  11.5, 0.090, |, 0.0
16201.0, 139.3, | , 23.7, 0.0, 308.0, | ,  1000,   956,  3000,  2944, | , -3.4, -15.0, -0.119, |, 0.0
16202.1, 139.3, | , 23.7, 0.0, 308.4, | ,  1000,   955,  3000,  2941, | , -3.4,   5.5, 0.044, |, 0.0
16203.1, 138.8, | , 23.7, 0.0, 307.9, | ,  1000,   955,  3000,  2937, | , -3.4,   1.7, 0.013, |, 0.0
16204.1, 140.2, | , 23.7, 0.0, 301.5, | ,  1000,   954,  3000,  2920, | , -3.4, -18.0, -0.142, |, 0.0
16205.1, 140.0, | , 23.7, 0.0, 302.6, | ,  1000,   956,  3000,  2933, | , -3.4, -12.9, -0.102, |, 0.0
16206.1, 139.8, | , 23.7, 0.0, 301.4, | ,  1000,   950,  3000,  2931, | , -3.4, -17.2, -0.135, |, 0.0
16207.1, 138.8, | , 23.7, 0.0, 307.7, | ,  1000,   953,  3000,  2926, | , -3.4,  11.1, 0.088, |, 0.0
16208.1, 138.8, | , 23.7, 0.0, 307.9, | ,  1000,   958,  3000,  2929, | , -3.4,  14.5, 0.115, |, 0.0
16209.1, 139.0, | , 23.7, 0.0, 306.9, | ,  1000,   951,  3000,  2922, | , -3.4,  -7.3, -0.057, |, 0.0
16210.1, 139.9, | , 23.7, 0.0, 300.3, | ,  1000,   956,  3000,  2922, | , -3.4, -15.9, -0.125, |, 0.0
16211.2, 140.3, | , 23.7, 0.0, 300.2, | ,  1000,   952,  3000,  2925, | , -3.4,  -4.3, -0.034, |, 0.0
16212.2, 139.3, | , 23.7, 0.0, 307.6, | ,  1000,   958,  3000,  2926, | , -3.4, -18.9, -0.149, |, 0.0
16213.2, 138.9, | , 23.7, 0.0, 307.8, | ,  1000,   956,  3000,  2928, | , -3.4, -15.9, -0.125, |, 0.0
16214.2, 139.5, | , 23.7, 0.0, 306.6, | ,  1000,   956,  3000,  2921, | , -3.4, -16.7, -0.132, |, 0.0
16215.2, 139.7, | , 23.7, 0.0, 301.4, | ,  1000,   954,  3000,  2911, | , -3.4,  -8.2, -0.064, |, 0.0
16216.2, 140.0, | , 23.7, 0.0, 299.3, | ,  1000,   951,  3000,  2943, | , -3.4, -16.3, -0.129, |, 0.0
16217.2, 139.6, | , 23.7, 0.0, 301.7, | ,  1000,   959,  3000,  2918, | , -3.4, -15.4, -0.122, |, 0.0
16218.2, 139.3, | , 23.7, 0.0, 307.3, | ,  1000,   957,  3000,  2923, | , -3.4,  -0.9, -0.007, |, 0.0
16219.2, 139.4, | , 23.7, 0.0, 306.5, | ,  1000,   962,  3000,  2944, | , -3.4, -15.9, -0.126, |, 0.0
16220.2, 138.8, | , 23.7, 0.0, 307.4, | ,  1000,   953,  3000,  2923, | , -3.4, -19.3, -0.152, |, 0.0
16221.3, 140.0, | , 23.7, 0.0, 301.8, | ,  1000,   943,  3000,  2921, | , -3.4, -16.7, -0.131, |, 0.0
16222.3, 140.3, | , 23.7, 0.0, 300.2, | ,  1000,   957,  3000,  2927, | , -3.4,  -4.7, -0.037, |, 0.0
16223.3, 139.8, | , 23.7, 0.0, 301.5, | ,  1000,   955,  3000,  2920, | , -3.4,   7.3, 0.057, |, 0.0
16224.3, 139.0, | , 23.7, 0.0, 306.1, | ,  1000,   961,  3000,  2941, | , -3.4, -17.2, -0.136, |, 0.0
16225.3, 139.3, | , 23.7, 0.0, 307.5, | ,  1000,   960,  3000,  2927, | , -3.4,  -9.9, -0.078, |, 0.0
16226.3, 138.9, | , 23.7, 0.0, 307.3, | ,  1000,   957,  3000,  2947, | , -3.4, -12.0, -0.095, |, 0.0
16227.3, 139.7, | , 23.7, 0.0, 301.2, | ,  1000,   946,  3000,  2921, | , -3.4, -18.9, -0.148, |, 0.0
16228.3, 139.9, | , 23.7, 0.0, 299.7, | ,  1000,   949,  3000,  2927, | , -3.4, -20.6, -0.162, |, 0.0
16229.3, 140.4, | , 23.7, 0.0, 299.1, | ,  1000,   958,  3000,  2931, | , -3.4, -11.2, -0.088, |, 0.0
16230.4, 138.8, | , 23.7, 0.0, 306.9, | ,  1000,   961,  3000,  2932, | , -3.4, -14.6, -0.115, |, 0.0
16231.4, 138.7, | , 23.7, 0.0, 307.1, | ,  1000,   954,  3000,  2911, | , -3.4,  -9.4, -0.074, |, 0.0
16232.4, 139.2, | , 23.7, 0.0, 307.0, | ,  1000,   951,  3000,  2926, | , -3.4, -17.2, -0.135, |, 0.0
16233.4, 139.6, | , 23.7, 0.0, 300.6, | ,  1000,   951,  3000,  2920, | , -3.4, -18.0, -0.142, |, 0.0
16234.4, 139.9, | , 23.7, 0.0, 298.9, | ,  1000,   953,  3000,  2905, | , -3.4,  -9.4, -0.074, |, 0.0
16235.4, 139.6, | , 23.7, 0.0, 299.8, | ,  1000,   956,  3000,  2929, | , -3.4, -16.7, -0.132, |, 0.0
16236.4, 139.3, | , 23.7, 0.0, 307.0, | ,  1000,   952,  3000,  2940, | , -3.4, -10.3, -0.081, |, 0.0
16237.4, 139.0, | , 23.7, 0.0, 306.5, | ,  1000,   957,  3000,  2947, | , -3.4,  10.3, 0.081, |, 0.0
16238.5, 139.4, | , 23.7, 0.0, 306.9, | ,  1000,   960,  3000,  2930, | , -3.4, -16.3, -0.129, |, 0.0
16239.5, 139.9, | , 23.7, 0.0, 298.1, | ,  1000,   952,  3000,  2930, | , -3.4, -17.6, -0.139, |, 0.0
16240.5, 139.9, | , 23.7, 0.0, 298.9, | ,  1000,   957,  3000,  2910, | , -3.4,  -6.0, -0.047, |, 0.0
16241.5, 138.8, | , 23.7, 0.0, 306.0, | ,  1000,   961,  3000,  2932, | , -3.4, -15.0, -0.119, |, 0.0
16242.5, 139.3, | , 23.7, 0.0, 306.9, | ,  1000,   954,  3000,  2935, | , -3.4, -18.4, -0.146, |, 0.0
16243.5, 138.9, | , 23.7, 0.0, 306.5, | ,  1000,   959,  3000,  2933, | , -3.4,  -5.2, -0.041, |, 0.0
16244.5, 139.7, | , 23.7, 0.0, 299.7, | ,  1000,   949,  3000,  2925, | , -3.4, -15.4, -0.122, |, 0.0
16245.5, 140.3, | , 23.7, 0.0, 299.5, | ,  1000,   955,  3000,  2932, | , -3.4,   1.3, 0.010, |, 0.0
16246.5, 139.6, | , 23.7, 0.0, 300.9, | ,  1000,   956,  3000,  2920, | , -3.4, -17.2, -0.135, |, 0.0
16247.6, 138.9, | , 23.7, 0.0, 306.2, | ,  1000,   958,  3000,  2914, | , -3.4, -16.3, -0.128, |, 0.0
16248.6, 139.3, | , 23.7, 0.0, 306.8, | ,  1000,   954,  3000,  2939, | , -3.4, -15.4, -0.122, |, 0.0
16249.6, 139.4, | , 23.7, 0.0, 305.8, | ,  1000,   950,  3000,  2911, | , -3.4,  10.7, 0.084, |, 0.0
16250.6, 139.7, | , 23.7, 0.0, 299.9, | ,  1000,   952,  3000,  2929, | , -3.4,  -4.3, -0.034, |, 0.0
16251.6, 140.3, | , 23.7, 0.0, 299.1, | ,  1000,   955,  3000,  2935, | , -3.4, -18.9, -0.149, |, 0.0
16252.6, 140.3, | , 23.7, 0.0, 299.0, | ,  1000,   951,  3000,  2915, | , -3.4, -16.3, -0.128, |, 0.0
16253.6, 138.9, | , 23.7, 0.0, 306.3, | ,  1000,   958,  3000,  2941, | , -3.4, -15.9, -0.126, |, 0.0
16254.6, 139.0, | , 23.7, 0.0, 305.8, | ,  1000,   953,  3000,  2919, | , -3.4, -15.0, -0.118, |, 0.0
16255.6, 138.8, | , 23.7, 0.0, 305.7, | ,  1000,   953,  3000,  2914, | , -3.4, -18.0, -0.142, |, 0.0
16256.7, 140.1, | , 23.7, 0.0, 300.3, | ,  1000,   945,  3000,  2922, | , -3.4, -16.7, -0.131, |, 0.0
16257.7, 139.9, | , 23.7, 0.0, 298.6, | ,  1000,   949,  3000,  2926, | , -3.4, -15.4, -0.122, |, 0.0
16258.7, 140.5, | , 23.7, 0.0, 298.3, | ,  1000,   951,  3000,  2933, | , -3.4, -10.7, -0.085, |, 0.0
16259.7, 139.1, | , 23.7, 0.0, 304.7, | ,  1000,   956,  3000,  2925, | , -3.4, -16.3, -0.129, |, 0.0
16260.7, 138.9, | , 23.7, 0.0, 305.6, | ,  1000,   948,  3000,  2911, | , -3.4, -15.0, -0.118, |, 0.0
16261.7, 138.9, | , 23.7, 0.0, 306.0, | ,  1000,   952,  3000,  2959, | , -3.4,   5.5, 0.044, |, 0.0
16262.7, 140.1, | , 23.7, 0.0, 300.0, | ,  1000,   949,  3000,  2918, | , -3.4, -19.3, -0.152, |, 0.0
16263.7, 139.9, | , 23.7, 0.0, 298.6, | ,  1000,   952,  3000,  2935, | , -3.4, -19.3, -0.152, |, 0.0
16264.8, 140.1, | , 23.7, 0.0, 298.6, | ,  1000,   959,  3000,  2936, | , -3.4,  -8.2, -0.065, |, 0.0
16265.8, 139.2, | , 23.7, 0.0, 305.4, | ,  1000,   958,  3000,  2923, | , -3.4, -15.0, -0.118, |, 0.0
16266.8, 138.9, | , 23.7, 0.0, 305.9, | ,  1000,   957,  3000,  2926, | , -3.4, -15.4, -0.122, |, 0.0
16267.8, 138.9, | , 23.7, 0.0, 305.8, | ,  1000,   949,  3000,  2918, | , -3.4, -18.9, -0.148, |, 0.0
