Repository: jdhuang-csm/Ru-BCA

## Methods
* (BaO)<sub>x</sub>-(CaO)<sub>y</sub>-(Al<sub>2</sub>O<sub>3</sub>)<sub>1-x-y</sub> (BCA) catalyst supports were synthesized via sol-gel and solid-state methods. 
* Ru/BCA catalysts were prepared via incipient wetness impregnation to achieve 1 wt. % Ru loading.
* Ammonia synthesis rates were measured for Ru/BCA catalysts in a packed-bed reactor at 480-600<sup>o</sup>C, 10 bar, and space velocities up to 1.3 x 10<sup>6</sup> ml g<sub>cat</sub><sup>-1</sup> h<sup>-1</sup>.
* A machine learning (ML) model was employed to improve understanding of the behavior of Ru/BCA catalysts.
* A microkinetic model was developed to describe the best-performing catalyst.

File: data/init_files_Cadigan/BCA532.txt (part 41 of 55)
********** Start test **********
Elapsed time, Pressure, | , LJtemp(C), Inner-Temp, Outer-Temp, | , N2-set, N2-flow, H2-set, H2-flow, | , pH, NH3_ppm, NH3_Prod_rate, |, In222Temp
15873.4, 138.2, | , 28.8, 0.0, 406.3, | ,  1000,   955,  3000,  2933, | , -3.4, 226.2, 2.316, |, 0.0
15874.4, 138.2, | , 28.8, 0.0, 405.7, | ,  1000,   953,  3000,  2929, | , -3.4, 227.9, 2.331, |, 0.0
15875.4, 139.6, | , 28.8, 0.0, 399.8, | ,  1000,   953,  3000,  2932, | , -3.4, 240.8, 2.464, |, 0.0
15876.5, 139.4, | , 28.8, 0.0, 398.5, | ,  1000,   955,  3000,  2947, | , -3.4, 224.5, 2.307, |, 0.0
15877.5, 139.3, | , 28.8, 0.0, 398.4, | ,  1000,   959,  3000,  2924, | , -3.4, 219.3, 2.244, |, 0.0
15878.5, 138.7, | , 28.8, 0.0, 406.0, | ,  1000,   959,  3000,  2925, | , -3.4, 223.6, 2.288, |, 0.0
15879.5, 138.2, | , 28.8, 0.0, 405.9, | ,  1000,   956,  3000,  2924, | , -3.4, 230.9, 2.360, |, 0.0
15880.5, 138.4, | , 28.8, 0.0, 405.0, | ,  1000,   954,  3000,  2914, | , -3.4, 235.2, 2.396, |, 0.0
15881.5, 139.1, | , 28.8, 0.0, 398.7, | ,  1000,   953,  3000,  2909, | , -3.4, 219.8, 2.236, |, 0.0
15882.5, 139.6, | , 28.8, 0.0, 398.8, | ,  1000,   951,  3000,  2931, | , -3.4, 219.3, 2.243, |, 0.0
15883.5, 139.3, | , 28.8, 0.0, 400.2, | ,  1000,   955,  3000,  2941, | , -3.4, 216.8, 2.224, |, 0.0
15884.5, 138.2, | , 28.8, 0.0, 405.2, | ,  1000,   956,  3000,  2939, | , -3.4, 221.1, 2.268, |, 0.0
15885.6, 138.7, | , 28.8, 0.0, 404.2, | ,  1000,   955,  3000,  2926, | , -3.4, 233.5, 2.387, |, 0.0
15886.6, 139.0, | , 28.8, 0.0, 399.3, | ,  1000,   955,  3000,  2933, | , -3.4, 248.5, 2.545, |, 0.0
15887.6, 139.3, | , 28.8, 0.0, 397.8, | ,  1000,   952,  3000,  2929, | , -3.4, 226.2, 2.313, |, 0.0
15888.6, 139.2, | , 28.8, 0.0, 397.3, | ,  1000,   955,  3000,  2932, | , -3.4, 219.3, 2.246, |, 0.0
15889.6, 139.2, | , 28.8, 0.0, 397.5, | ,  1000,   948,  3000,  2917, | , -3.4, 216.3, 2.202, |, 0.0
15890.6, 138.4, | , 28.8, 0.0, 404.4, | ,  1000,   957,  3000,  2937, | , -3.4, 219.3, 2.250, |, 0.0
15891.6, 138.6, | , 28.8, 0.0, 405.4, | ,  1000,   957,  3000,  2931, | , -3.4, 217.2, 2.224, |, 0.0
15892.6, 139.1, | , 28.8, 0.0, 398.5, | ,  1000,   955,  3000,  2937, | , -3.4, 219.3, 2.249, |, 0.0
15893.7, 139.3, | , 28.8, 0.0, 397.4, | ,  1000,   953,  3000,  2934, | , -3.4, 237.3, 2.430, |, 0.0
15894.7, 139.6, | , 28.8, 0.0, 399.5, | ,  1000,   951,  3000,  2934, | , -3.4, 215.1, 2.201, |, 0.0
15895.7, 138.4, | , 28.8, 0.0, 403.8, | ,  1000,   958,  3000,  2933, | , -3.4, 248.9, 2.552, |, 0.0
15896.7, 138.2, | , 28.8, 0.0, 405.2, | ,  1000,   956,  3000,  2930, | , -3.4, 218.5, 2.237, |, 0.0
15897.7, 138.6, | , 28.8, 0.0, 405.5, | ,  1000,   956,  3000,  2938, | , -3.4, 242.9, 2.492, |, 0.0
15898.7, 139.4, | , 28.8, 0.0, 399.4, | ,  1000,   953,  3000,  2931, | , -3.4, 217.2, 2.223, |, 0.0
15899.7, 139.7, | , 28.8, 0.0, 393.5, | ,  1000,   955,  3000,  2934, | , -3.4, 233.9, 2.396, |, 0.0
15900.7, 139.0, | , 28.8, 0.0, 399.8, | ,  1000,   959,  3000,  2929, | , -3.4, 208.2, 2.132, |, 0.0
15901.8, 138.8, | , 28.8, 0.0, 404.2, | ,  1000,   964,  3000,  2933, | , -3.4, 212.5, 2.181, |, 0.0
15902.8, 138.1, | , 28.8, 0.0, 405.0, | ,  1000,   958,  3000,  2926, | , -3.4, 225.3, 2.306, |, 0.0
15903.8, 138.1, | , 28.8, 0.0, 404.9, | ,  1000,   956,  3000,  2918, | , -3.4, 214.6, 2.191, |, 0.0
15904.8, 140.0, | , 28.8, 0.0, 397.1, | ,  1000,   949,  3000,  2923, | , -3.4, 209.9, 2.141, |, 0.0
15905.8, 139.2, | , 28.8, 0.0, 397.2, | ,  1000,   953,  3000,  2948, | , -3.4, 207.3, 2.131, |, 0.0
15906.8, 139.5, | , 28.8, 0.0, 396.3, | ,  1000,   953,  3000,  2945, | , -3.4, 208.6, 2.143, |, 0.0
15907.8, 138.3, | , 28.8, 0.0, 404.2, | ,  1000,   958,  3000,  2941, | , -3.4, 212.9, 2.187, |, 0.0
15908.8, 138.7, | , 28.8, 0.0, 404.6, | ,  1000,   955,  3000,  2934, | , -3.4, 211.2, 2.164, |, 0.0
15909.8, 138.3, | , 28.8, 0.0, 404.4, | ,  1000,   956,  3000,  2919, | , -3.4, 212.5, 2.169, |, 0.0
15910.9, 139.3, | , 28.8, 0.0, 396.5, | ,  1000,   951,  3000,  2927, | , -3.4, 208.6, 2.131, |, 0.0
15911.9, 139.7, | , 28.8, 0.0, 396.2, | ,  1000,   952,  3000,  2919, | , -3.4, 215.9, 2.202, |, 0.0
15912.9, 139.3, | , 28.8, 0.0, 396.2, | ,  1000,   954,  3000,  2935, | , -3.4, 220.6, 2.260, |, 0.0
15913.9, 138.2, | , 28.8, 0.0, 404.4, | ,  1000,   958,  3000,  2937, | , -3.4, 211.2, 2.167, |, 0.0
15914.9, 138.6, | , 28.8, 0.0, 404.0, | ,  1000,   953,  3000,  2935, | , -3.4, 212.1, 2.172, |, 0.0
15915.9, 139.5, | , 28.8, 0.0, 398.3, | ,  1000,   950,  3000,  2929, | , -3.4, 207.3, 2.119, |, 0.0
15916.9, 139.3, | , 28.8, 0.0, 395.9, | ,  1000,   951,  3000,  2926, | , -3.4, 207.3, 2.118, |, 0.0
15917.9, 139.6, | , 28.8, 0.0, 396.7, | ,  1000,   955,  3000,  2927, | , -3.4, 211.2, 2.160, |, 0.0
15919.0, 139.4, | , 28.8, 0.0, 398.2, | ,  1000,   955,  3000,  2924, | , -3.4, 225.8, 2.307, |, 0.0
15920.0, 138.2, | , 28.8, 0.0, 403.7, | ,  1000,   954,  3000,  2945, | , -3.4, 213.8, 2.196, |, 0.0
15921.0, 138.2, | , 28.8, 0.0, 403.8, | ,  1000,   955,  3000,  2935, | , -3.4, 219.3, 2.248, |, 0.0
15922.0, 139.6, | , 28.8, 0.0, 397.5, | ,  1000,   952,  3000,  2933, | , -3.4, 209.5, 2.144, |, 0.0
15923.0, 139.3, | , 28.8, 0.0, 396.3, | ,  1000,   957,  3000,  2944, | , -3.4, 212.9, 2.189, |, 0.0
15924.0, 139.0, | , 28.8, 0.0, 398.4, | ,  1000,   950,  3000,  2933, | , -3.4, 228.3, 2.336, |, 0.0
15925.0, 138.7, | , 28.8, 0.0, 403.9, | ,  1000,   961,  3000,  2933, | , -3.4, 204.8, 2.101, |, 0.0
15926.0, 138.2, | , 28.8, 0.0, 403.1, | ,  1000,   957,  3000,  2919, | , -3.4, 203.9, 2.082, |, 0.0
15927.1, 138.4, | , 28.8, 0.0, 402.8, | ,  1000,   955,  3000,  2930, | , -3.4, 217.6, 2.227, |, 0.0
15928.1, 138.9, | , 28.8, 0.0, 397.5, | ,  1000,   953,  3000,  2916, | , -3.4, 199.6, 2.035, |, 0.0
15929.1, 139.6, | , 28.8, 0.0, 396.3, | ,  1000,   952,  3000,  2936, | , -3.4, 226.6, 2.321, |, 0.0
15930.1, 139.0, | , 28.8, 0.0, 397.5, | ,  1000,   954,  3000,  2936, | , -3.4, 211.6, 2.169, |, 0.0
15931.1, 138.7, | , 28.8, 0.0, 403.2, | ,  1000,   956,  3000,  2941, | , -3.4, 202.2, 2.076, |, 0.0
15932.1, 138.8, | , 28.8, 0.0, 402.4, | ,  1000,   952,  3000,  2940, | , -3.4, 209.1, 2.143, |, 0.0
15933.1, 138.1, | , 28.8, 0.0, 403.4, | ,  1000,   956,  3000,  2928, | , -3.4, 206.5, 2.113, |, 0.0
15934.1, 139.3, | , 28.8, 0.0, 395.8, | ,  1000,   952,  3000,  2939, | , -3.4, 211.2, 2.165, |, 0.0
15935.1, 139.6, | , 28.8, 0.0, 396.1, | ,  1000,   952,  3000,  2921, | , -3.4, 201.3, 2.054, |, 0.0
15936.2, 139.0, | , 28.8, 0.0, 397.1, | ,  1000,   955,  3000,  2929, | , -3.4, 203.1, 2.078, |, 0.0
15937.2, 138.2, | , 28.8, 0.0, 402.5, | ,  1000,   959,  3000,  2927, | , -3.4, 200.1, 2.048, |, 0.0
15938.2, 138.5, | , 28.8, 0.0, 403.3, | ,  1000,   953,  3000,  2933, | , -3.4, 202.2, 2.070, |, 0.0
15939.2, 139.0, | , 28.8, 0.0, 397.3, | ,  1000,   952,  3000,  2944, | , -3.4, 200.1, 2.053, |, 0.0
15940.2, 139.3, | , 28.8, 0.0, 395.4, | ,  1000,   952,  3000,  2940, | , -3.4, 212.1, 2.174, |, 0.0
15941.2, 139.8, | , 28.8, 0.0, 395.4, | ,  1000,   957,  3000,  2932, | , -3.4, 201.8, 2.067, |, 0.0
15942.2, 139.6, | , 28.8, 0.0, 394.0, | ,  1000,   958,  3000,  2931, | , -3.4, 202.6, 2.076, |, 0.0
15943.2, 138.2, | , 28.8, 0.0, 402.8, | ,  1000,   954,  3000,  2928, | , -3.4, 203.1, 2.076, |, 0.0
15944.3, 138.1, | , 28.8, 0.0, 402.2, | ,  1000,   958,  3000,  2923, | , -3.4, 203.1, 2.076, |, 0.0
15945.3, 139.4, | , 28.8, 0.0, 396.7, | ,  1000,   955,  3000,  2922, | , -3.4, 204.3, 2.087, |, 0.0
15946.3, 139.2, | , 28.8, 0.0, 394.9, | ,  1000,   952,  3000,  2922, | , -3.4, 217.6, 2.221, |, 0.0
15947.3, 139.8, | , 28.8, 0.0, 395.1, | ,  1000,   953,  3000,  2922, | , -3.4, 200.5, 2.046, |, 0.0
15948.3, 139.2, | , 28.8, 0.0, 391.2, | ,  1000,   958,  3000,  2931, | , -3.4, 195.8, 2.006, |, 0.0
15949.3, 138.2, | , 28.8, 0.0, 402.6, | ,  1000,   954,  3000,  2937, | , -3.4, 192.8, 1.976, |, 0.0
15950.3, 138.2, | , 28.8, 0.0, 401.9, | ,  1000,   956,  3000,  2929, | , -3.4, 196.6, 2.012, |, 0.0
15951.3, 139.1, | , 28.8, 0.0, 394.7, | ,  1000,   953,  3000,  2931, | , -3.4, 217.2, 2.222, |, 0.0
15952.3, 139.5, | , 28.7, 0.0, 394.1, | ,  1000,   951,  3000,  2931, | , -3.4, 194.9, 1.994, |, 0.0
15953.4, 139.0, | , 28.8, 0.0, 397.2, | ,  1000,   954,  3000,  2935, | , -3.4, 197.1, 2.019, |, 0.0
15954.4, 138.2, | , 28.8, 0.0, 402.4, | ,  1000,   955,  3000,  2926, | , -3.4, 206.9, 2.116, |, 0.0
15955.4, 138.6, | , 28.8, 0.0, 402.5, | ,  1000,   957,  3000,  2932, | , -3.4, 203.9, 2.089, |, 0.0
15956.4, 138.2, | , 28.8, 0.0, 402.0, | ,  1000,   958,  3000,  2935, | , -3.4, 194.5, 1.995, |, 0.0
15957.4, 139.2, | , 28.7, 0.0, 395.5, | ,  1000,   950,  3000,  2937, | , -3.4, 208.2, 2.132, |, 0.0
15958.4, 139.7, | , 28.7, 0.0, 395.1, | ,  1000,   952,  3000,  2911, | , -3.4, 218.1, 2.219, |, 0.0
15959.4, 139.0, | , 28.7, 0.0, 396.3, | ,  1000,   955,  3000,  2935, | , -3.4, 201.8, 2.067, |, 0.0
15960.4, 138.2, | , 28.7, 0.0, 402.0, | ,  1000,   959,  3000,  2925, | , -3.4, 209.9, 2.148, |, 0.0
15961.5, 138.6, | , 28.7, 0.0, 402.4, | ,  1000,   956,  3000,  2933, | , -3.4, 193.6, 1.984, |, 0.0
15962.5, 138.8, | , 28.7, 0.0, 401.3, | ,  1000,   957,  3000,  2930, | , -3.4, 196.2, 2.009, |, 0.0
15963.5, 139.3, | , 28.7, 0.0, 394.2, | ,  1000,   952,  3000,  2921, | , -3.4, 209.1, 2.133, |, 0.0
15964.5, 139.7, | , 28.7, 0.0, 394.5, | ,  1000,   956,  3000,  2926, | , -3.4, 194.1, 1.984, |, 0.0
15965.5, 139.5, | , 28.7, 0.0, 396.5, | ,  1000,   953,  3000,  2939, | , -3.4, 194.5, 1.994, |, 0.0
15966.5, 138.2, | , 28.7, 0.0, 401.5, | ,  1000,   957,  3000,  2927, | , -3.4, 213.3, 2.183, |, 0.0
15967.5, 138.3, | , 28.7, 0.0, 400.1, | ,  1000,   957,  3000,  2932, | , -3.4, 202.6, 2.076, |, 0.0
15968.5, 139.6, | , 28.7, 0.0, 396.0, | ,  1000,   953,  3000,  2937, | , -3.4, 187.2, 1.918, |, 0.0
15969.5, 139.3, | , 28.7, 0.0, 394.0, | ,  1000,   954,  3000,  2929, | , -3.4, 187.6, 1.920, |, 0.0
15970.6, 139.3, | , 28.7, 0.0, 394.2, | ,  1000,   948,  3000,  2920, | , -3.4, 186.8, 1.903, |, 0.0
15971.6, 139.5, | , 28.7, 0.0, 394.5, | ,  1000,   954,  3000,  2928, | , -3.4, 187.6, 1.919, |, 0.0
15972.6, 138.3, | , 28.7, 0.0, 400.1, | ,  1000,   955,  3000,  2928, | , -3.4, 214.2, 2.191, |, 0.0
15973.6, 138.1, | , 28.7, 0.0, 401.0, | ,  1000,   956,  3000,  2918, | , -3.4, 217.6, 2.221, |, 0.0
15974.6, 139.5, | , 28.7, 0.0, 395.3, | ,  1000,   953,  3000,  2941, | , -3.4, 189.8, 1.947, |, 0.0
15975.6, 139.7, | , 28.7, 0.0, 393.9, | ,  1000,   952,  3000,  2938, | , -3.4, 190.6, 1.954, |, 0.0
15976.6, 139.1, | , 28.7, 0.0, 394.9, | ,  1000,   953,  3000,  2922, | , -3.4, 185.9, 1.898, |, 0.0
15977.7, 138.4, | , 28.7, 0.0, 399.7, | ,  1000,   953,  3000,  2926, | , -3.4, 191.9, 1.961, |, 0.0
15978.7, 138.6, | , 28.7, 0.0, 401.7, | ,  1000,   959,  3000,  2945, | , -3.4, 189.3, 1.947, |, 0.0
15979.7, 138.1, | , 28.7, 0.0, 401.3, | ,  1000,   955,  3000,  2928, | , -3.4, 189.3, 1.937, |, 0.0
15980.7, 139.4, | , 28.7, 0.0, 395.1, | ,  1000,   952,  3000,  2914, | , -3.4, 193.6, 1.972, |, 0.0
15981.7, 139.7, | , 28.7, 0.0, 393.5, | ,  1000,   953,  3000,  2928, | , -3.4, 189.3, 1.936, |, 0.0
15982.7, 139.0, | , 28.7, 0.0, 395.0, | ,  1000,   959,  3000,  2931, | , -3.4, 183.4, 1.879, |, 0.0
15983.7, 138.1, | , 28.7, 0.0, 400.8, | ,  1000,   958,  3000,  2918, | , -3.4, 219.3, 2.240, |, 0.0
15984.7, 138.5, | , 28.7, 0.0, 401.4, | ,  1000,   956,  3000,  2928, | , -3.4, 212.5, 2.174, |, 0.0
15985.7, 138.2, | , 28.7, 0.0, 400.4, | ,  1000,   955,  3000,  2928, | , -3.4, 185.1, 1.893, |, 0.0
15986.8, 139.4, | , 28.7, 0.0, 390.3, | ,  1000,   950,  3000,  2921, | , -3.4, 185.5, 1.891, |, 0.0
15987.8, 139.6, | , 28.7, 0.0, 394.2, | ,  1000,   954,  3000,  2951, | , -3.4, 191.1, 1.965, |, 0.0
15988.8, 139.1, | , 28.7, 0.0, 393.1, | ,  1000,   958,  3000,  2926, | , -3.4, 185.1, 1.893, |, 0.0
15989.8, 138.2, | , 28.7, 0.0, 400.4, | ,  1000,   960,  3000,  2936, | , -3.4, 187.2, 1.921, |, 0.0
15990.8, 138.2, | , 28.7, 0.0, 400.4, | ,  1000,   955,  3000,  2939, | , -3.4, 185.5, 1.903, |, 0.0
15991.8, 139.5, | , 28.7, 0.0, 393.7, | ,  1000,   956,  3000,  2937, | , -3.4, 212.5, 2.179, |, 0.0
15992.8, 139.4, | , 28.7, 0.0, 392.3, | ,  1000,   956,  3000,  2928, | , -3.4, 192.8, 1.973, |, 0.0
15993.8, 139.8, | , 28.7, 0.0, 392.4, | ,  1000,   955,  3000,  2924, | , -3.4, 197.5, 2.018, |, 0.0
15994.9, 139.3, | , 28.7, 0.0, 392.4, | ,  1000,   957,  3000,  2929, | , -3.4,  15.0, 0.153, |, 0.0
15995.9, 138.3, | , 28.7, 0.0, 400.2, | ,  1000,   958,  3000,  2937, | , -3.4,  22.3, 0.228, |, 0.0
15996.9, 138.1, | , 28.7, 0.0, 399.6, | ,  1000,   956,  3000,  2927, | , -3.4,  55.2, 0.565, |, 0.0
15997.9, 139.5, | , 28.7, 0.0, 394.5, | ,  1000,   951,  3000,  2930, | , -3.4,  35.5, 0.363, |, 0.0
15998.9, 139.5, | , 28.7, 0.0, 392.0, | ,  1000,   957,  3000,  2937, | , -3.4,  32.5, 0.334, |, 0.0
15999.9, 139.3, | , 28.7, 0.0, 392.5, | ,  1000,   955,  3000,  2938, | , -3.4,  40.2, 0.413, |, 0.0
16000.9, 139.7, | , 28.7, 0.0, 393.6, | ,  1000,   955,  3000,  2929, | , -3.4,  55.7, 0.570, |, 0.0
16001.9, 138.2, | , 28.7, 0.0, 399.2, | ,  1000,   953,  3000,  2923, | , -3.4,  70.7, 0.722, |, 0.0
16003.0, 138.1, | , 28.7, 0.0, 399.3, | ,  1000,   956,  3000,  2916, | , -3.4,  47.1, 0.481, |, 0.0
16004.0, 139.6, | , 28.7, 0.0, 393.3, | ,  1000,   951,  3000,  2923, | , -3.4,  53.5, 0.546, |, 0.0
16005.0, 139.6, | , 28.7, 0.0, 392.6, | ,  1000,   951,  3000,  2932, | , -3.4,  74.1, 0.758, |, 0.0
16006.0, 139.0, | , 28.7, 0.0, 394.2, | ,  1000,   957,  3000,  2936, | , -3.4,  64.7, 0.663, |, 0.0
16007.0, 138.7, | , 28.7, 0.0, 399.9, | ,  1000,   958,  3000,  2934, | , -3.4,  66.8, 0.685, |, 0.0
16008.0, 138.6, | , 28.7, 0.0, 399.7, | ,  1000,   954,  3000,  2926, | , -3.4,  72.4, 0.740, |, 0.0
16009.0, 138.4, | , 28.7, 0.0, 398.5, | ,  1000,   956,  3000,  2926, | , -3.4,  73.7, 0.753, |, 0.0
16010.0, 138.9, | , 28.7, 0.0, 393.4, | ,  1000,   954,  3000,  2903, | , -3.4,  86.5, 0.879, |, 0.0
16011.0, 139.7, | , 28.7, 0.0, 391.7, | ,  1000,   951,  3000,  2920, | , -3.4, 101.9, 1.040, |, 0.0
16012.1, 139.0, | , 28.7, 0.0, 393.8, | ,  1000,   954,  3000,  2938, | , -3.4, 115.7, 1.186, |, 0.0
16013.1, 138.1, | , 28.7, 0.0, 399.3, | ,  1000,   958,  3000,  2926, | , -3.4, 100.7, 1.030, |, 0.0
16014.1, 138.8, | , 28.7, 0.0, 398.7, | ,  1000,   950,  3000,  2927, | , -3.4, 101.9, 1.041, |, 0.0
16015.1, 138.2, | , 28.7, 0.0, 399.3, | ,  1000,   955,  3000,  2936, | , -3.4,  98.5, 1.010, |, 0.0
16016.1, 139.3, | , 28.7, 0.0, 391.3, | ,  1000,   952,  3000,  2921, | , -3.4, 107.5, 1.097, |, 0.0
16017.1, 139.5, | , 28.7, 0.0, 391.9, | ,  1000,   956,  3000,  2934, | , -3.4, 123.4, 1.264, |, 0.0
16018.1, 139.4, | , 28.7, 0.0, 393.2, | ,  1000,   950,  3000,  2930, | , -3.4, 146.1, 1.493, |, 0.0
16019.1, 138.4, | , 28.7, 0.0, 398.2, | ,  1000,   959,  3000,  2931, | , -3.4, 149.1, 1.528, |, 0.0
16020.2, 138.3, | , 28.7, 0.0, 399.2, | ,  1000,   957,  3000,  2930, | , -3.4, 131.5, 1.347, |, 0.0
16021.2, 139.4, | , 28.7, 0.0, 392.9, | ,  1000,   952,  3000,  2920, | , -3.4, 131.1, 1.337, |, 0.0
16022.2, 139.2, | , 28.7, 0.0, 391.4, | ,  1000,   952,  3000,  2922, | , -3.4, 141.4, 1.443, |, 0.0
16023.2, 139.3, | , 28.7, 0.0, 391.5, | ,  1000,   955,  3000,  2936, | , -3.4, 146.1, 1.497, |, 0.0
16024.2, 139.8, | , 28.7, 0.0, 390.9, | ,  1000,   957,  3000,  2934, | , -3.4, 142.6, 1.462, |, 0.0
16025.2, 138.2, | , 28.7, 0.0, 398.7, | ,  1000,   955,  3000,  2943, | , -3.4, 148.2, 1.522, |, 0.0
16026.2, 138.1, | , 28.7, 0.0, 398.3, | ,  1000,   954,  3000,  2916, | , -3.4, 148.6, 1.516, |, 0.0
16027.2, 139.5, | , 28.7, 0.0, 393.0, | ,  1000,   955,  3000,  2934, | , -3.4, 161.5, 1.655, |, 0.0
16028.3, 139.6, | , 28.7, 0.0, 391.7, | ,  1000,   955,  3000,  2929, | , -3.4, 157.6, 1.613, |, 0.0
16029.3, 139.1, | , 28.7, 0.0, 392.2, | ,  1000,   958,  3000,  2937, | , -3.4, 157.2, 1.613, |, 0.0
16030.3, 139.5, | , 28.7, 0.0, 392.0, | ,  1000,   955,  3000,  2936, | , -3.4, 154.6, 1.585, |, 0.0
16031.3, 138.7, | , 28.7, 0.0, 398.5, | ,  1000,   956,  3000,  2935, | , -3.4, 159.8, 1.638, |, 0.0
16032.3, 138.2, | , 28.7, 0.0, 398.3, | ,  1000,   957,  3000,  2926, | , -3.4, 185.5, 1.897, |, 0.0
16033.3, 139.1, | , 28.7, 0.0, 392.1, | ,  1000,   951,  3000,  2931, | , -3.4, 170.9, 1.748, |, 0.0
16034.3, 139.8, | , 28.7, 0.0, 390.1, | ,  1000,   954,  3000,  2929, | , -3.4, 159.8, 1.635, |, 0.0
16035.3, 138.9, | , 28.7, 0.0, 391.8, | ,  1000,   953,  3000,  2917, | , -3.4, 173.5, 1.769, |, 0.0
16036.3, 138.2, | , 28.7, 0.0, 398.1, | ,  1000,   960,  3000,  2941, | , -3.4, 166.6, 1.713, |, 0.0
16037.4, 138.5, | , 28.7, 0.0, 398.2, | ,  1000,   953,  3000,  2941, | , -3.4, 170.1, 1.745, |, 0.0
16038.4, 138.6, | , 28.7, 0.0, 398.4, | ,  1000,   958,  3000,  2930, | , -3.4, 166.2, 1.702, |, 0.0
16039.4, 139.1, | , 28.7, 0.0, 391.3, | ,  1000,   951,  3000,  2926, | , -3.4, 164.5, 1.680, |, 0.0
16040.4, 139.7, | , 28.7, 0.0, 391.0, | ,  1000,   948,  3000,  2933, | , -3.4, 171.4, 1.752, |, 0.0
16041.4, 139.0, | , 28.7, 0.0, 392.3, | ,  1000,   960,  3000,  2926, | , -3.4, 169.6, 1.737, |, 0.0
16042.4, 138.3, | , 28.7, 0.0, 397.8, | ,  1000,   961,  3000,  2938, | , -3.4, 193.2, 1.984, |, 0.0
16043.4, 138.1, | , 28.7, 0.0, 397.6, | ,  1000,   956,  3000,  2918, | , -3.4, 187.6, 1.915, |, 0.0
16044.4, 138.7, | , 28.7, 0.0, 397.2, | ,  1000,   957,  3000,  2935, | , -3.4, 165.4, 1.695, |, 0.0
16045.4, 139.3, | , 28.7, 0.0, 390.3, | ,  1000,   953,  3000,  2925, | , -3.4, 174.4, 1.781, |, 0.0
16046.5, 139.4, | , 28.7, 0.0, 390.1, | ,  1000,   955,  3000,  2952, | , -3.4, 187.2, 1.927, |, 0.0
16047.5, 139.5, | , 28.7, 0.0, 392.6, | ,  1000,   954,  3000,  2926, | , -3.4, 165.8, 1.695, |, 0.0
16048.5, 138.1, | , 28.7, 0.0, 397.5, | ,  1000,   958,  3000,  2914, | , -3.4, 168.8, 1.722, |, 0.0
16049.5, 138.2, | , 28.7, 0.0, 396.8, | ,  1000,   954,  3000,  2916, | , -3.4, 175.2, 1.786, |, 0.0
16050.5, 139.4, | , 28.6, 0.0, 391.8, | ,  1000,   956,  3000,  2937, | , -3.4, 198.8, 2.039, |, 0.0
16051.5, 139.7, | , 28.6, 0.0, 389.7, | ,  1000,   954,  3000,  2929, | , -3.4, 183.8, 1.880, |, 0.0
16052.5, 139.3, | , 28.6, 0.0, 389.4, | ,  1000,   954,  3000,  2929, | , -3.4, 172.6, 1.766, |, 0.0
16053.6, 139.3, | , 28.7, 0.0, 389.9, | ,  1000,   959,  3000,  2922, | , -3.4, 179.9, 1.839, |, 0.0
16054.6, 138.8, | , 28.6, 0.0, 395.7, | ,  1000,   954,  3000,  2933, | , -3.4, 178.2, 1.825, |, 0.0
16055.6, 138.2, | , 28.7, 0.0, 397.3, | ,  1000,   955,  3000,  2922, | , -3.4, 168.4, 1.720, |, 0.0
16056.6, 139.5, | , 28.6, 0.0, 391.5, | ,  1000,   952,  3000,  2922, | , -3.4, 180.4, 1.841, |, 0.0
16057.6, 139.3, | , 28.6, 0.0, 389.7, | ,  1000,   953,  3000,  2936, | , -3.4, 162.4, 1.663, |, 0.0
16058.6, 139.3, | , 28.6, 0.0, 389.6, | ,  1000,   956,  3000,  2929, | , -3.4, 164.9, 1.688, |, 0.0
16059.6, 139.4, | , 28.6, 0.0, 390.1, | ,  1000,   956,  3000,  2922, | , -3.4, 164.9, 1.685, |, 0.0
16060.6, 138.5, | , 28.6, 0.0, 397.5, | ,  1000,   955,  3000,  2937, | , -3.4, 166.6, 1.708, |, 0.0
16061.7, 138.2, | , 28.6, 0.0, 396.6, | ,  1000,   957,  3000,  2936, | , -3.4, 184.6, 1.894, |, 0.0
16062.7, 139.1, | , 28.6, 0.0, 390.7, | ,  1000,   954,  3000,  2933, | , -3.4, 162.4, 1.662, |, 0.0
16063.7, 139.8, | , 28.6, 0.0, 389.7, | ,  1000,   957,  3000,  2931, | , -3.4, 162.4, 1.663, |, 0.0
16064.7, 139.1, | , 28.6, 0.0, 389.9, | ,  1000,   951,  3000,  2933, | , -3.4, 176.5, 1.806, |, 0.0
16065.7, 138.1, | , 28.6, 0.0, 396.6, | ,  1000,   956,  3000,  2920, | , -3.4, 163.2, 1.667, |, 0.0
16066.7, 138.1, | , 28.6, 0.0, 397.2, | ,  1000,   959,  3000,  2930, | , -3.4, 182.1, 1.866, |, 0.0
16067.7, 138.6, | , 28.6, 0.0, 396.9, | ,  1000,   954,  3000,  2937, | , -3.4, 165.8, 1.699, |, 0.0
16068.7, 139.1, | , 28.6, 0.0, 389.7, | ,  1000,   951,  3000,  2920, | , -3.4, 164.9, 1.682, |, 0.0
16069.7, 139.3, | , 28.6, 0.0, 388.4, | ,  1000,   953,  3000,  2929, | , -3.4, 165.8, 1.696, |, 0.0
16070.8, 139.6, | , 28.6, 0.0, 387.4, | ,  1000,   954,  3000,  2937, | , -3.4, 167.1, 1.712, |, 0.0
16071.8, 138.2, | , 28.6, 0.0, 396.6, | ,  1000,   962,  3000,  2926, | , -3.4, 176.5, 1.808, |, 0.0
16072.8, 138.1, | , 28.6, 0.0, 396.5, | ,  1000,   953,  3000,  2934, | , -3.4, 165.8, 1.698, |, 0.0
16073.8, 138.6, | , 28.6, 0.0, 396.9, | ,  1000,   958,  3000,  2918, | , -3.4, 157.2, 1.605, |, 0.0
16074.8, 139.7, | , 28.6, 0.0, 389.4, | ,  1000,   951,  3000,  2924, | , -3.4, 161.1, 1.644, |, 0.0
16075.8, 139.1, | , 28.6, 0.0, 389.0, | ,  1000,   951,  3000,  2939, | , -3.4, 174.4, 1.787, |, 0.0
16076.8, 139.3, | , 28.6, 0.0, 390.0, | ,  1000,   957,  3000,  2926, | , -3.4, 155.9, 1.595, |, 0.0
16077.8, 138.7, | , 28.6, 0.0, 396.6, | ,  1000,   955,  3000,  2927, | , -3.4, 158.5, 1.621, |, 0.0
16078.8, 138.1, | , 28.6, 0.0, 396.5, | ,  1000,   957,  3000,  2922, | , -3.4, 157.2, 1.607, |, 0.0
16079.9, 139.0, | , 28.6, 0.0, 390.3, | ,  1000,   954,  3000,  2927, | , -3.4, 175.6, 1.796, |, 0.0
16080.9, 139.7, | , 28.6, 0.0, 388.5, | ,  1000,   956,  3000,  2922, | , -3.4, 173.9, 1.777, |, 0.0
16081.9, 139.2, | , 28.6, 0.0, 388.5, | ,  1000,   948,  3000,  2929, | , -3.4, 185.9, 1.899, |, 0.0
16082.9, 139.3, | , 28.6, 0.0, 388.0, | ,  1000,   956,  3000,  2933, | , -3.4, 155.5, 1.593, |, 0.0
16083.9, 138.6, | , 28.6, 0.0, 396.2, | ,  1000,   957,  3000,  2934, | , -3.4, 159.4, 1.634, |, 0.0
16084.9, 138.2, | , 28.6, 0.0, 396.1, | ,  1000,   957,  3000,  2925, | , -3.4, 153.8, 1.573, |, 0.0
16085.9, 139.1, | , 28.6, 0.0, 389.1, | ,  1000,   952,  3000,  2929, | , -3.4, 158.1, 1.616, |, 0.0
16086.9, 139.3, | , 28.6, 0.0, 388.0, | ,  1000,   956,  3000,  2935, | , -3.4, 154.2, 1.581, |, 0.0
16087.9, 139.6, | , 28.6, 0.0, 386.3, | ,  1000,   954,  3000,  2911, | , -3.4, 173.9, 1.771, |, 0.0
16089.0, 139.2, | , 28.6, 0.0, 388.0, | ,  1000,   956,  3000,  2937, | , -3.4, 153.8, 1.578, |, 0.0
16090.0, 138.6, | , 28.6, 0.0, 395.9, | ,  1000,   963,  3000,  2944, | , -3.4, 181.2, 1.865, |, 0.0
16091.0, 138.9, | , 28.6, 0.0, 394.7, | ,  1000,   955,  3000,  2940, | , -3.4, 156.4, 1.605, |, 0.0
16092.0, 139.0, | , 28.6, 0.0, 389.2, | ,  1000,   954,  3000,  2923, | , -3.4, 185.5, 1.895, |, 0.0
16093.0, 139.3, | , 28.6, 0.0, 388.1, | ,  1000,   955,  3000,  2924, | , -3.4, 170.9, 1.747, |, 0.0
16094.0, 139.0, | , 28.6, 0.0, 389.7, | ,  1000,   952,  3000,  2933, | , -3.4, 157.2, 1.609, |, 0.0
16095.0, 138.2, | , 28.6, 0.0, 395.2, | ,  1000,   956,  3000,  2929, | , -3.4, 163.2, 1.671, |, 0.0
16096.0, 138.4, | , 28.6, 0.0, 394.4, | ,  1000,   954,  3000,  2940, | , -3.4, 147.8, 1.516, |, 0.0
16097.1, 138.6, | , 28.6, 0.0, 395.7, | ,  1000,   954,  3000,  2918, | , -3.4, 177.8, 1.813, |, 0.0
16098.1, 139.1, | , 28.6, 0.0, 386.2, | ,  1000,   951,  3000,  2946, | , -3.4, 156.8, 1.610, |, 0.0
16099.1, 139.3, | , 28.6, 0.0, 387.8, | ,  1000,   950,  3000,  2935, | , -3.4, 153.8, 1.574, |, 0.0
16100.1, 139.1, | , 28.6, 0.0, 388.1, | ,  1000,   954,  3000,  2923, | , -3.4, 176.9, 1.807, |, 0.0
16101.1, 138.8, | , 28.6, 0.0, 394.4, | ,  1000,   963,  3000,  2945, | , -3.4, 173.9, 1.791, |, 0.0
16102.1, 138.1, | , 28.6, 0.0, 395.0, | ,  1000,   955,  3000,  2915, | , -3.4, 170.5, 1.738, |, 0.0
16103.1, 138.7, | , 28.6, 0.0, 395.3, | ,  1000,   952,  3000,  2937, | , -3.4, 148.6, 1.523, |, 0.0
16104.1, 139.6, | , 28.6, 0.0, 387.6, | ,  1000,   950,  3000,  2926, | , -3.4, 154.2, 1.574, |, 0.0
16105.2, 139.3, | , 28.6, 0.0, 387.4, | ,  1000,   955,  3000,  2937, | , -3.4, 153.8, 1.577, |, 0.0
16106.2, 139.2, | , 28.6, 0.0, 387.8, | ,  1000,   955,  3000,  2920, | , -3.4, 150.4, 1.535, |, 0.0
16107.2, 138.2, | , 28.6, 0.0, 394.5, | ,  1000,   955,  3000,  2924, | , -3.4, 157.6, 1.611, |, 0.0
16108.2, 138.6, | , 28.6, 0.0, 394.9, | ,  1000,   956,  3000,  2932, | , -3.4, 177.8, 1.821, |, 0.0
16109.2, 139.1, | , 28.6, 0.0, 388.5, | ,  1000,   953,  3000,  2926, | , -3.4, 178.2, 1.821, |, 0.0
16110.2, 139.7, | , 28.6, 0.0, 387.6, | ,  1000,   949,  3000,  2928, | , -3.4, 149.1, 1.523, |, 0.0
16111.2, 139.3, | , 28.6, 0.0, 386.3, | ,  1000,   951,  3000,  2925, | , -3.4, 153.8, 1.570, |, 0.0
16112.2, 139.1, | , 28.6, 0.0, 386.9, | ,  1000,   957,  3000,  2926, | , -3.4, 146.5, 1.499, |, 0.0
16113.3, 138.2, | , 28.6, 0.0, 394.4, | ,  1000,   959,  3000,  2929, | , -3.4, 148.6, 1.522, |, 0.0
16114.3, 138.6, | , 28.6, 0.0, 394.5, | ,  1000,   953,  3000,  2934, | , -3.4, 151.6, 1.553, |, 0.0
16115.3, 139.0, | , 28.6, 0.0, 388.7, | ,  1000,   953,  3000,  2939, | , -3.4, 161.9, 1.660, |, 0.0
16116.3, 139.3, | , 28.6, 0.0, 386.5, | ,  1000,   952,  3000,  2929, | , -3.4, 149.5, 1.528, |, 0.0
16117.3, 139.6, | , 28.6, 0.0, 388.3, | ,  1000,   956,  3000,  2925, | , -3.4, 146.5, 1.498, |, 0.0
16118.3, 139.1, | , 28.6, 0.0, 387.8, | ,  1000,   956,  3000,  2934, | , -3.4, 152.1, 1.559, |, 0.0
16119.3, 138.2, | , 28.6, 0.0, 394.1, | ,  1000,   955,  3000,  2932, | , -3.4, 160.6, 1.645, |, 0.0
16120.3, 138.5, | , 28.6, 0.0, 394.5, | ,  1000,   953,  3000,  2933, | , -3.4, 156.8, 1.605, |, 0.0
16121.3, 139.6, | , 28.6, 0.0, 387.7, | ,  1000,   955,  3000,  2942, | , -3.4, 165.4, 1.697, |, 0.0
16122.4, 139.6, | , 28.6, 0.0, 385.7, | ,  1000,   952,  3000,  2952, | , -3.4, 147.8, 1.520, |, 0.0
16123.4, 139.5, | , 28.6, 0.0, 387.5, | ,  1000,   957,  3000,  2940, | , -3.4, 148.6, 1.526, |, 0.0
16124.4, 138.1, | , 28.6, 0.0, 393.6, | ,  1000,   961,  3000,  2920, | , -3.4, 147.8, 1.511, |, 0.0
16125.4, 138.2, | , 28.6, 0.0, 393.5, | ,  1000,   955,  3000,  2937, | , -3.4, 151.6, 1.555, |, 0.0
16126.4, 138.3, | , 28.6, 0.0, 392.6, | ,  1000,   954,  3000,  2926, | , -3.4, 162.4, 1.659, |, 0.0
16127.4, 139.3, | , 28.6, 0.0, 387.9, | ,  1000,   954,  3000,  2915, | , -3.4, 148.2, 1.511, |, 0.0
16128.4, 139.8, | , 28.6, 0.0, 382.2, | ,  1000,   952,  3000,  2922, | , -3.4, 140.9, 1.439, |, 0.0
16129.4, 139.3, | , 28.6, 0.0, 385.9, | ,  1000,   954,  3000,  2933, | , -3.4, 140.9, 1.443, |, 0.0
16130.4, 138.2, | , 28.6, 0.0, 393.9, | ,  1000,   960,  3000,  2922, | , -3.4, 142.6, 1.459, |, 0.0
16131.5, 138.7, | , 28.6, 0.0, 393.0, | ,  1000,   955,  3000,  2940, | , -3.4, 162.4, 1.666, |, 0.0
16132.5, 138.1, | , 28.6, 0.0, 393.5, | ,  1000,   955,  3000,  2924, | , -3.4, 176.1, 1.799, |, 0.0
16133.5, 139.2, | , 28.6, 0.0, 386.2, | ,  1000,   950,  3000,  2926, | , -3.4, 140.9, 1.439, |, 0.0
16134.5, 139.2, | , 28.6, 0.0, 385.5, | ,  1000,   957,  3000,  2933, | , -3.4, 141.4, 1.449, |, 0.0
16135.5, 139.1, | , 28.6, 0.0, 387.5, | ,  1000,   957,  3000,  2945, | , -3.4, 140.1, 1.440, |, 0.0
16136.5, 138.4, | , 28.6, 0.0, 392.7, | ,  1000,   961,  3000,  2925, | , -3.4, 170.1, 1.741, |, 0.0
16137.5, 138.6, | , 28.6, 0.0, 393.6, | ,  1000,   954,  3000,  2926, | , -3.4, 143.5, 1.467, |, 0.0
16138.5, 139.1, | , 28.6, 0.0, 387.3, | ,  1000,   952,  3000,  2925, | , -3.4, 162.4, 1.658, |, 0.0
16139.5, 139.2, | , 28.6, 0.0, 385.7, | ,  1000,   953,  3000,  2933, | , -3.4, 140.9, 1.443, |, 0.0
16140.6, 139.6, | , 28.6, 0.0, 386.3, | ,  1000,   953,  3000,  2921, | , -3.4, 152.1, 1.552, |, 0.0
16141.6, 139.9, | , 28.6, 0.0, 385.9, | ,  1000,   953,  3000,  2937, | , -3.4, 137.1, 1.405, |, 0.0
16142.6, 138.2, | , 28.6, 0.0, 393.1, | ,  1000,   955,  3000,  2935, | , -3.4, 144.4, 1.479, |, 0.0
16143.6, 138.2, | , 28.6, 0.0, 393.0, | ,  1000,   955,  3000,  2916, | , -3.4, 152.5, 1.555, |, 0.0
16144.6, 139.4, | , 28.6, 0.0, 387.0, | ,  1000,   954,  3000,  2934, | , -3.4, 143.1, 1.466, |, 0.0
16145.6, 139.2, | , 28.6, 0.0, 385.3, | ,  1000,   953,  3000,  2922, | , -3.4, 139.6, 1.425, |, 0.0
16146.6, 139.1, | , 28.6, 0.0, 386.2, | ,  1000,   951,  3000,  2941, | , -3.4, 142.6, 1.463, |, 0.0
16147.6, 139.8, | , 28.6, 0.0, 386.6, | ,  1000,   954,  3000,  2942, | , -3.4, 145.2, 1.491, |, 0.0
16148.7, 138.2, | , 28.6, 0.0, 392.7, | ,  1000,   957,  3000,  2914, | , -3.4, 142.2, 1.450, |, 0.0
16149.7, 138.2, | , 28.6, 0.0, 392.9, | ,  1000,   956,  3000,  2933, | , -3.4, 145.2, 1.488, |, 0.0
16150.7, 139.5, | , 28.6, 0.0, 387.1, | ,  1000,   950,  3000,  2922, | , -3.4, 170.1, 1.735, |, 0.0
16151.7, 139.7, | , 28.5, 0.0, 384.9, | ,  1000,   952,  3000,  2915, | , -3.4, 167.5, 1.706, |, 0.0
16152.7, 139.0, | , 28.6, 0.0, 385.0, | ,  1000,   955,  3000,  2928, | , -3.4, 145.6, 1.490, |, 0.0
16153.7, 138.6, | , 28.6, 0.0, 392.8, | ,  1000,   962,  3000,  2936, | , -3.4, 131.1, 1.346, |, 0.0
16154.7, 138.6, | , 28.6, 0.0, 392.5, | ,  1000,   958,  3000,  2933, | , -3.4, 132.4, 1.357, |, 0.0
16155.7, 138.2, | , 28.6, 0.0, 392.8, | ,  1000,   955,  3000,  2930, | , -3.4, 158.5, 1.622, |, 0.0
16156.7, 139.1, | , 28.6, 0.0, 386.1, | ,  1000,   956,  3000,  2927, | , -3.4, 155.5, 1.591, |, 0.0
16157.8, 139.6, | , 28.5, 0.0, 384.4, | ,  1000,   950,  3000,  2919, | , -3.4, 137.9, 1.406, |, 0.0
16158.8, 139.1, | , 28.5, 0.0, 385.4, | ,  1000,   955,  3000,  2940, | , -3.4, 141.4, 1.450, |, 0.0
16159.8, 138.1, | , 28.6, 0.0, 392.8, | ,  1000,   959,  3000,  2944, | , -3.4, 142.2, 1.462, |, 0.0
16160.8, 138.4, | , 28.5, 0.0, 392.6, | ,  1000,   958,  3000,  2922, | , -3.4, 140.5, 1.436, |, 0.0
16161.8, 138.1, | , 28.5, 0.0, 392.2, | ,  1000,   957,  3000,  2920, | , -3.4, 143.9, 1.470, |, 0.0
16162.8, 139.3, | , 28.5, 0.0, 384.4, | ,  1000,   951,  3000,  2944, | , -3.4, 139.2, 1.429, |, 0.0
16163.8, 139.4, | , 28.5, 0.0, 384.6, | ,  1000,   958,  3000,  2949, | , -3.4, 131.5, 1.354, |, 0.0
16164.8, 139.4, | , 28.5, 0.0, 386.0, | ,  1000,   953,  3000,  2918, | , -3.4, 130.7, 1.333, |, 0.0
16165.8, 138.2, | , 28.5, 0.0, 392.2, | ,  1000,   961,  3000,  2927, | , -3.4, 154.2, 1.580, |, 0.0
16166.9, 138.1, | , 28.5, 0.0, 391.7, | ,  1000,   958,  3000,  2929, | , -3.4, 142.2, 1.456, |, 0.0
16167.9, 139.5, | , 28.5, 0.0, 386.3, | ,  1000,   956,  3000,  2929, | , -3.4, 153.4, 1.569, |, 0.0
16168.9, 139.3, | , 28.5, 0.0, 383.8, | ,  1000,   952,  3000,  2927, | , -3.4, 132.8, 1.357, |, 0.0
16169.9, 139.2, | , 28.5, 0.0, 384.2, | ,  1000,   952,  3000,  2927, | , -3.4, 133.7, 1.366, |, 0.0
16170.9, 139.3, | , 28.5, 0.0, 384.7, | ,  1000,   959,  3000,  2944, | , -3.4, 131.1, 1.348, |, 0.0
16171.9, 138.7, | , 28.5, 0.0, 391.5, | ,  1000,   959,  3000,  2933, | , -3.4, 132.8, 1.361, |, 0.0
16172.9, 138.3, | , 28.5, 0.0, 391.5, | ,  1000,   950,  3000,  2934, | , -3.4, 133.2, 1.363, |, 0.0
16173.9, 139.5, | , 28.5, 0.0, 385.8, | ,  1000,   954,  3000,  2938, | , -3.4, 149.1, 1.529, |, 0.0
16175.0, 139.6, | , 28.5, 0.0, 383.8, | ,  1000,   951,  3000,  2923, | , -3.4, 137.9, 1.408, |, 0.0
16176.0, 139.2, | , 28.5, 0.0, 384.8, | ,  1000,   951,  3000,  2926, | , -3.4, 130.7, 1.334, |, 0.0
16177.0, 139.2, | , 28.5, 0.0, 382.7, | ,  1000,   955,  3000,  2911, | , -3.4, 131.9, 1.344, |, 0.0
16178.0, 138.7, | , 28.5, 0.0, 391.7, | ,  1000,   959,  3000,  2937, | , -3.4, 135.4, 1.389, |, 0.0
16179.0, 138.2, | , 28.5, 0.0, 391.5, | ,  1000,   954,  3000,  2937, | , -3.4, 142.6, 1.462, |, 0.0
16180.0, 139.1, | , 28.5, 0.0, 384.5, | ,  1000,   951,  3000,  2922, | , -3.4, 130.7, 1.333, |, 0.0
16181.0, 139.7, | , 28.5, 0.0, 384.7, | ,  1000,   955,  3000,  2934, | , -3.4, 131.9, 1.352, |, 0.0
16182.0, 139.3, | , 28.5, 0.0, 384.1, | ,  1000,   954,  3000,  2929, | , -3.4, 142.6, 1.459, |, 0.0
16183.1, 138.2, | , 28.5, 0.0, 390.7, | ,  1000,   959,  3000,  2939, | , -3.4, 154.2, 1.584, |, 0.0
16184.1, 138.7, | , 28.5, 0.0, 391.6, | ,  1000,   960,  3000,  2937, | , -3.4, 136.7, 1.403, |, 0.0
16185.1, 138.4, | , 28.5, 0.0, 390.4, | ,  1000,   955,  3000,  2930, | , -3.4, 131.9, 1.350, |, 0.0
16186.1, 139.0, | , 28.5, 0.0, 385.2, | ,  1000,   953,  3000,  2932, | , -3.4, 157.6, 1.613, |, 0.0
16187.1, 139.7, | , 28.5, 0.0, 384.0, | ,  1000,   951,  3000,  2933, | , -3.4, 145.2, 1.486, |, 0.0
16188.1, 139.2, | , 28.5, 0.0, 385.6, | ,  1000,   957,  3000,  2918, | , -3.4, 131.9, 1.347, |, 0.0
16189.1, 138.2, | , 28.5, 0.0, 391.1, | ,  1000,   961,  3000,  2942, | , -3.4, 126.4, 1.299, |, 0.0
16190.1, 138.8, | , 28.5, 0.0, 390.1, | ,  1000,   960,  3000,  2947, | , -3.4, 134.1, 1.380, |, 0.0
16191.2, 138.6, | , 28.5, 0.0, 391.2, | ,  1000,   955,  3000,  2923, | , -3.4, 132.4, 1.352, |, 0.0
16192.2, 139.2, | , 28.5, 0.0, 383.6, | ,  1000,   952,  3000,  2931, | , -3.4, 134.1, 1.372, |, 0.0
16193.2, 139.2, | , 28.5, 0.0, 383.3, | ,  1000,   958,  3000,  2929, | , -3.4, 133.7, 1.369, |, 0.0
16194.2, 139.7, | , 28.5, 0.0, 383.3, | ,  1000,   955,  3000,  2940, | , -3.4, 131.1, 1.345, |, 0.0
16195.2, 138.4, | , 28.5, 0.0, 389.7, | ,  1000,   957,  3000,  2932, | , -3.4, 146.5, 1.501, |, 0.0
16196.2, 138.1, | , 28.5, 0.0, 390.7, | ,  1000,   955,  3000,  2926, | , -3.4, 131.1, 1.340, |, 0.0
16197.2, 139.0, | , 28.5, 0.0, 384.6, | ,  1000,   952,  3000,  2929, | , -3.4, 131.9, 1.349, |, 0.0
16198.2, 139.7, | , 28.5, 0.0, 383.3, | ,  1000,   952,  3000,  2937, | , -3.4, 134.5, 1.378, |, 0.0
16199.2, 139.2, | , 28.5, 0.0, 383.2, | ,  1000,   952,  3000,  2933, | , -3.4, 125.1, 1.280, |, 0.0
16200.3, 139.4, | , 28.5, 0.0, 382.6, | ,  1000,   956,  3000,  2936, | , -3.4, 133.2, 1.366, |, 0.0
16201.3, 138.6, | , 28.5, 0.0, 390.4, | ,  1000,   961,  3000,  2941, | , -3.4, 127.2, 1.308, |, 0.0
16202.3, 138.2, | , 28.5, 0.0, 390.3, | ,  1000,   956,  3000,  2937, | , -3.4, 130.7, 1.340, |, 0.0
16203.3, 139.1, | , 28.5, 0.0, 384.6, | ,  1000,   954,  3000,  2932, | , -3.4, 122.5, 1.254, |, 0.0
16204.3, 139.2, | , 28.5, 0.0, 382.8, | ,  1000,   952,  3000,  2935, | , -3.4, 125.5, 1.285, |, 0.0
16205.3, 139.9, | , 28.5, 0.0, 382.5, | ,  1000,   954,  3000,  2933, | , -3.4, 125.1, 1.281, |, 0.0
16206.3, 139.2, | , 28.5, 0.0, 383.7, | ,  1000,   957,  3000,  2929, | , -3.4, 123.4, 1.263, |, 0.0
16207.3, 138.6, | , 28.5, 0.0, 390.3, | ,  1000,   953,  3000,  2933, | , -3.4, 142.6, 1.460, |, 0.0
16208.3, 138.3, | , 28.5, 0.0, 390.1, | ,  1000,   957,  3000,  2937, | , -3.4, 125.9, 1.292, |, 0.0
16209.4, 139.0, | , 28.5, 0.0, 383.7, | ,  1000,   951,  3000,  2929, | , -3.4, 136.7, 1.397, |, 0.0
16210.4, 139.3, | , 28.5, 0.0, 381.8, | ,  1000,   952,  3000,  2914, | , -3.4, 143.9, 1.466, |, 0.0
16211.4, 139.6, | , 28.5, 0.0, 382.6, | ,  1000,   954,  3000,  2933, | , -3.4, 151.2, 1.549, |, 0.0
16212.4, 138.1, | , 28.5, 0.0, 390.2, | ,  1000,   964,  3000,  2928, | , -3.4, 155.1, 1.590, |, 0.0
16213.4, 138.2, | , 28.5, 0.0, 389.7, | ,  1000,   955,  3000,  2944, | , -3.4, 149.5, 1.536, |, 0.0
16214.4, 138.7, | , 28.5, 0.0, 390.2, | ,  1000,   956,  3000,  2936, | , -3.4, 127.2, 1.304, |, 0.0
16215.4, 139.2, | , 28.5, 0.0, 383.8, | ,  1000,   955,  3000,  2940, | , -3.4, 122.5, 1.257, |, 0.0
16216.4, 139.3, | , 28.5, 0.0, 382.0, | ,  1000,   954,  3000,  2924, | , -3.4, 124.2, 1.269, |, 0.0
16217.5, 139.0, | , 28.5, 0.0, 383.9, | ,  1000,   955,  3000,  2926, | , -3.4, 133.2, 1.362, |, 0.0
16218.5, 138.5, | , 28.5, 0.0, 389.8, | ,  1000,   956,  3000,  2926, | , -3.4, 152.1, 1.555, |, 0.0
16219.5, 138.1, | , 28.5, 0.0, 389.1, | ,  1000,   955,  3000,  2930, | , -3.4, 124.2, 1.272, |, 0.0
16220.5, 138.7, | , 28.5, 0.0, 388.9, | ,  1000,   957,  3000,  2921, | , -3.4, 128.1, 1.308, |, 0.0
16221.5, 139.3, | , 28.5, 0.0, 381.9, | ,  1000,   953,  3000,  2937, | , -3.4, 136.2, 1.396, |, 0.0
16222.5, 139.3, | , 28.5, 0.0, 381.8, | ,  1000,   955,  3000,  2931, | , -3.4, 122.1, 1.250, |, 0.0
16223.5, 139.1, | , 28.5, 0.0, 381.9, | ,  1000,   960,  3000,  2928, | , -3.4, 123.8, 1.268, |, 0.0
16224.5, 138.6, | , 28.5, 0.0, 389.2, | ,  1000,   955,  3000,  2918, | , -3.4, 126.4, 1.290, |, 0.0
16225.5, 138.3, | , 28.5, 0.0, 388.3, | ,  1000,   957,  3000,  2931, | , -3.4, 130.2, 1.334, |, 0.0
16226.6, 139.1, | , 28.5, 0.0, 383.4, | ,  1000,   950,  3000,  2927, | , -3.4, 137.5, 1.404, |, 0.0
16227.6, 139.2, | , 28.5, 0.0, 381.3, | ,  1000,   953,  3000,  2932, | , -3.4, 143.5, 1.469, |, 0.0
16228.6, 139.2, | , 28.5, 0.0, 381.6, | ,  1000,   953,  3000,  2914, | , -3.4, 141.4, 1.440, |, 0.0
16229.6, 139.1, | , 28.5, 0.0, 381.4, | ,  1000,   955,  3000,  2933, | , -3.4, 115.7, 1.185, |, 0.0
16230.6, 138.4, | , 28.5, 0.0, 387.9, | ,  1000,   954,  3000,  2927, | , -3.4, 115.7, 1.182, |, 0.0
16231.6, 138.7, | , 28.5, 0.0, 389.4, | ,  1000,   955,  3000,  2942, | , -3.4, 119.9, 1.231, |, 0.0
16232.6, 139.0, | , 28.5, 0.0, 383.0, | ,  1000,   953,  3000,  2933, | , -3.4, 132.4, 1.355, |, 0.0
16233.6, 139.2, | , 28.5, 0.0, 381.1, | ,  1000,   952,  3000,  2922, | , -3.4, 114.4, 1.167, |, 0.0
16234.7, 139.6, | , 28.5, 0.0, 381.7, | ,  1000,   951,  3000,  2948, | , -3.4, 124.2, 1.276, |, 0.0
16235.7, 139.3, | , 28.5, 0.0, 381.7, | ,  1000,   955,  3000,  2914, | , -3.4, 122.1, 1.245, |, 0.0
16236.7, 138.1, | , 28.5, 0.0, 388.7, | ,  1000,   955,  3000,  2932, | , -3.4, 127.7, 1.307, |, 0.0
16237.7, 138.2, | , 28.5, 0.0, 388.5, | ,  1000,   957,  3000,  2941, | , -3.4, 119.1, 1.223, |, 0.0
16238.7, 139.1, | , 28.5, 0.0, 382.5, | ,  1000,   955,  3000,  2922, | , -3.4, 116.9, 1.195, |, 0.0
16239.7, 139.3, | , 28.5, 0.0, 380.9, | ,  1000,   960,  3000,  2922, | , -3.4, 135.8, 1.389, |, 0.0
16240.7, 139.5, | , 28.5, 0.0, 382.3, | ,  1000,   954,  3000,  2931, | , -3.4, 144.8, 1.482, |, 0.0
16241.8, 138.1, | , 28.5, 0.0, 388.1, | ,  1000,   960,  3000,  2922, | , -3.4, 148.2, 1.516, |, 0.0
16242.8, 138.1, | , 28.5, 0.0, 388.1, | ,  1000,   956,  3000,  2934, | , -3.4, 139.6, 1.431, |, 0.0
16243.8, 138.6, | , 28.5, 0.0, 388.7, | ,  1000,   956,  3000,  2929, | , -3.4, 125.1, 1.281, |, 0.0
16244.8, 139.0, | , 28.5, 0.0, 381.0, | ,  1000,   954,  3000,  2927, | , -3.4, 119.1, 1.218, |, 0.0
16245.8, 139.4, | , 28.4, 0.0, 380.2, | ,  1000,   957,  3000,  2933, | , -3.4, 145.6, 1.493, |, 0.0
16246.8, 138.9, | , 28.5, 0.0, 381.8, | ,  1000,   959,  3000,  2933, | , -3.4, 126.4, 1.296, |, 0.0
16247.8, 138.5, | , 28.5, 0.0, 388.1, | ,  1000,   962,  3000,  2930, | , -3.4, 144.4, 1.480, |, 0.0
16248.8, 138.3, | , 28.5, 0.0, 387.5, | ,  1000,   959,  3000,  2946, | , -3.4, 116.1, 1.194, |, 0.0
16249.8, 138.2, | , 28.5, 0.0, 388.1, | ,  1000,   957,  3000,  2930, | , -3.4, 116.9, 1.198, |, 0.0
16250.9, 139.8, | , 28.4, 0.0, 380.4, | ,  1000,   950,  3000,  2940, | , -3.4, 139.6, 1.431, |, 0.0
16251.9, 139.3, | , 28.5, 0.0, 379.9, | ,  1000,   956,  3000,  2927, | , -3.4, 114.4, 1.170, |, 0.0
16252.9, 139.2, | , 28.4, 0.0, 381.0, | ,  1000,   952,  3000,  2919, | , -3.4, 116.1, 1.184, |, 0.0
16253.9, 138.6, | , 28.4, 0.0, 388.1, | ,  1000,   957,  3000,  2934, | , -3.4, 119.1, 1.221, |, 0.0
16254.9, 138.5, | , 28.5, 0.0, 387.8, | ,  1000,   955,  3000,  2929, | , -3.4, 115.2, 1.179, |, 0.0
16255.9, 139.0, | , 28.4, 0.0, 381.6, | ,  1000,   953,  3000,  2927, | , -3.4, 118.2, 1.208, |, 0.0
16256.9, 139.5, | , 28.4, 0.0, 379.5, | ,  1000,   953,  3000,  2950, | , -3.4, 134.5, 1.383, |, 0.0
16257.9, 139.6, | , 28.4, 0.0, 380.4, | ,  1000,   959,  3000,  2929, | , -3.4, 117.8, 1.207, |, 0.0
16259.0, 139.2, | , 28.4, 0.0, 380.0, | ,  1000,   955,  3000,  2931, | , -3.4, 114.8, 1.175, |, 0.0
16260.0, 138.2, | , 28.4, 0.0, 387.7, | ,  1000,   956,  3000,  2934, | , -3.4, 144.4, 1.479, |, 0.0
16261.0, 138.6, | , 28.4, 0.0, 387.8, | ,  1000,   956,  3000,  2937, | , -3.4, 120.8, 1.239, |, 0.0
16262.0, 139.1, | , 28.4, 0.0, 381.2, | ,  1000,   953,  3000,  2930, | , -3.4, 131.9, 1.350, |, 0.0
16263.0, 139.2, | , 28.4, 0.0, 380.6, | ,  1000,   953,  3000,  2931, | , -3.4, 114.8, 1.175, |, 0.0
16264.0, 139.4, | , 28.4, 0.0, 382.4, | ,  1000,   955,  3000,  2926, | , -3.4, 119.1, 1.217, |, 0.0
16265.0, 139.0, | , 28.4, 0.0, 381.7, | ,  1000,   952,  3000,  2907, | , -3.4, 118.2, 1.202, |, 0.0
16266.0, 138.2, | , 28.4, 0.0, 387.3, | ,  1000,   957,  3000,  2927, | , -3.4, 145.6, 1.490, |, 0.0
16267.0, 138.4, | , 28.4, 0.0, 386.3, | ,  1000,   955,  3000,  2944, | , -3.4, 126.8, 1.302, |, 0.0
16268.1, 139.4, | , 28.4, 0.0, 381.7, | ,  1000,   952,  3000,  2933, | , -3.4, 124.7, 1.276, |, 0.0
16269.1, 139.1, | , 28.4, 0.0, 380.2, | ,  1000,   953,  3000,  2918, | , -3.4, 110.1, 1.123, |, 0.0
16270.1, 139.3, | , 28.4, 0.0, 381.7, | ,  1000,   954,  3000,  2924, | , -3.4, 108.8, 1.112, |, 0.0
16271.1, 138.2, | , 28.4, 0.0, 387.4, | ,  1000,   963,  3000,  2953, | , -3.4, 133.2, 1.374, |, 0.0
16272.1, 138.3, | , 28.4, 0.0, 386.6, | ,  1000,   953,  3000,  2917, | , -3.4, 109.7, 1.118, |, 0.0
16273.1, 138.1, | , 28.4, 0.0, 387.4, | ,  1000,   955,  3000,  2916, | , -3.4, 111.4, 1.136, |, 0.0
