Repository: jdhuang-csm/Ru-BCA

## Methods
* (BaO)<sub>x</sub>-(CaO)<sub>y</sub>-(Al<sub>2</sub>O<sub>3</sub>)<sub>1-x-y</sub> (BCA) catalyst supports were synthesized via sol-gel and solid-state methods. 
* Ru/BCA catalysts were prepared via incipient wetness impregnation to achieve 1 wt. % Ru loading.
* Ammonia synthesis rates were measured for Ru/BCA catalysts in a packed-bed reactor at 480-600<sup>o</sup>C, 10 bar, and space velocities up to 1.3 x 10<sup>6</sup> ml g<sub>cat</sub><sup>-1</sup> h<sup>-1</sup>.
* A machine learning (ML) model was employed to improve understanding of the behavior of Ru/BCA catalysts.
* A microkinetic model was developed to describe the best-performing catalyst.

File: data/init_files_Cadigan/BCA723.txt (part 41 of 46)
********** Start test **********
Elapsed time, Pressure, | , LJtemp(C), Inner-Temp, Outer-Temp, | , N2-set, N2-flow, H2-set, H2-flow, | , pH, NH3_ppm, NH3_Prod_rate, |, In222Temp
15857.9, 138.8, | , 26.3, 0.0, 418.5, | ,  1000,   960,  3000,  2934, | , -3.4,  75.0, 0.720, |, 0.0
15858.9, 138.9, | , 26.3, 0.0, 418.9, | ,  1000,   958,  3000,  2927, | , -3.4, 113.5, 1.087, |, 0.0
15859.9, 140.0, | , 26.3, 0.0, 412.7, | ,  1000,   955,  3000,  2923, | , -3.4,  93.8, 0.897, |, 0.0
15860.9, 140.2, | , 26.3, 0.0, 407.0, | ,  1000,   947,  3000,  2906, | , -3.4, 108.4, 1.029, |, 0.0
15861.9, 139.5, | , 26.3, 0.0, 411.5, | ,  1000,   953,  3000,  2929, | , -3.4,  92.1, 0.881, |, 0.0
15863.0, 138.8, | , 26.3, 0.0, 418.5, | ,  1000,   956,  3000,  2917, | , -3.4,  90.8, 0.867, |, 0.0
15864.0, 138.8, | , 26.3, 0.0, 418.5, | ,  1000,   957,  3000,  2939, | , -3.4,  99.8, 0.959, |, 0.0
15865.0, 138.7, | , 26.3, 0.0, 418.2, | ,  1000,   958,  3000,  2925, | , -3.4, 102.8, 0.984, |, 0.0
15866.0, 139.7, | , 26.3, 0.0, 412.0, | ,  1000,   955,  3000,  2941, | , -3.4, 105.4, 1.012, |, 0.0
15867.0, 139.7, | , 26.3, 0.0, 411.3, | ,  1000,   949,  3000,  2937, | , -3.4, 105.8, 1.014, |, 0.0
15868.0, 139.7, | , 26.3, 0.0, 412.6, | ,  1000,   951,  3000,  2926, | , -3.4, 110.1, 1.052, |, 0.0
15869.0, 139.2, | , 26.3, 0.0, 418.4, | ,  1000,   956,  3000,  2940, | , -3.4, 122.1, 1.172, |, 0.0
15870.0, 138.7, | , 26.3, 0.0, 417.8, | ,  1000,   958,  3000,  2918, | , -3.4, 116.5, 1.113, |, 0.0
15871.0, 138.9, | , 26.3, 0.0, 417.4, | ,  1000,   953,  3000,  2941, | , -3.4, 113.1, 1.086, |, 0.0
15872.1, 139.6, | , 26.3, 0.0, 412.0, | ,  1000,   948,  3000,  2911, | , -3.4, 124.7, 1.186, |, 0.0
15873.1, 140.1, | , 26.3, 0.0, 411.0, | ,  1000,   951,  3000,  2930, | , -3.4, 133.2, 1.275, |, 0.0
15874.1, 139.5, | , 26.2, 0.0, 411.3, | ,  1000,   953,  3000,  2911, | , -3.4, 124.2, 1.183, |, 0.0
15875.1, 138.9, | , 26.3, 0.0, 417.6, | ,  1000,   960,  3000,  2945, | , -3.4, 125.5, 1.208, |, 0.0
15876.1, 139.3, | , 26.3, 0.0, 417.1, | ,  1000,   956,  3000,  2918, | , -3.4, 135.4, 1.293, |, 0.0
15877.1, 139.1, | , 26.3, 0.0, 417.7, | ,  1000,   954,  3000,  2926, | , -3.4, 135.4, 1.295, |, 0.0
15878.1, 139.8, | , 26.2, 0.0, 410.4, | ,  1000,   949,  3000,  2937, | , -3.4, 130.7, 1.251, |, 0.0
15879.1, 140.3, | , 26.3, 0.0, 410.8, | ,  1000,   953,  3000,  2930, | , -3.4, 135.8, 1.300, |, 0.0
15880.2, 140.2, | , 26.3, 0.0, 410.7, | ,  1000,   955,  3000,  2918, | , -3.4, 139.6, 1.333, |, 0.0
15881.2, 138.9, | , 26.3, 0.0, 416.8, | ,  1000,   954,  3000,  2931, | , -3.4, 148.6, 1.424, |, 0.0
15882.2, 139.2, | , 26.3, 0.0, 417.8, | ,  1000,   958,  3000,  2939, | , -3.4, 137.9, 1.325, |, 0.0
15883.2, 139.9, | , 26.3, 0.0, 412.0, | ,  1000,   946,  3000,  2923, | , -3.4, 161.1, 1.536, |, 0.0
15884.2, 139.9, | , 26.3, 0.0, 409.2, | ,  1000,   955,  3000,  2942, | , -3.4, 167.1, 1.605, |, 0.0
15885.2, 139.6, | , 26.3, 0.0, 410.4, | ,  1000,   952,  3000,  2924, | , -3.4, 175.2, 1.674, |, 0.0
15886.2, 140.2, | , 26.3, 0.0, 410.2, | ,  1000,   953,  3000,  2912, | , -3.4, 162.4, 1.547, |, 0.0
15887.2, 138.7, | , 26.3, 0.0, 417.4, | ,  1000,   952,  3000,  2923, | , -3.4, 150.8, 1.440, |, 0.0
15888.2, 138.7, | , 26.3, 0.0, 416.9, | ,  1000,   960,  3000,  2935, | , -3.4, 148.6, 1.427, |, 0.0
15889.3, 140.0, | , 26.3, 0.0, 412.0, | ,  1000,   951,  3000,  2937, | , -3.4, 151.6, 1.453, |, 0.0
15890.3, 139.7, | , 26.3, 0.0, 409.7, | ,  1000,   950,  3000,  2937, | , -3.4, 153.8, 1.474, |, 0.0
15891.3, 139.7, | , 26.3, 0.0, 411.7, | ,  1000,   956,  3000,  2926, | , -3.4, 152.1, 1.455, |, 0.0
15892.3, 139.2, | , 26.3, 0.0, 417.4, | ,  1000,   956,  3000,  2927, | , -3.4, 165.4, 1.583, |, 0.0
15893.3, 139.1, | , 26.3, 0.0, 417.4, | ,  1000,   953,  3000,  2917, | , -3.4, 176.1, 1.680, |, 0.0
15894.3, 138.7, | , 26.3, 0.0, 416.9, | ,  1000,   953,  3000,  2931, | , -3.4, 182.1, 1.743, |, 0.0
15895.3, 139.9, | , 26.3, 0.0, 411.1, | ,  1000,   955,  3000,  2925, | , -3.4, 162.4, 1.553, |, 0.0
15896.3, 140.3, | , 26.2, 0.0, 409.5, | ,  1000,   950,  3000,  2924, | , -3.4, 191.1, 1.825, |, 0.0
15897.4, 139.6, | , 26.3, 0.0, 410.3, | ,  1000,   950,  3000,  2933, | , -3.4, 165.4, 1.583, |, 0.0
15898.4, 138.7, | , 26.3, 0.0, 416.9, | ,  1000,   957,  3000,  2928, | , -3.4, 166.6, 1.596, |, 0.0
15899.4, 139.1, | , 26.3, 0.0, 417.2, | ,  1000,   955,  3000,  2929, | , -3.4, 160.6, 1.538, |, 0.0
15900.4, 138.6, | , 26.3, 0.0, 416.6, | ,  1000,   953,  3000,  2947, | , -3.4, 164.5, 1.581, |, 0.0
15901.4, 139.6, | , 26.3, 0.0, 409.2, | ,  1000,   951,  3000,  2901, | , -3.4, 159.4, 1.513, |, 0.0
15902.4, 139.9, | , 26.3, 0.0, 410.1, | ,  1000,   950,  3000,  2931, | , -3.4, 183.4, 1.754, |, 0.0
15903.4, 139.8, | , 26.3, 0.0, 411.9, | ,  1000,   955,  3000,  2920, | , -3.4, 173.1, 1.653, |, 0.0
15904.4, 138.7, | , 26.3, 0.0, 417.0, | ,  1000,   956,  3000,  2930, | , -3.4, 163.2, 1.564, |, 0.0
15905.5, 138.7, | , 26.3, 0.0, 417.0, | ,  1000,   954,  3000,  2921, | , -3.4, 192.8, 1.841, |, 0.0
15906.5, 139.9, | , 26.3, 0.0, 411.3, | ,  1000,   950,  3000,  2926, | , -3.4, 164.5, 1.571, |, 0.0
15907.5, 139.6, | , 26.3, 0.0, 409.2, | ,  1000,   952,  3000,  2913, | , -3.4, 162.4, 1.547, |, 0.0
15908.5, 139.6, | , 26.3, 0.0, 409.8, | ,  1000,   950,  3000,  2937, | , -3.4, 170.9, 1.638, |, 0.0
15909.5, 139.6, | , 26.3, 0.0, 410.5, | ,  1000,   952,  3000,  2935, | , -3.4, 173.5, 1.662, |, 0.0
15910.5, 138.7, | , 26.3, 0.0, 416.3, | ,  1000,   959,  3000,  2921, | , -3.4, 168.8, 1.614, |, 0.0
15911.5, 138.7, | , 26.3, 0.0, 416.5, | ,  1000,   956,  3000,  2915, | , -3.4, 168.8, 1.611, |, 0.0
15912.5, 140.1, | , 26.3, 0.0, 410.4, | ,  1000,   955,  3000,  2932, | , -3.4, 183.8, 1.761, |, 0.0
15913.5, 140.2, | , 26.3, 0.0, 409.2, | ,  1000,   949,  3000,  2918, | , -3.4, 179.9, 1.715, |, 0.0
15914.6, 139.6, | , 26.3, 0.0, 410.6, | ,  1000,   951,  3000,  2929, | , -3.4, 170.1, 1.627, |, 0.0
15915.6, 139.2, | , 26.3, 0.0, 416.1, | ,  1000,   959,  3000,  2937, | , -3.4, 172.2, 1.654, |, 0.0
15916.6, 138.7, | , 26.3, 0.0, 415.9, | ,  1000,   956,  3000,  2929, | , -3.4, 173.1, 1.657, |, 0.0
15917.6, 138.9, | , 26.3, 0.0, 415.0, | ,  1000,   952,  3000,  2937, | , -3.4, 170.9, 1.639, |, 0.0
15918.6, 139.6, | , 26.3, 0.0, 409.9, | ,  1000,   952,  3000,  2933, | , -3.4, 185.5, 1.776, |, 0.0
15919.6, 139.9, | , 26.3, 0.0, 410.8, | ,  1000,   958,  3000,  2917, | , -3.4, 175.2, 1.674, |, 0.0
15920.6, 139.7, | , 26.2, 0.0, 408.9, | ,  1000,   950,  3000,  2939, | , -3.4, 192.3, 1.844, |, 0.0
15921.6, 138.7, | , 26.3, 0.0, 415.6, | ,  1000,   957,  3000,  2925, | , -3.4, 187.6, 1.795, |, 0.0
15922.7, 139.2, | , 26.3, 0.0, 415.1, | ,  1000,   952,  3000,  2937, | , -3.4, 170.9, 1.639, |, 0.0
15923.7, 138.6, | , 26.3, 0.0, 415.6, | ,  1000,   955,  3000,  2931, | , -3.4, 173.5, 1.662, |, 0.0
15924.7, 139.7, | , 26.3, 0.0, 408.4, | ,  1000,   952,  3000,  2929, | , -3.4, 170.5, 1.631, |, 0.0
15925.7, 140.1, | , 26.3, 0.0, 408.5, | ,  1000,   955,  3000,  2932, | , -3.4, 174.4, 1.671, |, 0.0
15926.7, 139.7, | , 26.3, 0.0, 409.8, | ,  1000,   952,  3000,  2929, | , -3.4, 200.9, 1.922, |, 0.0
15927.7, 138.7, | , 26.3, 0.0, 414.9, | ,  1000,   959,  3000,  2938, | , -3.4, 170.9, 1.642, |, 0.0
15928.7, 139.2, | , 26.3, 0.0, 415.6, | ,  1000,   956,  3000,  2931, | , -3.4, 173.5, 1.662, |, 0.0
15929.7, 139.5, | , 26.3, 0.0, 409.8, | ,  1000,   960,  3000,  2918, | , -3.4, 188.9, 1.806, |, 0.0
15930.8, 139.6, | , 26.3, 0.0, 408.4, | ,  1000,   954,  3000,  2922, | , -3.4, 167.5, 1.600, |, 0.0
15931.8, 139.7, | , 26.3, 0.0, 408.1, | ,  1000,   956,  3000,  2939, | , -3.4, 200.9, 1.929, |, 0.0
15932.8, 140.2, | , 26.2, 0.0, 408.6, | ,  1000,   947,  3000,  2930, | , -3.4, 170.1, 1.625, |, 0.0
15933.8, 138.8, | , 26.3, 0.0, 415.1, | ,  1000,   954,  3000,  2950, | , -3.4, 191.5, 1.843, |, 0.0
15934.8, 138.7, | , 26.3, 0.0, 415.4, | ,  1000,   958,  3000,  2916, | , -3.4, 170.5, 1.628, |, 0.0
15935.8, 139.4, | , 26.3, 0.0, 409.2, | ,  1000,   949,  3000,  2910, | , -3.4, 193.2, 1.838, |, 0.0
15936.8, 139.6, | , 26.3, 0.0, 408.4, | ,  1000,   954,  3000,  2919, | , -3.4, 162.8, 1.554, |, 0.0
15937.8, 139.8, | , 26.3, 0.0, 408.0, | ,  1000,   948,  3000,  2937, | , -3.4, 162.8, 1.559, |, 0.0
15938.8, 139.1, | , 26.3, 0.0, 415.1, | ,  1000,   953,  3000,  2921, | , -3.4, 164.1, 1.567, |, 0.0
15939.9, 138.8, | , 26.3, 0.0, 414.9, | ,  1000,   956,  3000,  2914, | , -3.4, 185.5, 1.769, |, 0.0
15940.9, 138.6, | , 26.3, 0.0, 414.6, | ,  1000,   952,  3000,  2923, | , -3.4, 181.6, 1.735, |, 0.0
15941.9, 140.0, | , 26.3, 0.0, 409.3, | ,  1000,   952,  3000,  2926, | , -3.4, 168.8, 1.614, |, 0.0
15942.9, 140.3, | , 26.3, 0.0, 407.3, | ,  1000,   954,  3000,  2934, | , -3.4, 160.2, 1.536, |, 0.0
15943.9, 139.4, | , 26.3, 0.0, 409.4, | ,  1000,   953,  3000,  2929, | , -3.4, 162.8, 1.558, |, 0.0
15944.9, 138.7, | , 26.3, 0.0, 414.5, | ,  1000,   953,  3000,  2936, | , -3.4, 178.2, 1.708, |, 0.0
15945.9, 138.6, | , 26.3, 0.0, 414.3, | ,  1000,   955,  3000,  2915, | , -3.4, 161.1, 1.537, |, 0.0
15946.9, 138.7, | , 26.3, 0.0, 414.6, | ,  1000,   955,  3000,  2929, | , -3.4, 161.9, 1.550, |, 0.0
15948.0, 140.2, | , 26.3, 0.0, 403.7, | ,  1000,   953,  3000,  2927, | , -3.4, 190.6, 1.823, |, 0.0
15949.0, 140.1, | , 26.3, 0.0, 407.7, | ,  1000,   951,  3000,  2918, | , -3.4, 162.8, 1.553, |, 0.0
15950.0, 139.7, | , 26.3, 0.0, 406.5, | ,  1000,   955,  3000,  2935, | , -3.4, 171.4, 1.643, |, 0.0
15951.0, 139.2, | , 26.3, 0.0, 414.5, | ,  1000,   955,  3000,  2938, | , -3.4, 164.1, 1.574, |, 0.0
15952.0, 139.1, | , 26.3, 0.0, 414.2, | ,  1000,   956,  3000,  2946, | , -3.4, 164.1, 1.578, |, 0.0
15953.0, 139.5, | , 26.3, 0.0, 408.4, | ,  1000,   955,  3000,  2925, | , -3.4, 165.8, 1.585, |, 0.0
15954.0, 139.6, | , 26.3, 0.0, 407.4, | ,  1000,   954,  3000,  2925, | , -3.4, 170.1, 1.626, |, 0.0
15955.0, 140.1, | , 26.3, 0.0, 407.3, | ,  1000,   952,  3000,  2937, | , -3.4, 163.2, 1.564, |, 0.0
15956.1, 139.8, | , 26.3, 0.0, 407.0, | ,  1000,   953,  3000,  2927, | , -3.4, 170.1, 1.627, |, 0.0
15957.1, 138.7, | , 26.3, 0.0, 414.2, | ,  1000,   958,  3000,  2936, | , -3.4, 161.9, 1.554, |, 0.0
15958.1, 139.2, | , 26.3, 0.0, 413.5, | ,  1000,   953,  3000,  2932, | , -3.4, 156.4, 1.497, |, 0.0
15959.1, 139.4, | , 26.3, 0.0, 408.4, | ,  1000,   952,  3000,  2939, | , -3.4, 155.1, 1.487, |, 0.0
15960.1, 139.6, | , 26.3, 0.0, 406.3, | ,  1000,   949,  3000,  2928, | , -3.4, 153.8, 1.470, |, 0.0
15961.1, 139.4, | , 26.3, 0.0, 406.8, | ,  1000,   955,  3000,  2915, | , -3.4, 185.9, 1.774, |, 0.0
15962.1, 139.3, | , 26.3, 0.0, 413.2, | ,  1000,   957,  3000,  2918, | , -3.4, 155.9, 1.489, |, 0.0
15963.1, 139.0, | , 26.3, 0.0, 412.4, | ,  1000,   951,  3000,  2940, | , -3.4, 177.8, 1.705, |, 0.0
15964.2, 138.7, | , 26.3, 0.0, 413.2, | ,  1000,   953,  3000,  2935, | , -3.4, 157.2, 1.507, |, 0.0
15965.2, 139.9, | , 26.3, 0.0, 407.7, | ,  1000,   955,  3000,  2904, | , -3.4, 170.1, 1.618, |, 0.0
15966.2, 139.8, | , 26.3, 0.0, 405.9, | ,  1000,   951,  3000,  2942, | , -3.4, 155.1, 1.488, |, 0.0
15967.2, 139.4, | , 26.3, 0.0, 408.1, | ,  1000,   953,  3000,  2933, | , -3.4, 153.4, 1.469, |, 0.0
15968.2, 139.3, | , 26.3, 0.0, 412.5, | ,  1000,   955,  3000,  2926, | , -3.4, 154.6, 1.479, |, 0.0
15969.2, 139.1, | , 26.3, 0.0, 413.3, | ,  1000,   961,  3000,  2922, | , -3.4, 154.2, 1.476, |, 0.0
15970.2, 138.7, | , 26.3, 0.0, 413.0, | ,  1000,   958,  3000,  2920, | , -3.4, 153.8, 1.470, |, 0.0
15971.2, 140.0, | , 26.3, 0.0, 406.7, | ,  1000,   957,  3000,  2911, | , -3.4, 155.9, 1.487, |, 0.0
15972.2, 139.7, | , 26.3, 0.0, 406.1, | ,  1000,   947,  3000,  2939, | , -3.4, 155.9, 1.494, |, 0.0
15973.3, 139.7, | , 26.3, 0.0, 404.8, | ,  1000,   954,  3000,  2927, | , -3.4, 164.9, 1.578, |, 0.0
15974.3, 138.8, | , 26.3, 0.0, 413.0, | ,  1000,   960,  3000,  2926, | , -3.4, 162.4, 1.555, |, 0.0
15975.3, 139.3, | , 26.3, 0.0, 413.1, | ,  1000,   957,  3000,  2935, | , -3.4, 156.8, 1.504, |, 0.0
15976.3, 139.1, | , 26.3, 0.0, 413.3, | ,  1000,   958,  3000,  2927, | , -3.4, 150.8, 1.444, |, 0.0
15977.3, 139.6, | , 26.3, 0.0, 406.1, | ,  1000,   952,  3000,  2923, | , -3.4, 178.6, 1.706, |, 0.0
15978.3, 140.1, | , 26.3, 0.0, 405.4, | ,  1000,   948,  3000,  2926, | , -3.4, 151.6, 1.448, |, 0.0
15979.3, 139.6, | , 26.3, 0.0, 405.4, | ,  1000,   949,  3000,  2930, | , -3.4, 173.5, 1.659, |, 0.0
15980.4, 138.8, | , 26.3, 0.0, 412.3, | ,  1000,   956,  3000,  2933, | , -3.4, 147.8, 1.417, |, 0.0
15981.4, 139.0, | , 26.3, 0.0, 413.3, | ,  1000,   959,  3000,  2920, | , -3.4, 153.8, 1.470, |, 0.0
15982.4, 139.8, | , 26.3, 0.0, 407.2, | ,  1000,   954,  3000,  2940, | , -3.4, 145.6, 1.398, |, 0.0
15983.4, 139.8, | , 26.3, 0.0, 405.0, | ,  1000,   950,  3000,  2941, | , -3.4, 164.5, 1.578, |, 0.0
15984.4, 139.9, | , 26.3, 0.0, 407.8, | ,  1000,   952,  3000,  2924, | , -3.4, 159.4, 1.522, |, 0.0
15985.4, 140.1, | , 26.3, 0.0, 406.2, | ,  1000,   949,  3000,  2929, | , -3.4, 166.6, 1.593, |, 0.0
15986.4, 138.8, | , 26.3, 0.0, 412.0, | ,  1000,   953,  3000,  2938, | , -3.4, 144.8, 1.389, |, 0.0
15987.4, 139.2, | , 26.3, 0.0, 412.6, | ,  1000,   956,  3000,  2924, | , -3.4, 145.2, 1.389, |, 0.0
15988.4, 140.1, | , 26.3, 0.0, 405.9, | ,  1000,   951,  3000,  2935, | , -3.4, 158.1, 1.514, |, 0.0
15989.5, 139.7, | , 26.3, 0.0, 404.7, | ,  1000,   953,  3000,  2911, | , -3.4, 163.2, 1.555, |, 0.0
15990.5, 139.5, | , 26.3, 0.0, 406.5, | ,  1000,   948,  3000,  2941, | , -3.4, 146.1, 1.400, |, 0.0
15991.5, 138.8, | , 26.3, 0.0, 411.9, | ,  1000,   961,  3000,  2933, | , -3.4, 147.8, 1.419, |, 0.0
15992.5, 138.8, | , 26.3, 0.0, 412.0, | ,  1000,   950,  3000,  2920, | , -3.4, 166.2, 1.586, |, 0.0
15993.5, 138.9, | , 26.3, 0.0, 411.2, | ,  1000,   953,  3000,  2946, | , -3.4, 173.9, 1.672, |, 0.0
15994.5, 140.1, | , 26.3, 0.0, 406.6, | ,  1000,   954,  3000,  2929, | , -3.4, 160.2, 1.534, |, 0.0
15995.5, 139.7, | , 26.3, 0.0, 404.8, | ,  1000,   953,  3000,  2935, | , -3.4, 146.1, 1.400, |, 0.0
15996.6, 139.7, | , 26.3, 0.0, 405.8, | ,  1000,   953,  3000,  2913, | , -3.4, 143.9, 1.372, |, 0.0
15997.6, 138.7, | , 26.3, 0.0, 411.9, | ,  1000,   957,  3000,  2919, | , -3.4, 158.1, 1.511, |, 0.0
15998.6, 138.8, | , 26.3, 0.0, 410.9, | ,  1000,   949,  3000,  2937, | , -3.4, 148.2, 1.419, |, 0.0
15999.6, 138.8, | , 26.3, 0.0, 411.5, | ,  1000,   953,  3000,  2939, | , -3.4, 142.2, 1.365, |, 0.0
16000.6, 140.1, | , 26.3, 0.0, 404.6, | ,  1000,   951,  3000,  2933, | , -3.4, 167.5, 1.604, |, 0.0
16001.6, 139.7, | , 26.3, 0.0, 404.9, | ,  1000,   949,  3000,  2928, | , -3.4, 139.2, 1.330, |, 0.0
16002.6, 139.8, | , 26.3, 0.0, 403.8, | ,  1000,   955,  3000,  2942, | , -3.4, 138.4, 1.329, |, 0.0
16003.6, 138.8, | , 26.3, 0.0, 410.7, | ,  1000,   955,  3000,  2908, | , -3.4, 155.9, 1.485, |, 0.0
16004.6, 139.2, | , 26.3, 0.0, 411.9, | ,  1000,   959,  3000,  2924, | , -3.4, 150.4, 1.439, |, 0.0
16005.7, 139.5, | , 26.3, 0.0, 406.0, | ,  1000,   952,  3000,  2933, | , -3.4, 148.2, 1.419, |, 0.0
16006.7, 139.4, | , 26.3, 0.0, 404.6, | ,  1000,   953,  3000,  2903, | , -3.4, 136.2, 1.295, |, 0.0
16007.7, 140.1, | , 26.3, 0.0, 404.8, | ,  1000,   956,  3000,  2939, | , -3.4, 165.4, 1.588, |, 0.0
16008.7, 139.7, | , 26.3, 0.0, 403.4, | ,  1000,   949,  3000,  2918, | , -3.4, 164.5, 1.568, |, 0.0
16009.7, 138.7, | , 26.3, 0.0, 411.8, | ,  1000,   958,  3000,  2928, | , -3.4, 145.2, 1.391, |, 0.0
16010.7, 139.2, | , 26.3, 0.0, 411.4, | ,  1000,   953,  3000,  2938, | , -3.4, 168.4, 1.615, |, 0.0
16011.7, 139.6, | , 26.3, 0.0, 405.1, | ,  1000,   947,  3000,  2917, | , -3.4, 163.6, 1.559, |, 0.0
16012.7, 139.6, | , 26.3, 0.0, 404.0, | ,  1000,   956,  3000,  2935, | , -3.4, 137.1, 1.315, |, 0.0
16013.8, 139.8, | , 26.3, 0.0, 402.5, | ,  1000,   949,  3000,  2931, | , -3.4, 136.7, 1.307, |, 0.0
16014.8, 139.1, | , 26.3, 0.0, 411.1, | ,  1000,   959,  3000,  2922, | , -3.4, 139.6, 1.336, |, 0.0
16015.8, 138.7, | , 26.3, 0.0, 410.8, | ,  1000,   952,  3000,  2934, | , -3.4, 141.8, 1.358, |, 0.0
16016.8, 139.2, | , 26.3, 0.0, 411.1, | ,  1000,   959,  3000,  2932, | , -3.4, 153.8, 1.475, |, 0.0
16017.8, 140.0, | , 26.3, 0.0, 405.0, | ,  1000,   958,  3000,  2942, | , -3.4, 135.8, 1.306, |, 0.0
16018.8, 139.8, | , 26.3, 0.0, 403.4, | ,  1000,   950,  3000,  2928, | , -3.4, 141.4, 1.351, |, 0.0
16019.8, 139.3, | , 26.3, 0.0, 405.5, | ,  1000,   952,  3000,  2914, | , -3.4, 136.7, 1.302, |, 0.0
16020.8, 139.1, | , 26.3, 0.0, 411.0, | ,  1000,   955,  3000,  2937, | , -3.4, 143.5, 1.377, |, 0.0
16021.9, 138.7, | , 26.3, 0.0, 410.5, | ,  1000,   955,  3000,  2930, | , -3.4, 150.8, 1.444, |, 0.0
16022.9, 138.7, | , 26.3, 0.0, 410.5, | ,  1000,   960,  3000,  2933, | , -3.4, 152.5, 1.463, |, 0.0
16023.9, 140.5, | , 26.3, 0.0, 402.3, | ,  1000,   953,  3000,  2929, | , -3.4, 134.9, 1.291, |, 0.0
16024.9, 140.1, | , 26.3, 0.0, 403.5, | ,  1000,   954,  3000,  2937, | , -3.4, 147.4, 1.413, |, 0.0
16025.9, 139.7, | , 26.3, 0.0, 403.3, | ,  1000,   957,  3000,  2916, | , -3.4, 139.2, 1.329, |, 0.0
16026.9, 138.7, | , 26.3, 0.0, 410.2, | ,  1000,   959,  3000,  2930, | , -3.4, 132.8, 1.273, |, 0.0
16027.9, 139.1, | , 26.3, 0.0, 410.5, | ,  1000,   958,  3000,  2930, | , -3.4, 130.7, 1.252, |, 0.0
16028.9, 139.6, | , 26.3, 0.0, 404.1, | ,  1000,   955,  3000,  2926, | , -3.4, 146.9, 1.406, |, 0.0
16029.9, 139.6, | , 26.3, 0.0, 403.2, | ,  1000,   954,  3000,  2936, | , -3.4, 137.5, 1.318, |, 0.0
16031.0, 140.1, | , 26.3, 0.0, 403.3, | ,  1000,   951,  3000,  2920, | , -3.4, 134.9, 1.288, |, 0.0
16032.0, 139.7, | , 26.3, 0.0, 403.0, | ,  1000,   951,  3000,  2918, | , -3.4, 131.5, 1.254, |, 0.0
16033.0, 138.6, | , 26.3, 0.0, 410.2, | ,  1000,   956,  3000,  2923, | , -3.4, 133.7, 1.278, |, 0.0
16034.0, 139.2, | , 26.3, 0.0, 410.0, | ,  1000,   958,  3000,  2940, | , -3.4, 161.9, 1.556, |, 0.0
16035.0, 139.8, | , 26.3, 0.0, 404.3, | ,  1000,   950,  3000,  2922, | , -3.4, 130.7, 1.247, |, 0.0
16036.0, 139.6, | , 26.3, 0.0, 403.2, | ,  1000,   949,  3000,  2922, | , -3.4, 128.5, 1.226, |, 0.0
16037.0, 139.6, | , 26.3, 0.0, 403.2, | ,  1000,   947,  3000,  2943, | , -3.4, 146.5, 1.405, |, 0.0
16038.0, 140.3, | , 26.3, 0.0, 403.9, | ,  1000,   956,  3000,  2946, | , -3.4, 135.8, 1.306, |, 0.0
16039.0, 139.0, | , 26.3, 0.0, 408.9, | ,  1000,   957,  3000,  2933, | , -3.4, 158.1, 1.516, |, 0.0
16040.1, 138.7, | , 26.3, 0.0, 409.6, | ,  1000,   955,  3000,  2929, | , -3.4, 131.9, 1.264, |, 0.0
16041.1, 140.0, | , 26.3, 0.0, 404.2, | ,  1000,   950,  3000,  2932, | , -3.4, 132.8, 1.271, |, 0.0
16042.1, 139.7, | , 26.3, 0.0, 402.5, | ,  1000,   951,  3000,  2927, | , -3.4, 158.9, 1.519, |, 0.0
16043.1, 139.4, | , 26.3, 0.0, 404.5, | ,  1000,   951,  3000,  2911, | , -3.4, 128.9, 1.228, |, 0.0
16044.1, 138.9, | , 26.3, 0.0, 408.5, | ,  1000,   957,  3000,  2937, | , -3.4, 136.7, 1.311, |, 0.0
16045.1, 139.2, | , 26.3, 0.0, 409.5, | ,  1000,   956,  3000,  2922, | , -3.4, 132.8, 1.269, |, 0.0
16046.1, 138.7, | , 26.3, 0.0, 409.1, | ,  1000,   953,  3000,  2915, | , -3.4, 133.7, 1.274, |, 0.0
16047.1, 139.6, | , 26.3, 0.0, 403.8, | ,  1000,   957,  3000,  2922, | , -3.4, 129.4, 1.237, |, 0.0
16048.2, 140.2, | , 26.3, 0.0, 402.7, | ,  1000,   946,  3000,  2924, | , -3.4, 144.8, 1.381, |, 0.0
16049.2, 139.8, | , 26.3, 0.0, 401.4, | ,  1000,   951,  3000,  2938, | , -3.4, 134.5, 1.289, |, 0.0
16050.2, 138.7, | , 26.3, 0.0, 408.7, | ,  1000,   959,  3000,  2909, | , -3.4, 128.9, 1.229, |, 0.0
16051.2, 139.2, | , 26.3, 0.0, 409.4, | ,  1000,   955,  3000,  2929, | , -3.4, 125.9, 1.206, |, 0.0
16052.2, 139.2, | , 26.3, 0.0, 409.4, | ,  1000,   960,  3000,  2938, | , -3.4, 153.4, 1.474, |, 0.0
16053.2, 139.7, | , 26.3, 0.0, 402.0, | ,  1000,   957,  3000,  2917, | , -3.4, 131.1, 1.252, |, 0.0
16054.2, 140.3, | , 26.3, 0.0, 401.7, | ,  1000,   955,  3000,  2927, | , -3.4, 137.9, 1.320, |, 0.0
16055.2, 139.7, | , 26.3, 0.0, 401.4, | ,  1000,   956,  3000,  2917, | , -3.4, 133.7, 1.276, |, 0.0
16056.3, 138.9, | , 26.3, 0.0, 408.7, | ,  1000,   957,  3000,  2929, | , -3.4, 139.2, 1.334, |, 0.0
16057.3, 139.1, | , 26.3, 0.0, 409.3, | ,  1000,   955,  3000,  2934, | , -3.4, 122.1, 1.170, |, 0.0
16058.3, 139.4, | , 26.3, 0.0, 403.5, | ,  1000,   953,  3000,  2927, | , -3.4, 138.4, 1.323, |, 0.0
16059.3, 139.6, | , 26.3, 0.0, 401.1, | ,  1000,   953,  3000,  2926, | , -3.4, 124.2, 1.188, |, 0.0
16060.3, 139.6, | , 26.3, 0.0, 403.0, | ,  1000,   953,  3000,  2917, | , -3.4, 135.8, 1.295, |, 0.0
16061.3, 139.8, | , 26.3, 0.0, 404.2, | ,  1000,   957,  3000,  2931, | , -3.4, 123.4, 1.182, |, 0.0
16062.3, 138.7, | , 26.3, 0.0, 409.1, | ,  1000,   955,  3000,  2937, | , -3.4, 122.5, 1.176, |, 0.0
16063.4, 138.7, | , 26.3, 0.0, 408.8, | ,  1000,   961,  3000,  2923, | , -3.4, 127.7, 1.222, |, 0.0
16064.4, 140.0, | , 26.3, 0.0, 402.1, | ,  1000,   955,  3000,  2926, | , -3.4, 121.7, 1.164, |, 0.0
16065.4, 139.5, | , 26.3, 0.0, 401.9, | ,  1000,   956,  3000,  2911, | , -3.4, 123.8, 1.180, |, 0.0
16066.4, 139.4, | , 26.3, 0.0, 401.7, | ,  1000,   957,  3000,  2916, | , -3.4, 137.5, 1.313, |, 0.0
16067.4, 139.2, | , 26.3, 0.0, 408.2, | ,  1000,   960,  3000,  2930, | , -3.4, 134.5, 1.290, |, 0.0
16068.4, 138.8, | , 26.3, 0.0, 408.3, | ,  1000,   955,  3000,  2939, | , -3.4, 122.1, 1.172, |, 0.0
16069.4, 138.8, | , 26.3, 0.0, 407.2, | ,  1000,   957,  3000,  2917, | , -3.4, 124.2, 1.186, |, 0.0
16070.4, 140.0, | , 26.3, 0.0, 402.4, | ,  1000,   950,  3000,  2934, | , -3.4, 128.1, 1.227, |, 0.0
16071.4, 139.6, | , 26.3, 0.0, 402.8, | ,  1000,   953,  3000,  2936, | , -3.4, 122.9, 1.179, |, 0.0
16072.5, 139.7, | , 26.3, 0.0, 400.7, | ,  1000,   949,  3000,  2934, | , -3.4, 114.8, 1.099, |, 0.0
16073.5, 138.8, | , 26.3, 0.0, 408.2, | ,  1000,   958,  3000,  2923, | , -3.4, 121.2, 1.160, |, 0.0
16074.5, 138.8, | , 26.3, 0.0, 407.1, | ,  1000,   957,  3000,  2910, | , -3.4, 114.8, 1.094, |, 0.0
16075.5, 138.7, | , 26.3, 0.0, 407.7, | ,  1000,   959,  3000,  2936, | , -3.4, 121.2, 1.164, |, 0.0
16076.5, 140.1, | , 26.3, 0.0, 400.6, | ,  1000,   949,  3000,  2914, | , -3.4, 129.4, 1.232, |, 0.0
16077.5, 140.1, | , 26.3, 0.0, 400.5, | ,  1000,   954,  3000,  2939, | , -3.4, 120.8, 1.159, |, 0.0
16078.5, 139.5, | , 26.3, 0.0, 402.1, | ,  1000,   951,  3000,  2914, | , -3.4, 113.5, 1.082, |, 0.0
16079.5, 139.2, | , 26.3, 0.0, 407.3, | ,  1000,   957,  3000,  2932, | , -3.4, 141.4, 1.355, |, 0.0
16080.6, 139.1, | , 26.3, 0.0, 407.7, | ,  1000,   953,  3000,  2933, | , -3.4, 145.6, 1.395, |, 0.0
16081.6, 139.5, | , 26.3, 0.0, 401.8, | ,  1000,   952,  3000,  2921, | , -3.4, 117.8, 1.125, |, 0.0
16082.6, 139.7, | , 26.3, 0.0, 400.1, | ,  1000,   949,  3000,  2914, | , -3.4, 113.5, 1.081, |, 0.0
16083.6, 140.2, | , 26.3, 0.0, 400.9, | ,  1000,   952,  3000,  2933, | , -3.4, 146.1, 1.399, |, 0.0
16084.6, 139.8, | , 26.3, 0.0, 400.2, | ,  1000,   947,  3000,  2936, | , -3.4, 130.2, 1.247, |, 0.0
16085.6, 138.7, | , 26.3, 0.0, 407.4, | ,  1000,   953,  3000,  2938, | , -3.4, 123.4, 1.183, |, 0.0
16086.6, 139.1, | , 26.3, 0.0, 408.0, | ,  1000,   954,  3000,  2925, | , -3.4, 129.4, 1.237, |, 0.0
16087.6, 139.5, | , 26.3, 0.0, 401.4, | ,  1000,   949,  3000,  2932, | , -3.4, 133.2, 1.275, |, 0.0
16088.7, 139.6, | , 26.3, 0.0, 400.5, | ,  1000,   951,  3000,  2905, | , -3.4, 112.7, 1.071, |, 0.0
16089.7, 139.6, | , 26.3, 0.0, 400.5, | ,  1000,   951,  3000,  2937, | , -3.4, 119.5, 1.145, |, 0.0
16090.7, 139.7, | , 26.3, 0.0, 402.4, | ,  1000,   951,  3000,  2914, | , -3.4, 116.5, 1.110, |, 0.0
16091.7, 138.7, | , 26.3, 0.0, 407.1, | ,  1000,   957,  3000,  2922, | , -3.4, 114.4, 1.094, |, 0.0
16092.7, 138.8, | , 26.3, 0.0, 406.7, | ,  1000,   952,  3000,  2939, | , -3.4, 143.5, 1.376, |, 0.0
16093.7, 139.6, | , 26.3, 0.0, 401.4, | ,  1000,   947,  3000,  2922, | , -3.4, 129.4, 1.234, |, 0.0
16094.7, 139.9, | , 26.3, 0.0, 399.2, | ,  1000,   958,  3000,  2934, | , -3.4, 124.2, 1.192, |, 0.0
16095.7, 139.3, | , 26.3, 0.0, 402.2, | ,  1000,   954,  3000,  2940, | , -3.4, 113.5, 1.090, |, 0.0
16096.7, 139.1, | , 26.3, 0.0, 407.0, | ,  1000,   957,  3000,  2932, | , -3.4, 114.8, 1.101, |, 0.0
16097.8, 138.7, | , 26.3, 0.0, 407.1, | ,  1000,   959,  3000,  2944, | , -3.4, 140.5, 1.352, |, 0.0
16098.8, 138.7, | , 26.3, 0.0, 407.1, | ,  1000,   950,  3000,  2926, | , -3.4, 125.9, 1.204, |, 0.0
16099.8, 140.2, | , 26.3, 0.0, 400.0, | ,  1000,   950,  3000,  2919, | , -3.4, 122.9, 1.173, |, 0.0
16100.8, 140.6, | , 26.3, 0.0, 396.2, | ,  1000,   955,  3000,  2932, | , -3.4, 112.7, 1.079, |, 0.0
16101.8, 139.6, | , 26.3, 0.0, 399.3, | ,  1000,   957,  3000,  2921, | , -3.4, 113.9, 1.089, |, 0.0
16102.8, 138.6, | , 26.3, 0.0, 406.7, | ,  1000,   958,  3000,  2926, | , -3.4, 115.7, 1.108, |, 0.0
16103.8, 139.1, | , 26.3, 0.0, 407.0, | ,  1000,   953,  3000,  2933, | , -3.4, 117.4, 1.124, |, 0.0
16104.8, 138.7, | , 26.3, 0.0, 405.6, | ,  1000,   953,  3000,  2916, | , -3.4, 140.9, 1.344, |, 0.0
16105.8, 139.7, | , 26.3, 0.0, 399.1, | ,  1000,   955,  3000,  2912, | , -3.4, 133.2, 1.270, |, 0.0
16106.9, 140.2, | , 26.3, 0.0, 399.6, | ,  1000,   955,  3000,  2948, | , -3.4, 112.7, 1.084, |, 0.0
16107.9, 139.7, | , 26.3, 0.0, 399.3, | ,  1000,   950,  3000,  2933, | , -3.4, 119.1, 1.140, |, 0.0
16108.9, 138.7, | , 26.3, 0.0, 406.2, | ,  1000,   961,  3000,  2937, | , -3.4, 122.9, 1.182, |, 0.0
16109.9, 139.3, | , 26.3, 0.0, 405.8, | ,  1000,   955,  3000,  2929, | , -3.4, 122.1, 1.169, |, 0.0
16110.9, 139.9, | , 26.3, 0.0, 400.8, | ,  1000,   953,  3000,  2915, | , -3.4, 119.5, 1.140, |, 0.0
16111.9, 139.6, | , 26.3, 0.0, 399.4, | ,  1000,   952,  3000,  2928, | , -3.4, 114.4, 1.094, |, 0.0
16112.9, 140.0, | , 26.3, 0.0, 399.0, | ,  1000,   953,  3000,  2931, | , -3.4, 114.8, 1.099, |, 0.0
16114.0, 139.5, | , 26.3, 0.0, 400.5, | ,  1000,   955,  3000,  2917, | , -3.4, 114.4, 1.092, |, 0.0
16115.0, 138.8, | , 26.3, 0.0, 405.3, | ,  1000,   957,  3000,  2939, | , -3.4, 109.2, 1.049, |, 0.0
16116.0, 138.7, | , 26.3, 0.0, 406.1, | ,  1000,   953,  3000,  2926, | , -3.4, 124.7, 1.192, |, 0.0
16117.0, 139.9, | , 26.3, 0.0, 400.7, | ,  1000,   954,  3000,  2930, | , -3.4, 108.4, 1.038, |, 0.0
16118.0, 139.8, | , 26.3, 0.0, 398.3, | ,  1000,   949,  3000,  2935, | , -3.4, 106.7, 1.021, |, 0.0
16119.0, 139.5, | , 26.3, 0.0, 399.2, | ,  1000,   950,  3000,  2929, | , -3.4, 109.7, 1.049, |, 0.0
16120.0, 138.9, | , 26.3, 0.0, 404.9, | ,  1000,   956,  3000,  2933, | , -3.4, 120.8, 1.158, |, 0.0
16121.0, 138.7, | , 26.3, 0.0, 405.7, | ,  1000,   958,  3000,  2914, | , -3.4, 105.8, 1.010, |, 0.0
16122.0, 138.8, | , 26.3, 0.0, 404.9, | ,  1000,   957,  3000,  2921, | , -3.4, 105.4, 1.007, |, 0.0
16123.1, 139.6, | , 26.3, 0.0, 399.7, | ,  1000,   952,  3000,  2928, | , -3.4, 137.1, 1.311, |, 0.0
16124.1, 140.0, | , 26.3, 0.0, 400.3, | ,  1000,   955,  3000,  2933, | , -3.4, 107.9, 1.035, |, 0.0
16125.1, 139.9, | , 26.3, 0.0, 397.8, | ,  1000,   955,  3000,  2920, | , -3.4, 105.4, 1.007, |, 0.0
16126.1, 138.8, | , 26.3, 0.0, 405.5, | ,  1000,   958,  3000,  2936, | , -3.4, 136.7, 1.312, |, 0.0
16127.1, 138.7, | , 26.3, 0.0, 405.4, | ,  1000,   957,  3000,  2929, | , -3.4, 104.1, 0.997, |, 0.0
16128.1, 138.6, | , 26.3, 0.0, 405.3, | ,  1000,   954,  3000,  2922, | , -3.4, 107.9, 1.031, |, 0.0
16129.1, 139.6, | , 26.3, 0.0, 398.2, | ,  1000,   953,  3000,  2932, | , -3.4, 131.9, 1.263, |, 0.0
16130.1, 140.2, | , 26.3, 0.0, 397.8, | ,  1000,   951,  3000,  2937, | , -3.4, 113.5, 1.088, |, 0.0
16131.2, 139.4, | , 26.3, 0.0, 399.7, | ,  1000,   951,  3000,  2928, | , -3.4, 106.7, 1.020, |, 0.0
16132.2, 138.7, | , 26.3, 0.0, 405.1, | ,  1000,   955,  3000,  2954, | , -3.4, 105.8, 1.019, |, 0.0
16133.2, 139.2, | , 26.3, 0.0, 405.3, | ,  1000,   955,  3000,  2920, | , -3.4, 140.1, 1.338, |, 0.0
16134.2, 139.6, | , 26.3, 0.0, 399.5, | ,  1000,   953,  3000,  2933, | , -3.4, 116.9, 1.120, |, 0.0
16135.2, 139.7, | , 26.3, 0.0, 397.4, | ,  1000,   955,  3000,  2919, | , -3.4, 105.8, 1.011, |, 0.0
16136.2, 140.0, | , 26.3, 0.0, 397.6, | ,  1000,   958,  3000,  2923, | , -3.4, 112.2, 1.074, |, 0.0
16137.2, 139.6, | , 26.3, 0.0, 397.6, | ,  1000,   951,  3000,  2920, | , -3.4, 116.9, 1.116, |, 0.0
16138.2, 138.7, | , 26.3, 0.0, 404.3, | ,  1000,   960,  3000,  2944, | , -3.4, -18.0, -0.173, |, 0.0
16139.3, 139.2, | , 26.3, 0.0, 405.1, | ,  1000,   954,  3000,  2922, | , -3.4, -18.0, -0.172, |, 0.0
16140.3, 140.0, | , 26.3, 0.0, 398.4, | ,  1000,   952,  3000,  2914, | , -3.4, -15.4, -0.147, |, 0.0
16141.3, 139.7, | , 26.3, 0.0, 397.8, | ,  1000,   953,  3000,  2918, | , -3.4, -18.9, -0.180, |, 0.0
16142.3, 140.1, | , 26.3, 0.0, 397.9, | ,  1000,   955,  3000,  2941, | , -3.4,  -9.9, -0.095, |, 0.0
16143.3, 138.7, | , 26.3, 0.0, 404.7, | ,  1000,   957,  3000,  2940, | , -3.4,   1.7, 0.016, |, 0.0
16144.3, 138.7, | , 26.3, 0.0, 404.3, | ,  1000,   954,  3000,  2937, | , -3.4,  15.4, 0.148, |, 0.0
16145.3, 138.9, | , 26.3, 0.0, 404.0, | ,  1000,   954,  3000,  2944, | , -3.4,  -0.9, -0.008, |, 0.0
16146.3, 139.9, | , 26.3, 0.0, 398.9, | ,  1000,   948,  3000,  2926, | , -3.4,  -0.9, -0.008, |, 0.0
16147.4, 139.8, | , 26.3, 0.0, 397.4, | ,  1000,   957,  3000,  2920, | , -3.4,  -0.9, -0.008, |, 0.0
16148.4, 139.6, | , 26.3, 0.0, 398.6, | ,  1000,   956,  3000,  2945, | , -3.4,  23.1, 0.222, |, 0.0
16149.4, 139.2, | , 26.3, 0.0, 404.5, | ,  1000,   953,  3000,  2922, | , -3.4,  12.8, 0.123, |, 0.0
16150.4, 138.9, | , 26.3, 0.0, 403.3, | ,  1000,   955,  3000,  2938, | , -3.4,  18.0, 0.172, |, 0.0
16151.4, 138.7, | , 26.3, 0.0, 403.8, | ,  1000,   959,  3000,  2916, | , -3.4,   6.4, 0.061, |, 0.0
16152.4, 140.0, | , 26.3, 0.0, 394.3, | ,  1000,   947,  3000,  2929, | , -3.4,   4.3, 0.041, |, 0.0
16153.4, 140.1, | , 26.3, 0.0, 397.5, | ,  1000,   951,  3000,  2917, | , -3.4,  15.4, 0.147, |, 0.0
16154.4, 139.8, | , 26.3, 0.0, 396.7, | ,  1000,   955,  3000,  2944, | , -3.4,  10.3, 0.099, |, 0.0
16155.5, 139.3, | , 26.3, 0.0, 403.4, | ,  1000,   956,  3000,  2929, | , -3.4,  31.3, 0.299, |, 0.0
16156.5, 139.3, | , 26.3, 0.0, 404.3, | ,  1000,   954,  3000,  2945, | , -3.4,  19.3, 0.185, |, 0.0
16157.5, 138.8, | , 26.3, 0.0, 403.9, | ,  1000,   956,  3000,  2937, | , -3.4,  16.3, 0.156, |, 0.0
16158.5, 139.7, | , 26.3, 0.0, 396.8, | ,  1000,   951,  3000,  2918, | , -3.4,  22.7, 0.216, |, 0.0
16159.5, 140.0, | , 26.3, 0.0, 396.8, | ,  1000,   951,  3000,  2930, | , -3.4,  21.0, 0.201, |, 0.0
16160.5, 139.7, | , 26.3, 0.0, 395.9, | ,  1000,   949,  3000,  2914, | , -3.4,  50.5, 0.481, |, 0.0
16161.5, 138.6, | , 26.3, 0.0, 403.7, | ,  1000,   958,  3000,  2918, | , -3.4,  30.8, 0.295, |, 0.0
16162.5, 139.1, | , 26.3, 0.0, 404.2, | ,  1000,   959,  3000,  2921, | , -3.4,  32.1, 0.307, |, 0.0
16163.6, 139.4, | , 26.3, 0.0, 397.9, | ,  1000,   952,  3000,  2940, | , -3.4,  48.0, 0.460, |, 0.0
16164.6, 139.6, | , 26.3, 0.0, 396.6, | ,  1000,   957,  3000,  2933, | , -3.4,  31.7, 0.304, |, 0.0
16165.6, 140.2, | , 26.3, 0.0, 396.1, | ,  1000,   947,  3000,  2945, | , -3.4,  30.0, 0.288, |, 0.0
16166.6, 139.5, | , 26.3, 0.0, 396.0, | ,  1000,   951,  3000,  2923, | , -3.4,  48.0, 0.458, |, 0.0
16167.6, 138.7, | , 26.3, 0.0, 403.2, | ,  1000,   955,  3000,  2930, | , -3.4,  48.4, 0.463, |, 0.0
16168.6, 139.2, | , 26.3, 0.0, 403.7, | ,  1000,   956,  3000,  2935, | , -3.4,  36.8, 0.353, |, 0.0
16169.6, 139.9, | , 26.3, 0.0, 397.7, | ,  1000,   955,  3000,  2921, | , -3.4,  39.4, 0.376, |, 0.0
16170.6, 139.7, | , 26.3, 0.0, 395.8, | ,  1000,   949,  3000,  2933, | , -3.4,  35.5, 0.340, |, 0.0
16171.7, 139.9, | , 26.3, 0.0, 398.4, | ,  1000,   954,  3000,  2917, | , -3.4,  42.4, 0.405, |, 0.0
16172.7, 139.2, | , 26.3, 0.0, 403.2, | ,  1000,   956,  3000,  2913, | , -3.4,  50.1, 0.478, |, 0.0
16173.7, 138.7, | , 26.3, 0.0, 403.1, | ,  1000,   958,  3000,  2915, | , -3.4,  49.2, 0.470, |, 0.0
16174.7, 138.6, | , 26.3, 0.0, 403.0, | ,  1000,   954,  3000,  2921, | , -3.4,  47.1, 0.450, |, 0.0
16175.7, 140.1, | , 26.3, 0.0, 396.9, | ,  1000,   950,  3000,  2933, | , -3.4,  51.8, 0.496, |, 0.0
16176.7, 139.6, | , 26.3, 0.0, 395.7, | ,  1000,   957,  3000,  2928, | , -3.4,  52.7, 0.504, |, 0.0
16177.7, 139.7, | , 26.3, 0.0, 396.5, | ,  1000,   953,  3000,  2912, | , -3.4,  51.4, 0.490, |, 0.0
16178.7, 139.2, | , 26.3, 0.0, 403.3, | ,  1000,   953,  3000,  2938, | , -3.4,  57.4, 0.551, |, 0.0
16179.7, 138.7, | , 26.3, 0.0, 402.9, | ,  1000,   958,  3000,  2928, | , -3.4,  54.8, 0.525, |, 0.0
16180.8, 138.9, | , 26.3, 0.0, 401.5, | ,  1000,   959,  3000,  2929, | , -3.4,  75.4, 0.722, |, 0.0
16181.8, 140.3, | , 26.3, 0.0, 395.9, | ,  1000,   957,  3000,  2938, | , -3.4,  78.4, 0.753, |, 0.0
16182.8, 140.2, | , 26.3, 0.0, 395.9, | ,  1000,   955,  3000,  2923, | , -3.4,  59.1, 0.565, |, 0.0
16183.8, 139.6, | , 26.3, 0.0, 395.0, | ,  1000,   950,  3000,  2926, | , -3.4,  62.1, 0.593, |, 0.0
16184.8, 138.6, | , 26.3, 0.0, 402.5, | ,  1000,   954,  3000,  2928, | , -3.4,  86.1, 0.824, |, 0.0
16185.8, 139.2, | , 26.3, 0.0, 402.0, | ,  1000,   961,  3000,  2918, | , -3.4,  99.4, 0.950, |, 0.0
16186.8, 139.4, | , 26.3, 0.0, 397.0, | ,  1000,   956,  3000,  2930, | , -3.4,  96.8, 0.927, |, 0.0
16187.8, 139.6, | , 26.3, 0.0, 395.1, | ,  1000,   950,  3000,  2940, | , -3.4,  88.7, 0.850, |, 0.0
16188.8, 140.2, | , 26.3, 0.0, 395.1, | ,  1000,   947,  3000,  2919, | , -3.4,  95.5, 0.910, |, 0.0
16189.9, 139.6, | , 26.3, 0.0, 395.3, | ,  1000,   956,  3000,  2925, | , -3.4,  84.8, 0.811, |, 0.0
16190.9, 138.8, | , 26.3, 0.0, 401.5, | ,  1000,   956,  3000,  2926, | , -3.4,  78.4, 0.750, |, 0.0
16191.9, 139.1, | , 26.3, 0.0, 402.9, | ,  1000,   955,  3000,  2936, | , -3.4,  71.5, 0.686, |, 0.0
16192.9, 139.8, | , 26.3, 0.0, 397.0, | ,  1000,   952,  3000,  2924, | , -3.4, 106.2, 1.015, |, 0.0
16193.9, 139.6, | , 26.3, 0.0, 395.2, | ,  1000,   951,  3000,  2927, | , -3.4,  96.4, 0.921, |, 0.0
16194.9, 139.7, | , 26.3, 0.0, 395.4, | ,  1000,   958,  3000,  2936, | , -3.4,  91.7, 0.880, |, 0.0
16195.9, 139.3, | , 26.3, 0.0, 401.6, | ,  1000,   959,  3000,  2941, | , -3.4,  81.8, 0.787, |, 0.0
16196.9, 138.7, | , 26.3, 0.0, 402.2, | ,  1000,   958,  3000,  2943, | , -3.4, 105.4, 1.013, |, 0.0
16198.0, 138.8, | , 26.3, 0.0, 402.2, | ,  1000,   961,  3000,  2946, | , -3.4,  97.2, 0.936, |, 0.0
16199.0, 139.9, | , 26.3, 0.0, 396.7, | ,  1000,   949,  3000,  2933, | , -3.4,  74.5, 0.713, |, 0.0
16200.0, 140.0, | , 26.3, 0.0, 395.0, | ,  1000,   951,  3000,  2937, | , -3.4,  77.1, 0.739, |, 0.0
16201.0, 139.6, | , 26.3, 0.0, 396.6, | ,  1000,   953,  3000,  2932, | , -3.4,  85.7, 0.820, |, 0.0
16202.0, 139.2, | , 26.3, 0.0, 402.2, | ,  1000,   957,  3000,  2941, | , -3.4,  76.7, 0.737, |, 0.0
16203.0, 139.1, | , 26.3, 0.0, 402.6, | ,  1000,   961,  3000,  2921, | , -3.4,  77.1, 0.738, |, 0.0
16204.0, 138.6, | , 26.3, 0.0, 402.1, | ,  1000,   952,  3000,  2913, | , -3.4,  84.0, 0.800, |, 0.0
16205.0, 139.7, | , 26.3, 0.0, 392.6, | ,  1000,   949,  3000,  2918, | , -3.4,  82.2, 0.784, |, 0.0
16206.0, 140.1, | , 26.3, 0.0, 394.6, | ,  1000,   951,  3000,  2918, | , -3.4,  80.5, 0.768, |, 0.0
16207.1, 139.6, | , 26.3, 0.0, 396.0, | ,  1000,   952,  3000,  2935, | , -3.4,  98.9, 0.948, |, 0.0
16208.1, 139.3, | , 26.3, 0.0, 396.0, | ,  1000,   955,  3000,  2948, | , -3.4,  83.5, 0.804, |, 0.0
16209.1, 139.4, | , 26.3, 0.0, 397.2, | ,  1000,   953,  3000,  2925, | , -3.4,  86.5, 0.827, |, 0.0
16210.1, 139.9, | , 26.3, 0.0, 392.5, | ,  1000,   953,  3000,  2912, | , -3.4,  84.0, 0.800, |, 0.0
16211.1, 140.6, | , 26.3, 0.0, 389.3, | ,  1000,   951,  3000,  2946, | , -3.4, 102.8, 0.988, |, 0.0
16212.1, 140.3, | , 26.3, 0.0, 389.3, | ,  1000,   954,  3000,  2935, | , -3.4,  83.5, 0.801, |, 0.0
16213.1, 140.4, | , 26.3, 0.0, 391.7, | ,  1000,   955,  3000,  2926, | , -3.4,  79.2, 0.758, |, 0.0
16214.1, 139.6, | , 26.3, 0.0, 397.5, | ,  1000,   957,  3000,  2956, | , -3.4,  85.2, 0.822, |, 0.0
16215.2, 139.5, | , 26.3, 0.0, 397.1, | ,  1000,   954,  3000,  2928, | , -3.4,  81.4, 0.779, |, 0.0
16216.2, 140.3, | , 26.3, 0.0, 390.5, | ,  1000,   953,  3000,  2922, | , -3.4,  84.4, 0.806, |, 0.0
16217.2, 140.4, | , 26.3, 0.0, 387.9, | ,  1000,   955,  3000,  2938, | , -3.4, 101.1, 0.970, |, 0.0
16218.2, 139.3, | , 26.3, 0.0, 397.2, | ,  1000,   957,  3000,  2941, | , -3.4,  83.1, 0.799, |, 0.0
16219.2, 139.7, | , 26.3, 0.0, 396.8, | ,  1000,   961,  3000,  2945, | , -3.4,  91.7, 0.883, |, 0.0
16220.2, 139.0, | , 26.3, 0.0, 398.5, | ,  1000,   953,  3000,  2939, | , -3.4, 112.2, 1.077, |, 0.0
16221.2, 139.0, | , 26.3, 0.0, 398.6, | ,  1000,   953,  3000,  2937, | , -3.4, 105.4, 1.010, |, 0.0
16222.2, 139.7, | , 26.3, 0.0, 397.9, | ,  1000,   958,  3000,  2930, | , -3.4,  83.1, 0.797, |, 0.0
16223.3, 139.3, | , 26.3, 0.0, 396.3, | ,  1000,   954,  3000,  2911, | , -3.4,  81.4, 0.776, |, 0.0
16224.3, 139.4, | , 26.3, 0.0, 396.7, | ,  1000,   952,  3000,  2937, | , -3.4,  90.4, 0.866, |, 0.0
16225.3, 138.8, | , 26.3, 0.0, 404.1, | ,  1000,   957,  3000,  2937, | , -3.4,  89.1, 0.855, |, 0.0
16226.3, 138.2, | , 26.3, 0.0, 403.3, | ,  1000,   957,  3000,  2923, | , -3.4, 113.1, 1.082, |, 0.0
16227.3, 138.4, | , 26.3, 0.0, 402.4, | ,  1000,   955,  3000,  2932, | , -3.4,  85.7, 0.821, |, 0.0
16228.3, 138.9, | , 26.3, 0.0, 397.2, | ,  1000,   953,  3000,  2929, | , -3.4,  85.2, 0.816, |, 0.0
16229.3, 139.8, | , 26.3, 0.0, 396.6, | ,  1000,   956,  3000,  2944, | , -3.4,  93.8, 0.902, |, 0.0
16230.3, 139.1, | , 26.3, 0.0, 398.1, | ,  1000,   952,  3000,  2927, | , -3.4,  77.1, 0.737, |, 0.0
16231.4, 138.7, | , 26.3, 0.0, 403.3, | ,  1000,   956,  3000,  2927, | , -3.4,  75.4, 0.722, |, 0.0
16232.4, 138.9, | , 26.3, 0.0, 402.9, | ,  1000,   953,  3000,  2937, | , -3.4,  88.2, 0.846, |, 0.0
16233.4, 138.2, | , 26.3, 0.0, 403.0, | ,  1000,   953,  3000,  2913, | , -3.4,  83.5, 0.796, |, 0.0
16234.4, 139.6, | , 26.3, 0.0, 392.9, | ,  1000,   949,  3000,  2910, | , -3.4, 111.4, 1.059, |, 0.0
16235.4, 139.6, | , 26.3, 0.0, 396.7, | ,  1000,   951,  3000,  2931, | , -3.4,  89.9, 0.861, |, 0.0
16236.4, 139.2, | , 26.3, 0.0, 396.9, | ,  1000,   956,  3000,  2936, | , -3.4,  84.0, 0.805, |, 0.0
16237.4, 138.5, | , 26.3, 0.0, 402.0, | ,  1000,   955,  3000,  2950, | , -3.4,  82.7, 0.796, |, 0.0
16238.4, 138.8, | , 26.3, 0.0, 402.6, | ,  1000,   949,  3000,  2920, | , -3.4,  90.8, 0.866, |, 0.0
16239.5, 138.9, | , 26.3, 0.0, 397.5, | ,  1000,   953,  3000,  2926, | , -3.4,  82.7, 0.791, |, 0.0
16240.5, 139.1, | , 26.3, 0.0, 396.2, | ,  1000,   951,  3000,  2937, | , -3.4,  92.1, 0.883, |, 0.0
16241.5, 139.3, | , 26.3, 0.0, 396.3, | ,  1000,   956,  3000,  2944, | , -3.4,  81.8, 0.787, |, 0.0
16242.5, 139.7, | , 26.3, 0.0, 395.5, | ,  1000,   957,  3000,  2923, | , -3.4,  77.1, 0.737, |, 0.0
16243.5, 138.3, | , 26.3, 0.0, 402.4, | ,  1000,   957,  3000,  2914, | , -3.4, 104.5, 0.997, |, 0.0
16244.5, 138.6, | , 26.3, 0.0, 403.0, | ,  1000,   957,  3000,  2925, | , -3.4, 101.5, 0.971, |, 0.0
16245.5, 139.5, | , 26.3, 0.0, 397.2, | ,  1000,   954,  3000,  2923, | , -3.4,  76.7, 0.733, |, 0.0
16246.5, 139.2, | , 26.3, 0.0, 395.7, | ,  1000,   953,  3000,  2916, | , -3.4,  81.8, 0.780, |, 0.0
16247.5, 139.0, | , 26.3, 0.0, 397.2, | ,  1000,   953,  3000,  2939, | , -3.4,  82.2, 0.789, |, 0.0
16248.6, 139.5, | , 26.3, 0.0, 396.9, | ,  1000,   954,  3000,  2922, | , -3.4,  82.2, 0.786, |, 0.0
16249.6, 138.8, | , 26.3, 0.0, 402.7, | ,  1000,   960,  3000,  2925, | , -3.4,  87.4, 0.837, |, 0.0
16250.6, 138.4, | , 26.3, 0.0, 402.0, | ,  1000,   959,  3000,  2937, | , -3.4,  83.1, 0.798, |, 0.0
16251.6, 139.6, | , 26.3, 0.0, 397.0, | ,  1000,   955,  3000,  2937, | , -3.4,  77.1, 0.740, |, 0.0
16252.6, 139.9, | , 26.3, 0.0, 394.9, | ,  1000,   951,  3000,  2924, | , -3.4,  76.7, 0.732, |, 0.0
16253.6, 139.2, | , 26.3, 0.0, 397.1, | ,  1000,   950,  3000,  2914, | , -3.4, 111.4, 1.061, |, 0.0
16254.6, 138.4, | , 26.3, 0.0, 402.2, | ,  1000,   958,  3000,  2936, | , -3.4, 107.9, 1.036, |, 0.0
16255.6, 138.7, | , 26.3, 0.0, 402.4, | ,  1000,   953,  3000,  2913, | , -3.4, 113.5, 1.082, |, 0.0
16256.6, 138.3, | , 26.3, 0.0, 401.9, | ,  1000,   956,  3000,  2926, | , -3.4,  97.7, 0.935, |, 0.0
