Repository: jdhuang-csm/Ru-BCA

## Methods
* (BaO)<sub>x</sub>-(CaO)<sub>y</sub>-(Al<sub>2</sub>O<sub>3</sub>)<sub>1-x-y</sub> (BCA) catalyst supports were synthesized via sol-gel and solid-state methods. 
* Ru/BCA catalysts were prepared via incipient wetness impregnation to achieve 1 wt. % Ru loading.
* Ammonia synthesis rates were measured for Ru/BCA catalysts in a packed-bed reactor at 480-600<sup>o</sup>C, 10 bar, and space velocities up to 1.3 x 10<sup>6</sup> ml g<sub>cat</sub><sup>-1</sup> h<sup>-1</sup>.
* A machine learning (ML) model was employed to improve understanding of the behavior of Ru/BCA catalysts.
* A microkinetic model was developed to describe the best-performing catalyst.

File: data/init_files_Cadigan/B2CA_RubyDry_2017-07-05-01.txt (part 42 of 47)
********** Start test **********
Elapsed time, Pressure, | , LJtemp(C), Inner-Temp, Outer-Temp, | , N2-set, N2-flow, H2-set, H2-flow, | , pH, NH3_ppm, NH3_Prod_rate, |, In222Temp
16040.2, 139.3, | , 30.2, 12.0, 383.5, | ,  4000,  3877, 12000, 11717, | , -3.4,   7.3, 0.344, |, 13.4
16041.2, 140.7, | , 30.2, 3.3, 375.5, | ,  4000,  3874, 12000, 11698, | , -3.4,   7.7, 0.363, |, 5.7
16042.2, 140.9, | , 30.2, 2.5, 374.4, | ,  4000,  3879, 12000, 11701, | , -3.4,   9.4, 0.445, |, 4.0
16043.2, 139.4, | , 30.2, 12.2, 382.5, | ,  4000,  3879, 12000, 11698, | , -3.4,  10.7, 0.505, |, 13.2
16044.2, 139.9, | , 30.2, 11.2, 382.0, | ,  4000,  3881, 12000, 11712, | , -3.4,  14.5, 0.688, |, 12.8
16045.2, 139.8, | , 30.2, 12.2, 382.8, | ,  4000,  3883, 12000, 11711, | , -3.4,  13.3, 0.628, |, 13.6
16046.3, 139.3, | , 30.2, 12.2, 382.7, | ,  4000,  3877, 12000, 11686, | , -3.4,  16.3, 0.768, |, 13.3
16047.3, 140.3, | , 30.2, 3.4, 375.7, | ,  4000,  3870, 12000, 11693, | , -3.4,   9.4, 0.444, |, 6.4
16048.3, 140.8, | , 30.2, 3.0, 375.0, | ,  4000,  3880, 12000, 11691, | , -3.4,  12.0, 0.566, |, 5.4
16049.3, 139.5, | , 30.2, 9.7, 380.9, | ,  4000,  3878, 12000, 11684, | , -3.4,  34.3, 1.618, |, 11.7
16050.3, 139.4, | , 30.2, 11.2, 381.9, | ,  4000,  3873, 12000, 11703, | , -3.4,  14.5, 0.688, |, 12.8
16051.3, 139.8, | , 30.2, 12.2, 382.5, | ,  4000,  3877, 12000, 11694, | , -3.4,  18.4, 0.870, |, 12.9
16052.3, 140.8, | , 30.2, 2.8, 374.9, | ,  4000,  3878, 12000, 11704, | , -3.4,  15.4, 0.728, |, 4.9
16053.3, 140.6, | , 30.2, -2.1, 373.0, | ,  4000,  3873, 12000, 11696, | , -3.4,  18.4, 0.869, |, 2.6
16054.3, 140.5, | , 30.2, 2.1, 374.0, | ,  4000,  3879, 12000, 11709, | , -3.4,  40.7, 1.925, |, 2.6
16055.4, 139.9, | , 30.2, 11.0, 380.8, | ,  4000,  3881, 12000, 11709, | , -3.4,  24.8, 1.175, |, 12.9
16056.4, 139.4, | , 30.2, 11.7, 381.4, | ,  4000,  3876, 12000, 11700, | , -3.4,  12.0, 0.566, |, 13.3
16057.4, 139.4, | , 30.2, 11.5, 381.3, | ,  4000,  3881, 12000, 11712, | , -3.4,  14.5, 0.688, |, 13.1
16058.4, 140.8, | , 30.2, 2.5, 374.3, | ,  4000,  3874, 12000, 11676, | , -3.4,  23.1, 1.091, |, 5.0
16059.4, 141.1, | , 30.2, -0.7, 371.8, | ,  4000,  3877, 12000, 11701, | , -3.4,  33.0, 1.559, |, 2.8
16060.4, 140.6, | , 30.2, 3.2, 374.6, | ,  4000,  3873, 12000, 11675, | , -3.4,  24.0, 1.131, |, 5.3
16061.4, 139.5, | , 30.2, 11.5, 380.6, | ,  4000,  3882, 12000, 11720, | , -3.4,  19.7, 0.932, |, 13.1
16062.4, 139.7, | , 30.2, 11.7, 381.4, | ,  4000,  3876, 12000, 11720, | , -3.4,  23.5, 1.114, |, 13.3
16063.4, 139.4, | , 30.2, 11.1, 381.1, | ,  4000,  3881, 12000, 11724, | , -3.4,  22.7, 1.074, |, 13.0
16064.4, 140.6, | , 30.2, 1.5, 372.8, | ,  4000,  3876, 12000, 11721, | , -3.4,  21.8, 1.033, |, 4.1
16065.4, 140.9, | , 30.2, 0.5, 372.3, | ,  4000,  3874, 12000, 11702, | , -3.4,  42.0, 1.984, |, 3.0
16066.5, 141.0, | , 30.2, 1.7, 372.6, | ,  4000,  3872, 12000, 11671, | , -3.4,  26.1, 1.232, |, 5.1
16067.5, 139.5, | , 30.2, 11.8, 381.3, | ,  4000,  3880, 12000, 11733, | , -3.4,  27.0, 1.278, |, 12.6
16068.5, 139.5, | , 30.2, 11.6, 381.2, | ,  4000,  3879, 12000, 11714, | , -3.4,  34.7, 1.641, |, 13.0
16069.5, 139.9, | , 30.2, 11.4, 380.9, | ,  4000,  3876, 12000, 11690, | , -3.4,  21.8, 1.031, |, 12.5
16070.5, 140.7, | , 30.2, 2.7, 373.9, | ,  4000,  3871, 12000, 11703, | , -3.4,  20.5, 0.971, |, 5.3
16071.5, 140.6, | , 30.2, 0.0, 371.7, | ,  4000,  3878, 12000, 11689, | , -3.4,  18.4, 0.869, |, 4.5
16072.5, 140.6, | , 30.2, 0.0, 371.5, | ,  4000,  3877, 12000, 11700, | , -3.4,  17.5, 0.829, |, 3.2
16073.5, 139.7, | , 30.2, 11.9, 380.7, | ,  4000,  3876, 12000, 11692, | , -3.4,  23.5, 1.112, |, 13.3
16074.5, 140.0, | , 30.2, 10.9, 380.3, | ,  4000,  3881, 12000, 11724, | , -3.4,  27.0, 1.277, |, 12.0
16075.5, 139.4, | , 30.2, 12.1, 381.0, | ,  4000,  3879, 12000, 11709, | , -3.4,  22.3, 1.053, |, 13.4
16076.6, 140.7, | , 30.2, 3.3, 373.9, | ,  4000,  3879, 12000, 11694, | , -3.4,  57.0, 2.692, |, 5.7
16077.6, 140.6, | , 30.2, 3.9, 374.4, | ,  4000,  3873, 12000, 11690, | , -3.4,  48.4, 2.286, |, 6.2
16078.6, 139.7, | , 30.2, 3.3, 380.1, | ,  4000,  3883, 12000, 11714, | , -3.4,  42.8, 2.027, |, 5.6
16079.6, 139.5, | , 30.2, 10.8, 380.1, | ,  4000,  3883, 12000, 11698, | , -3.4,  43.7, 2.066, |, 11.9
16080.6, 139.8, | , 30.2, 11.8, 381.4, | ,  4000,  3879, 12000, 11719, | , -3.4,  34.7, 1.642, |, 13.8
16081.6, 139.4, | , 30.2, 12.2, 380.9, | ,  4000,  3877, 12000, 11715, | , -3.4,  28.3, 1.337, |, 13.5
16082.6, 141.1, | , 30.2, -3.6, 367.2, | ,  4000,  3876, 12000, 11719, | , -3.4,  26.1, 1.236, |, -1.7
16083.6, 140.8, | , 30.2, 1.6, 372.2, | ,  4000,  3870, 12000, 11709, | , -3.4,  18.0, 0.850, |, 3.7
16084.6, 139.8, | , 30.2, 11.3, 380.1, | ,  4000,  3882, 12000, 11714, | , -3.4,  18.4, 0.871, |, 12.6
16085.6, 139.3, | , 30.2, 12.0, 380.8, | ,  4000,  3880, 12000, 11720, | , -3.4,  27.8, 1.318, |, 13.3
16086.7, 139.4, | , 30.2, 12.2, 381.0, | ,  4000,  3880, 12000, 11716, | , -3.4,  34.7, 1.642, |, 13.4
16087.7, 139.7, | , 30.2, 10.3, 370.4, | ,  4000,  3878, 12000, 11696, | , -3.4,  28.7, 1.356, |, 6.1
16088.7, 140.6, | , 30.2, 0.5, 371.3, | ,  4000,  3877, 12000, 11693, | , -3.4,  30.4, 1.437, |, 3.2
16089.7, 140.6, | , 30.2, 2.4, 371.9, | ,  4000,  3878, 12000, 11714, | , -3.4,  29.5, 1.398, |, 4.4
16090.7, 139.4, | , 30.2, 11.6, 380.2, | ,  4000,  3882, 12000, 11692, | , -3.4,  27.4, 1.295, |, 12.8
16091.7, 139.7, | , 30.2, 12.1, 380.4, | ,  4000,  3876, 12000, 11704, | , -3.4,  28.3, 1.336, |, 13.6
16092.7, 139.5, | , 30.2, 11.6, 379.3, | ,  4000,  3877, 12000, 11684, | , -3.4,  27.8, 1.314, |, 12.6
16093.7, 140.4, | , 30.2, 2.3, 373.0, | ,  4000,  3874, 12000, 11709, | , -3.4,  26.1, 1.235, |, 5.0
16094.7, 141.2, | , 30.2, -0.5, 370.7, | ,  4000,  3878, 12000, 11725, | , -3.4,  26.1, 1.237, |, 1.8
16095.7, 140.8, | , 30.2, 4.3, 373.5, | ,  4000,  3878, 12000, 11720, | , -3.4,  26.5, 1.257, |, 6.0
16096.8, 139.3, | , 30.2, 11.2, 379.6, | ,  4000,  3875, 12000, 11688, | , -3.4,  48.4, 2.286, |, 12.8
16097.8, 139.8, | , 30.2, 11.4, 379.9, | ,  4000,  3883, 12000, 11710, | , -3.4,  25.7, 1.216, |, 13.2
16098.8, 139.8, | , 30.2, 12.4, 380.1, | ,  4000,  3881, 12000, 11706, | , -3.4,  31.3, 1.479, |, 13.0
16099.8, 140.5, | , 30.2, 1.5, 371.5, | ,  4000,  3875, 12000, 11705, | , -3.4,  57.8, 2.734, |, 3.8
16100.8, 140.4, | , 30.2, 2.6, 373.3, | ,  4000,  3878, 12000, 11690, | , -3.4,  25.7, 1.214, |, 4.3
16101.8, 140.6, | , 30.2, 0.6, 369.8, | ,  4000,  3875, 12000, 11686, | , -3.4,  30.0, 1.415, |, 2.4
16102.8, 139.4, | , 30.2, 11.3, 379.2, | ,  4000,  3881, 12000, 11709, | , -3.4,  59.5, 2.817, |, 13.2
16103.8, 139.4, | , 30.2, 11.4, 379.6, | ,  4000,  3878, 12000, 11710, | , -3.4,  29.5, 1.398, |, 12.9
16104.8, 139.6, | , 30.2, 10.0, 378.3, | ,  4000,  3877, 12000, 11696, | , -3.4,  29.1, 1.376, |, 11.9
16105.9, 140.8, | , 30.2, 2.5, 372.2, | ,  4000,  3878, 12000, 11713, | , -3.4,  30.0, 1.418, |, 5.4
16106.9, 140.6, | , 30.2, 0.2, 370.4, | ,  4000,  3872, 12000, 11698, | , -3.4,  28.7, 1.356, |, 2.9
16107.9, 140.6, | , 30.2, 0.9, 369.6, | ,  4000,  3873, 12000, 11684, | , -3.4,  32.5, 1.537, |, 2.4
16108.9, 139.7, | , 30.2, 12.2, 379.5, | ,  4000,  3875, 12000, 11695, | , -3.4,  27.8, 1.315, |, 13.5
16109.9, 139.6, | , 30.2, 10.3, 377.9, | ,  4000,  3880, 12000, 11706, | , -3.4,  31.3, 1.479, |, 12.1
16110.9, 139.3, | , 30.2, 11.9, 379.5, | ,  4000,  3877, 12000, 11679, | , -3.4,  30.0, 1.415, |, 12.6
16111.9, 140.4, | , 30.2, 2.4, 372.2, | ,  4000,  3881, 12000, 11715, | , -3.4,  27.4, 1.297, |, 4.9
16112.9, 141.0, | , 30.2, 0.3, 370.5, | ,  4000,  3877, 12000, 11691, | , -3.4,  27.8, 1.315, |, 3.7
16113.9, 140.9, | , 30.2, 0.5, 370.5, | ,  4000,  3877, 12000, 11687, | , -3.4,  29.1, 1.375, |, 2.7
16115.0, 139.9, | , 30.2, 11.2, 378.5, | ,  4000,  3878, 12000, 11714, | , -3.4,  29.1, 1.378, |, 11.9
16116.0, 139.8, | , 30.2, 12.3, 379.2, | ,  4000,  3874, 12000, 11709, | , -3.4,  51.8, 2.451, |, 13.4
16117.0, 139.4, | , 30.2, 11.3, 378.0, | ,  4000,  3877, 12000, 11684, | , -3.4,  36.8, 1.739, |, 13.0
16118.0, 140.5, | , 30.2, 0.4, 369.8, | ,  4000,  3876, 12000, 11688, | , -3.4,  26.1, 1.234, |, 3.4
16119.0, 141.0, | , 30.2, 0.7, 371.5, | ,  4000,  3877, 12000, 11697, | , -3.4,  46.2, 2.186, |, 5.7
16120.0, 139.9, | , 30.2, 10.4, 377.8, | ,  4000,  3881, 12000, 11702, | , -3.4,  37.7, 1.782, |, 12.3
16121.0, 139.5, | , 30.2, 12.0, 378.3, | ,  4000,  3880, 12000, 11728, | , -3.4,  27.0, 1.278, |, 12.8
16122.0, 139.4, | , 30.2, 11.6, 379.1, | ,  4000,  3877, 12000, 11696, | , -3.4,  26.1, 1.234, |, 13.3
16123.0, 139.9, | , 30.2, 11.3, 377.9, | ,  4000,  3876, 12000, 11690, | , -3.4,  57.8, 2.732, |, 12.4
16124.0, 140.9, | , 30.2, 0.1, 368.7, | ,  4000,  3872, 12000, 11705, | , -3.4,  36.4, 1.721, |, 2.7
16125.1, 140.6, | , 30.2, 0.8, 369.7, | ,  4000,  3877, 12000, 11713, | , -3.4,  27.4, 1.296, |, 3.3
16126.1, 140.8, | , 30.2, 4.2, 377.5, | ,  4000,  3881, 12000, 11731, | , -3.4,  58.2, 2.760, |, 12.1
16127.1, 139.7, | , 30.2, 12.6, 378.6, | ,  4000,  3881, 12000, 11707, | , -3.4,  32.5, 1.540, |, 13.8
16128.1, 139.2, | , 30.2, 12.1, 378.2, | ,  4000,  3876, 12000, 11695, | , -3.4,  28.3, 1.335, |, 13.4
16129.1, 140.4, | , 30.2, 2.6, 370.3, | ,  4000,  3875, 12000, 11699, | , -3.4,  24.8, 1.174, |, 4.9
16130.1, 141.1, | , 30.2, 1.6, 369.7, | ,  4000,  3881, 12000, 11704, | , -3.4,  25.3, 1.195, |, 1.7
16131.1, 140.3, | , 30.2, 3.5, 370.6, | ,  4000,  3878, 12000, 11709, | , -3.4,  26.5, 1.256, |, 3.0
16132.1, 139.4, | , 30.2, 12.1, 378.3, | ,  4000,  3881, 12000, 11705, | , -3.4,  32.1, 1.519, |, 13.5
16133.1, 139.3, | , 30.2, 12.2, 378.3, | ,  4000,  3880, 12000, 11714, | , -3.4,  29.1, 1.378, |, 13.5
16134.1, 139.7, | , 30.2, 12.6, 378.2, | ,  4000,  3879, 12000, 11701, | , -3.4,  27.8, 1.316, |, 13.9
16135.2, 140.5, | , 30.2, 1.9, 369.7, | ,  4000,  3871, 12000, 11686, | , -3.4,  32.5, 1.536, |, 4.1
16136.2, 140.5, | , 30.2, 1.1, 368.9, | ,  4000,  3876, 12000, 11675, | , -3.4,  27.8, 1.313, |, 3.4
16137.2, 140.6, | , 30.2, 3.9, 371.0, | ,  4000,  3879, 12000, 11702, | , -3.4,  56.5, 2.674, |, 6.0
16138.2, 139.3, | , 30.2, 12.1, 377.9, | ,  4000,  3880, 12000, 11704, | , -3.4,  29.5, 1.397, |, 13.4
16139.2, 139.4, | , 30.2, 11.9, 377.4, | ,  4000,  3881, 12000, 11728, | , -3.4,  30.0, 1.420, |, 13.3
16140.2, 139.9, | , 30.2, 11.3, 376.9, | ,  4000,  3876, 12000, 11720, | , -3.4,  50.5, 2.392, |, 12.6
16141.2, 140.3, | , 30.2, 2.9, 369.9, | ,  4000,  3869, 12000, 11693, | , -3.4,  54.8, 2.589, |, 5.3
16142.2, 140.3, | , 30.2, 3.7, 370.6, | ,  4000,  3877, 12000, 11713, | , -3.4,  28.3, 1.337, |, 5.9
16143.2, 140.5, | , 30.2, 0.6, 369.3, | ,  4000,  3876, 12000, 11718, | , -3.4,  47.5, 2.250, |, 5.4
16144.2, 139.8, | , 30.2, 11.6, 376.0, | ,  4000,  3881, 12000, 11713, | , -3.4,  20.1, 0.952, |, 11.6
16145.3, 139.9, | , 30.2, 11.0, 376.5, | ,  4000,  3876, 12000, 11673, | , -3.4,  46.7, 2.203, |, 12.3
16146.3, 139.3, | , 30.2, 12.2, 377.1, | ,  4000,  3881, 12000, 11698, | , -3.4,  35.5, 1.680, |, 13.4
16147.3, 140.4, | , 30.2, 2.8, 369.8, | ,  4000,  3878, 12000, 11700, | , -3.4,  20.5, 0.971, |, 5.5
16148.3, 140.9, | , 30.2, 2.2, 368.1, | ,  4000,  3876, 12000, 11674, | , -3.4,  42.4, 2.001, |, 4.1
16149.3, 140.7, | , 30.2, -0.5, 366.1, | ,  4000,  3876, 12000, 11695, | , -3.4,  24.8, 1.173, |, 1.6
16150.3, 139.6, | , 30.2, 10.0, 375.5, | ,  4000,  3883, 12000, 11694, | , -3.4,  22.3, 1.052, |, 11.8
16151.3, 139.8, | , 30.2, 12.0, 376.9, | ,  4000,  3882, 12000, 11723, | , -3.4,  30.8, 1.460, |, 13.4
16152.3, 139.4, | , 30.2, 11.5, 376.6, | ,  4000,  3877, 12000, 11718, | , -3.4,  28.7, 1.358, |, 12.9
16153.3, 140.5, | , 30.2, 2.2, 369.0, | ,  4000,  3878, 12000, 11701, | , -3.4,  21.0, 0.992, |, 4.9
16154.3, 140.6, | , 30.2, 0.1, 367.3, | ,  4000,  3873, 12000, 11674, | , -3.4,  33.0, 1.556, |, 2.9
16155.3, 141.2, | , 30.2, 2.3, 367.4, | ,  4000,  3877, 12000, 11710, | , -3.4,  18.8, 0.891, |, 2.3
16156.4, 140.1, | , 30.2, 11.1, 376.0, | ,  4000,  3877, 12000, 11727, | , -3.4,  20.1, 0.953, |, 12.8
16157.4, 139.3, | , 30.2, 11.7, 376.7, | ,  4000,  3878, 12000, 11715, | , -3.4,  21.0, 0.993, |, 12.8
16158.4, 139.8, | , 30.2, 11.8, 375.8, | ,  4000,  3877, 12000, 11725, | , -3.4,  52.7, 2.495, |, 13.4
16159.4, 140.7, | , 30.2, 3.0, 367.2, | ,  4000,  3874, 12000, 11665, | , -3.4,  36.8, 1.737, |, 4.5
16160.4, 140.6, | , 30.2, 0.4, 366.4, | ,  4000,  3882, 12000, 11708, | , -3.4,  37.3, 1.763, |, 3.9
16161.4, 139.8, | , 30.2, 12.0, 375.9, | ,  4000,  3879, 12000, 11713, | , -3.4,  19.3, 0.911, |, 13.2
16162.4, 139.7, | , 30.2, 11.8, 376.0, | ,  4000,  3880, 12000, 11719, | , -3.4,  23.1, 1.094, |, 13.6
16163.4, 139.5, | , 30.2, 10.9, 375.8, | ,  4000,  3877, 12000, 11701, | , -3.4,  18.4, 0.870, |, 12.3
16164.4, 139.4, | , 30.2, 11.9, 375.8, | ,  4000,  3880, 12000, 11732, | , -3.4,  20.1, 0.953, |, 13.1
16165.5, 141.1, | , 30.2, -0.3, 365.8, | ,  4000,  3874, 12000, 11716, | , -3.4,  18.0, 0.850, |, 2.5
16166.5, 140.3, | , 30.2, 2.4, 368.6, | ,  4000,  3873, 12000, 11677, | , -3.4,  41.1, 1.940, |, 4.7
16167.5, 139.4, | , 30.2, 11.5, 375.7, | ,  4000,  3882, 12000, 11689, | , -3.4,  45.4, 2.145, |, 13.1
16168.5, 139.7, | , 30.2, 12.4, 376.0, | ,  4000,  3876, 12000, 11714, | , -3.4,  37.3, 1.763, |, 13.3
16169.5, 139.8, | , 30.2, 11.9, 375.3, | ,  4000,  3875, 12000, 11707, | , -3.4,  22.3, 1.053, |, 13.2
16170.5, 140.5, | , 30.2, 1.2, 367.2, | ,  4000,  3875, 12000, 11722, | , -3.4,  17.5, 0.831, |, 4.3
16171.5, 140.7, | , 30.2, 0.4, 366.9, | ,  4000,  3881, 12000, 11724, | , -3.4,  22.3, 1.054, |, 3.7
16172.5, 140.5, | , 30.2, 1.8, 366.4, | ,  4000,  3876, 12000, 11701, | , -3.4,  17.5, 0.829, |, 5.1
16173.5, 139.4, | , 30.2, 11.6, 375.0, | ,  4000,  3876, 12000, 11697, | , -3.4,  22.7, 1.072, |, 13.0
16174.6, 139.4, | , 30.2, 11.1, 375.1, | ,  4000,  3875, 12000, 11712, | , -3.4,  45.4, 2.147, |, 13.2
16175.6, 139.6, | , 30.2, 10.4, 374.3, | ,  4000,  3875, 12000, 11725, | , -3.4,  24.4, 1.155, |, 11.6
16176.6, 140.8, | , 30.2, 2.9, 367.9, | ,  4000,  3873, 12000, 11693, | , -3.4,  20.5, 0.971, |, 5.4
16177.6, 140.6, | , 30.2, 0.1, 365.5, | ,  4000,  3874, 12000, 11687, | , -3.4,  19.7, 0.930, |, 3.0
16178.6, 140.4, | , 30.2, 2.9, 367.6, | ,  4000,  3878, 12000, 11698, | , -3.4,  18.8, 0.890, |, 5.6
16179.6, 139.9, | , 30.2, 11.4, 374.8, | ,  4000,  3877, 12000, 11702, | , -3.4,  37.7, 1.782, |, 12.2
16180.6, 139.6, | , 30.2, 10.4, 373.9, | ,  4000,  3879, 12000, 11745, | , -3.4,  35.1, 1.665, |, 11.9
16181.6, 139.3, | , 30.2, 12.1, 375.4, | ,  4000,  3878, 12000, 11709, | , -3.4,  33.0, 1.560, |, 13.1
16182.6, 140.6, | , 30.2, 3.4, 368.1, | ,  4000,  3873, 12000, 11694, | , -3.4,  46.2, 2.185, |, 5.8
16183.6, 141.0, | , 30.2, 1.1, 366.4, | ,  4000,  3878, 12000, 11701, | , -3.4,  36.8, 1.741, |, 3.7
16184.7, 140.5, | , 30.2, 3.6, 368.3, | ,  4000,  3877, 12000, 11724, | , -3.4,  21.4, 1.013, |, 5.9
16185.7, 139.5, | , 30.2, 10.9, 374.2, | ,  4000,  3874, 12000, 11695, | , -3.4,  44.1, 2.084, |, 11.8
16186.7, 139.4, | , 30.2, 12.1, 375.0, | ,  4000,  3880, 12000, 11728, | , -3.4,  21.8, 1.034, |, 13.3
16187.7, 139.7, | , 30.2, 12.2, 375.4, | ,  4000,  3875, 12000, 11701, | , -3.4,  13.7, 0.647, |, 13.6
16188.7, 140.3, | , 30.2, 3.0, 367.5, | ,  4000,  3873, 12000, 11688, | , -3.4,  22.3, 1.051, |, 5.3
16189.7, 140.9, | , 30.2, 1.9, 366.3, | ,  4000,  3878, 12000, 11697, | , -3.4,  20.5, 0.971, |, 3.6
16190.7, 141.1, | , 30.2, 0.4, 364.2, | ,  4000,  3879, 12000, 11710, | , -3.4,  42.0, 1.986, |, 2.2
16191.7, 139.4, | , 30.2, 11.5, 374.2, | ,  4000,  3881, 12000, 11703, | , -3.4,  22.3, 1.053, |, 13.0
16192.7, 139.4, | , 30.2, 11.8, 374.0, | ,  4000,  3878, 12000, 11698, | , -3.4,  34.3, 1.619, |, 12.9
16193.8, 139.5, | , 30.2, 11.7, 374.5, | ,  4000,  3876, 12000, 11701, | , -3.4,  31.3, 1.478, |, 12.9
16194.8, 140.4, | , 30.2, 2.5, 366.8, | ,  4000,  3878, 12000, 11709, | , -3.4,  21.4, 1.012, |, 4.3
16195.8, 140.7, | , 30.2, -0.7, 364.1, | ,  4000,  3878, 12000, 11718, | , -3.4,  18.4, 0.871, |, 2.3
16196.8, 140.0, | , 30.2, 10.0, 372.9, | ,  4000,  3872, 12000, 11687, | , -3.4,  18.0, 0.849, |, 11.8
16197.8, 139.8, | , 30.2, 12.0, 374.6, | ,  4000,  3877, 12000, 11689, | , -3.4,  42.8, 2.023, |, 13.2
16198.8, 139.4, | , 30.2, 11.7, 373.7, | ,  4000,  3876, 12000, 11710, | , -3.4,  47.1, 2.228, |, 12.9
16199.8, 139.3, | , 30.2, 11.8, 373.9, | ,  4000,  3877, 12000, 11716, | , -3.4,  25.7, 1.216, |, 12.7
16200.8, 141.6, | , 30.2, -3.1, 360.9, | ,  4000,  3875, 12000, 11679, | , -3.4,  19.7, 0.929, |, -0.2
16201.8, 140.5, | , 30.2, 0.2, 366.1, | ,  4000,  3879, 12000, 11679, | , -3.4,  21.0, 0.990, |, 4.7
16202.8, 139.4, | , 30.2, 11.4, 373.2, | ,  4000,  3881, 12000, 11693, | , -3.4,  39.4, 1.862, |, 13.2
16203.9, 139.8, | , 30.2, 12.2, 373.5, | ,  4000,  3883, 12000, 11720, | , -3.4,  13.7, 0.648, |, 13.0
16204.9, 139.8, | , 30.2, 12.2, 373.6, | ,  4000,  3879, 12000, 11713, | , -3.4,  38.1, 1.803, |, 13.3
16205.9, 140.6, | , 30.2, 1.1, 365.0, | ,  4000,  3877, 12000, 11710, | , -3.4,  20.1, 0.952, |, 4.1
16206.9, 140.6, | , 30.2, 0.6, 365.0, | ,  4000,  3874, 12000, 11690, | , -3.4,  27.4, 1.294, |, 3.5
16207.9, 140.7, | , 30.2, 3.9, 366.9, | ,  4000,  3872, 12000, 11680, | , -3.4,  18.8, 0.889, |, 5.5
16208.9, 139.4, | , 30.2, 11.4, 372.9, | ,  4000,  3880, 12000, 11713, | , -3.4,  48.4, 2.290, |, 13.2
16209.9, 139.6, | , 30.2, 11.0, 370.1, | ,  4000,  3880, 12000, 11728, | , -3.4,  23.1, 1.095, |, 12.0
16210.9, 139.8, | , 30.2, 11.5, 373.0, | ,  4000,  3876, 12000, 11701, | , -3.4,  27.8, 1.316, |, 12.7
16211.9, 140.3, | , 30.2, 3.0, 366.1, | ,  4000,  3873, 12000, 11695, | , -3.4,  19.7, 0.930, |, 5.2
16213.0, 140.6, | , 30.2, 0.6, 364.1, | ,  4000,  3875, 12000, 11705, | , -3.4,  12.4, 0.586, |, 3.1
16214.0, 140.3, | , 30.2, 3.8, 367.2, | ,  4000,  3875, 12000, 11688, | , -3.4,  12.8, 0.606, |, 6.1
16215.0, 139.6, | , 30.2, 9.7, 371.6, | ,  4000,  3874, 12000, 11707, | , -3.4,  15.4, 0.728, |, 11.3
16216.0, 139.6, | , 30.2, 10.9, 372.0, | ,  4000,  3881, 12000, 11693, | , -3.4,  14.1, 0.667, |, 12.1
16217.0, 139.3, | , 30.2, 12.1, 372.8, | ,  4000,  3877, 12000, 11705, | , -3.4,  22.7, 1.073, |, 13.5
16218.0, 140.7, | , 30.2, 3.5, 366.2, | ,  4000,  3874, 12000, 11705, | , -3.4,  14.1, 0.667, |, 5.7
16219.0, 140.8, | , 30.2, 2.2, 365.1, | ,  4000,  3871, 12000, 11701, | , -3.4,  19.3, 0.910, |, 4.7
16220.0, 140.5, | , 30.2, -0.5, 364.0, | ,  4000,  3880, 12000, 11690, | , -3.4,  11.5, 0.546, |, 3.7
16221.0, 139.6, | , 30.2, 10.2, 371.0, | ,  4000,  3880, 12000, 11711, | , -3.4,  36.8, 1.743, |, 11.3
16222.0, 139.8, | , 30.2, 12.2, 373.0, | ,  4000,  3875, 12000, 11698, | , -3.4,  33.0, 1.558, |, 13.4
16223.1, 139.5, | , 30.2, 11.0, 372.1, | ,  4000,  3876, 12000, 11679, | , -3.4,  10.7, 0.505, |, 12.5
16224.1, 140.3, | , 30.2, 2.3, 364.9, | ,  4000,  3874, 12000, 11708, | , -3.4,  11.5, 0.546, |, 4.9
16225.1, 140.6, | , 30.2, 0.1, 363.1, | ,  4000,  3880, 12000, 11700, | , -3.4,  11.5, 0.546, |, 3.4
16226.1, 141.0, | , 30.2, -0.2, 363.0, | ,  4000,  3877, 12000, 11708, | , -3.4,  30.0, 1.418, |, 3.9
16227.1, 139.3, | , 30.2, 11.1, 371.9, | ,  4000,  3877, 12000, 11711, | , -3.4,  15.4, 0.729, |, 13.1
16228.1, 139.4, | , 30.2, 11.5, 372.1, | ,  4000,  3874, 12000, 11690, | , -3.4,  15.0, 0.707, |, 13.3
16229.1, 139.4, | , 30.2, 11.8, 371.9, | ,  4000,  3876, 12000, 11694, | , -3.4,  12.4, 0.586, |, 13.1
16230.1, 140.8, | , 30.2, 3.1, 365.0, | ,  4000,  3874, 12000, 11692, | , -3.4,  34.7, 1.639, |, 5.1
16231.1, 140.7, | , 30.2, -1.1, 362.0, | ,  4000,  3871, 12000, 11708, | , -3.4,  17.5, 0.830, |, 2.0
16232.1, 141.0, | , 30.2, 0.0, 362.7, | ,  4000,  3877, 12000, 11717, | , -3.4,  16.7, 0.790, |, 3.1
16233.2, 139.9, | , 30.2, 12.4, 373.0, | ,  4000,  3881, 12000, 11722, | , -3.4,  23.5, 1.115, |, 13.1
16234.2, 139.4, | , 30.2, 11.5, 371.9, | ,  4000,  3877, 12000, 11698, | , -3.4,  18.8, 0.890, |, 13.0
16235.2, 139.4, | , 30.2, 11.5, 372.3, | ,  4000,  3881, 12000, 11707, | , -3.4,  25.3, 1.195, |, 13.2
16236.2, 140.9, | , 30.2, 2.1, 363.7, | ,  4000,  3874, 12000, 11709, | , -3.4,  24.0, 1.134, |, 4.6
16237.2, 140.5, | , 30.2, 0.9, 363.9, | ,  4000,  3873, 12000, 11688, | , -3.4,  18.4, 0.869, |, 3.7
16238.2, 139.4, | , 30.2, 11.6, 371.6, | ,  4000,  3882, 12000, 11715, | , -3.4,  15.0, 0.709, |, 12.7
16239.2, 139.8, | , 30.2, 12.3, 371.9, | ,  4000,  3880, 12000, 11723, | , -3.4,  11.5, 0.547, |, 13.2
16240.2, 139.8, | , 30.2, 12.2, 371.6, | ,  4000,  3877, 12000, 11695, | , -3.4,  15.0, 0.708, |, 13.5
16241.2, 139.5, | , 30.2, 10.8, 370.3, | ,  4000,  3884, 12000, 11716, | , -3.4,  33.0, 1.561, |, 12.2
16242.2, 141.0, | , 30.2, 2.8, 363.9, | ,  4000,  3871, 12000, 11686, | , -3.4,   9.4, 0.444, |, 4.9
16243.3, 140.8, | , 30.2, 2.4, 364.3, | ,  4000,  3878, 12000, 11697, | , -3.4,   9.4, 0.444, |, 4.9
16244.3, 139.5, | , 30.2, 11.3, 371.6, | ,  4000,  3881, 12000, 11709, | , -3.4,  15.4, 0.729, |, 12.3
16245.3, 139.6, | , 30.2, 9.5, 369.9, | ,  4000,  3877, 12000, 11694, | , -3.4,  15.4, 0.728, |, 11.6
16246.3, 139.6, | , 30.2, 9.8, 369.6, | ,  4000,  3875, 12000, 11719, | , -3.4,  11.5, 0.546, |, 12.1
16247.3, 140.9, | , 30.2, 1.5, 362.8, | ,  4000,  3869, 12000, 11700, | , -3.4,  13.3, 0.627, |, 4.2
16248.3, 140.6, | , 30.2, 0.0, 362.0, | ,  4000,  3873, 12000, 11700, | , -3.4,  12.0, 0.566, |, 2.4
16249.3, 140.4, | , 30.2, 2.6, 364.3, | ,  4000,  3883, 12000, 11720, | , -3.4,  11.5, 0.547, |, 6.0
16250.3, 139.7, | , 30.2, 12.2, 371.9, | ,  4000,  3882, 12000, 11701, | , -3.4,  27.0, 1.276, |, 13.4
16251.3, 139.5, | , 30.2, 10.2, 369.8, | ,  4000,  3880, 12000, 11705, | , -3.4,  12.0, 0.566, |, 12.0
16252.4, 139.4, | , 30.2, 11.6, 371.1, | ,  4000,  3882, 12000, 11712, | , -3.4,  34.3, 1.621, |, 6.1
16253.4, 140.8, | , 30.2, 2.0, 363.0, | ,  4000,  3876, 12000, 11688, | , -3.4,  14.5, 0.687, |, 4.7
16254.4, 141.0, | , 30.2, 0.8, 361.7, | ,  4000,  3880, 12000, 11709, | , -3.4,  21.8, 1.033, |, 3.2
16255.4, 140.2, | , 30.2, 3.4, 362.7, | ,  4000,  3875, 12000, 11689, | , -3.4,  24.0, 1.132, |, 4.9
16256.4, 139.6, | , 30.2, 10.4, 369.8, | ,  4000,  3877, 12000, 11701, | , -3.4,  11.5, 0.546, |, 12.5
16257.4, 139.8, | , 30.2, 11.8, 370.5, | ,  4000,  3883, 12000, 11726, | , -3.4,  11.1, 0.527, |, 13.3
16258.4, 139.8, | , 30.2, 11.9, 370.5, | ,  4000,  3876, 12000, 11720, | , -3.4,  16.3, 0.770, |, 13.5
16259.4, 140.4, | , 30.2, 2.7, 363.5, | ,  4000,  3878, 12000, 11696, | , -3.4,  12.4, 0.586, |, 4.4
16260.4, 140.5, | , 30.2, 1.6, 362.9, | ,  4000,  3878, 12000, 11710, | , -3.4,  13.3, 0.627, |, 4.4
16261.4, 141.1, | , 30.2, 0.1, 361.5, | ,  4000,  3876, 12000, 11704, | , -3.4,   9.8, 0.465, |, 2.1
16262.5, 139.4, | , 30.2, 11.3, 370.3, | ,  4000,  3879, 12000, 11716, | , -3.4,  14.1, 0.668, |, 13.1
16263.5, 139.4, | , 30.2, 11.6, 370.3, | ,  4000,  3876, 12000, 11684, | , -3.4,  44.1, 2.083, |, 13.2
16264.5, 139.7, | , 30.2, 12.2, 370.5, | ,  4000,  3877, 12000, 11692, | , -3.4,   8.1, 0.384, |, 13.6
16265.5, 140.3, | , 30.2, 2.1, 362.6, | ,  4000,  3871, 12000, 11697, | , -3.4,  10.7, 0.505, |, 5.0
16266.5, 140.7, | , 30.2, -1.3, 360.3, | ,  4000,  3874, 12000, 11702, | , -3.4,  12.4, 0.586, |, 2.4
16267.5, 140.6, | , 30.2, -0.4, 362.0, | ,  4000,  3876, 12000, 11702, | , -3.4,  16.7, 0.789, |, 2.9
16268.5, 139.8, | , 30.2, 12.2, 370.4, | ,  4000,  3881, 12000, 11705, | , -3.4,  14.5, 0.688, |, 13.4
16269.5, 139.5, | , 30.2, 11.0, 369.5, | ,  4000,  3877, 12000, 11694, | , -3.4,  15.0, 0.708, |, 13.2
16270.5, 139.4, | , 30.2, 11.8, 370.1, | ,  4000,  3878, 12000, 11689, | , -3.4,  42.8, 2.023, |, 13.4
16271.5, 140.8, | , 30.2, 2.0, 362.1, | ,  4000,  3871, 12000, 11700, | , -3.4,   9.4, 0.444, |, 4.5
16272.6, 141.0, | , 30.2, 0.7, 360.9, | ,  4000,  3877, 12000, 11697, | , -3.4,  10.3, 0.485, |, 3.2
16273.6, 140.5, | , 30.2, 3.5, 360.4, | ,  4000,  3876, 12000, 11690, | , -3.4,  12.4, 0.586, |, 5.1
16274.6, 139.7, | , 30.2, 12.6, 370.2, | ,  4000,  3883, 12000, 11725, | , -3.4,  24.0, 1.136, |, 13.6
16275.6, 139.7, | , 30.2, 12.4, 370.2, | ,  4000,  3879, 12000, 11700, | , -3.4,  13.3, 0.627, |, 13.7
16276.6, 139.5, | , 30.2, 10.5, 368.5, | ,  4000,  3877, 12000, 11695, | , -3.4,   2.5, 0.120, |, 11.1
16277.6, 140.5, | , 30.2, 1.2, 361.4, | ,  4000,  3883, 12000, 11708, | , -3.4,  39.4, 1.864, |, 4.3
16278.6, 140.8, | , 30.2, 2.8, 363.3, | ,  4000,  3883, 12000, 11680, | , -3.4,   2.5, 0.120, |, 4.6
16279.6, 139.3, | , 30.2, 11.8, 369.6, | ,  4000,  3882, 12000, 11702, | , -3.4,  12.4, 0.587, |, 13.3
16280.7, 139.3, | , 30.2, 12.0, 369.8, | ,  4000,  3882, 12000, 11708, | , -3.4,  11.5, 0.546, |, 13.2
16281.7, 139.9, | , 30.2, 11.4, 369.0, | ,  4000,  3876, 12000, 11703, | , -3.4,  10.3, 0.485, |, 12.8
16282.7, 139.4, | , 30.2, 12.0, 369.8, | ,  4000,  3881, 12000, 11719, | , -3.4,  12.0, 0.567, |, 13.5
16283.7, 140.6, | , 30.2, 0.6, 360.1, | ,  4000,  3872, 12000, 11698, | , -3.4,   9.8, 0.465, |, 3.1
16284.7, 140.3, | , 30.2, 2.6, 361.0, | ,  4000,  3877, 12000, 11682, | , -3.4,   8.1, 0.383, |, 5.3
16285.7, 139.6, | , 30.2, 12.6, 369.6, | ,  4000,  3877, 12000, 11694, | , -3.4,  37.3, 1.761, |, 13.2
16286.7, 139.6, | , 30.2, 10.8, 368.4, | ,  4000,  3879, 12000, 11717, | , -3.4,  15.8, 0.749, |, 12.3
16287.7, 139.4, | , 30.2, 12.2, 369.3, | ,  4000,  3877, 12000, 11713, | , -3.4,  22.7, 1.073, |, 13.5
16288.7, 140.7, | , 30.2, 3.5, 362.2, | ,  4000,  3873, 12000, 11699, | , -3.4,  29.5, 1.396, |, 5.7
16289.7, 140.9, | , 30.2, 1.6, 361.3, | ,  4000,  3874, 12000, 11694, | , -3.4,  24.0, 1.133, |, 5.2
16290.8, 140.3, | , 30.2, 2.5, 359.7, | ,  4000,  3875, 12000, 11691, | , -3.4,  35.5, 1.679, |, 5.9
16291.8, 140.0, | , 30.2, 9.1, 367.7, | ,  4000,  3878, 12000, 11690, | , -3.4,  36.4, 1.720, |, 11.6
16292.8, 139.7, | , 30.2, 11.9, 368.9, | ,  4000,  3875, 12000, 11715, | , -3.4,  41.1, 1.945, |, 13.5
16293.8, 139.3, | , 30.2, 11.6, 368.5, | ,  4000,  3876, 12000, 11720, | , -3.4,  18.0, 0.851, |, 13.2
16294.8, 140.4, | , 30.2, 2.6, 361.3, | ,  4000,  3873, 12000, 11705, | , -3.4,  14.1, 0.667, |, 4.7
16295.8, 141.0, | , 30.2, 0.8, 359.3, | ,  4000,  3882, 12000, 11692, | , -3.4,  30.4, 1.437, |, 3.5
16296.8, 140.5, | , 30.2, 2.4, 359.7, | ,  4000,  3882, 12000, 11686, | , -3.4,   9.8, 0.465, |, 3.9
16297.8, 139.4, | , 30.2, 11.9, 368.5, | ,  4000,  3884, 12000, 11696, | , -3.4,  24.8, 1.174, |, 12.9
16298.8, 139.3, | , 30.2, 11.5, 368.6, | ,  4000,  3876, 12000, 11695, | , -3.4,  21.0, 0.991, |, 12.9
16299.8, 139.5, | , 30.2, 11.9, 368.2, | ,  4000,  3874, 12000, 11704, | , -3.4,  11.1, 0.526, |, 12.9
16300.8, 140.7, | , 30.2, 2.8, 360.8, | ,  4000,  3877, 12000, 11704, | , -3.4,  10.3, 0.485, |, 5.5
16301.9, 140.8, | , 30.2, -1.3, 357.5, | ,  4000,  3877, 12000, 11709, | , -3.4,  10.3, 0.485, |, 1.5
16302.9, 141.0, | , 30.2, 1.6, 360.5, | ,  4000,  3876, 12000, 11701, | , -3.4,  12.8, 0.607, |, 4.3
16303.9, 139.7, | , 30.2, 12.4, 368.8, | ,  4000,  3878, 12000, 11693, | , -3.4,  36.4, 1.720, |, 13.2
16304.9, 139.4, | , 30.2, 11.6, 367.8, | ,  4000,  3874, 12000, 11699, | , -3.4,  10.7, 0.505, |, 12.8
16305.9, 139.3, | , 30.2, 12.0, 368.3, | ,  4000,  3876, 12000, 11702, | , -3.4,  10.7, 0.505, |, 13.2
16306.9, 140.8, | , 30.2, 2.3, 360.8, | ,  4000,  3875, 12000, 11698, | , -3.4,   9.4, 0.444, |, 5.1
16307.9, 140.5, | , 30.2, 0.8, 358.4, | ,  4000,  3875, 12000, 11700, | , -3.4,  12.4, 0.586, |, 4.5
16308.9, 140.5, | , 30.2, 0.8, 358.8, | ,  4000,  3878, 12000, 11690, | , -3.4,  26.5, 1.254, |, 2.9
16309.9, 139.3, | , 30.2, 12.2, 368.6, | ,  4000,  3880, 12000, 11717, | , -3.4,  14.5, 0.689, |, 13.5
16310.9, 139.9, | , 30.2, 11.2, 368.1, | ,  4000,  3873, 12000, 11689, | , -3.4,  14.1, 0.667, |, 13.1
16312.0, 139.5, | , 30.2, 10.8, 367.2, | ,  4000,  3875, 12000, 11705, | , -3.4,  21.0, 0.992, |, 11.6
16313.0, 140.3, | , 30.2, 3.1, 360.6, | ,  4000,  3874, 12000, 11701, | , -3.4,  14.5, 0.688, |, 5.2
16314.0, 140.9, | , 30.2, 1.3, 359.1, | ,  4000,  3877, 12000, 11694, | , -3.4,  17.1, 0.809, |, 4.0
16315.0, 140.7, | , 30.2, 3.6, 358.3, | ,  4000,  3879, 12000, 11690, | , -3.4, -20.6, -0.973, |, 3.2
16316.0, 139.5, | , 30.2, 10.2, 366.7, | ,  4000,  3877, 12000, 11702, | , -3.4, -17.2, -0.812, |, 11.9
16317.0, 139.5, | , 30.2, 10.0, 366.0, | ,  4000,  3874, 12000, 11726, | , -3.4,   8.1, 0.384, |, 11.9
16318.0, 139.8, | , 30.2, 12.3, 367.8, | ,  4000,  3877, 12000, 11711, | , -3.4,  -3.5, -0.163, |, 13.3
16319.0, 140.5, | , 30.2, 2.6, 359.8, | ,  4000,  3876, 12000, 11687, | , -3.4,  -7.3, -0.345, |, 4.9
16320.0, 140.6, | , 30.2, 1.1, 359.1, | ,  4000,  3877, 12000, 11688, | , -3.4, -22.3, -1.054, |, 3.3
16321.0, 139.8, | , 30.2, 12.2, 367.8, | ,  4000,  3882, 12000, 11697, | , -3.4, -19.3, -0.913, |, 13.3
16322.1, 140.0, | , 30.2, 10.4, 366.3, | ,  4000,  3877, 12000, 11715, | , -3.4, -20.2, -0.954, |, 11.9
16323.1, 139.4, | , 30.2, 11.5, 367.0, | ,  4000,  3878, 12000, 11722, | , -3.4, -20.2, -0.955, |, 12.9
16324.1, 139.4, | , 30.2, 11.9, 367.2, | ,  4000,  3883, 12000, 11716, | , -3.4, -12.0, -0.569, |, 12.8
16325.1, 140.8, | , 30.2, 4.0, 360.2, | ,  4000,  3872, 12000, 11713, | , -3.4, -14.6, -0.690, |, 6.1
16326.1, 140.4, | , 30.2, 1.9, 359.1, | ,  4000,  3874, 12000, 11702, | , -3.4, -19.7, -0.933, |, 4.5
16327.1, 139.5, | , 30.2, 10.2, 366.1, | ,  4000,  3878, 12000, 11706, | , -3.4, -18.9, -0.893, |, 12.2
16328.1, 139.7, | , 30.2, 12.4, 367.3, | ,  4000,  3880, 12000, 11709, | , -3.4,   6.4, 0.303, |, 13.2
16329.1, 139.3, | , 30.2, 12.1, 367.4, | ,  4000,  3876, 12000, 11709, | , -3.4, -12.0, -0.569, |, 13.3
16330.1, 140.3, | , 30.2, 2.7, 359.5, | ,  4000,  3863, 12000, 11680, | , -3.4,  -3.5, -0.163, |, 5.3
16331.1, 140.6, | , 30.2, 1.1, 358.0, | ,  4000,  3876, 12000, 11711, | , -3.4, -20.6, -0.974, |, 3.9
16332.2, 140.4, | , 30.2, 2.4, 358.7, | ,  4000,  3878, 12000, 11686, | , -3.4, -11.2, -0.527, |, 4.9
16333.2, 139.3, | , 30.2, 12.0, 366.7, | ,  4000,  3882, 12000, 11691, | , -3.4, -10.3, -0.487, |, 13.4
16334.2, 139.3, | , 30.2, 12.0, 366.6, | ,  4000,  3876, 12000, 11713, | , -3.4, -12.0, -0.569, |, 13.5
16335.2, 139.3, | , 30.2, 12.0, 366.3, | ,  4000,  3876, 12000, 11709, | , -3.4,  -9.9, -0.467, |, 13.2
16336.2, 140.6, | , 30.2, 3.6, 359.4, | ,  4000,  3874, 12000, 11688, | , -3.4, -12.9, -0.608, |, 5.8
16337.2, 140.7, | , 30.2, 0.2, 356.6, | ,  4000,  3877, 12000, 11701, | , -3.4,  -9.9, -0.467, |, 2.5
16338.2, 140.3, | , 30.2, 3.3, 359.4, | ,  4000,  3881, 12000, 11685, | , -3.4,  21.4, 1.011, |, 5.4
16339.2, 139.7, | , 30.2, 11.7, 366.2, | ,  4000,  3878, 12000, 11719, | , -3.4,  -5.2, -0.245, |, 13.5
16340.2, 139.7, | , 30.2, 11.6, 366.2, | ,  4000,  3876, 12000, 11706, | , -3.4,  -7.3, -0.346, |, 13.2
16341.2, 139.5, | , 30.2, 11.6, 366.0, | ,  4000,  3883, 12000, 11731, | , -3.4,  -2.6, -0.123, |, 12.8
16342.3, 140.5, | , 30.2, 0.8, 357.4, | ,  4000,  3873, 12000, 11701, | , -3.4, -13.3, -0.629, |, 4.1
16343.3, 141.0, | , 30.2, 0.9, 357.1, | ,  4000,  3877, 12000, 11703, | , -3.4, -13.7, -0.650, |, 2.7
16344.3, 140.5, | , 30.2, -0.2, 357.5, | ,  4000,  3880, 12000, 11700, | , -3.4,  16.3, 0.769, |, 4.2
16345.3, 139.4, | , 30.2, 11.7, 365.5, | ,  4000,  3881, 12000, 11711, | , -3.4,  -2.6, -0.123, |, 12.7
16346.3, 139.8, | , 30.2, 10.4, 364.8, | ,  4000,  3878, 12000, 11678, | , -3.4,  -3.0, -0.143, |, 11.8
16347.3, 139.9, | , 30.2, 10.7, 364.8, | ,  4000,  3878, 12000, 11693, | , -3.4,  27.0, 1.275, |, 11.9
16348.3, 140.3, | , 30.2, 2.6, 358.4, | ,  4000,  3875, 12000, 11697, | , -3.4,  -1.7, -0.082, |, 4.3
16349.3, 140.6, | , 30.2, 0.2, 356.7, | ,  4000,  3873, 12000, 11694, | , -3.4,   5.5, 0.262, |, 2.8
16350.3, 140.4, | , 30.2, 3.3, 358.7, | ,  4000,  3875, 12000, 11689, | , -3.4, -11.6, -0.548, |, 5.2
16351.3, 139.7, | , 30.2, 12.4, 365.8, | ,  4000,  3877, 12000, 11701, | , -3.4,  19.7, 0.931, |, 13.2
16352.4, 139.6, | , 30.2, 9.4, 364.5, | ,  4000,  3877, 12000, 11698, | , -3.4,   0.8, 0.039, |, 11.8
16353.4, 139.7, | , 30.2, 12.1, 365.9, | ,  4000,  3876, 12000, 11695, | , -3.4,  -3.9, -0.183, |, 13.3
16354.4, 140.7, | , 30.2, 2.7, 358.3, | ,  4000,  3873, 12000, 11696, | , -3.4,  -4.3, -0.204, |, 5.5
16355.4, 140.6, | , 30.2, 0.7, 356.1, | ,  4000,  3876, 12000, 11711, | , -3.4,  -6.0, -0.285, |, 2.9
16356.4, 140.6, | , 30.2, 0.0, 355.7, | ,  4000,  3877, 12000, 11699, | , -3.4,  -5.2, -0.244, |, 2.6
16357.4, 140.0, | , 30.2, 10.8, 364.4, | ,  4000,  3879, 12000, 11709, | , -3.4,  17.5, 0.830, |, 12.0
16358.4, 139.4, | , 30.2, 10.9, 365.3, | ,  4000,  3880, 12000, 11699, | , -3.4,   3.8, 0.181, |, 13.4
16359.4, 139.3, | , 30.2, 11.5, 365.3, | ,  4000,  3878, 12000, 11701, | , -3.4,  -2.2, -0.102, |, 13.1
16360.4, 140.3, | , 30.2, 2.4, 357.5, | ,  4000,  3874, 12000, 11704, | , -3.4,  -5.6, -0.265, |, 5.0
16361.4, 141.1, | , 30.2, 1.5, 356.7, | ,  4000,  3878, 12000, 11702, | , -3.4,  -4.7, -0.224, |, 3.0
16362.4, 140.6, | , 30.2, 0.6, 356.6, | ,  4000,  3874, 12000, 11700, | , -3.4,  11.5, 0.546, |, 3.2
16363.5, 139.4, | , 30.2, 11.9, 364.6, | ,  4000,  3879, 12000, 11711, | , -3.4,   1.7, 0.080, |, 13.0
16364.5, 139.8, | , 30.2, 11.6, 364.6, | ,  4000,  3875, 12000, 11701, | , -3.4,  -5.2, -0.244, |, 13.4
16365.5, 139.4, | , 30.2, 11.0, 364.2, | ,  4000,  3876, 12000, 11721, | , -3.4,  -1.3, -0.062, |, 12.9
16366.5, 140.3, | , 30.2, 0.4, 355.6, | ,  4000,  3873, 12000, 11700, | , -3.4,  -2.6, -0.123, |, 2.9
16367.5, 140.7, | , 30.2, 1.8, 356.2, | ,  4000,  3877, 12000, 11724, | , -3.4,  -2.6, -0.123, |, 3.3
16368.5, 139.4, | , 30.2, 11.8, 365.0, | ,  4000,  3882, 12000, 11715, | , -3.4,  17.1, 0.810, |, 12.7
16369.5, 139.3, | , 30.2, 12.1, 365.0, | ,  4000,  3878, 12000, 11709, | , -3.4,  27.4, 1.296, |, 13.4
16370.5, 139.4, | , 30.2, 12.1, 365.5, | ,  4000,  3880, 12000, 11723, | , -3.4,   0.8, 0.039, |, 13.9
16371.5, 139.7, | , 30.2, 12.6, 365.2, | ,  4000,  3877, 12000, 11705, | , -3.4,   0.4, 0.019, |, 13.7
16372.6, 140.7, | , 30.2, 3.5, 357.5, | ,  4000,  3872, 12000, 11694, | , -3.4,   9.8, 0.464, |, 5.6
16373.6, 140.3, | , 30.2, 2.6, 357.1, | ,  4000,  3877, 12000, 11701, | , -3.4,  -4.3, -0.204, |, 4.9
16374.6, 139.7, | , 30.2, 12.5, 364.6, | ,  4000,  3882, 12000, 11698, | , -3.4,  -4.3, -0.204, |, 13.8
16375.6, 139.7, | , 30.2, 12.1, 364.5, | ,  4000,  3882, 12000, 11700, | , -3.4,  -0.0, -0.001, |, 13.6
16376.6, 139.7, | , 30.2, 11.0, 362.6, | ,  4000,  3871, 12000, 11713, | , -3.4,   4.3, 0.202, |, 12.5
16377.6, 140.4, | , 30.2, 2.1, 356.2, | ,  4000,  3876, 12000, 11687, | , -3.4,  12.0, 0.566, |, 4.4
16378.6, 140.9, | , 30.2, 1.5, 356.0, | ,  4000,  3877, 12000, 11726, | , -3.4,   0.8, 0.039, |, 4.1
16379.6, 140.4, | , 30.2, 3.2, 357.3, | ,  4000,  3878, 12000, 11710, | , -3.4,   2.5, 0.121, |, 5.2
16380.6, 139.3, | , 30.2, 12.0, 364.4, | ,  4000,  3875, 12000, 11698, | , -3.4,  -3.5, -0.163, |, 13.2
16381.6, 139.4, | , 30.2, 10.8, 364.4, | ,  4000,  3877, 12000, 11699, | , -3.4,  26.1, 1.235, |, 13.5
16382.7, 139.9, | , 30.2, 11.3, 363.2, | ,  4000,  3876, 12000, 11713, | , -3.4,  -4.7, -0.224, |, 12.6
16383.7, 140.3, | , 30.2, 3.0, 356.7, | ,  4000,  3875, 12000, 11690, | , -3.4,   4.7, 0.222, |, 5.2
16384.7, 140.6, | , 30.2, 0.8, 355.2, | ,  4000,  3876, 12000, 11700, | , -3.4,  12.4, 0.586, |, 3.3
16385.7, 140.6, | , 30.2, 4.2, 358.0, | ,  4000,  3882, 12000, 11701, | , -3.4,  24.4, 1.154, |, 6.7
16386.7, 139.7, | , 30.2, 12.5, 364.0, | ,  4000,  3877, 12000, 11707, | , -3.4,  -1.7, -0.082, |, 14.0
16387.7, 139.5, | , 30.2, 10.7, 362.6, | ,  4000,  3881, 12000, 11695, | , -3.4,  -4.7, -0.224, |, 12.0
16388.7, 139.3, | , 30.2, 11.8, 363.3, | ,  4000,  3874, 12000, 11698, | , -3.4,  24.8, 1.173, |, 12.9
16389.7, 140.7, | , 30.2, 3.2, 356.7, | ,  4000,  3877, 12000, 11717, | , -3.4,  32.1, 1.520, |, 5.6
16390.7, 140.6, | , 30.2, 0.4, 354.6, | ,  4000,  3878, 12000, 11700, | , -3.4,  21.4, 1.012, |, 3.4
16391.7, 140.5, | , 30.2, 1.4, 356.9, | ,  4000,  3882, 12000, 11701, | , -3.4,   5.1, 0.242, |, 3.8
16392.8, 139.5, | , 30.2, 10.8, 362.7, | ,  4000,  3882, 12000, 11702, | , -3.4,   2.5, 0.120, |, 12.1
16393.8, 139.3, | , 30.2, 12.2, 363.5, | ,  4000,  3879, 12000, 11722, | , -3.4,   7.7, 0.364, |, 13.4
16394.8, 139.3, | , 30.2, 12.0, 363.3, | ,  4000,  3876, 12000, 11692, | , -3.4,  25.7, 1.214, |, 13.5
16395.8, 140.7, | , 30.2, 3.4, 356.0, | ,  4000,  3873, 12000, 11697, | , -3.4,   6.4, 0.303, |, 5.7
16396.8, 141.0, | , 30.2, 1.4, 353.9, | ,  4000,  3876, 12000, 11705, | , -3.4,  13.7, 0.647, |, 3.4
16397.8, 140.4, | , 30.2, 2.4, 355.3, | ,  4000,  3877, 12000, 11723, | , -3.4,  15.0, 0.709, |, 4.8
16398.8, 139.5, | , 30.2, 11.8, 363.2, | ,  4000,  3879, 12000, 11724, | , -3.4,   7.3, 0.344, |, 13.3
16399.8, 139.8, | , 30.2, 12.2, 363.6, | ,  4000,  3876, 12000, 11702, | , -3.4,  23.5, 1.113, |, 12.6
16400.8, 139.4, | , 30.2, 11.7, 362.6, | ,  4000,  3877, 12000, 11711, | , -3.4,  21.4, 1.012, |, 12.9
16401.9, 140.3, | , 30.2, 2.4, 355.4, | ,  4000,  3873, 12000, 11704, | , -3.4,   8.5, 0.404, |, 4.7
16402.9, 140.7, | , 30.2, -0.0, 352.1, | ,  4000,  3877, 12000, 11713, | , -3.4,   4.3, 0.202, |, 2.0
16403.9, 140.9, | , 30.2, 0.0, 353.4, | ,  4000,  3876, 12000, 11693, | , -3.4,   5.1, 0.242, |, 2.9
16404.9, 139.3, | , 30.2, 10.5, 362.3, | ,  4000,  3881, 12000, 11709, | , -3.4,   5.5, 0.262, |, 13.1
16405.9, 139.3, | , 30.2, 11.5, 362.4, | ,  4000,  3874, 12000, 11708, | , -3.4,   6.8, 0.323, |, 13.0
16406.9, 139.7, | , 30.2, 12.2, 363.1, | ,  4000,  3877, 12000, 11698, | , -3.4,  27.8, 1.315, |, 13.3
16407.9, 140.5, | , 30.2, 1.5, 354.2, | ,  4000,  3873, 12000, 11667, | , -3.4,  20.5, 0.969, |, 4.2
16408.9, 140.7, | , 30.2, 0.1, 352.8, | ,  4000,  3877, 12000, 11707, | , -3.4,   4.7, 0.222, |, 2.8
16409.9, 140.5, | , 30.2, 0.9, 354.3, | ,  4000,  3877, 12000, 11696, | , -3.4,   3.8, 0.181, |, 4.8
16411.0, 139.8, | , 30.2, 12.3, 362.9, | ,  4000,  3884, 12000, 11709, | , -3.4,  12.8, 0.607, |, 13.0
16412.0, 139.4, | , 30.2, 11.4, 362.0, | ,  4000,  3876, 12000, 11714, | , -3.4,   4.3, 0.202, |, 12.8
16413.0, 139.6, | , 30.2, 9.9, 361.6, | ,  4000,  3876, 12000, 11713, | , -3.4,  15.4, 0.729, |, 11.7
16414.0, 140.8, | , 30.2, 1.4, 353.6, | ,  4000,  3878, 12000, 11706, | , -3.4,   7.3, 0.343, |, 3.7
16415.0, 140.5, | , 30.2, 2.6, 353.1, | ,  4000,  3875, 12000, 11694, | , -3.4,  -3.5, -0.163, |, 4.0
16416.0, 139.4, | , 30.2, 11.8, 362.0, | ,  4000,  3882, 12000, 11709, | , -3.4,  -1.7, -0.082, |, 12.8
16417.0, 139.8, | , 30.2, 12.0, 362.3, | ,  4000,  3880, 12000, 11704, | , -3.4,   9.8, 0.465, |, 13.6
16418.0, 139.9, | , 30.2, 10.7, 360.8, | ,  4000,  3880, 12000, 11713, | , -3.4,  -4.3, -0.204, |, 11.7
16419.0, 139.3, | , 30.2, 11.7, 361.6, | ,  4000,  3876, 12000, 11712, | , -3.4,  -4.7, -0.224, |, 13.1
16420.0, 140.2, | , 30.2, 3.0, 354.7, | ,  4000,  3879, 12000, 11686, | , -3.4,  -3.5, -0.163, |, 5.0
16421.1, 140.8, | , 30.2, 2.6, 354.2, | ,  4000,  3877, 12000, 11725, | , -3.4,  -5.2, -0.245, |, 4.2
16422.1, 139.7, | , 30.2, 11.7, 362.3, | ,  4000,  3880, 12000, 11705, | , -3.4,  -0.9, -0.042, |, 13.6
16423.1, 139.6, | , 30.2, 10.3, 360.6, | ,  4000,  3880, 12000, 11708, | , -3.4,  21.4, 1.012, |, 11.7
16424.1, 139.3, | , 30.2, 11.8, 361.9, | ,  4000,  3878, 12000, 11675, | , -3.4,  11.5, 0.545, |, 12.7
16425.1, 140.7, | , 30.2, 3.1, 354.5, | ,  4000,  3873, 12000, 11709, | , -3.4,  -3.0, -0.143, |, 5.1
16426.1, 140.7, | , 30.2, 0.9, 352.4, | ,  4000,  3878, 12000, 11698, | , -3.4,  -6.0, -0.285, |, 2.8
16427.1, 140.3, | , 30.2, 3.0, 354.1, | ,  4000,  3877, 12000, 11719, | , -3.4,  -6.5, -0.305, |, 5.3
16428.1, 139.9, | , 30.2, 10.4, 360.6, | ,  4000,  3881, 12000, 11711, | , -3.4,   7.7, 0.364, |, 12.4
16429.1, 139.4, | , 30.2, 11.7, 361.3, | ,  4000,  3872, 12000, 11719, | , -3.4,   3.4, 0.161, |, 13.1
16430.1, 139.4, | , 30.2, 11.9, 361.6, | ,  4000,  3877, 12000, 11724, | , -3.4,   6.8, 0.323, |, 13.0
16431.2, 140.4, | , 30.2, 2.5, 354.2, | ,  4000,  3873, 12000, 11700, | , -3.4,  21.0, 0.991, |, 5.5
16432.2, 141.0, | , 30.2, 1.1, 353.2, | ,  4000,  3872, 12000, 11704, | , -3.4,  12.0, 0.566, |, 2.7
16433.2, 140.4, | , 30.2, 2.3, 352.6, | ,  4000,  3877, 12000, 11706, | , -3.4,  -3.0, -0.143, |, 5.3
16434.2, 139.4, | , 30.2, 11.5, 361.3, | ,  4000,  3880, 12000, 11724, | , -3.4,  13.3, 0.628, |, 13.4
