Repository: jdhuang-csm/Ru-BCA

## Methods
* (BaO)<sub>x</sub>-(CaO)<sub>y</sub>-(Al<sub>2</sub>O<sub>3</sub>)<sub>1-x-y</sub> (BCA) catalyst supports were synthesized via sol-gel and solid-state methods. 
* Ru/BCA catalysts were prepared via incipient wetness impregnation to achieve 1 wt. % Ru loading.
* Ammonia synthesis rates were measured for Ru/BCA catalysts in a packed-bed reactor at 480-600<sup>o</sup>C, 10 bar, and space velocities up to 1.3 x 10<sup>6</sup> ml g<sub>cat</sub><sup>-1</sup> h<sup>-1</sup>.
* A machine learning (ML) model was employed to improve understanding of the behavior of Ru/BCA catalysts.
* A microkinetic model was developed to describe the best-performing catalyst.

File: data/init_files_Cadigan/BAdC_doubann_2017-06-16-01.txt (part 42 of 43)
********** Start test **********
Elapsed time, Pressure, | , LJtemp(C), Inner-Temp, Outer-Temp, | , N2-set, N2-flow, H2-set, H2-flow, | , pH, NH3_ppm, NH3_Prod_rate, |, In222Temp
16114.1, 0.0, | , 26.9, 3.2, 380.4, | ,  6000,  5815,     0,  -143, | , -3.4, -2423.3, -35.949, |, 4.9
16115.1, -0.0, | , 26.9, 10.4, 385.6, | ,  6000,  5818,     0,  -149, | , -3.4, -2422.0, -35.913, |, 11.5
16116.1, -0.0, | , 26.9, 9.9, 385.4, | ,  6000,  5814,     0,  -141, | , -3.4, -2422.5, -35.943, |, 10.8
16117.2, -0.0, | , 26.9, 10.2, 385.6, | ,  6000,  5810,     0,  -136, | , -3.4, -2422.0, -35.943, |, 10.8
16118.2, 0.0, | , 26.9, 2.1, 379.5, | ,  6000,  5815,     0,  -141, | , -3.4, -2423.3, -35.960, |, 4.5
16119.2, 0.0, | , 26.9, 2.1, 378.8, | ,  6000,  5815,     0,  -131, | , -3.4, -2423.3, -36.020, |, 3.7
16120.2, 0.0, | , 26.9, 1.6, 378.1, | ,  6000,  5814,     0,  -161, | , -3.4, -2423.3, -35.833, |, 2.0
16121.2, -0.0, | , 26.9, 10.4, 385.2, | ,  6000,  5813,     0,  -142, | , -3.4, -2422.0, -35.923, |, 11.2
16122.2, 0.0, | , 26.9, 11.0, 386.2, | ,  6000,  5813,     0,  -139, | , -3.4, -2422.5, -35.949, |, 11.7
16123.2, -0.0, | , 26.9, 9.1, 385.1, | ,  6000,  5810,     0,  -140, | , -3.4, -2422.5, -35.924, |, 10.4
16124.2, 0.0, | , 26.9, 2.9, 379.3, | ,  6000,  5819,     0,  -148, | , -3.4, -2423.3, -35.945, |, 4.4
16125.2, 0.0, | , 26.9, 1.4, 378.2, | ,  6000,  5809,     0,  -150, | , -3.4, -2423.7, -35.875, |, 3.3
16126.3, 0.0, | , 26.9, 1.3, 377.9, | ,  6000,  5812,     0,  -154, | , -3.4, -2423.7, -35.868, |, 3.3
16127.3, -0.0, | , 26.9, 10.3, 385.2, | ,  6000,  5817,     0,  -144, | , -3.4, -2422.0, -35.933, |, 11.1
16128.3, 0.0, | , 26.9, 10.1, 384.7, | ,  6000,  5815,     0,  -154, | , -3.4, -2422.5, -35.862, |, 10.8
16129.3, -0.0, | , 26.9, 10.9, 385.4, | ,  6000,  5817,     0,  -143, | , -3.4, -2422.0, -35.940, |, 11.7
16130.3, 0.0, | , 26.9, 2.9, 378.6, | ,  6000,  5813,     0,  -154, | , -3.4, -2423.7, -35.874, |, 4.5
16131.3, 0.0, | , 26.9, 3.5, 377.7, | ,  6000,  5816,     0,  -144, | , -3.4, -2423.3, -35.946, |, 3.1
16132.3, 0.0, | , 26.9, 1.8, 378.2, | ,  6000,  5816,     0,  -144, | , -3.4, -2423.3, -35.950, |, 3.2
16133.3, -0.0, | , 26.9, 9.2, 383.9, | ,  6000,  5812,     0,  -149, | , -3.4, -2422.0, -35.875, |, 9.7
16134.4, -0.0, | , 26.9, 9.8, 384.5, | ,  6000,  5816,     0,  -149, | , -3.4, -2422.0, -35.897, |, 10.6
16135.4, 0.0, | , 26.9, 10.9, 385.1, | ,  6000,  5816,     0,  -153, | , -3.4, -2422.0, -35.874, |, 11.5
16136.4, 0.0, | , 26.9, 2.5, 378.5, | ,  6000,  5812,     0,  -148, | , -3.4, -2423.3, -35.899, |, 4.0
16137.4, 0.0, | , 26.9, 2.7, 377.4, | ,  6000,  5811,     0,  -146, | , -3.4, -2425.0, -35.932, |, 5.0
16138.4, 0.0, | , 26.9, 8.7, 383.5, | ,  6000,  5813,     0,  -141, | , -3.4, -2422.5, -35.937, |, 10.1
16139.4, -0.0, | , 26.9, 10.5, 384.8, | ,  6000,  5815,     0,  -146, | , -3.4, -2422.0, -35.910, |, 11.5
16140.4, -0.0, | , 26.9, 10.2, 384.2, | ,  6000,  5818,     0,  -150, | , -3.4, -2422.5, -35.914, |, 11.0
16141.4, 0.0, | , 26.9, 10.6, 384.9, | ,  6000,  5815,     0,  -154, | , -3.4, -2422.0, -35.860, |, 11.6
16142.4, 0.0, | , 26.9, 2.9, 378.4, | ,  6000,  5809,     0,  -147, | , -3.4, -2423.3, -35.884, |, 4.8
16143.4, 0.0, | , 26.9, 1.8, 377.5, | ,  6000,  5812,     0,  -150, | , -3.4, -2424.2, -35.900, |, 3.8
16144.5, 0.0, | , 26.9, 9.9, 384.2, | ,  6000,  5818,     0,  -139, | , -3.4, -2422.0, -35.973, |, 11.1
16145.5, -0.0, | , 26.9, 10.4, 384.6, | ,  6000,  5813,     0,  -151, | , -3.4, -2422.0, -35.866, |, 11.0
16146.5, -0.0, | , 26.9, 11.0, 384.6, | ,  6000,  5814,     0,  -154, | , -3.4, -2422.0, -35.850, |, 11.6
16147.5, -0.0, | , 26.9, 10.5, 384.4, | ,  6000,  5812,     0,  -149, | , -3.4, -2422.0, -35.871, |, 11.4
16148.5, -0.0, | , 26.9, 0.7, 376.9, | ,  6000,  5814,     0,  -148, | , -3.4, -2424.6, -35.928, |, 3.3
16149.5, 0.0, | , 26.9, 3.7, 378.9, | ,  6000,  5814,     0,  -139, | , -3.4, -2423.3, -35.969, |, 5.3
16150.5, -0.0, | , 26.9, 9.6, 383.6, | ,  6000,  5815,     0,  -151, | , -3.4, -2422.0, -35.880, |, 10.6
16151.5, -0.0, | , 26.9, 10.5, 384.5, | ,  6000,  5812,     0,  -158, | , -3.4, -2422.0, -35.811, |, 11.2
16152.5, -0.0, | , 26.9, 11.1, 384.7, | ,  6000,  5814,     0,  -142, | , -3.4, -2422.0, -35.932, |, 11.3
16153.6, 0.0, | , 26.9, 2.7, 377.8, | ,  6000,  5816,     0,  -163, | , -3.4, -2423.3, -35.826, |, 4.4
16154.6, 0.0, | , 26.9, 1.1, 376.6, | ,  6000,  5817,     0,  -151, | , -3.4, -2423.3, -35.907, |, 2.9
16155.6, 0.0, | , 26.9, 0.8, 376.5, | ,  6000,  5814,     0,  -152, | , -3.4, -2423.7, -35.892, |, 3.4
16156.6, -0.0, | , 26.9, 11.1, 384.4, | ,  6000,  5816,     0,  -153, | , -3.4, -2422.0, -35.874, |, 11.8
16157.6, -0.0, | , 26.9, 10.5, 383.6, | ,  6000,  5814,     0,  -153, | , -3.4, -2422.0, -35.860, |, 11.3
16158.6, 0.0, | , 26.9, 9.4, 382.9, | ,  6000,  5816,     0,  -142, | , -3.4, -2422.5, -35.947, |, 10.2
16159.6, 0.0, | , 26.9, 3.0, 378.3, | ,  6000,  5813,     0,  -143, | , -3.4, -2423.7, -35.941, |, 4.9
16160.6, 0.0, | , 26.9, 4.0, 377.8, | ,  6000,  5816,     0,  -149, | , -3.4, -2422.9, -35.912, |, 5.5
16161.6, 0.0, | , 26.9, 0.8, 375.6, | ,  6000,  5815,     0,  -142, | , -3.4, -2423.7, -35.965, |, 2.6
16162.7, -0.0, | , 26.9, 10.8, 383.4, | ,  6000,  5817,     0,  -147, | , -3.4, -2422.0, -35.913, |, 11.2
16163.7, 0.0, | , 26.9, 9.3, 382.6, | ,  6000,  5813,     0,  -145, | , -3.4, -2422.0, -35.906, |, 10.5
16164.7, 0.0, | , 26.9, 9.9, 382.9, | ,  6000,  5813,     0,  -142, | , -3.4, -2422.5, -35.928, |, 10.5
16165.7, 0.0, | , 26.9, 2.6, 377.5, | ,  6000,  5808,     0,  -146, | , -3.4, -2423.7, -35.887, |, 4.4
16166.7, 0.0, | , 26.9, 3.0, 377.5, | ,  6000,  5815,     0,  -141, | , -3.4, -2423.3, -35.964, |, 4.6
16167.7, 0.0, | , 26.9, 1.7, 375.1, | ,  6000,  5812,     0,  -141, | , -3.4, -2423.3, -35.942, |, 2.4
16168.7, -0.0, | , 26.9, 8.6, 382.4, | ,  6000,  5818,     0,  -145, | , -3.4, -2422.5, -35.944, |, 9.6
16169.7, -0.0, | , 26.9, 10.1, 382.6, | ,  6000,  5810,     0,  -154, | , -3.4, -2422.0, -35.831, |, 11.0
16170.8, 0.0, | , 26.9, 9.5, 382.5, | ,  6000,  5815,     0,  -142, | , -3.4, -2422.5, -35.942, |, 10.5
16171.8, 0.0, | , 26.9, 2.5, 376.5, | ,  6000,  5810,     0,  -156, | , -3.4, -2423.3, -35.835, |, 4.3
16172.8, 0.0, | , 26.9, 2.8, 376.4, | ,  6000,  5813,     0,  -146, | , -3.4, -2423.3, -35.917, |, 4.8
16173.8, 0.0, | , 26.9, 9.6, 382.5, | ,  6000,  5816,     0,  -142, | , -3.4, -2422.5, -35.947, |, 10.2
16174.8, 0.1, | , 26.9, 2.5, 377.1, | ,  6000,  5813,     0,  -154, | , -3.4, -2423.7, -35.871, |, 3.6
16175.8, -0.0, | , 26.9, 10.1, 382.4, | ,  6000,  5814,     0,  -147, | , -3.4, -2422.5, -35.905, |, 11.1
16176.8, 0.0, | , 26.9, 10.7, 383.2, | ,  6000,  5818,     0,  -146, | , -3.4, -2422.0, -35.933, |, 11.7
16177.8, -0.0, | , 26.9, 2.3, 376.3, | ,  6000,  5817,     0,  -145, | , -3.4, -2423.3, -35.949, |, 4.1
16178.8, -0.0, | , 26.9, 1.3, 376.2, | ,  6000,  5815,     0,  -146, | , -3.4, -2423.7, -35.931, |, 3.3
16179.9, 0.0, | , 26.9, 10.4, 382.8, | ,  6000,  5817,     0,  -150, | , -3.4, -2422.0, -35.897, |, 11.3
16180.9, -0.0, | , 26.9, 10.3, 382.3, | ,  6000,  5814,     0,  -143, | , -3.4, -2422.0, -35.924, |, 11.1
16181.9, 0.0, | , 26.9, 10.6, 382.7, | ,  6000,  5818,     0,  -141, | , -3.4, -2422.0, -35.959, |, 11.3
16182.9, -0.0, | , 26.9, 11.1, 382.9, | ,  6000,  5815,     0,  -146, | , -3.4, -2422.5, -35.912, |, 11.7
16183.9, 0.0, | , 26.9, 2.1, 375.4, | ,  6000,  5812,     0,  -149, | , -3.4, -2424.6, -35.911, |, 2.8
16184.9, 0.0, | , 26.9, 2.6, 376.4, | ,  6000,  5816,     0,  -154, | , -3.4, -2423.7, -35.894, |, 5.0
16185.9, 0.0, | , 26.9, 9.5, 381.2, | ,  6000,  5817,     0,  -132, | , -3.4, -2422.0, -36.010, |, 10.4
16186.9, 0.0, | , 26.9, 10.6, 382.6, | ,  6000,  5812,     0,  -150, | , -3.4, -2421.6, -35.855, |, 11.4
16187.9, -0.0, | , 26.9, 11.0, 382.9, | ,  6000,  5818,     0,  -126, | , -3.4, -2422.0, -36.054, |, 11.5
16188.9, 0.0, | , 26.9, 2.0, 375.6, | ,  6000,  5810,     0,  -160, | , -3.4, -2424.2, -35.821, |, 3.7
16190.0, 0.0, | , 26.9, 1.2, 375.4, | ,  6000,  5815,     0,  -149, | , -3.4, -2423.3, -35.914, |, 3.6
16191.0, 0.0, | , 26.9, 1.6, 375.4, | ,  6000,  5807,     0,  -145, | , -3.4, -2423.7, -35.895, |, 3.7
16192.0, -0.0, | , 26.9, 10.6, 382.0, | ,  6000,  5815,     0,  -137, | , -3.4, -2423.3, -35.987, |, 11.3
16193.0, 0.0, | , 26.9, 10.5, 382.3, | ,  6000,  5813,     0,  -134, | , -3.4, -2422.0, -35.974, |, 11.3
16194.0, 0.0, | , 26.9, 9.9, 381.7, | ,  6000,  5815,     0,  -140, | , -3.4, -2422.0, -35.948, |, 10.8
16195.0, 0.0, | , 26.9, 2.9, 375.6, | ,  6000,  5806,     0,  -150, | , -3.4, -2423.3, -35.851, |, 4.5
16196.0, 0.0, | , 26.9, 2.8, 376.5, | ,  6000,  5818,     0,  -148, | , -3.4, -2423.3, -35.935, |, 5.2
16197.0, 0.0, | , 26.9, 0.9, 374.0, | ,  6000,  5813,     0,  -162, | , -3.4, -2423.7, -35.819, |, 3.0
16198.0, 0.0, | , 26.9, 10.7, 382.1, | ,  6000,  5817,     0,  -151, | , -3.4, -2422.9, -35.905, |, 11.6
16199.1, -0.0, | , 26.9, 9.5, 380.6, | ,  6000,  5812,     0,  -150, | , -3.4, -2422.5, -35.876, |, 10.2
16200.1, -0.0, | , 26.9, 11.2, 382.1, | ,  6000,  5812,     0,  -143, | , -3.4, -2422.0, -35.906, |, 11.8
16201.1, 0.0, | , 26.9, 3.4, 375.9, | ,  6000,  5810,     0,  -151, | , -3.4, -2423.3, -35.867, |, 5.0
16202.1, 0.0, | , 26.9, 1.4, 374.1, | ,  6000,  5816,     0,  -157, | , -3.4, -2423.7, -35.867, |, 2.9
16203.1, 0.0, | , 26.9, 3.7, 376.0, | ,  6000,  5814,     0,  -155, | , -3.4, -2423.7, -35.874, |, 3.2
16204.1, 0.0, | , 26.9, 9.6, 380.9, | ,  6000,  5813,     0,  -140, | , -3.4, -2422.0, -35.938, |, 10.7
16205.1, -0.0, | , 26.9, 10.6, 381.2, | ,  6000,  5808,     0,  -150, | , -3.4, -2422.0, -35.837, |, 11.2
16206.2, -0.0, | , 26.9, 10.4, 381.7, | ,  6000,  5816,     0,  -141, | , -3.4, -2422.0, -35.949, |, 11.2
16207.2, 0.0, | , 26.9, 3.3, 375.8, | ,  6000,  5808,     0,  -149, | , -3.4, -2422.9, -35.864, |, 5.1
16208.2, 0.0, | , 26.9, 3.8, 375.7, | ,  6000,  5815,     0,  -149, | , -3.4, -2422.9, -35.904, |, 5.3
16209.2, -0.0, | , 26.9, 9.5, 380.2, | ,  6000,  5814,     0,  -150, | , -3.4, -2422.5, -35.881, |, 10.3
16210.2, 0.0, | , 26.9, 10.8, 381.2, | ,  6000,  5813,     0,  -142, | , -3.4, -2422.0, -35.928, |, 11.6
16211.2, -0.0, | , 26.9, 10.6, 380.4, | ,  6000,  5812,     0,  -142, | , -3.4, -2422.5, -35.921, |, 11.1
16212.2, -0.0, | , 26.9, 10.6, 381.0, | ,  6000,  5814,     0,  -120, | , -3.4, -2422.0, -36.067, |, 11.3
16213.2, 0.0, | , 26.9, 2.8, 375.1, | ,  6000,  5812,     0,  -157, | , -3.4, -2422.9, -35.836, |, 4.5
16214.2, 0.0, | , 26.9, 2.5, 375.1, | ,  6000,  5814,     0,  -155, | , -3.4, -2423.7, -35.874, |, 3.9
16215.2, -0.0, | , 26.9, 10.4, 380.7, | ,  6000,  5816,     0,  -145, | , -3.4, -2422.5, -35.930, |, 11.1
16216.3, -0.0, | , 26.9, 10.6, 381.1, | ,  6000,  5817,     0,  -155, | , -3.4, -2422.5, -35.873, |, 11.8
16217.3, -0.0, | , 26.9, 11.2, 381.3, | ,  6000,  5815,     0,  -139, | , -3.4, -2422.0, -35.955, |, 11.7
16218.3, -0.0, | , 26.9, 10.6, 380.8, | ,  6000,  5814,     0,  -143, | , -3.4, -2422.5, -35.926, |, 11.4
16219.3, 0.0, | , 26.9, -2.5, 368.4, | ,  6000,  5815,     0,  -160, | , -3.4, -2423.7, -35.848, |, -1.3
16220.3, 0.0, | , 26.9, 3.2, 376.0, | ,  6000,  5816,     0,  -139, | , -3.4, -2423.3, -35.983, |, 5.6
16221.3, 0.0, | , 26.9, 10.1, 380.2, | ,  6000,  5816,     0,  -141, | , -3.4, -2422.0, -35.951, |, 10.9
16222.3, -0.0, | , 26.9, 10.1, 380.4, | ,  6000,  5812,     0,  -150, | , -3.4, -2422.0, -35.866, |, 10.6
16223.3, 0.0, | , 26.9, 10.2, 380.8, | ,  6000,  5816,     0,  -138, | , -3.4, -2422.0, -35.971, |, 11.2
16224.4, 0.0, | , 26.9, 1.3, 372.4, | ,  6000,  5813,     0,  -142, | , -3.4, -2422.0, -35.928, |, 3.0
16225.4, 0.0, | , 26.9, 0.7, 372.7, | ,  6000,  5818,     0,  -142, | , -3.4, -2424.2, -35.990, |, 2.9
16226.4, 0.0, | , 26.9, 1.3, 373.0, | ,  6000,  5812,     0,  -149, | , -3.4, -2423.7, -35.896, |, 3.8
16227.4, 0.0, | , 26.9, 10.5, 380.6, | ,  6000,  5815,     0,  -129, | , -3.4, -2422.0, -36.018, |, 11.5
16228.4, -0.0, | , 26.9, 10.1, 379.5, | ,  6000,  5815,     0,  -145, | , -3.4, -2422.5, -35.926, |, 10.8
16229.4, -0.0, | , 26.9, 8.9, 378.9, | ,  6000,  5819,     0,  -132, | , -3.4, -2422.5, -36.026, |, 9.8
16230.4, -0.0, | , 26.9, 2.4, 374.0, | ,  6000,  5809,     0,  -142, | , -3.4, -2423.3, -35.919, |, 4.7
16231.4, 0.0, | , 26.9, 2.3, 372.9, | ,  6000,  5810,     0,  -146, | , -3.4, -2423.3, -35.897, |, 3.1
16232.4, 0.0, | , 26.9, 0.5, 372.1, | ,  6000,  5810,     0,  -151, | , -3.4, -2423.7, -35.873, |, 2.2
16233.5, -0.0, | , 26.9, 10.1, 379.4, | ,  6000,  5815,     0,  -148, | , -3.4, -2422.0, -35.898, |, 11.0
16234.5, 0.0, | , 26.9, 9.5, 379.2, | ,  6000,  5813,     0,  -131, | , -3.4, -2422.5, -35.997, |, 10.6
16235.5, -0.0, | , 26.9, 10.1, 379.7, | ,  6000,  5815,     0,  -142, | , -3.4, -2422.0, -35.933, |, 10.8
16236.5, 0.0, | , 26.9, 1.6, 372.8, | ,  6000,  5815,     0,  -150, | , -3.4, -2423.7, -35.910, |, 3.3
16237.5, 0.0, | , 26.9, 2.4, 373.4, | ,  6000,  5816,     0,  -139, | , -3.4, -2423.7, -35.987, |, 3.4
16238.5, 0.0, | , 26.9, 1.8, 372.4, | ,  6000,  5813,     0,  -139, | , -3.4, -2423.7, -35.973, |, 5.0
16239.5, -0.0, | , 26.9, 9.3, 378.6, | ,  6000,  5813,     0,  -152, | , -3.4, -2422.9, -35.876, |, 9.9
16240.5, 0.0, | , 26.9, 10.9, 376.1, | ,  6000,  5819,     0,  -150, | , -3.4, -2422.0, -35.912, |, 8.4
16241.5, -0.0, | , 26.9, 10.3, 379.6, | ,  6000,  5819,     0,  -150, | , -3.4, -2421.6, -35.906, |, 11.3
16242.6, 0.0, | , 26.9, 2.6, 372.8, | ,  6000,  5815,     0,  -157, | , -3.4, -2423.3, -35.864, |, 4.0
16243.6, 0.0, | , 26.9, 2.8, 373.2, | ,  6000,  5812,     0,  -150, | , -3.4, -2423.3, -35.884, |, 3.0
16244.6, -0.0, | , 26.9, 9.4, 378.8, | ,  6000,  5816,     0,  -144, | , -3.4, -2422.5, -35.937, |, 10.3
16245.6, -0.0, | , 26.9, 10.3, 379.2, | ,  6000,  5815,     0,  -137, | , -3.4, -2422.0, -35.966, |, 11.0
16246.6, -0.0, | , 26.9, 9.9, 379.0, | ,  6000,  5815,     0,  -145, | , -3.4, -2422.0, -35.916, |, 10.9
16247.6, -0.0, | , 26.9, 11.1, 379.9, | ,  6000,  5811,     0,  -145, | , -3.4, -2422.0, -35.892, |, 11.8
16248.6, 0.0, | , 26.9, -2.1, 372.7, | ,  6000,  5811,     0,  -154, | , -3.4, -2422.9, -35.843, |, -1.0
16249.6, 0.0, | , 26.9, 0.9, 372.4, | ,  6000,  5815,     0,  -159, | , -3.4, -2423.7, -35.855, |, 2.3
16250.6, -0.0, | , 26.9, 10.4, 379.4, | ,  6000,  5817,     0,  -150, | , -3.4, -2422.0, -35.902, |, 10.8
16251.7, -0.0, | , 26.9, 10.5, 379.4, | ,  6000,  5810,     0,  -139, | , -3.4, -2422.0, -35.924, |, 11.6
16252.7, -0.0, | , 26.9, 10.3, 379.1, | ,  6000,  5820,     0,  -155, | , -3.4, -2422.0, -35.885, |, 10.8
16253.7, -0.0, | , 26.9, 10.4, 378.9, | ,  6000,  5811,     0,  -139, | , -3.4, -2422.5, -35.935, |, 10.8
16254.7, 0.0, | , 26.9, 1.6, 370.3, | ,  6000,  5814,     0,  -146, | , -3.4, -2423.7, -35.932, |, 0.5
16255.7, 0.0, | , 26.9, 3.5, 372.5, | ,  6000,  5817,     0,  -146, | , -3.4, -2423.7, -35.943, |, 5.2
16256.7, -0.0, | , 26.9, 10.5, 379.2, | ,  6000,  5817,     0,  -142, | , -3.4, -2422.0, -35.948, |, 11.4
16257.7, -0.0, | , 26.9, 10.5, 379.5, | ,  6000,  5815,     0,  -136, | , -3.4, -2422.0, -35.971, |, 11.8
16258.7, -0.0, | , 26.9, 11.1, 379.2, | ,  6000,  5817,     0,  -149, | , -3.4, -2422.0, -35.905, |, 11.8
16259.7, -0.0, | , 26.9, 9.4, 378.3, | ,  6000,  5811,     0,  -135, | , -3.4, -2422.5, -35.956, |, 10.2
16260.7, 0.0, | , 26.9, 3.5, 371.4, | ,  6000,  5811,     0,  -154, | , -3.4, -2423.7, -35.857, |, 2.7
16261.8, 0.0, | , 26.9, 2.7, 373.6, | ,  6000,  5815,     0,  -139, | , -3.4, -2422.9, -35.969, |, 5.8
16262.8, -0.0, | , 26.9, 9.8, 378.6, | ,  6000,  5816,     0,  -141, | , -3.4, -2422.0, -35.951, |, 10.8
16263.8, -0.0, | , 26.9, 10.3, 378.3, | ,  6000,  5813,     0,  -146, | , -3.4, -2422.0, -35.896, |, 10.6
16264.8, -0.0, | , 26.9, 8.9, 377.2, | ,  6000,  5816,     0,  -141, | , -3.4, -2422.5, -35.953, |, 9.5
16265.8, 0.0, | , 26.9, 3.4, 372.6, | ,  6000,  5817,     0,  -152, | , -3.4, -2423.3, -35.902, |, 4.6
16266.8, 0.0, | , 26.9, 1.9, 371.2, | ,  6000,  5817,     0,  -155, | , -3.4, -2423.3, -35.882, |, 3.2
16267.8, 0.0, | , 26.9, 0.8, 372.3, | ,  6000,  5816,     0,  -149, | , -3.4, -2423.7, -35.926, |, 4.1
16268.8, -0.0, | , 26.9, 10.1, 378.4, | ,  6000,  5817,     0,  -150, | , -3.4, -2422.0, -35.898, |, 10.6
16269.9, -0.0, | , 26.9, 9.2, 377.3, | ,  6000,  5815,     0,  -158, | , -3.4, -2422.5, -35.841, |, 9.3
16270.9, 0.0, | , 26.9, 10.0, 378.5, | ,  6000,  5811,     0,  -142, | , -3.4, -2422.5, -35.913, |, 10.6
16271.9, 0.0, | , 26.9, 2.1, 371.7, | ,  6000,  5812,     0,  -142, | , -3.4, -2423.7, -35.938, |, 3.7
16272.9, 0.0, | , 26.9, 0.9, 370.9, | ,  6000,  5814,     0,  -143, | , -3.4, -2423.7, -35.945, |, 2.5
16273.9, 0.0, | , 26.9, 0.3, 370.5, | ,  6000,  5815,     0,  -146, | , -3.4, -2424.2, -35.940, |, 2.8
16274.9, 0.0, | , 26.9, 9.4, 377.2, | ,  6000,  5817,     0,  -154, | , -3.4, -2422.5, -35.879, |, 10.6
16275.9, 0.0, | , 26.9, 10.5, 378.0, | ,  6000,  5817,     0,  -139, | , -3.4, -2422.0, -35.963, |, 11.4
16276.9, -0.0, | , 26.9, 10.6, 378.1, | ,  6000,  5820,     0,  -143, | , -3.4, -2422.0, -35.962, |, 11.4
16277.9, 0.0, | , 26.9, 3.0, 372.3, | ,  6000,  5814,     0,  -144, | , -3.4, -2423.3, -35.938, |, 4.5
16279.0, 0.0, | , 26.9, 1.4, 368.7, | ,  6000,  5813,     0,  -152, | , -3.4, -2423.3, -35.882, |, 2.7
16280.0, 0.0, | , 26.9, 1.3, 369.4, | ,  6000,  5811,     0,  -165, | , -3.4, -2423.7, -35.792, |, 2.1
16281.0, -0.0, | , 26.9, 10.2, 377.5, | ,  6000,  5814,     0,  -139, | , -3.4, -2422.0, -35.947, |, 10.9
16282.0, 0.0, | , 26.9, 11.1, 378.4, | ,  6000,  5814,     0,  -142, | , -3.4, -2422.0, -35.930, |, 11.5
16283.0, 0.0, | , 26.9, 9.8, 377.8, | ,  6000,  5811,     0,  -136, | , -3.4, -2422.0, -35.945, |, 11.1
16284.0, -0.0, | , 26.9, 2.9, 371.6, | ,  6000,  5811,     0,  -144, | , -3.4, -2423.3, -35.914, |, 4.4
16285.0, 0.0, | , 26.9, 3.0, 371.4, | ,  6000,  5813,     0,  -144, | , -3.4, -2423.7, -35.934, |, 5.2
16286.0, 0.0, | , 26.9, 10.7, 377.7, | ,  6000,  5816,     0,  -149, | , -3.4, -2421.6, -35.893, |, 11.5
16287.1, -0.0, | , 26.9, 9.6, 376.9, | ,  6000,  5815,     0,  -137, | , -3.4, -2422.5, -35.976, |, 10.5
16288.1, -0.0, | , 26.9, 10.0, 377.5, | ,  6000,  5814,     0,  -139, | , -3.4, -2422.0, -35.949, |, 11.1
16289.1, -0.0, | , 26.9, 10.8, 377.8, | ,  6000,  5813,     0,  -151, | , -3.4, -2422.0, -35.866, |, 11.5
16290.1, -0.0, | , 26.9, 1.7, 370.3, | ,  6000,  5813,     0,  -160, | , -3.4, -2423.7, -35.834, |, 3.6
16291.1, 0.0, | , 26.9, 3.1, 371.2, | ,  6000,  5814,     0,  -139, | , -3.4, -2423.3, -35.969, |, 4.6
16292.1, 0.0, | , 26.9, 10.7, 377.8, | ,  6000,  5813,     0,  -156, | , -3.4, -2423.3, -35.851, |, 11.0
16293.1, -0.0, | , 26.9, 10.3, 377.1, | ,  6000,  5813,     0,  -145, | , -3.4, -2422.0, -35.904, |, 11.2
16294.1, -0.0, | , 26.9, 10.0, 376.9, | ,  6000,  5814,     0,  -148, | , -3.4, -2422.0, -35.894, |, 10.5
16295.1, 0.0, | , 26.9, 8.7, 376.4, | ,  6000,  5812,     0,  -149, | , -3.4, -2422.5, -35.879, |, 10.4
16296.2, 0.0, | , 26.9, 1.8, 369.4, | ,  6000,  5807,     0,  -150, | , -3.4, -2423.7, -35.858, |, 3.3
16297.2, 0.0, | , 26.9, 2.2, 371.8, | ,  6000,  5815,     0,  -150, | , -3.4, -2423.3, -35.904, |, 4.4
16298.2, 0.0, | , 26.9, 10.2, 376.9, | ,  6000,  5814,     0,  -161, | , -3.4, -2422.0, -35.809, |, 11.3
16299.2, -0.0, | , 26.9, 10.6, 376.9, | ,  6000,  5815,     0,  -135, | , -3.4, -2422.0, -35.976, |, 11.2
16300.2, -0.0, | , 26.9, 8.9, 375.6, | ,  6000,  5808,     0,  -151, | , -3.4, -2422.5, -35.838, |, 10.2
16301.2, 0.0, | , 26.9, 2.6, 370.4, | ,  6000,  5813,     0,  -167, | , -3.4, -2423.3, -35.785, |, 3.9
16302.2, 0.0, | , 26.9, 0.6, 369.2, | ,  6000,  5814,     0,  -146, | , -3.4, -2423.7, -35.932, |, 3.0
16303.2, 0.0, | , 26.9, 3.3, 369.3, | ,  6000,  5814,     0,  -146, | , -3.4, -2423.3, -35.921, |, 3.4
16304.2, 0.0, | , 26.9, 10.3, 376.5, | ,  6000,  5816,     0,  -151, | , -3.4, -2422.0, -35.884, |, 10.9
16305.3, 0.0, | , 26.9, 9.3, 376.5, | ,  6000,  5811,     0,  -151, | , -3.4, -2422.5, -35.856, |, 10.1
16306.3, -0.0, | , 26.9, 11.0, 377.3, | ,  6000,  5814,     0,  -143, | , -3.4, -2422.0, -35.920, |, 11.8
16307.3, 0.0, | , 26.9, 2.8, 370.7, | ,  6000,  5810,     0,  -138, | , -3.4, -2423.3, -35.952, |, 4.6
16308.3, -0.0, | , 26.9, 3.3, 371.1, | ,  6000,  5814,     0,  -151, | , -3.4, -2423.7, -35.895, |, 5.0
16309.3, 0.0, | , 26.9, 1.1, 368.9, | ,  6000,  5813,     0,  -150, | , -3.4, -2423.3, -35.888, |, 3.0
16310.3, -0.0, | , 26.9, 9.5, 376.0, | ,  6000,  5818,     0,  -148, | , -3.4, -2422.0, -35.918, |, 10.9
16311.3, -0.0, | , 26.9, 10.3, 376.5, | ,  6000,  5814,     0,  -139, | , -3.4, -2422.0, -35.952, |, 11.1
16312.3, 0.0, | , 26.9, 10.9, 376.7, | ,  6000,  5814,     0,  -146, | , -3.4, -2422.0, -35.909, |, 11.6
16313.3, -0.0, | , 26.9, 3.1, 370.2, | ,  6000,  5816,     0,  -146, | , -3.4, -2423.3, -35.933, |, 4.7
16314.4, 0.0, | , 26.9, 3.4, 370.7, | ,  6000,  5808,     0,  -143, | , -3.4, -2423.3, -35.903, |, 5.0
16315.4, 0.0, | , 26.9, 2.6, 370.0, | ,  6000,  5814,     0,  -142, | , -3.4, -2423.7, -35.957, |, 3.1
16316.4, 0.0, | , 26.9, 10.8, 376.4, | ,  6000,  5819,     0,  -150, | , -3.4, -2422.0, -35.912, |, 11.7
16317.4, -0.0, | , 26.9, 9.5, 375.3, | ,  6000,  5814,     0,  -133, | , -3.4, -2422.5, -35.995, |, 10.4
16318.4, 0.0, | , 26.9, 10.3, 376.0, | ,  6000,  5817,     0,  -150, | , -3.4, -2422.0, -35.898, |, 11.1
16319.4, 0.0, | , 26.9, 3.5, 370.4, | ,  6000,  5808,     0,  -148, | , -3.4, -2423.7, -35.881, |, 5.0
16320.4, 0.0, | , 26.9, 2.5, 369.7, | ,  6000,  5817,     0,  -144, | , -3.4, -2423.3, -35.956, |, 4.4
16321.4, -0.0, | , 26.9, 10.5, 375.9, | ,  6000,  5817,     0,  -137, | , -3.4, -2422.0, -35.982, |, 11.3
16322.5, -0.0, | , 26.9, 10.2, 375.8, | ,  6000,  5809,     0,  -148, | , -3.4, -2422.0, -35.860, |, 11.1
16323.5, -0.0, | , 26.9, 10.9, 376.0, | ,  6000,  5816,     0,  -154, | , -3.4, -2422.0, -35.867, |, 11.5
16324.5, -0.0, | , 26.9, 10.2, 375.9, | ,  6000,  5812,     0,  -150, | , -3.4, -2422.0, -35.865, |, 11.0
16325.5, 0.0, | , 26.9, 1.9, 369.4, | ,  6000,  5815,     0,  -153, | , -3.4, -2423.7, -35.891, |, 4.3
16326.5, 0.0, | , 26.9, 3.4, 370.2, | ,  6000,  5813,     0,  -154, | , -3.4, -2423.7, -35.869, |, 5.5
16327.5, -0.0, | , 26.9, 10.2, 375.6, | ,  6000,  5811,     0,  -137, | , -3.4, -2422.5, -35.946, |, 11.1
16328.5, 0.0, | , 26.9, 10.6, 375.8, | ,  6000,  5815,     0,  -149, | , -3.4, -2422.0, -35.893, |, 11.4
16329.5, -0.0, | , 26.9, 10.9, 376.0, | ,  6000,  5813,     0,  -142, | , -3.4, -2422.5, -35.932, |, 11.6
16330.5, 0.0, | , 26.9, 9.7, 369.7, | ,  6000,  5812,     0,  -153, | , -3.4, -2422.5, -35.854, |, 7.8
16331.5, 0.0, | , 26.9, -3.0, 364.2, | ,  6000,  5809,     0,  -157, | , -3.4, -2425.0, -35.844, |, -0.8
16332.6, -0.0, | , 26.9, 3.9, 369.3, | ,  6000,  5810,     0,  -161, | , -3.4, -2423.3, -35.802, |, 5.4
16333.6, -0.0, | , 26.9, 10.8, 375.6, | ,  6000,  5814,     0,  -137, | , -3.4, -2422.5, -35.970, |, 11.2
16334.6, -0.0, | , 26.9, 10.3, 374.8, | ,  6000,  5817,     0,  -146, | , -3.4, -2422.0, -35.918, |, 10.6
16335.6, -0.0, | , 26.9, 8.8, 374.1, | ,  6000,  5814,     0,  -135, | , -3.4, -2422.5, -35.985, |, 10.1
16336.6, -0.0, | , 26.9, 1.7, 368.0, | ,  6000,  5815,     0,  -148, | , -3.4, -2422.0, -35.896, |, 3.1
16337.6, 0.0, | , 26.9, 1.0, 367.6, | ,  6000,  5815,     0,  -142, | , -3.4, -2424.2, -35.963, |, 3.0
16338.6, 0.0, | , 26.9, 1.6, 367.5, | ,  6000,  5813,     0,  -127, | , -3.4, -2423.7, -36.047, |, 2.2
16339.6, 0.0, | , 26.9, 10.1, 374.6, | ,  6000,  5816,     0,  -154, | , -3.4, -2422.5, -35.877, |, 10.9
16340.7, 0.0, | , 26.9, 9.5, 374.1, | ,  6000,  5816,     0,  -138, | , -3.4, -2422.5, -35.973, |, 10.2
16341.7, -0.0, | , 26.9, 10.1, 374.8, | ,  6000,  5808,     0,  -140, | , -3.4, -2422.0, -35.906, |, 10.9
16342.7, 0.0, | , 26.9, 3.2, 369.1, | ,  6000,  5813,     0,  -145, | , -3.4, -2423.3, -35.927, |, 4.4
16343.7, 0.0, | , 26.9, 1.0, 368.0, | ,  6000,  5815,     0,  -150, | , -3.4, -2423.3, -35.904, |, 3.0
16344.7, 0.0, | , 26.9, 0.8, 367.1, | ,  6000,  5814,     0,  -156, | , -3.4, -2423.3, -35.861, |, 2.3
16345.7, 0.0, | , 26.9, 8.1, 373.7, | ,  6000,  5816,     0,  -161, | , -3.4, -2422.5, -35.827, |, 10.7
16346.7, -0.0, | , 26.9, 10.1, 374.3, | ,  6000,  5820,     0,  -155, | , -3.4, -2422.0, -35.885, |, 11.1
16347.7, -0.0, | , 26.9, 10.4, 374.5, | ,  6000,  5812,     0,  -140, | , -3.4, -2422.0, -35.928, |, 10.7
16348.8, -0.0, | , 26.9, 3.0, 369.1, | ,  6000,  5809,     0,  -135, | , -3.4, -2423.3, -35.957, |, 4.5
16349.8, 0.0, | , 26.9, 1.2, 366.6, | ,  6000,  5814,     0,  -152, | , -3.4, -2423.7, -35.894, |, 2.8
16350.8, 0.0, | , 26.9, 1.1, 366.5, | ,  6000,  5813,     0,  -144, | , -3.4, -2424.2, -35.945, |, 2.2
16351.8, -0.0, | , 26.9, 10.3, 374.4, | ,  6000,  5814,     0,  -161, | , -3.4, -2422.0, -35.807, |, 10.9
16352.8, 0.0, | , 26.9, 10.4, 374.4, | ,  6000,  5813,     0,  -165, | , -3.4, -2422.5, -35.787, |, 11.4
16353.8, -0.0, | , 26.9, 10.2, 374.3, | ,  6000,  5813,     0,  -142, | , -3.4, -2422.0, -35.922, |, 10.6
16354.8, 0.0, | , 26.9, 2.8, 368.3, | ,  6000,  5811,     0,  -153, | , -3.4, -2423.3, -35.861, |, 4.6
16355.8, 0.0, | , 26.9, 3.1, 368.0, | ,  6000,  5817,     0,  -139, | , -3.4, -2423.7, -35.995, |, 4.5
16356.8, -0.0, | , 26.9, 10.3, 374.0, | ,  6000,  5817,     0,  -145, | , -3.4, -2422.0, -35.932, |, 11.0
16357.9, 0.0, | , 26.9, 10.5, 373.9, | ,  6000,  5814,     0,  -129, | , -3.4, -2422.0, -36.014, |, 10.8
16358.9, -0.0, | , 26.9, 10.6, 374.5, | ,  6000,  5811,     0,  -146, | , -3.4, -2422.0, -35.884, |, 11.4
16359.9, 0.0, | , 26.9, 10.3, 374.0, | ,  6000,  5812,     0,  -145, | , -3.4, -2422.5, -35.904, |, 11.0
16360.9, 0.0, | , 26.9, 2.6, 367.8, | ,  6000,  5813,     0,  -164, | , -3.4, -2423.7, -35.813, |, 4.4
16361.9, 0.0, | , 26.9, 2.9, 367.9, | ,  6000,  5811,     0,  -150, | , -3.4, -2423.7, -35.880, |, 4.8
16362.9, -0.0, | , 26.9, 11.1, 374.4, | ,  6000,  5816,     0,  -153, | , -3.4, -2422.0, -35.874, |, 11.7
16363.9, 0.0, | , 26.9, 10.8, 374.2, | ,  6000,  5813,     0,  -154, | , -3.4, -2422.0, -35.849, |, 11.5
16364.9, -0.0, | , 26.9, 10.5, 373.9, | ,  6000,  5813,     0,  -139, | , -3.4, -2422.5, -35.949, |, 11.3
16365.9, -0.0, | , 26.9, 9.3, 373.1, | ,  6000,  5815,     0,  -166, | , -3.4, -2422.5, -35.791, |, 10.3
16366.9, 0.0, | , 26.9, -2.6, 362.5, | ,  6000,  5813,     0,  -150, | , -3.4, -2423.7, -35.892, |, -0.3
16368.0, 0.0, | , 26.9, 3.8, 368.4, | ,  6000,  5818,     0,  -141, | , -3.4, -2423.3, -35.980, |, 5.1
16369.0, -0.0, | , 26.9, 10.5, 374.1, | ,  6000,  5816,     0,  -154, | , -3.4, -2422.5, -35.875, |, 11.4
16370.0, -0.0, | , 26.9, 10.5, 373.5, | ,  6000,  5819,     0,  -158, | , -3.4, -2422.0, -35.861, |, 11.4
16371.0, 0.0, | , 26.9, 10.0, 373.3, | ,  6000,  5819,     0,  -133, | , -3.4, -2422.0, -36.015, |, 10.8
16372.0, -0.0, | , 26.9, 10.2, 373.3, | ,  6000,  5813,     0,  -127, | , -3.4, -2422.0, -36.014, |, 11.1
16373.0, 0.0, | , 26.9, 1.2, 366.0, | ,  6000,  5813,     0,  -150, | , -3.4, -2423.7, -35.901, |, 3.0
16374.0, 0.0, | , 26.9, 4.3, 367.6, | ,  6000,  5817,     0,  -148, | , -3.4, -2423.3, -35.927, |, 5.5
16375.0, -0.0, | , 26.9, 10.2, 372.6, | ,  6000,  5815,     0,  -142, | , -3.4, -2422.0, -35.933, |, 10.7
16376.0, -0.0, | , 26.9, 8.8, 372.1, | ,  6000,  5812,     0,  -136, | , -3.4, -2422.0, -35.953, |, 10.1
16377.1, -0.0, | , 26.9, 10.3, 373.8, | ,  6000,  5817,     0,  -151, | , -3.4, -2422.0, -35.892, |, 11.3
16378.1, 0.0, | , 26.9, 2.8, 366.8, | ,  6000,  5810,     0,  -154, | , -3.4, -2423.3, -35.843, |, 4.5
16379.1, 0.0, | , 26.9, 0.7, 365.8, | ,  6000,  5812,     0,  -157, | , -3.4, -2423.3, -35.840, |, 1.8
16380.1, 0.0, | , 26.9, 1.6, 367.9, | ,  6000,  5816,     0,  -153, | , -3.4, -2423.7, -35.901, |, 4.2
16381.1, -0.0, | , 26.9, 9.2, 372.1, | ,  6000,  5817,     0,  -139, | , -3.4, -2422.5, -35.969, |, 10.3
16382.1, -0.0, | , 26.9, 10.0, 373.1, | ,  6000,  5812,     0,  -146, | , -3.4, -2422.0, -35.891, |, 11.1
16383.1, -0.0, | , 26.9, 10.2, 373.2, | ,  6000,  5814,     0,  -153, | , -3.4, -2422.5, -35.868, |, 10.7
16384.1, 0.0, | , 26.9, 2.6, 366.5, | ,  6000,  5809,     0,  -139, | , -3.4, -2423.3, -35.937, |, 4.1
16385.1, 0.0, | , 26.9, 2.2, 366.1, | ,  6000,  5812,     0,  -155, | , -3.4, -2423.3, -35.852, |, 3.3
16386.2, 0.0, | , 26.9, 0.3, 365.0, | ,  6000,  5813,     0,  -155, | , -3.4, -2424.2, -35.873, |, 1.6
16387.2, -0.0, | , 26.9, 10.5, 373.1, | ,  6000,  5817,     0,  -137, | , -3.4, -2422.0, -35.980, |, 11.6
16388.2, -0.0, | , 26.9, 10.1, 372.7, | ,  6000,  5821,     0,  -136, | , -3.4, -2422.5, -36.015, |, 10.5
16389.2, -0.0, | , 26.9, 10.5, 372.6, | ,  6000,  5812,     0,  -153, | , -3.4, -2422.0, -35.850, |, 11.3
16390.2, 0.0, | , 26.9, 3.0, 367.3, | ,  6000,  5816,     0,  -141, | , -3.4, -2423.3, -35.970, |, 5.1
16391.2, 0.0, | , 26.9, 2.9, 366.8, | ,  6000,  5812,     0,  -139, | , -3.4, -2423.7, -35.965, |, 4.0
16392.2, -0.0, | , 26.9, 10.0, 368.9, | ,  6000,  5811,     0,  -139, | , -3.4, -2423.7, -35.952, |, 2.9
16393.2, -0.0, | , 26.9, 10.5, 372.9, | ,  6000,  5816,     0,  -146, | , -3.4, -2422.5, -35.920, |, 11.3
16394.3, 0.0, | , 26.9, 10.9, 373.1, | ,  6000,  5808,     0,  -139, | , -3.4, -2422.0, -35.912, |, 11.8
16395.3, -0.0, | , 26.9, 10.6, 372.6, | ,  6000,  5807,     0,  -151, | , -3.4, -2422.0, -35.830, |, 11.3
16396.3, 0.0, | , 26.9, 2.0, 365.7, | ,  6000,  5812,     0,  -157, | , -3.4, -2423.7, -35.850, |, 3.8
16397.3, -0.0, | , 26.9, 3.6, 366.5, | ,  6000,  5811,     0,  -166, | , -3.4, -2423.3, -35.776, |, 4.8
16398.3, -0.0, | , 26.9, 10.4, 372.3, | ,  6000,  5819,     0,  -168, | , -3.4, -2422.0, -35.795, |, 11.0
16399.3, -0.0, | , 26.9, 10.0, 371.8, | ,  6000,  5817,     0,  -128, | , -3.4, -2422.0, -36.035, |, 11.0
16400.3, -0.0, | , 26.9, 10.7, 372.4, | ,  6000,  5812,     0,  -139, | , -3.4, -2422.0, -35.931, |, 11.4
16401.3, 0.0, | , 26.9, 10.1, 371.9, | ,  6000,  5814,     0,  -135, | , -3.4, -2422.5, -35.976, |, 10.7
16402.3, 0.0, | , 26.9, 2.7, 364.8, | ,  6000,  5815,     0,  -153, | , -3.4, -2423.3, -35.885, |, 3.9
16403.4, 0.0, | , 26.9, 2.7, 366.2, | ,  6000,  5813,     0,  -146, | , -3.4, -2423.3, -35.911, |, 4.8
16404.4, -0.0, | , 26.9, 10.5, 371.9, | ,  6000,  5819,     0,  -141, | , -3.4, -2422.5, -35.977, |, 11.1
16405.4, -0.0, | , 26.9, 9.9, 371.6, | ,  6000,  5813,     0,  -165, | , -3.4, -2422.5, -35.778, |, 11.1
16406.4, 0.0, | , 26.9, 9.2, 370.6, | ,  6000,  5814,     0,  -155, | , -3.4, -2422.0, -35.845, |, 9.3
16407.4, -0.0, | , 26.9, 10.6, 372.1, | ,  6000,  5814,     0,  -155, | , -3.4, -2422.5, -35.851, |, 11.2
16408.4, 0.0, | , 26.9, 1.8, 365.1, | ,  6000,  5811,     0,  -150, | , -3.4, -2423.3, -35.879, |, 3.3
16409.4, -0.0, | , 26.9, 3.9, 366.2, | ,  6000,  5814,     0,  -161, | , -3.4, -2423.3, -35.829, |, 5.3
16410.4, -0.0, | , 26.9, 10.5, 371.7, | ,  6000,  5815,     0,  -148, | , -3.4, -2422.5, -35.906, |, 11.2
16411.4, -0.0, | , 26.9, 9.9, 371.4, | ,  6000,  5814,     0,  -146, | , -3.4, -2422.5, -35.910, |, 10.7
16412.5, -0.0, | , 26.9, 10.7, 371.9, | ,  6000,  5815,     0,  -150, | , -3.4, -2422.0, -35.890, |, 11.3
16413.5, 0.0, | , 26.9, 2.8, 366.1, | ,  6000,  5814,     0,  -147, | , -3.4, -2423.7, -35.924, |, 4.6
16414.5, 0.0, | , 26.9, 2.0, 365.1, | ,  6000,  5813,     0,  -151, | , -3.4, -2423.7, -35.891, |, 3.6
16415.5, -0.0, | , 26.9, 0.8, 363.7, | ,  6000,  5813,     0,  -157, | , -3.4, -2423.3, -35.843, |, 3.2
16416.5, 0.0, | , 26.9, 9.0, 369.6, | ,  6000,  5814,     0,  -161, | , -3.4, -2422.5, -35.815, |, 9.9
16417.5, 0.0, | , 26.9, 10.7, 371.6, | ,  6000,  5815,     0,  -163, | , -3.4, -2422.5, -35.807, |, 11.6
16418.5, -0.0, | , 26.9, 10.9, 371.7, | ,  6000,  5810,     0,  -142, | , -3.4, -2421.6, -35.897, |, 11.5
16419.5, 0.0, | , 26.9, 2.7, 365.1, | ,  6000,  5813,     0,  -137, | , -3.4, -2423.3, -35.977, |, 4.1
16420.6, 0.0, | , 26.9, 3.8, 361.4, | ,  6000,  5810,     0,  -152, | , -3.4, -2423.7, -35.868, |, 3.4
16421.6, 0.0, | , 26.9, 0.5, 363.3, | ,  6000,  5811,     0,  -150, | , -3.4, -2423.7, -35.882, |, 2.3
16422.6, -0.0, | , 26.9, 9.1, 369.0, | ,  6000,  5817,     0,  -145, | , -3.4, -2422.5, -35.938, |, 10.1
16423.6, -0.0, | , 26.9, 9.9, 371.1, | ,  6000,  5815,     0,  -135, | , -3.4, -2422.0, -35.976, |, 10.7
16424.6, 0.0, | , 26.9, 11.1, 371.7, | ,  6000,  5815,     0,  -163, | , -3.4, -2422.0, -35.805, |, 11.6
16425.6, 0.0, | , 26.9, 2.8, 365.2, | ,  6000,  5806,     0,  -151, | , -3.4, -2423.3, -35.841, |, 4.5
16426.6, 0.0, | , 26.9, 0.4, 363.0, | ,  6000,  5814,     0,  -160, | , -3.4, -2423.7, -35.842, |, 3.0
16427.6, 0.0, | , 26.9, 3.0, 365.6, | ,  6000,  5809,     0,  -162, | , -3.4, -2423.3, -35.791, |, 5.1
16428.6, 0.0, | , 26.9, 9.7, 371.1, | ,  6000,  5814,     0,  -146, | , -3.4, -2422.0, -35.904, |, 11.6
16429.7, -0.0, | , 26.9, 10.1, 370.9, | ,  6000,  5814,     0,  -151, | , -3.4, -2422.0, -35.874, |, 11.3
16430.7, 0.0, | , 26.9, 10.8, 371.1, | ,  6000,  5814,     0,  -152, | , -3.4, -2422.0, -35.865, |, 11.6
16431.7, 0.0, | , 26.9, 2.5, 364.5, | ,  6000,  5817,     0,  -160, | , -3.4, -2423.3, -35.856, |, 4.5
16432.7, 0.0, | , 26.9, 3.4, 365.5, | ,  6000,  5815,     0,  -150, | , -3.4, -2423.3, -35.904, |, 4.9
16433.7, -0.0, | , 26.9, 10.6, 371.1, | ,  6000,  5816,     0,  -145, | , -3.4, -2422.0, -35.924, |, 11.3
16434.7, 0.0, | , 26.9, 10.8, 371.1, | ,  6000,  5817,     0,  -145, | , -3.4, -2422.0, -35.932, |, 11.7
16435.7, -0.0, | , 26.9, 11.1, 371.2, | ,  6000,  5815,     0,  -158, | , -3.4, -2422.0, -35.831, |, 11.8
16436.7, -0.0, | , 26.9, 9.5, 369.8, | ,  6000,  5814,     0,  -146, | , -3.4, -2422.5, -35.906, |, 9.9
16437.7, 0.0, | , 26.9, 2.8, 364.8, | ,  6000,  5811,     0,  -160, | , -3.4, -2423.3, -35.814, |, 5.0
16438.7, 0.0, | , 26.9, 1.4, 363.8, | ,  6000,  5813,     0,  -148, | , -3.4, -2423.3, -35.907, |, 2.2
16439.8, -0.0, | , 26.9, 10.7, 370.6, | ,  6000,  5817,     0,  -158, | , -3.4, -2421.6, -35.837, |, 11.2
16440.8, -0.0, | , 26.9, 10.3, 370.3, | ,  6000,  5817,     0,  -147, | , -3.4, -2422.5, -35.921, |, 10.8
16441.8, -0.0, | , 26.9, 9.4, 369.8, | ,  6000,  5816,     0,  -149, | , -3.4, -2422.9, -35.914, |, 10.4
16442.8, -0.0, | , 26.9, 10.1, 369.7, | ,  6000,  5814,     0,  -164, | , -3.4, -2422.0, -35.792, |, 10.8
16443.8, 0.0, | , 26.9, -3.4, 360.0, | ,  6000,  5810,     0,  -155, | , -3.4, -2424.6, -35.859, |, -0.1
16444.8, 0.0, | , 26.9, 3.1, 365.0, | ,  6000,  5813,     0,  -144, | , -3.4, -2423.7, -35.936, |, 5.4
16445.8, 0.0, | , 26.9, 10.6, 370.6, | ,  6000,  5819,     0,  -154, | , -3.4, -2422.0, -35.880, |, 11.5
16446.8, -0.0, | , 26.9, 8.4, 369.2, | ,  6000,  5816,     0,  -141, | , -3.4, -2422.5, -35.953, |, 9.4
16447.8, -0.0, | , 26.9, 10.2, 369.4, | ,  6000,  5817,     0,  -162, | , -3.4, -2422.0, -35.820, |, 11.2
16448.9, -0.0, | , 26.9, 2.8, 365.0, | ,  6000,  5812,     0,  -137, | , -3.4, -2422.0, -35.950, |, 3.9
16449.9, 0.0, | , 26.9, 1.9, 363.5, | ,  6000,  5814,     0,  -143, | , -3.4, -2423.3, -35.939, |, 3.3
16450.9, 0.0, | , 26.9, 0.7, 364.2, | ,  6000,  5814,     0,  -150, | , -3.4, -2423.3, -35.896, |, 4.4
16451.9, -0.0, | , 26.9, 9.8, 368.7, | ,  6000,  5816,     0,  -161, | , -3.4, -2422.5, -35.825, |, 10.4
16452.9, -0.0, | , 26.9, 11.0, 370.5, | ,  6000,  5821,     0,  -146, | , -3.4, -2422.5, -35.955, |, 11.7
16453.9, -0.0, | , 26.9, 10.6, 369.9, | ,  6000,  5809,     0,  -150, | , -3.4, -2422.0, -35.850, |, 11.3
16454.9, 0.0, | , 26.9, 2.7, 363.7, | ,  6000,  5816,     0,  -157, | , -3.4, -2423.7, -35.872, |, 4.4
16455.9, 0.0, | , 26.9, 2.1, 363.3, | ,  6000,  5820,     0,  -139, | , -3.4, -2423.7, -36.018, |, 3.7
16456.9, 0.0, | , 26.9, 0.9, 364.2, | ,  6000,  5814,     0,  -141, | , -3.4, -2423.3, -35.954, |, 3.4
16457.9, -0.0, | , 26.9, 10.6, 369.5, | ,  6000,  5814,     0,  -157, | , -3.4, -2422.0, -35.835, |, 11.3
16459.0, -0.0, | , 26.9, 11.1, 370.3, | ,  6000,  5814,     0,  -143, | , -3.4, -2422.0, -35.920, |, 11.8
16460.0, 0.0, | , 26.9, 10.5, 369.8, | ,  6000,  5811,     0,  -142, | , -3.4, -2422.0, -35.907, |, 11.4
16461.0, 0.0, | , 26.9, 2.8, 363.7, | ,  6000,  5807,     0,  -156, | , -3.4, -2423.3, -35.819, |, 4.6
16462.0, 0.0, | , 26.9, 0.6, 361.7, | ,  6000,  5814,     0,  -151, | , -3.4, -2423.7, -35.895, |, 3.2
16463.0, 0.0, | , 26.9, 1.6, 362.3, | ,  6000,  5813,     0,  -154, | , -3.4, -2423.7, -35.878, |, 3.4
16464.0, -0.0, | , 26.9, 10.6, 369.0, | ,  6000,  5819,     0,  -141, | , -3.4, -2422.0, -35.965, |, 11.3
16465.0, -0.0, | , 26.9, 10.2, 369.2, | ,  6000,  5817,     0,  -165, | , -3.4, -2422.5, -35.804, |, 11.2
16466.0, -0.0, | , 26.9, 11.2, 369.9, | ,  6000,  5814,     0,  -155, | , -3.4, -2422.0, -35.847, |, 11.9
16467.1, 0.0, | , 26.9, 2.3, 362.5, | ,  6000,  5815,     0,  -149, | , -3.4, -2423.7, -35.916, |, 4.0
16468.1, 0.0, | , 26.9, 1.1, 360.8, | ,  6000,  5818,     0,  -145, | , -3.4, -2422.9, -35.947, |, 1.6
16469.1, 0.0, | , 26.9, 1.9, 362.2, | ,  6000,  5816,     0,  -146, | , -3.4, -2423.3, -35.935, |, 3.1
16470.1, 0.0, | , 26.9, 11.0, 369.6, | ,  6000,  5816,     0,  -150, | , -3.4, -2421.6, -35.883, |, 11.6
16471.1, -0.0, | , 26.9, 10.5, 369.1, | ,  6000,  5819,     0,  -154, | , -3.4, -2422.5, -35.895, |, 11.0
16472.1, -0.0, | , 26.9, 9.5, 368.3, | ,  6000,  5810,     0,  -142, | , -3.4, -2422.5, -35.905, |, 10.0
16473.1, 0.0, | , 26.9, 3.4, 363.6, | ,  6000,  5818,     0,  -152, | , -3.4, -2423.3, -35.910, |, 5.1
16474.1, 0.0, | , 26.9, 2.2, 363.5, | ,  6000,  5810,     0,  -159, | , -3.4, -2423.3, -35.815, |, 5.0
16475.1, 0.0, | , 26.9, 10.5, 368.8, | ,  6000,  5816,     0,  -140, | , -3.4, -2422.0, -35.956, |, 11.1
16476.2, -0.0, | , 26.9, 10.8, 369.2, | ,  6000,  5813,     0,  -138, | , -3.4, -2422.0, -35.953, |, 11.6
16477.2, -0.0, | , 26.9, 10.0, 368.6, | ,  6000,  5813,     0,  -146, | , -3.4, -2422.0, -35.899, |, 10.7
16478.2, -0.0, | , 26.9, 10.5, 368.8, | ,  6000,  5816,     0,  -154, | , -3.4, -2422.0, -35.866, |, 11.3
16479.2, 0.0, | , 26.9, 3.3, 363.2, | ,  6000,  5810,     0,  -143, | , -3.4, -2422.9, -35.911, |, 4.5
16480.2, -0.0, | , 26.9, 3.5, 363.6, | ,  6000,  5814,     0,  -154, | , -3.4, -2423.3, -35.876, |, 4.8
16481.2, -0.0, | , 26.9, 10.6, 368.7, | ,  6000,  5818,     0,  -150, | , -3.4, -2422.0, -35.906, |, 11.3
16482.2, -0.0, | , 26.9, 9.2, 367.6, | ,  6000,  5814,     0,  -145, | , -3.4, -2422.5, -35.918, |, 10.2
16483.2, 0.0, | , 26.9, 10.9, 368.9, | ,  6000,  5819,     0,  -161, | , -3.4, -2422.0, -35.837, |, 11.7
16484.2, -0.0, | , 26.9, 10.5, 368.7, | ,  6000,  5810,     0,  -147, | , -3.4, -2422.0, -35.873, |, 11.2
16485.3, 0.0, | , 26.9, -1.8, 358.4, | ,  6000,  5811,     0,  -148, | , -3.4, -2424.6, -35.908, |, 0.3
16486.3, 0.0, | , 26.9, 1.1, 363.4, | ,  6000,  5815,     0,  -157, | , -3.4, -2423.3, -35.860, |, 5.2
16487.3, 0.0, | , 26.9, 10.0, 367.8, | ,  6000,  5814,     0,  -147, | , -3.4, -2422.5, -35.903, |, 10.9
16488.3, -0.0, | , 26.9, 10.6, 368.4, | ,  6000,  5815,     0,  -146, | , -3.4, -2421.6, -35.905, |, 11.2
16489.3, -0.0, | , 26.9, 10.1, 368.8, | ,  6000,  5820,     0,  -138, | , -3.4, -2422.0, -35.997, |, 11.7
16490.3, -0.1, | , 26.9, 3.8, 361.7, | ,  6000,  5810,     0,  -153, | , -3.4, -2422.0, -35.834, |, 1.9
16491.3, 0.0, | , 26.9, 1.8, 361.5, | ,  6000,  5814,     0,  -154, | , -3.4, -2423.7, -35.875, |, 3.9
16492.3, 0.0, | , 26.9, 2.7, 361.2, | ,  6000,  5811,     0,  -163, | , -3.4, -2423.3, -35.794, |, 4.3
16493.3, 0.0, | , 26.9, 10.4, 368.0, | ,  6000,  5814,     0,  -126, | , -3.4, -2422.5, -36.040, |, 11.2
16494.4, -0.0, | , 26.9, 10.7, 368.3, | ,  6000,  5812,     0,  -150, | , -3.4, -2422.0, -35.866, |, 11.2
16495.4, -0.0, | , 26.9, 9.9, 367.4, | ,  6000,  5816,     0,  -158, | , -3.4, -2422.0, -35.837, |, 10.7
16496.4, 0.0, | , 26.9, 2.3, 362.0, | ,  6000,  5808,     0,  -132, | , -3.4, -2423.3, -35.973, |, 4.8
16497.4, 0.0, | , 26.9, 0.9, 360.4, | ,  6000,  5813,     0,  -145, | , -3.4, -2423.3, -35.925, |, 2.7
16498.4, -0.0, | , 26.9, 3.0, 359.7, | ,  6000,  5810,     0,  -142, | , -3.4, -2423.7, -35.931, |, 4.7
16499.4, -0.0, | , 26.9, 9.9, 367.9, | ,  6000,  5814,     0,  -142, | , -3.4, -2422.0, -35.925, |, 10.8
16500.4, -0.0, | , 26.9, 10.6, 368.1, | ,  6000,  5813,     0,  -133, | , -3.4, -2422.0, -35.981, |, 11.6
