Repository: jdhuang-csm/Ru-BCA

## Methods
* (BaO)<sub>x</sub>-(CaO)<sub>y</sub>-(Al<sub>2</sub>O<sub>3</sub>)<sub>1-x-y</sub> (BCA) catalyst supports were synthesized via sol-gel and solid-state methods. 
* Ru/BCA catalysts were prepared via incipient wetness impregnation to achieve 1 wt. % Ru loading.
* Ammonia synthesis rates were measured for Ru/BCA catalysts in a packed-bed reactor at 480-600<sup>o</sup>C, 10 bar, and space velocities up to 1.3 x 10<sup>6</sup> ml g<sub>cat</sub><sup>-1</sup> h<sup>-1</sup>.
* A machine learning (ML) model was employed to improve understanding of the behavior of Ru/BCA catalysts.
* A microkinetic model was developed to describe the best-performing catalyst.

File: data/init_files_Cadigan/BCA311.txt (part 42 of 42)
********** Start test **********
Elapsed time, Pressure, | , LJtemp(C), Inner-Temp, Outer-Temp, | , N2-set, N2-flow, H2-set, H2-flow, | , pH, NH3_ppm, NH3_Prod_rate, |, In222Temp
16256.3, 139.1, | , 25.5, 0.0, 383.2, | ,  1000,   952,  3000,  2933, | , -3.4, 266.9, 2.773, |, 0.0
16257.3, 139.7, | , 25.5, 0.0, 382.2, | ,  1000,   958,  3000,  2934, | , -3.4, 255.3, 2.658, |, 0.0
16258.3, 139.3, | , 25.5, 0.0, 383.0, | ,  1000,   952,  3000,  2933, | , -3.4, 275.9, 2.867, |, 0.0
16259.3, 138.9, | , 25.5, 0.0, 388.3, | ,  1000,   958,  3000,  2935, | , -3.4, 266.9, 2.779, |, 0.0
16260.4, 138.7, | , 25.5, 0.0, 389.0, | ,  1000,   954,  3000,  2937, | , -3.4, 272.0, 2.831, |, 0.0
16261.4, 138.3, | , 25.5, 0.0, 388.5, | ,  1000,   957,  3000,  2933, | , -3.4, 258.8, 2.692, |, 0.0
16262.4, 139.7, | , 25.5, 0.0, 381.1, | ,  1000,   957,  3000,  2909, | , -3.4, 257.9, 2.666, |, 0.0
16263.4, 139.7, | , 25.5, 0.0, 381.7, | ,  1000,   953,  3000,  2933, | , -3.4, 285.3, 2.965, |, 0.0
16264.4, 139.5, | , 25.5, 0.0, 382.1, | ,  1000,   957,  3000,  2937, | , -3.4, 261.3, 2.721, |, 0.0
16265.4, 138.2, | , 25.5, 0.0, 388.7, | ,  1000,   954,  3000,  2929, | , -3.4, 257.9, 2.678, |, 0.0
16266.4, 138.6, | , 25.5, 0.0, 388.7, | ,  1000,   954,  3000,  2929, | , -3.4, 274.2, 2.848, |, 0.0
16267.4, 138.2, | , 25.5, 0.0, 388.5, | ,  1000,   959,  3000,  2930, | , -3.4, 271.6, 2.825, |, 0.0
16268.4, 139.3, | , 25.5, 0.0, 381.6, | ,  1000,   954,  3000,  2944, | , -3.4, 285.7, 2.979, |, 0.0
16269.5, 139.2, | , 25.5, 0.0, 382.0, | ,  1000,   952,  3000,  2926, | , -3.4, 257.9, 2.675, |, 0.0
16270.5, 139.6, | , 25.5, 0.0, 382.7, | ,  1000,   955,  3000,  2920, | , -3.4, 265.6, 2.752, |, 0.0
16271.5, 138.3, | , 25.5, 0.0, 387.8, | ,  1000,   957,  3000,  2943, | , -3.4, 256.2, 2.672, |, 0.0
16272.5, 138.2, | , 25.5, 0.0, 387.8, | ,  1000,   958,  3000,  2932, | , -3.4, 282.3, 2.937, |, 0.0
16273.5, 139.4, | , 25.5, 0.0, 382.8, | ,  1000,   957,  3000,  2923, | , -3.4, 283.2, 2.939, |, 0.0
16274.5, 139.5, | , 25.5, 0.0, 381.3, | ,  1000,   952,  3000,  2929, | , -3.4, 254.0, 2.637, |, 0.0
16275.5, 139.2, | , 25.5, 0.0, 381.0, | ,  1000,   956,  3000,  2937, | , -3.4, 256.6, 2.672, |, 0.0
16276.5, 139.6, | , 25.5, 0.0, 381.5, | ,  1000,   951,  3000,  2922, | , -3.4, 272.9, 2.826, |, 0.0
16277.6, 138.4, | , 25.5, 0.0, 387.5, | ,  1000,   956,  3000,  2933, | , -3.4, 272.5, 2.834, |, 0.0
16278.6, 138.4, | , 25.5, 0.0, 387.6, | ,  1000,   954,  3000,  2939, | , -3.4, 268.2, 2.792, |, 0.0
16279.6, 139.5, | , 25.5, 0.0, 382.2, | ,  1000,   951,  3000,  2911, | , -3.4, 256.6, 2.651, |, 0.0
16280.6, 139.2, | , 25.5, 0.0, 381.4, | ,  1000,   954,  3000,  2919, | , -3.4, 255.8, 2.649, |, 0.0
16281.6, 139.2, | , 25.5, 0.0, 381.6, | ,  1000,   949,  3000,  2922, | , -3.4, 268.6, 2.781, |, 0.0
16282.6, 138.5, | , 25.5, 0.0, 387.2, | ,  1000,   955,  3000,  2937, | , -3.4, 259.2, 2.698, |, 0.0
16283.6, 138.7, | , 25.5, 0.0, 387.6, | ,  1000,   950,  3000,  2935, | , -3.4, 257.0, 2.671, |, 0.0
16284.6, 138.3, | , 25.5, 0.0, 386.8, | ,  1000,   956,  3000,  2920, | , -3.4, 252.3, 2.616, |, 0.0
16285.6, 139.0, | , 25.5, 0.0, 382.4, | ,  1000,   952,  3000,  2937, | , -3.4, 248.5, 2.585, |, 0.0
16286.6, 139.5, | , 25.5, 0.0, 381.2, | ,  1000,   956,  3000,  2939, | , -3.4, 248.5, 2.589, |, 0.0
16287.7, 138.9, | , 25.5, 0.0, 383.2, | ,  1000,   952,  3000,  2929, | , -3.4, 256.2, 2.660, |, 0.0
16288.7, 138.4, | , 25.5, 0.0, 387.5, | ,  1000,   961,  3000,  2929, | , -3.4, 251.9, 2.620, |, 0.0
16289.7, 138.5, | , 25.5, 0.0, 386.8, | ,  1000,   949,  3000,  2952, | , -3.4, 258.8, 2.700, |, 0.0
16290.7, 138.7, | , 25.5, 0.0, 387.8, | ,  1000,   960,  3000,  2919, | , -3.4, 278.5, 2.889, |, 0.0
16291.7, 139.2, | , 25.5, 0.0, 377.3, | ,  1000,   952,  3000,  2912, | , -3.4, 249.3, 2.577, |, 0.0
16292.7, 139.2, | , 25.5, 0.0, 380.7, | ,  1000,   952,  3000,  2937, | , -3.4, 248.9, 2.589, |, 0.0
16293.7, 139.6, | , 25.5, 0.0, 380.3, | ,  1000,   953,  3000,  2925, | , -3.4, 274.2, 2.843, |, 0.0
16294.7, 138.5, | , 25.5, 0.0, 386.1, | ,  1000,   953,  3000,  2924, | , -3.4, 279.3, 2.896, |, 0.0
16295.8, 138.4, | , 25.5, 0.0, 386.9, | ,  1000,   957,  3000,  2939, | , -3.4, 254.9, 2.656, |, 0.0
16296.8, 138.7, | , 25.5, 0.0, 387.3, | ,  1000,   955,  3000,  2945, | , -3.4, 250.2, 2.610, |, 0.0
16297.8, 139.6, | , 25.5, 0.0, 381.1, | ,  1000,   956,  3000,  2926, | , -3.4, 276.8, 2.873, |, 0.0
16298.8, 139.2, | , 25.5, 0.0, 380.3, | ,  1000,   951,  3000,  2937, | , -3.4, 253.6, 2.637, |, 0.0
16299.8, 139.4, | , 25.5, 0.0, 381.2, | ,  1000,   953,  3000,  2926, | , -3.4, 249.8, 2.591, |, 0.0
16300.8, 138.6, | , 25.5, 0.0, 386.8, | ,  1000,   952,  3000,  2937, | , -3.4, 251.0, 2.612, |, 0.0
16301.8, 138.2, | , 25.5, 0.0, 386.1, | ,  1000,   958,  3000,  2919, | , -3.4, 254.0, 2.635, |, 0.0
16302.8, 139.4, | , 25.5, 0.0, 381.7, | ,  1000,   952,  3000,  2920, | , -3.4, 242.5, 2.511, |, 0.0
16303.9, 139.8, | , 25.5, 0.0, 380.5, | ,  1000,   956,  3000,  2938, | , -3.4, 244.2, 2.543, |, 0.0
16304.9, 139.4, | , 25.5, 0.0, 379.3, | ,  1000,   950,  3000,  2946, | , -3.4, 270.3, 2.817, |, 0.0
16305.9, 139.6, | , 25.5, 0.0, 379.7, | ,  1000,   954,  3000,  2921, | , -3.4, 240.8, 2.495, |, 0.0
16306.9, 138.7, | , 25.5, 0.0, 386.3, | ,  1000,   953,  3000,  2948, | , -3.4, 242.9, 2.535, |, 0.0
16307.9, 138.2, | , 25.5, 0.0, 386.4, | ,  1000,   959,  3000,  2935, | , -3.4, 240.8, 2.507, |, 0.0
16308.9, 139.0, | , 25.5, 0.0, 381.5, | ,  1000,   951,  3000,  2936, | , -3.4, 241.2, 2.507, |, 0.0
16309.9, 139.8, | , 25.5, 0.0, 379.7, | ,  1000,   954,  3000,  2941, | , -3.4, 250.6, 2.610, |, 0.0
16310.9, 139.1, | , 25.5, 0.0, 379.8, | ,  1000,   949,  3000,  2939, | , -3.4, 273.3, 2.842, |, 0.0
16312.0, 138.3, | , 25.5, 0.0, 386.5, | ,  1000,   957,  3000,  2941, | , -3.4, 267.8, 2.791, |, 0.0
16313.0, 138.6, | , 25.5, 0.0, 386.5, | ,  1000,   954,  3000,  2909, | , -3.4, 246.3, 2.545, |, 0.0
16314.0, 138.3, | , 25.5, 0.0, 386.2, | ,  1000,   958,  3000,  2932, | , -3.4, 241.2, 2.509, |, 0.0
16315.0, 139.0, | , 25.5, 0.0, 380.5, | ,  1000,   953,  3000,  2941, | , -3.4, 254.0, 2.646, |, 0.0
16316.0, 139.2, | , 25.5, 0.0, 380.0, | ,  1000,   950,  3000,  2928, | , -3.4, 243.8, 2.528, |, 0.0
16317.0, 139.3, | , 25.5, 0.0, 381.7, | ,  1000,   955,  3000,  2937, | , -3.4, 268.2, 2.791, |, 0.0
16318.0, 138.4, | , 25.5, 0.0, 385.4, | ,  1000,   959,  3000,  2922, | , -3.4, 241.6, 2.508, |, 0.0
16319.0, 138.3, | , 25.5, 0.0, 386.1, | ,  1000,   960,  3000,  2941, | , -3.4, 268.6, 2.803, |, 0.0
16320.0, 138.8, | , 25.5, 0.0, 385.0, | ,  1000,   952,  3000,  2925, | , -3.4, 263.5, 2.731, |, 0.0
16321.1, 139.8, | , 25.5, 0.0, 375.6, | ,  1000,   954,  3000,  2937, | , -3.4, 251.0, 2.612, |, 0.0
16322.1, 139.3, | , 25.5, 0.0, 379.4, | ,  1000,   955,  3000,  2929, | , -3.4, 257.0, 2.670, |, 0.0
16323.1, 139.3, | , 25.5, 0.0, 378.8, | ,  1000,   949,  3000,  2937, | , -3.4, 251.0, 2.609, |, 0.0
16324.1, 138.7, | , 25.5, 0.0, 385.5, | ,  1000,   954,  3000,  2932, | , -3.4, 236.5, 2.457, |, 0.0
16325.1, 138.4, | , 25.5, 0.0, 384.7, | ,  1000,   957,  3000,  2919, | , -3.4, 234.3, 2.429, |, 0.0
16326.1, 138.3, | , 25.5, 0.0, 385.5, | ,  1000,   952,  3000,  2912, | , -3.4, 234.3, 2.422, |, 0.0
16327.1, 139.6, | , 25.5, 0.0, 378.4, | ,  1000,   956,  3000,  2941, | , -3.4, 239.9, 2.500, |, 0.0
16328.1, 139.2, | , 25.5, 0.0, 378.5, | ,  1000,   951,  3000,  2911, | , -3.4, 245.0, 2.531, |, 0.0
16329.1, 139.2, | , 25.5, 0.0, 378.6, | ,  1000,   949,  3000,  2951, | , -3.4, 245.0, 2.556, |, 0.0
16330.2, 138.6, | , 25.5, 0.0, 384.4, | ,  1000,   956,  3000,  2931, | , -3.4, 246.3, 2.561, |, 0.0
16331.2, 138.3, | , 25.5, 0.0, 385.2, | ,  1000,   954,  3000,  2916, | , -3.4, 266.0, 2.754, |, 0.0
16332.2, 139.0, | , 25.5, 0.0, 380.0, | ,  1000,   951,  3000,  2929, | , -3.4, 233.9, 2.428, |, 0.0
16333.2, 139.3, | , 25.5, 0.0, 379.1, | ,  1000,   951,  3000,  2918, | , -3.4, 231.8, 2.398, |, 0.0
16334.2, 139.1, | , 25.5, 0.0, 378.8, | ,  1000,   955,  3000,  2937, | , -3.4, 265.2, 2.760, |, 0.0
16335.2, 139.3, | , 25.5, 0.0, 379.4, | ,  1000,   959,  3000,  2936, | , -3.4, 237.3, 2.472, |, 0.0
16336.2, 138.9, | , 25.5, 0.0, 384.6, | ,  1000,   955,  3000,  2941, | , -3.4, 236.5, 2.464, |, 0.0
16337.3, 138.3, | , 25.5, 0.0, 385.2, | ,  1000,   960,  3000,  2942, | , -3.4, 233.9, 2.441, |, 0.0
16338.3, 139.0, | , 25.5, 0.0, 379.5, | ,  1000,   956,  3000,  2922, | , -3.4, 263.0, 2.728, |, 0.0
16339.3, 139.6, | , 25.5, 0.0, 378.7, | ,  1000,   950,  3000,  2919, | , -3.4, 236.0, 2.443, |, 0.0
16340.3, 139.7, | , 25.5, 0.0, 377.9, | ,  1000,   952,  3000,  2939, | , -3.4, 238.2, 2.479, |, 0.0
16341.3, 138.4, | , 25.5, 0.0, 385.0, | ,  1000,   955,  3000,  2937, | , -3.4, 244.6, 2.547, |, 0.0
16342.3, 138.6, | , 25.5, 0.0, 384.8, | ,  1000,   955,  3000,  2924, | , -3.4, 252.3, 2.618, |, 0.0
16343.3, 138.3, | , 25.5, 0.0, 384.9, | ,  1000,   959,  3000,  2934, | , -3.4, 230.5, 2.400, |, 0.0
16344.3, 139.0, | , 25.5, 0.0, 379.3, | ,  1000,   953,  3000,  2938, | , -3.4, 241.2, 2.510, |, 0.0
16345.4, 139.3, | , 25.5, 0.0, 377.6, | ,  1000,   956,  3000,  2924, | , -3.4, 225.8, 2.343, |, 0.0
16346.4, 139.5, | , 25.5, 0.0, 380.2, | ,  1000,   958,  3000,  2938, | , -3.4, 244.2, 2.545, |, 0.0
16347.4, 138.3, | , 25.5, 0.0, 384.2, | ,  1000,   953,  3000,  2933, | , -3.4, 227.9, 2.369, |, 0.0
16348.4, 138.2, | , 25.5, 0.0, 384.5, | ,  1000,   954,  3000,  2922, | , -3.4, 225.8, 2.340, |, 0.0
16349.4, 138.6, | , 25.5, 0.0, 384.6, | ,  1000,   955,  3000,  2929, | , -3.4, 245.0, 2.545, |, 0.0
16350.4, 139.2, | , 25.5, 0.0, 377.2, | ,  1000,   949,  3000,  2916, | , -3.4, 226.6, 2.343, |, 0.0
16351.4, 139.3, | , 25.5, 0.0, 376.8, | ,  1000,   952,  3000,  2929, | , -3.4, 255.3, 2.650, |, 0.0
16352.4, 139.4, | , 25.5, 0.0, 377.7, | ,  1000,   955,  3000,  2951, | , -3.4, 247.6, 2.586, |, 0.0
16353.4, 138.8, | , 25.5, 0.0, 384.5, | ,  1000,   959,  3000,  2949, | , -3.4, 235.6, 2.463, |, 0.0
16354.5, 138.4, | , 25.5, 0.0, 383.8, | ,  1000,   955,  3000,  2925, | , -3.4, 239.5, 2.485, |, 0.0
16355.5, 139.3, | , 25.5, 0.0, 378.4, | ,  1000,   949,  3000,  2937, | , -3.4, 242.0, 2.516, |, 0.0
16356.5, 139.8, | , 25.5, 0.0, 376.1, | ,  1000,   949,  3000,  2922, | , -3.4, 233.9, 2.421, |, 0.0
16357.5, 139.3, | , 25.5, 0.0, 377.3, | ,  1000,   948,  3000,  2913, | , -3.4, 231.8, 2.393, |, 0.0
16358.5, 139.2, | , 25.5, 0.0, 377.4, | ,  1000,   952,  3000,  2914, | , -3.4, 229.2, 2.370, |, 0.0
16359.5, 138.7, | , 25.5, 0.0, 383.6, | ,  1000,   957,  3000,  2924, | , -3.4, 227.9, 2.366, |, 0.0
16360.5, 138.4, | , 25.5, 0.0, 382.8, | ,  1000,   956,  3000,  2937, | , -3.4, 232.2, 2.417, |, 0.0
16361.5, 139.0, | , 25.5, 0.0, 378.2, | ,  1000,   952,  3000,  2914, | , -3.4, 227.9, 2.357, |, 0.0
16362.6, 139.6, | , 25.5, 0.0, 377.4, | ,  1000,   951,  3000,  2952, | , -3.4, 225.8, 2.357, |, 0.0
16363.6, 139.3, | , 25.5, 0.0, 376.6, | ,  1000,   954,  3000,  2941, | , -3.4, 226.6, 2.361, |, 0.0
16364.6, 139.1, | , 25.5, 0.0, 378.5, | ,  1000,   956,  3000,  2926, | , -3.4, 240.3, 2.495, |, 0.0
16365.6, 138.6, | , 25.5, 0.0, 382.5, | ,  1000,   956,  3000,  2938, | , -3.4, 225.8, 2.351, |, 0.0
16366.6, 138.7, | , 25.5, 0.0, 383.2, | ,  1000,   960,  3000,  2927, | , -3.4, 226.2, 2.352, |, 0.0
16367.6, 139.0, | , 25.5, 0.0, 378.3, | ,  1000,   950,  3000,  2932, | , -3.4, 255.8, 2.655, |, 0.0
16368.6, 139.6, | , 25.5, 0.0, 377.1, | ,  1000,   951,  3000,  2937, | , -3.4, 233.5, 2.427, |, 0.0
16369.6, 139.6, | , 25.5, 0.0, 377.1, | ,  1000,   954,  3000,  2939, | , -3.4, 227.9, 2.373, |, 0.0
16370.7, 138.5, | , 25.5, 0.0, 382.6, | ,  1000,   961,  3000,  2939, | , -3.4, 225.8, 2.355, |, 0.0
16371.7, 138.3, | , 25.5, 0.0, 383.6, | ,  1000,   954,  3000,  2931, | , -3.4, 236.0, 2.453, |, 0.0
16372.7, 138.7, | , 25.5, 0.0, 383.3, | ,  1000,   961,  3000,  2938, | , -3.4, 227.1, 2.368, |, 0.0
16373.7, 139.1, | , 25.5, 0.0, 377.3, | ,  1000,   954,  3000,  2922, | , -3.4, 225.8, 2.340, |, 0.0
16374.7, 139.2, | , 25.5, 0.0, 376.6, | ,  1000,   953,  3000,  2938, | , -3.4, 241.6, 2.514, |, 0.0
16375.7, 139.5, | , 25.5, 0.0, 378.0, | ,  1000,   951,  3000,  2925, | , -3.4, 228.8, 2.371, |, 0.0
16376.7, 138.4, | , 25.5, 0.0, 383.1, | ,  1000,   956,  3000,  2934, | , -3.4, 243.3, 2.532, |, 0.0
16377.7, 138.3, | , 25.5, 0.0, 383.0, | ,  1000,   955,  3000,  2938, | , -3.4, 226.2, 2.356, |, 0.0
16378.7, 138.8, | , 25.5, 0.0, 383.7, | ,  1000,   953,  3000,  2957, | , -3.4, 227.5, 2.379, |, 0.0
16379.8, 139.6, | , 25.5, 0.0, 376.7, | ,  1000,   953,  3000,  2937, | , -3.4, 248.0, 2.581, |, 0.0
16380.8, 139.3, | , 25.5, 0.0, 375.2, | ,  1000,   950,  3000,  2921, | , -3.4, 228.3, 2.364, |, 0.0
16381.8, 139.1, | , 25.5, 0.0, 376.0, | ,  1000,   954,  3000,  2921, | , -3.4, 227.1, 2.353, |, 0.0
16382.8, 138.7, | , 25.5, 0.0, 382.9, | ,  1000,   956,  3000,  2929, | , -3.4, 236.0, 2.452, |, 0.0
16383.8, 138.4, | , 25.5, 0.0, 382.2, | ,  1000,   957,  3000,  2939, | , -3.4, 250.2, 2.607, |, 0.0
16384.8, 139.0, | , 25.5, 0.0, 377.2, | ,  1000,   953,  3000,  2929, | , -3.4, 221.9, 2.304, |, 0.0
16385.8, 139.4, | , 25.5, 0.0, 375.5, | ,  1000,   952,  3000,  2924, | , -3.4, 220.6, 2.287, |, 0.0
16386.8, 139.8, | , 25.5, 0.0, 376.4, | ,  1000,   954,  3000,  2930, | , -3.4, 235.2, 2.443, |, 0.0
16387.9, 139.2, | , 25.5, 0.0, 375.9, | ,  1000,   954,  3000,  2942, | , -3.4, 222.8, 2.321, |, 0.0
16388.9, 138.7, | , 25.5, 0.0, 382.7, | ,  1000,   956,  3000,  2943, | , -3.4, 219.3, 2.287, |, 0.0
16389.9, 138.7, | , 25.5, 0.0, 382.6, | ,  1000,   956,  3000,  2940, | , -3.4, 218.1, 2.272, |, 0.0
16390.9, 139.1, | , 25.5, 0.0, 376.7, | ,  1000,   955,  3000,  2935, | , -3.4, 218.9, 2.278, |, 0.0
16391.9, 139.8, | , 25.5, 0.0, 375.5, | ,  1000,   954,  3000,  2938, | , -3.4, 218.1, 2.270, |, 0.0
16392.9, 139.4, | , 25.5, 0.0, 377.5, | ,  1000,   952,  3000,  2929, | , -3.4, 221.1, 2.295, |, 0.0
16393.9, 139.1, | , 25.5, 0.0, 377.3, | ,  1000,   950,  3000,  2930, | , -3.4, 249.8, 2.592, |, 0.0
16394.9, 138.3, | , 25.5, 0.0, 382.1, | ,  1000,   958,  3000,  2934, | , -3.4, 223.6, 2.328, |, 0.0
16396.0, 138.4, | , 25.5, 0.0, 382.1, | ,  1000,   955,  3000,  2938, | , -3.4, 217.2, 2.262, |, 0.0
16397.0, 139.1, | , 25.5, 0.0, 376.2, | ,  1000,   956,  3000,  2908, | , -3.4, 220.2, 2.276, |, 0.0
16398.0, 139.6, | , 25.5, 0.0, 375.8, | ,  1000,   951,  3000,  2922, | , -3.4, 217.6, 2.255, |, 0.0
16399.0, 139.5, | , 25.5, 0.0, 375.9, | ,  1000,   953,  3000,  2935, | , -3.4, 219.8, 2.285, |, 0.0
16400.0, 138.3, | , 25.5, 0.0, 381.8, | ,  1000,   956,  3000,  2944, | , -3.4, 220.6, 2.301, |, 0.0
16401.0, 138.7, | , 25.5, 0.0, 382.1, | ,  1000,   957,  3000,  2941, | , -3.4, 239.9, 2.501, |, 0.0
16402.0, 138.8, | , 25.5, 0.0, 380.7, | ,  1000,   958,  3000,  2923, | , -3.4, 236.5, 2.455, |, 0.0
16403.0, 139.2, | , 25.5, 0.0, 376.4, | ,  1000,   953,  3000,  2921, | , -3.4, 218.9, 2.268, |, 0.0
16404.1, 139.3, | , 25.5, 0.0, 374.9, | ,  1000,   955,  3000,  2946, | , -3.4, 212.1, 2.213, |, 0.0
16405.1, 139.4, | , 25.5, 0.0, 376.9, | ,  1000,   955,  3000,  2947, | , -3.4, 221.1, 2.307, |, 0.0
16406.1, 138.4, | , 25.5, 0.0, 381.5, | ,  1000,   957,  3000,  2937, | , -3.4, 218.1, 2.271, |, 0.0
16407.1, 138.4, | , 25.5, 0.0, 380.6, | ,  1000,   954,  3000,  2944, | , -3.4, 241.2, 2.515, |, 0.0
16408.1, 138.4, | , 25.5, 0.0, 381.5, | ,  1000,   955,  3000,  2924, | , -3.4, 244.6, 2.538, |, 0.0
16409.1, 139.6, | , 25.5, 0.0, 374.9, | ,  1000,   955,  3000,  2922, | , -3.4, 236.9, 2.457, |, 0.0
16410.1, 139.2, | , 25.5, 0.0, 374.5, | ,  1000,   953,  3000,  2917, | , -3.4, 209.5, 2.168, |, 0.0
16411.1, 139.2, | , 25.5, 0.0, 375.3, | ,  1000,   953,  3000,  2922, | , -3.4, 234.8, 2.433, |, 0.0
16412.2, 138.9, | , 25.5, 0.0, 380.9, | ,  1000,   954,  3000,  2938, | , -3.4, 235.2, 2.448, |, 0.0
16413.2, 138.4, | , 25.5, 0.0, 381.0, | ,  1000,   958,  3000,  2941, | , -3.4, 242.0, 2.524, |, 0.0
16414.2, 139.1, | , 25.5, 0.0, 375.7, | ,  1000,   950,  3000,  2920, | , -3.4, 238.6, 2.470, |, 0.0
16415.2, 139.5, | , 25.5, 0.0, 374.6, | ,  1000,   956,  3000,  2937, | , -3.4, 233.5, 2.431, |, 0.0
16416.2, 139.6, | , 25.5, 0.0, 375.3, | ,  1000,   954,  3000,  2921, | , -3.4, 216.3, 2.242, |, 0.0
16417.2, 139.4, | , 25.5, 0.0, 374.1, | ,  1000,   952,  3000,  2914, | , -3.4, 213.3, 2.206, |, 0.0
16418.2, 138.7, | , 25.5, 0.0, 381.4, | ,  1000,   955,  3000,  2926, | , -3.4, 233.1, 2.419, |, 0.0
16419.2, 138.7, | , 25.5, 0.0, 381.5, | ,  1000,   958,  3000,  2954, | , -3.4, 212.9, 2.227, |, 0.0
16420.2, 139.2, | , 25.5, 0.0, 375.6, | ,  1000,   956,  3000,  2937, | , -3.4, 240.8, 2.507, |, 0.0
16421.3, 139.2, | , 25.5, 0.0, 374.6, | ,  1000,   949,  3000,  2928, | , -3.4, 211.6, 2.194, |, 0.0
16422.3, 139.7, | , 25.5, 0.0, 374.1, | ,  1000,   958,  3000,  2928, | , -3.4, 236.9, 2.462, |, 0.0
16423.3, 139.2, | , 25.5, 0.0, 374.5, | ,  1000,   950,  3000,  2934, | , -3.4, 223.2, 2.319, |, 0.0
16424.3, 138.3, | , 25.5, 0.0, 381.0, | ,  1000,   955,  3000,  2930, | , -3.4, 214.2, 2.226, |, 0.0
16425.3, 138.7, | , 25.5, 0.0, 381.0, | ,  1000,   953,  3000,  2922, | , -3.4, 229.6, 2.380, |, 0.0
16426.3, 139.0, | , 25.5, 0.0, 375.1, | ,  1000,   954,  3000,  2940, | , -3.4, 212.1, 2.208, |, 0.0
16427.3, 139.3, | , 25.5, 0.0, 373.6, | ,  1000,   952,  3000,  2926, | , -3.4, 209.9, 2.177, |, 0.0
16428.3, 139.2, | , 25.5, 0.0, 374.2, | ,  1000,   953,  3000,  2929, | , -3.4, 218.9, 2.273, |, 0.0
16429.4, 138.8, | , 25.5, 0.0, 380.6, | ,  1000,   966,  3000,  2934, | , -3.4, 212.1, 2.212, |, 0.0
16430.4, 138.4, | , 25.5, 0.0, 380.4, | ,  1000,   956,  3000,  2948, | , -3.4, 224.5, 2.344, |, 0.0
16431.4, 138.7, | , 25.5, 0.0, 380.4, | ,  1000,   957,  3000,  2931, | , -3.4, 224.1, 2.330, |, 0.0
16432.4, 139.6, | , 25.5, 0.0, 374.8, | ,  1000,   955,  3000,  2916, | , -3.4, 202.2, 2.094, |, 0.0
16433.4, 139.2, | , 25.5, 0.0, 373.6, | ,  1000,   951,  3000,  2926, | , -3.4, 210.8, 2.186, |, 0.0
16434.4, 139.0, | , 25.5, 0.0, 375.3, | ,  1000,   959,  3000,  2929, | , -3.4, 225.3, 2.343, |, 0.0
16435.4, 138.4, | , 25.5, 0.0, 380.1, | ,  1000,   956,  3000,  2949, | , -3.4, 224.5, 2.345, |, 0.0
16436.4, 138.3, | , 25.5, 0.0, 380.1, | ,  1000,   954,  3000,  2934, | , -3.4, 209.1, 2.174, |, 0.0
16437.4, 138.5, | , 25.5, 0.0, 379.0, | ,  1000,   953,  3000,  2914, | , -3.4, 204.8, 2.118, |, 0.0
16438.5, 139.7, | , 25.5, 0.0, 373.9, | ,  1000,   956,  3000,  2937, | , -3.4, 201.8, 2.101, |, 0.0
16439.5, 139.3, | , 25.5, 0.0, 374.2, | ,  1000,   953,  3000,  2944, | , -3.4, 209.1, 2.179, |, 0.0
16440.5, 139.2, | , 25.5, 0.0, 373.2, | ,  1000,   952,  3000,  2913, | , -3.4, 213.8, 2.210, |, 0.0
16441.5, 138.3, | , 25.5, 0.0, 380.0, | ,  1000,   955,  3000,  2943, | , -3.4, 205.6, 2.144, |, 0.0
16442.5, 138.8, | , 25.5, 0.0, 379.7, | ,  1000,   953,  3000,  2936, | , -3.4, 222.3, 2.312, |, 0.0
16443.5, 139.2, | , 25.5, 0.0, 374.6, | ,  1000,   955,  3000,  2951, | , -3.4, 230.1, 2.403, |, 0.0
16444.5, 139.2, | , 25.5, 0.0, 373.4, | ,  1000,   953,  3000,  2937, | , -3.4, 211.2, 2.198, |, 0.0
16445.5, 139.6, | , 25.5, 0.0, 373.6, | ,  1000,   952,  3000,  2915, | , -3.4, 217.2, 2.247, |, 0.0
16446.6, 139.3, | , 25.5, 0.0, 372.6, | ,  1000,   955,  3000,  2935, | , -3.4, 229.6, 2.389, |, 0.0
16447.6, 138.6, | , 25.5, 0.0, 379.2, | ,  1000,   955,  3000,  2925, | , -3.4, 201.3, 2.090, |, 0.0
16448.6, 138.3, | , 25.5, 0.0, 379.5, | ,  1000,   959,  3000,  2920, | , -3.4, 204.3, 2.120, |, 0.0
16449.6, 139.1, | , 25.5, 0.0, 374.1, | ,  1000,   956,  3000,  2929, | , -3.4, 229.2, 2.382, |, 0.0
