Repository: jdhuang-csm/Ru-BCA

## Methods
* (BaO)<sub>x</sub>-(CaO)<sub>y</sub>-(Al<sub>2</sub>O<sub>3</sub>)<sub>1-x-y</sub> (BCA) catalyst supports were synthesized via sol-gel and solid-state methods. 
* Ru/BCA catalysts were prepared via incipient wetness impregnation to achieve 1 wt. % Ru loading.
* Ammonia synthesis rates were measured for Ru/BCA catalysts in a packed-bed reactor at 480-600<sup>o</sup>C, 10 bar, and space velocities up to 1.3 x 10<sup>6</sup> ml g<sub>cat</sub><sup>-1</sup> h<sup>-1</sup>.
* A machine learning (ML) model was employed to improve understanding of the behavior of Ru/BCA catalysts.
* A microkinetic model was developed to describe the best-performing catalyst.

File: data/init_files_Cadigan/BCA411.txt (part 42 of 53)
********** Start test **********
Elapsed time, Pressure, | , LJtemp(C), Inner-Temp, Outer-Temp, | , N2-set, N2-flow, H2-set, H2-flow, | , pH, NH3_ppm, NH3_Prod_rate, |, In222Temp
16256.9, 138.8, | , 24.0, 0.0, 477.9, | ,  1000,   959,  3000,  2926, | , -3.4, 889.9, 8.635, |, 0.0
16257.9, 138.9, | , 24.0, 0.0, 479.3, | ,  1000,   961,  3000,  2911, | , -3.4, 871.0, 8.425, |, 0.0
16259.0, 138.0, | , 24.0, 0.0, 484.2, | ,  1000,   958,  3000,  2940, | , -3.4, 869.7, 8.469, |, 0.0
16260.0, 138.1, | , 24.0, 0.0, 484.0, | ,  1000,   961,  3000,  2950, | , -3.4, 870.2, 8.502, |, 0.0
16261.0, 139.2, | , 24.0, 0.0, 478.7, | ,  1000,   953,  3000,  2944, | , -3.4, 869.7, 8.468, |, 0.0
16262.0, 139.3, | , 24.0, 0.0, 478.3, | ,  1000,   958,  3000,  2931, | , -3.4, 861.2, 8.368, |, 0.0
16263.0, 138.9, | , 24.0, 0.0, 477.0, | ,  1000,   955,  3000,  2917, | , -3.4, 879.6, 8.510, |, 0.0
16264.0, 139.2, | , 24.0, 0.0, 477.7, | ,  1000,   955,  3000,  2932, | , -3.4, 861.6, 8.367, |, 0.0
16265.0, 137.9, | , 24.0, 0.0, 483.5, | ,  1000,   960,  3000,  2938, | , -3.4, 879.1, 8.561, |, 0.0
16266.0, 138.2, | , 24.0, 0.0, 483.3, | ,  1000,   958,  3000,  2958, | , -3.4, 864.6, 8.459, |, 0.0
16267.0, 138.6, | , 24.0, 0.0, 478.4, | ,  1000,   953,  3000,  2914, | , -3.4, 862.0, 8.329, |, 0.0
16268.1, 139.1, | , 24.0, 0.0, 477.4, | ,  1000,   955,  3000,  2913, | , -3.4, 880.4, 8.509, |, 0.0
16269.1, 138.9, | , 24.0, 0.0, 478.3, | ,  1000,   951,  3000,  2941, | , -3.4, 862.4, 8.385, |, 0.0
16270.1, 138.7, | , 24.0, 0.0, 478.2, | ,  1000,   958,  3000,  2930, | , -3.4, 885.1, 8.599, |, 0.0
16271.1, 138.6, | , 24.0, 0.0, 483.1, | ,  1000,   954,  3000,  2934, | , -3.4, 854.7, 8.303, |, 0.0
16272.1, 138.3, | , 24.0, 0.0, 483.9, | ,  1000,   962,  3000,  2926, | , -3.4, 857.7, 8.334, |, 0.0
16273.1, 138.6, | , 24.0, 0.0, 478.1, | ,  1000,   955,  3000,  2900, | , -3.4, 859.0, 8.275, |, 0.0
16274.1, 138.9, | , 24.0, 0.0, 476.8, | ,  1000,   962,  3000,  2943, | , -3.4, 859.4, 8.384, |, 0.0
16275.1, 138.9, | , 24.0, 0.0, 478.9, | ,  1000,   959,  3000,  2932, | , -3.4, 848.3, 8.246, |, 0.0
16276.1, 138.2, | , 24.0, 0.0, 482.3, | ,  1000,   959,  3000,  2927, | , -3.4, 848.7, 8.240, |, 0.0
16277.2, 137.9, | , 24.0, 0.0, 483.2, | ,  1000,   951,  3000,  2928, | , -3.4, 876.6, 8.496, |, 0.0
16278.2, 138.0, | , 24.0, 0.0, 483.0, | ,  1000,   955,  3000,  2931, | , -3.4, 849.2, 8.244, |, 0.0
16279.2, 139.0, | , 24.0, 0.0, 478.1, | ,  1000,   956,  3000,  2929, | , -3.4, 854.3, 8.293, |, 0.0
16280.2, 138.8, | , 24.0, 0.0, 476.5, | ,  1000,   952,  3000,  2941, | , -3.4, 846.6, 8.236, |, 0.0
16281.2, 139.3, | , 24.0, 0.0, 477.7, | ,  1000,   955,  3000,  2947, | , -3.4, 867.6, 8.457, |, 0.0
16282.2, 138.3, | , 24.0, 0.0, 482.7, | ,  1000,   962,  3000,  2918, | , -3.4, 837.6, 8.119, |, 0.0
16283.2, 137.9, | , 24.0, 0.0, 482.7, | ,  1000,   954,  3000,  2932, | , -3.4, 838.4, 8.139, |, 0.0
16284.2, 137.9, | , 24.0, 0.0, 482.9, | ,  1000,   955,  3000,  2937, | , -3.4, 841.4, 8.184, |, 0.0
16285.2, 138.6, | , 24.0, 0.0, 475.9, | ,  1000,   954,  3000,  2926, | , -3.4, 838.9, 8.132, |, 0.0
16286.2, 139.3, | , 24.0, 0.0, 476.5, | ,  1000,   952,  3000,  2952, | , -3.4, 843.2, 8.223, |, 0.0
16287.3, 138.7, | , 24.0, 0.0, 476.9, | ,  1000,   955,  3000,  2909, | , -3.4, 869.3, 8.393, |, 0.0
16288.3, 138.3, | , 24.0, 0.0, 482.5, | ,  1000,   960,  3000,  2930, | , -3.4, 848.3, 8.246, |, 0.0
16289.3, 137.9, | , 24.0, 0.0, 482.2, | ,  1000,   959,  3000,  2918, | , -3.4, 836.7, 8.107, |, 0.0
16290.3, 138.7, | , 24.0, 0.0, 477.3, | ,  1000,   955,  3000,  2926, | , -3.4, 846.2, 8.205, |, 0.0
16291.3, 139.0, | , 24.0, 0.0, 475.1, | ,  1000,   955,  3000,  2930, | , -3.4, 841.0, 8.165, |, 0.0
16292.3, 139.1, | , 24.0, 0.0, 476.4, | ,  1000,   956,  3000,  2935, | , -3.4, 859.0, 8.350, |, 0.0
16293.3, 138.6, | , 24.0, 0.0, 477.3, | ,  1000,   955,  3000,  2945, | , -3.4, 839.3, 8.178, |, 0.0
16294.3, 138.0, | , 24.0, 0.0, 482.2, | ,  1000,   953,  3000,  2945, | , -3.4, 839.7, 8.179, |, 0.0
16295.4, 138.3, | , 24.0, 0.0, 482.2, | ,  1000,   961,  3000,  2929, | , -3.4, 860.3, 8.360, |, 0.0
16296.4, 138.7, | , 24.0, 0.0, 477.3, | ,  1000,   953,  3000,  2925, | , -3.4, 840.6, 8.145, |, 0.0
16297.4, 139.0, | , 24.0, 0.0, 475.4, | ,  1000,   957,  3000,  2948, | , -3.4, 837.2, 8.167, |, 0.0
16298.4, 139.2, | , 24.0, 0.0, 475.5, | ,  1000,   952,  3000,  2909, | , -3.4, 838.0, 8.083, |, 0.0
16299.4, 139.2, | , 24.0, 0.0, 475.3, | ,  1000,   955,  3000,  2930, | , -3.4, 838.4, 8.139, |, 0.0
16300.4, 137.9, | , 24.0, 0.0, 481.4, | ,  1000,   959,  3000,  2922, | , -3.4, 838.4, 8.131, |, 0.0
16301.4, 138.3, | , 24.0, 0.0, 481.8, | ,  1000,   956,  3000,  2947, | , -3.4, 839.3, 8.185, |, 0.0
16302.4, 139.2, | , 24.0, 0.0, 475.9, | ,  1000,   959,  3000,  2934, | , -3.4, 153.4, 1.493, |, 0.0
16303.4, 139.0, | , 24.0, 0.0, 475.1, | ,  1000,   959,  3000,  2938, | , -3.4, 174.8, 1.703, |, 0.0
16304.5, 138.7, | , 24.0, 0.0, 475.3, | ,  1000,   950,  3000,  2927, | , -3.4, 187.2, 1.815, |, 0.0
16305.5, 139.0, | , 24.0, 0.0, 476.7, | ,  1000,   952,  3000,  2905, | , -3.4, 199.2, 1.921, |, 0.0
16306.5, 137.9, | , 24.0, 0.0, 481.1, | ,  1000,   960,  3000,  2937, | , -3.4, 245.0, 2.388, |, 0.0
16307.5, 138.2, | , 24.0, 0.0, 480.6, | ,  1000,   954,  3000,  2923, | , -3.4, 245.0, 2.375, |, 0.0
16308.5, 139.1, | , 24.0, 0.0, 476.2, | ,  1000,   956,  3000,  2931, | , -3.4, 265.6, 2.581, |, 0.0
16309.5, 138.9, | , 24.0, 0.0, 474.5, | ,  1000,   952,  3000,  2949, | , -3.4, 281.5, 2.745, |, 0.0
16310.5, 138.6, | , 24.0, 0.0, 476.3, | ,  1000,   950,  3000,  2939, | , -3.4, 303.3, 2.949, |, 0.0
16311.5, 138.1, | , 24.0, 0.0, 480.2, | ,  1000,   957,  3000,  2945, | , -3.4, 327.7, 3.197, |, 0.0
16312.6, 138.3, | , 24.0, 0.0, 480.7, | ,  1000,   956,  3000,  2917, | , -3.4, 351.7, 3.406, |, 0.0
16313.6, 137.8, | , 24.0, 0.0, 481.1, | ,  1000,   950,  3000,  2921, | , -3.4, 377.4, 3.652, |, 0.0
16314.6, 138.7, | , 24.0, 0.0, 475.0, | ,  1000,   958,  3000,  2925, | , -3.4, 403.1, 3.913, |, 0.0
16315.6, 138.8, | , 24.0, 0.0, 474.5, | ,  1000,   949,  3000,  2936, | , -3.4, 414.7, 4.027, |, 0.0
16316.6, 138.7, | , 24.0, 0.0, 474.7, | ,  1000,   951,  3000,  2951, | , -3.4, 456.7, 4.454, |, 0.0
16317.6, 138.3, | , 24.0, 0.0, 479.9, | ,  1000,   956,  3000,  2933, | , -3.4, 466.1, 4.531, |, 0.0
16318.6, 138.4, | , 24.0, 0.0, 480.7, | ,  1000,   956,  3000,  2941, | , -3.4, 503.0, 4.898, |, 0.0
16319.6, 138.1, | , 24.0, 0.0, 480.5, | ,  1000,   956,  3000,  2922, | , -3.4, 500.4, 4.851, |, 0.0
16320.7, 138.8, | , 24.0, 0.0, 474.0, | ,  1000,   953,  3000,  2930, | , -3.4, 520.1, 5.048, |, 0.0
16321.7, 139.2, | , 24.0, 0.0, 473.9, | ,  1000,   956,  3000,  2925, | , -3.4, 555.7, 5.389, |, 0.0
16322.7, 138.7, | , 24.0, 0.0, 474.0, | ,  1000,   954,  3000,  2929, | , -3.4, 560.0, 5.433, |, 0.0
16323.7, 138.0, | , 24.0, 0.0, 480.0, | ,  1000,   958,  3000,  2922, | , -3.4, 583.9, 5.663, |, 0.0
16324.7, 138.3, | , 24.0, 0.0, 480.6, | ,  1000,   953,  3000,  2949, | , -3.4, 619.1, 6.037, |, 0.0
16325.7, 138.5, | , 24.0, 0.0, 474.8, | ,  1000,   953,  3000,  2924, | , -3.4, 613.5, 5.944, |, 0.0
16326.7, 138.8, | , 24.0, 0.0, 473.4, | ,  1000,   957,  3000,  2924, | , -3.4, 653.4, 6.336, |, 0.0
16327.7, 139.4, | , 24.0, 0.0, 473.0, | ,  1000,   950,  3000,  2951, | , -3.4, 644.8, 6.286, |, 0.0
16328.8, 139.2, | , 24.0, 0.0, 474.3, | ,  1000,   959,  3000,  2930, | , -3.4, 661.9, 6.433, |, 0.0
16329.8, 138.0, | , 24.0, 0.0, 479.4, | ,  1000,   957,  3000,  2931, | , -3.4, 714.2, 6.940, |, 0.0
16330.8, 138.1, | , 24.0, 0.0, 479.9, | ,  1000,   962,  3000,  2935, | , -3.4, 709.9, 6.914, |, 0.0
16331.8, 139.1, | , 24.0, 0.0, 474.7, | ,  1000,   959,  3000,  2955, | , -3.4, 705.2, 6.897, |, 0.0
16332.8, 138.9, | , 24.0, 0.0, 472.5, | ,  1000,   955,  3000,  2930, | , -3.4, 712.1, 6.913, |, 0.0
16333.8, 138.8, | , 24.0, 0.0, 473.2, | ,  1000,   956,  3000,  2945, | , -3.4, 760.9, 7.417, |, 0.0
16334.8, 138.8, | , 24.0, 0.0, 473.7, | ,  1000,   957,  3000,  2937, | , -3.4, 740.8, 7.208, |, 0.0
16335.8, 138.0, | , 24.0, 0.0, 479.2, | ,  1000,   955,  3000,  2942, | , -3.4, 748.0, 7.285, |, 0.0
16336.9, 138.0, | , 24.0, 0.0, 479.5, | ,  1000,   956,  3000,  2930, | , -3.4, 787.9, 7.651, |, 0.0
16337.9, 139.2, | , 24.0, 0.0, 474.1, | ,  1000,   958,  3000,  2926, | , -3.4, 761.8, 7.393, |, 0.0
16338.9, 139.0, | , 24.0, 0.0, 472.3, | ,  1000,   955,  3000,  2937, | , -3.4, 770.3, 7.492, |, 0.0
16339.9, 138.7, | , 24.0, 0.0, 474.6, | ,  1000,   956,  3000,  2928, | , -3.4, 781.0, 7.580, |, 0.0
16340.9, 138.6, | , 24.0, 0.0, 474.9, | ,  1000,   954,  3000,  2924, | , -3.4, 806.7, 7.817, |, 0.0
16341.9, 138.2, | , 24.0, 0.0, 479.7, | ,  1000,   961,  3000,  2923, | , -3.4, 786.2, 7.630, |, 0.0
16342.9, 138.1, | , 24.0, 0.0, 478.4, | ,  1000,   956,  3000,  2926, | , -3.4, 784.5, 7.609, |, 0.0
16343.9, 139.0, | , 24.0, 0.0, 474.5, | ,  1000,   955,  3000,  2925, | , -3.4, 795.2, 7.708, |, 0.0
16345.0, 139.2, | , 24.0, 0.0, 473.2, | ,  1000,   953,  3000,  2925, | , -3.4, 794.3, 7.695, |, 0.0
16346.0, 138.7, | , 24.0, 0.0, 474.7, | ,  1000,   955,  3000,  2951, | , -3.4, 792.6, 7.735, |, 0.0
16347.0, 138.0, | , 24.0, 0.0, 479.3, | ,  1000,   953,  3000,  2918, | , -3.4, 789.2, 7.633, |, 0.0
16348.0, 138.5, | , 24.0, 0.0, 478.7, | ,  1000,   959,  3000,  2917, | , -3.4, 808.9, 7.833, |, 0.0
16349.0, 137.8, | , 24.0, 0.0, 478.9, | ,  1000,   954,  3000,  2932, | , -3.4, 819.2, 7.952, |, 0.0
16350.0, 139.1, | , 24.0, 0.0, 470.4, | ,  1000,   957,  3000,  2951, | , -3.4, 800.7, 7.818, |, 0.0
16351.0, 139.2, | , 24.0, 0.0, 472.9, | ,  1000,   955,  3000,  2945, | , -3.4, 783.2, 7.633, |, 0.0
16352.0, 139.1, | , 24.0, 0.0, 472.3, | ,  1000,   960,  3000,  2927, | , -3.4, 789.2, 7.665, |, 0.0
16353.0, 138.2, | , 24.0, 0.0, 477.7, | ,  1000,   957,  3000,  2932, | , -3.4, 781.0, 7.589, |, 0.0
16354.1, 137.9, | , 24.0, 0.0, 478.6, | ,  1000,   951,  3000,  2931, | , -3.4, 778.0, 7.548, |, 0.0
16355.1, 138.3, | , 24.0, 0.0, 478.8, | ,  1000,   964,  3000,  2911, | , -3.4, 778.9, 7.542, |, 0.0
16356.1, 138.8, | , 24.0, 0.0, 472.7, | ,  1000,   957,  3000,  2949, | , -3.4, 799.5, 7.802, |, 0.0
16357.1, 138.8, | , 24.0, 0.0, 472.3, | ,  1000,   947,  3000,  2924, | , -3.4, 776.7, 7.513, |, 0.0
16358.1, 138.7, | , 24.0, 0.0, 473.4, | ,  1000,   958,  3000,  2933, | , -3.4, 787.5, 7.656, |, 0.0
16359.1, 138.4, | , 24.0, 0.0, 478.0, | ,  1000,   955,  3000,  2935, | , -3.4, 792.6, 7.703, |, 0.0
16360.1, 138.1, | , 24.0, 0.0, 477.7, | ,  1000,   954,  3000,  2919, | , -3.4, 788.3, 7.630, |, 0.0
16361.1, 139.1, | , 24.0, 0.0, 473.2, | ,  1000,   957,  3000,  2933, | , -3.4, 801.6, 7.791, |, 0.0
16362.1, 138.9, | , 24.0, 0.0, 471.6, | ,  1000,   957,  3000,  2929, | , -3.4, 787.9, 7.649, |, 0.0
16363.2, 139.0, | , 24.0, 0.0, 470.8, | ,  1000,   951,  3000,  2915, | , -3.4, 768.6, 7.425, |, 0.0
16364.2, 138.7, | , 24.0, 0.0, 470.9, | ,  1000,   953,  3000,  2931, | , -3.4, 768.6, 7.459, |, 0.0
16365.2, 138.4, | , 24.0, 0.0, 478.1, | ,  1000,   960,  3000,  2937, | , -3.4, 769.0, 7.487, |, 0.0
16366.2, 138.4, | , 24.0, 0.0, 477.8, | ,  1000,   951,  3000,  2923, | , -3.4, 763.9, 7.396, |, 0.0
16367.2, 138.6, | , 24.0, 0.0, 472.4, | ,  1000,   952,  3000,  2939, | , -3.4, 787.0, 7.651, |, 0.0
16368.2, 139.1, | , 24.0, 0.0, 471.2, | ,  1000,   958,  3000,  2920, | , -3.4, 761.3, 7.377, |, 0.0
16369.2, 138.8, | , 24.0, 0.0, 470.8, | ,  1000,   957,  3000,  2939, | , -3.4, 779.7, 7.590, |, 0.0
16370.2, 138.9, | , 24.0, 0.0, 471.2, | ,  1000,   954,  3000,  2947, | , -3.4, 764.8, 7.454, |, 0.0
16371.2, 138.0, | , 24.0, 0.0, 477.1, | ,  1000,   954,  3000,  2937, | , -3.4, 792.6, 7.705, |, 0.0
16372.3, 138.5, | , 24.0, 0.0, 477.4, | ,  1000,   958,  3000,  2959, | , -3.4, 775.0, 7.586, |, 0.0
16373.3, 138.8, | , 24.0, 0.0, 471.6, | ,  1000,   958,  3000,  2929, | , -3.4, 750.6, 7.291, |, 0.0
16374.3, 138.8, | , 24.0, 0.0, 470.8, | ,  1000,   950,  3000,  2936, | , -3.4, 757.0, 7.350, |, 0.0
16375.3, 139.1, | , 24.0, 0.0, 471.8, | ,  1000,   956,  3000,  2948, | , -3.4, 769.0, 7.501, |, 0.0
16376.3, 138.5, | , 24.0, 0.0, 472.4, | ,  1000,   957,  3000,  2929, | , -3.4, 753.2, 7.314, |, 0.0
16377.3, 137.9, | , 24.0, 0.0, 476.7, | ,  1000,   959,  3000,  2922, | , -3.4, 774.6, 7.511, |, 0.0
16378.3, 138.5, | , 24.0, 0.0, 476.3, | ,  1000,   960,  3000,  2947, | , -3.4, 751.0, 7.331, |, 0.0
16379.3, 139.1, | , 24.0, 0.0, 472.5, | ,  1000,   953,  3000,  2937, | , -3.4, 776.7, 7.551, |, 0.0
16380.3, 138.9, | , 24.0, 0.0, 471.0, | ,  1000,   955,  3000,  2934, | , -3.4, 754.9, 7.337, |, 0.0
16381.4, 138.6, | , 24.0, 0.0, 472.7, | ,  1000,   957,  3000,  2944, | , -3.4, 745.0, 7.262, |, 0.0
16382.4, 138.3, | , 24.0, 0.0, 477.3, | ,  1000,   958,  3000,  2922, | , -3.4, 777.6, 7.537, |, 0.0
16383.4, 138.1, | , 24.0, 0.0, 476.3, | ,  1000,   955,  3000,  2930, | , -3.4, 762.6, 7.403, |, 0.0
16384.4, 137.8, | , 24.0, 0.0, 476.9, | ,  1000,   947,  3000,  2937, | , -3.4, 747.6, 7.255, |, 0.0
16385.4, 139.2, | , 24.0, 0.0, 470.9, | ,  1000,   960,  3000,  2929, | , -3.4, 771.6, 7.498, |, 0.0
16386.4, 138.9, | , 24.0, 0.0, 470.5, | ,  1000,   950,  3000,  2944, | , -3.4, 758.3, 7.379, |, 0.0
16387.4, 138.8, | , 24.0, 0.0, 470.7, | ,  1000,   951,  3000,  2928, | , -3.4, 739.9, 7.172, |, 0.0
16388.4, 138.1, | , 24.0, 0.0, 475.8, | ,  1000,   959,  3000,  2931, | , -3.4, 740.3, 7.196, |, 0.0
16389.4, 138.4, | , 24.0, 0.0, 477.0, | ,  1000,   956,  3000,  2943, | , -3.4, 744.6, 7.255, |, 0.0
16390.5, 138.1, | , 24.0, 0.0, 476.7, | ,  1000,   951,  3000,  2941, | , -3.4, 737.3, 7.172, |, 0.0
16391.5, 138.9, | , 24.0, 0.0, 469.9, | ,  1000,   961,  3000,  2920, | , -3.4, 736.5, 7.142, |, 0.0
16392.5, 139.1, | , 24.0, 0.0, 470.5, | ,  1000,   955,  3000,  2927, | , -3.4, 742.9, 7.206, |, 0.0
16393.5, 139.0, | , 24.0, 0.0, 470.6, | ,  1000,   954,  3000,  2914, | , -3.4, 748.5, 7.233, |, 0.0
16394.5, 138.0, | , 24.0, 0.0, 476.0, | ,  1000,   954,  3000,  2917, | , -3.4, 730.0, 7.061, |, 0.0
16395.5, 137.9, | , 24.0, 0.0, 475.8, | ,  1000,   956,  3000,  2946, | , -3.4, 731.8, 7.135, |, 0.0
16396.5, 138.9, | , 24.0, 0.0, 470.8, | ,  1000,   954,  3000,  2931, | , -3.4, 745.9, 7.241, |, 0.0
16397.5, 138.8, | , 24.0, 0.0, 469.4, | ,  1000,   957,  3000,  2943, | , -3.4, 735.6, 7.168, |, 0.0
16398.5, 138.9, | , 24.0, 0.0, 469.0, | ,  1000,   956,  3000,  2925, | , -3.4, 730.0, 7.080, |, 0.0
16399.6, 139.2, | , 24.0, 0.0, 470.3, | ,  1000,   955,  3000,  2931, | , -3.4, 757.5, 7.355, |, 0.0
16400.6, 138.1, | , 24.0, 0.0, 475.3, | ,  1000,   959,  3000,  2952, | , -3.4, 732.2, 7.155, |, 0.0
16401.6, 138.1, | , 24.0, 0.0, 475.7, | ,  1000,   953,  3000,  2927, | , -3.4, 721.5, 6.995, |, 0.0
16402.6, 139.0, | , 24.0, 0.0, 470.6, | ,  1000,   950,  3000,  2910, | , -3.4, 750.2, 7.235, |, 0.0
16403.6, 139.0, | , 24.0, 0.0, 468.7, | ,  1000,   959,  3000,  2920, | , -3.4, 733.0, 7.106, |, 0.0
16404.6, 138.9, | , 24.0, 0.0, 468.9, | ,  1000,   952,  3000,  2941, | , -3.4, 721.1, 7.014, |, 0.0
16405.6, 139.0, | , 24.0, 0.0, 469.8, | ,  1000,   953,  3000,  2927, | , -3.4, 720.6, 6.987, |, 0.0
16406.7, 138.0, | , 24.0, 0.0, 475.0, | ,  1000,   958,  3000,  2926, | , -3.4, 721.5, 7.002, |, 0.0
16407.7, 138.1, | , 24.0, 0.0, 474.9, | ,  1000,   963,  3000,  2955, | , -3.4, 722.3, 7.071, |, 0.0
16408.7, 139.1, | , 24.0, 0.0, 470.3, | ,  1000,   948,  3000,  2938, | , -3.4, 749.8, 7.280, |, 0.0
16409.7, 139.2, | , 24.0, 0.0, 469.3, | ,  1000,   958,  3000,  2930, | , -3.4, 733.0, 7.122, |, 0.0
16410.7, 138.6, | , 24.0, 0.0, 470.5, | ,  1000,   949,  3000,  2936, | , -3.4, 720.6, 6.996, |, 0.0
16411.7, 139.1, | , 24.0, 0.0, 469.7, | ,  1000,   956,  3000,  2929, | , -3.4, 721.5, 7.006, |, 0.0
16412.7, 138.2, | , 24.0, 0.0, 475.6, | ,  1000,   961,  3000,  2926, | , -3.4, 731.3, 7.102, |, 0.0
16413.7, 138.0, | , 24.0, 0.0, 474.4, | ,  1000,   951,  3000,  2919, | , -3.4, 741.2, 7.167, |, 0.0
16414.7, 138.7, | , 24.0, 0.0, 470.1, | ,  1000,   958,  3000,  2946, | , -3.4, 733.5, 7.155, |, 0.0
16415.8, 139.3, | , 24.0, 0.0, 468.8, | ,  1000,   957,  3000,  2935, | , -3.4, 720.6, 7.008, |, 0.0
16416.8, 139.2, | , 24.0, 0.0, 469.8, | ,  1000,   955,  3000,  2923, | , -3.4, 727.0, 7.045, |, 0.0
16417.8, 138.1, | , 24.0, 0.0, 474.4, | ,  1000,   959,  3000,  2948, | , -3.4, 706.5, 6.898, |, 0.0
16418.8, 138.6, | , 24.0, 0.0, 474.2, | ,  1000,   955,  3000,  2942, | , -3.4, 709.5, 6.909, |, 0.0
16419.8, 138.0, | , 24.0, 0.0, 474.2, | ,  1000,   947,  3000,  2908, | , -3.4, 737.3, 7.102, |, 0.0
16420.8, 138.7, | , 24.0, 0.0, 466.2, | ,  1000,   956,  3000,  2922, | , -3.4, 714.2, 6.922, |, 0.0
16421.8, 138.9, | , 24.0, 0.0, 468.0, | ,  1000,   956,  3000,  2930, | , -3.4, 734.8, 7.135, |, 0.0
16422.8, 139.2, | , 24.0, 0.0, 467.8, | ,  1000,   958,  3000,  2929, | , -3.4, 716.3, 6.958, |, 0.0
16423.8, 138.2, | , 24.0, 0.0, 474.0, | ,  1000,   955,  3000,  2948, | , -3.4, 708.6, 6.911, |, 0.0
16424.9, 138.0, | , 24.0, 0.0, 474.4, | ,  1000,   960,  3000,  2930, | , -3.4, 709.1, 6.893, |, 0.0
16425.9, 138.3, | , 24.0, 0.0, 474.5, | ,  1000,   959,  3000,  2920, | , -3.4, 733.9, 7.114, |, 0.0
16426.9, 139.2, | , 24.0, 0.0, 468.3, | ,  1000,   956,  3000,  2947, | , -3.4, 736.0, 7.179, |, 0.0
16427.9, 138.8, | , 24.0, 0.0, 467.8, | ,  1000,   957,  3000,  2922, | , -3.4, 698.8, 6.773, |, 0.0
16428.9, 138.8, | , 24.0, 0.0, 469.1, | ,  1000,   956,  3000,  2938, | , -3.4, 706.5, 6.875, |, 0.0
16429.9, 138.4, | , 24.0, 0.0, 473.8, | ,  1000,   958,  3000,  2933, | , -3.4, 700.1, 6.807, |, 0.0
16430.9, 138.0, | , 24.0, 0.0, 474.1, | ,  1000,   955,  3000,  2937, | , -3.4, 704.3, 6.849, |, 0.0
16431.9, 138.7, | , 24.0, 0.0, 469.2, | ,  1000,   950,  3000,  2931, | , -3.4, 696.6, 6.757, |, 0.0
16432.9, 139.0, | , 24.0, 0.0, 467.7, | ,  1000,   952,  3000,  2948, | , -3.4, 718.5, 7.001, |, 0.0
16434.0, 138.9, | , 24.0, 0.0, 467.6, | ,  1000,   959,  3000,  2947, | , -3.4, 697.9, 6.812, |, 0.0
16435.0, 138.4, | , 24.0, 0.0, 469.3, | ,  1000,   958,  3000,  2910, | , -3.4, 699.6, 6.762, |, 0.0
16436.0, 138.1, | , 24.0, 0.0, 474.1, | ,  1000,   959,  3000,  2929, | , -3.4, 698.3, 6.786, |, 0.0
16437.0, 137.9, | , 24.0, 0.0, 473.8, | ,  1000,   952,  3000,  2947, | , -3.4, 699.6, 6.816, |, 0.0
16438.0, 138.7, | , 24.0, 0.0, 468.4, | ,  1000,   950,  3000,  2933, | , -3.4, 728.3, 7.067, |, 0.0
16439.0, 138.9, | , 24.0, 0.0, 466.7, | ,  1000,   950,  3000,  2939, | , -3.4, 691.9, 6.724, |, 0.0
16440.0, 139.3, | , 24.0, 0.0, 467.0, | ,  1000,   951,  3000,  2930, | , -3.4, 714.6, 6.930, |, 0.0
16441.0, 138.9, | , 24.0, 0.0, 467.2, | ,  1000,   955,  3000,  2943, | , -3.4, 705.2, 6.870, |, 0.0
16442.0, 138.1, | , 24.0, 0.0, 472.5, | ,  1000,   959,  3000,  2913, | , -3.4, 702.6, 6.799, |, 0.0
16443.1, 138.2, | , 24.0, 0.0, 473.3, | ,  1000,   958,  3000,  2928, | , -3.4, 716.3, 6.955, |, 0.0
16444.1, 138.7, | , 24.0, 0.0, 467.5, | ,  1000,   958,  3000,  2920, | , -3.4, 695.8, 6.743, |, 0.0
16445.1, 138.8, | , 24.0, 0.0, 466.7, | ,  1000,   954,  3000,  2926, | , -3.4, 686.3, 6.654, |, 0.0
16446.1, 139.2, | , 24.0, 0.0, 467.7, | ,  1000,   950,  3000,  2935, | , -3.4, 683.8, 6.638, |, 0.0
16447.1, 138.7, | , 24.0, 0.0, 468.5, | ,  1000,   958,  3000,  2930, | , -3.4, 700.1, 6.802, |, 0.0
16448.1, 138.1, | , 24.0, 0.0, 472.4, | ,  1000,   959,  3000,  2936, | , -3.4, 697.1, 6.785, |, 0.0
16449.1, 138.4, | , 24.0, 0.0, 472.0, | ,  1000,   956,  3000,  2928, | , -3.4, 683.3, 6.632, |, 0.0
16450.1, 139.0, | , 24.0, 0.0, 467.9, | ,  1000,   955,  3000,  2925, | , -3.4, 709.9, 6.882, |, 0.0
16451.2, 138.8, | , 24.0, 0.0, 466.5, | ,  1000,   957,  3000,  2939, | , -3.4, 713.8, 6.949, |, 0.0
16452.2, 138.9, | , 24.0, 0.0, 468.4, | ,  1000,   958,  3000,  2927, | , -3.4, 685.5, 6.655, |, 0.0
16453.2, 138.5, | , 24.0, 0.0, 472.7, | ,  1000,   955,  3000,  2950, | , -3.4, 687.2, 6.707, |, 0.0
16454.2, 138.2, | , 24.0, 0.0, 472.0, | ,  1000,   957,  3000,  2939, | , -3.4, 696.6, 6.782, |, 0.0
16455.2, 137.9, | , 24.0, 0.0, 472.8, | ,  1000,   955,  3000,  2922, | , -3.4, 713.8, 6.915, |, 0.0
16456.2, 138.9, | , 24.0, 0.0, 462.7, | ,  1000,   956,  3000,  2917, | , -3.4, 684.2, 6.622, |, 0.0
16457.2, 138.8, | , 24.0, 0.0, 466.2, | ,  1000,   953,  3000,  2932, | , -3.4, 676.9, 6.571, |, 0.0
16458.2, 138.8, | , 24.0, 0.0, 466.3, | ,  1000,   959,  3000,  2925, | , -3.4, 676.9, 6.569, |, 0.0
16459.3, 138.4, | , 24.0, 0.0, 471.9, | ,  1000,   958,  3000,  2937, | , -3.4, 696.6, 6.782, |, 0.0
16460.3, 138.3, | , 24.0, 0.0, 472.6, | ,  1000,   959,  3000,  2924, | , -3.4, 705.2, 6.842, |, 0.0
16461.3, 137.9, | , 24.0, 0.0, 471.9, | ,  1000,   956,  3000,  2925, | , -3.4, 678.6, 6.581, |, 0.0
16462.3, 138.8, | , 24.0, 0.0, 465.8, | ,  1000,   955,  3000,  2922, | , -3.4, 695.3, 6.737, |, 0.0
16463.3, 139.3, | , 24.0, 0.0, 465.9, | ,  1000,   956,  3000,  2933, | , -3.4, 670.5, 6.517, |, 0.0
16464.3, 138.7, | , 24.0, 0.0, 466.2, | ,  1000,   959,  3000,  2931, | , -3.4, 686.8, 6.677, |, 0.0
16465.3, 138.3, | , 24.0, 0.0, 472.3, | ,  1000,   958,  3000,  2926, | , -3.4, 676.5, 6.565, |, 0.0
16466.4, 138.0, | , 24.0, 0.0, 471.5, | ,  1000,   960,  3000,  2933, | , -3.4, 673.5, 6.553, |, 0.0
16467.4, 138.7, | , 24.0, 0.0, 466.8, | ,  1000,   955,  3000,  2933, | , -3.4, 667.1, 6.481, |, 0.0
16468.4, 138.8, | , 24.0, 0.0, 465.4, | ,  1000,   958,  3000,  2927, | , -3.4, 692.3, 6.721, |, 0.0
16469.4, 139.3, | , 24.0, 0.0, 464.8, | ,  1000,   948,  3000,  2923, | , -3.4, 696.2, 6.735, |, 0.0
16470.4, 138.7, | , 24.0, 0.0, 466.6, | ,  1000,   952,  3000,  2937, | , -3.4, 697.9, 6.782, |, 0.0
16471.4, 138.0, | , 24.0, 0.0, 471.2, | ,  1000,   959,  3000,  2919, | , -3.4, 670.9, 6.502, |, 0.0
16472.4, 138.2, | , 24.0, 0.0, 471.3, | ,  1000,   956,  3000,  2926, | , -3.4, 664.9, 6.452, |, 0.0
16473.4, 138.8, | , 24.0, 0.0, 466.3, | ,  1000,   954,  3000,  2934, | , -3.4, 659.8, 6.411, |, 0.0
16474.4, 139.0, | , 24.0, 0.0, 464.5, | ,  1000,   951,  3000,  2931, | , -3.4, 661.5, 6.417, |, 0.0
16475.5, 138.9, | , 24.0, 0.0, 466.7, | ,  1000,   955,  3000,  2944, | , -3.4, 662.8, 6.457, |, 0.0
16476.5, 139.2, | , 24.0, 0.0, 465.6, | ,  1000,   952,  3000,  2937, | , -3.4, 660.2, 6.416, |, 0.0
16477.5, 138.0, | , 24.0, 0.0, 471.0, | ,  1000,   954,  3000,  2934, | , -3.4, 676.5, 6.573, |, 0.0
16478.5, 138.3, | , 24.0, 0.0, 471.3, | ,  1000,   962,  3000,  2922, | , -3.4, 661.1, 6.417, |, 0.0
16479.5, 138.8, | , 24.0, 0.0, 465.3, | ,  1000,   958,  3000,  2933, | , -3.4, 687.2, 6.681, |, 0.0
16480.5, 138.8, | , 24.0, 0.0, 464.7, | ,  1000,   949,  3000,  2940, | , -3.4, 666.2, 6.474, |, 0.0
16481.5, 138.6, | , 24.0, 0.0, 466.5, | ,  1000,   951,  3000,  2924, | , -3.4, 660.2, 6.394, |, 0.0
16482.5, 139.0, | , 24.0, 0.0, 466.5, | ,  1000,   956,  3000,  2916, | , -3.4, 654.6, 6.335, |, 0.0
16483.5, 138.4, | , 24.0, 0.0, 471.0, | ,  1000,   962,  3000,  2929, | , -3.4, 656.4, 6.382, |, 0.0
16484.6, 138.1, | , 24.0, 0.0, 469.9, | ,  1000,   956,  3000,  2933, | , -3.4, 655.5, 6.371, |, 0.0
16485.6, 138.7, | , 24.0, 0.0, 465.4, | ,  1000,   960,  3000,  2940, | , -3.4, 653.4, 6.367, |, 0.0
16486.6, 139.3, | , 24.0, 0.0, 464.6, | ,  1000,   959,  3000,  2925, | , -3.4, 677.3, 6.574, |, 0.0
16487.6, 138.6, | , 24.0, 0.0, 466.1, | ,  1000,   952,  3000,  2929, | , -3.4, 682.5, 6.620, |, 0.0
16488.6, 138.1, | , 24.0, 0.0, 470.3, | ,  1000,   965,  3000,  2934, | , -3.4, 684.6, 6.670, |, 0.0
16489.6, 138.5, | , 24.0, 0.0, 469.7, | ,  1000,   959,  3000,  2928, | , -3.4, 666.6, 6.475, |, 0.0
16490.6, 138.1, | , 24.0, 0.0, 470.5, | ,  1000,   959,  3000,  2938, | , -3.4, 647.4, 6.305, |, 0.0
16491.6, 139.0, | , 24.0, 0.0, 461.9, | ,  1000,   955,  3000,  2928, | , -3.4, 642.2, 6.232, |, 0.0
16492.6, 139.1, | , 24.0, 0.0, 464.3, | ,  1000,   949,  3000,  2914, | , -3.4, 644.4, 6.220, |, 0.0
16493.7, 139.2, | , 24.0, 0.0, 465.2, | ,  1000,   959,  3000,  2918, | , -3.4, 644.4, 6.242, |, 0.0
16494.7, 138.1, | , 24.0, 0.0, 468.9, | ,  1000,   953,  3000,  2945, | , -3.4, 650.4, 6.336, |, 0.0
16495.7, 138.3, | , 24.0, 0.0, 470.4, | ,  1000,   957,  3000,  2940, | , -3.4, 646.1, 6.292, |, 0.0
16496.7, 138.1, | , 24.0, 0.0, 464.7, | ,  1000,   957,  3000,  2922, | , -3.4, 643.9, 6.243, |, 0.0
16497.7, 138.9, | , 24.0, 0.0, 463.7, | ,  1000,   949,  3000,  2931, | , -3.4, 644.4, 6.249, |, 0.0
16498.7, 138.9, | , 24.0, 0.0, 463.8, | ,  1000,   951,  3000,  2937, | , -3.4, 645.2, 6.269, |, 0.0
16499.7, 139.2, | , 24.0, 0.0, 465.4, | ,  1000,   956,  3000,  2938, | , -3.4, 646.9, 6.296, |, 0.0
16500.7, 138.4, | , 24.0, 0.0, 470.5, | ,  1000,   959,  3000,  2927, | , -3.4, 639.2, 6.208, |, 0.0
16501.7, 137.9, | , 24.0, 0.0, 469.6, | ,  1000,   953,  3000,  2931, | , -3.4, 654.2, 6.350, |, 0.0
16502.8, 139.0, | , 24.0, 0.0, 464.2, | ,  1000,   954,  3000,  2929, | , -3.4, 639.2, 6.203, |, 0.0
16503.8, 139.2, | , 24.0, 0.0, 463.5, | ,  1000,   952,  3000,  2922, | , -3.4, 648.6, 6.280, |, 0.0
16504.8, 139.0, | , 24.0, 0.0, 462.7, | ,  1000,   950,  3000,  2945, | , -3.4, 668.8, 6.510, |, 0.0
16505.8, 138.8, | , 24.0, 0.0, 462.9, | ,  1000,   956,  3000,  2935, | , -3.4, 648.6, 6.308, |, 0.0
16506.8, 139.7, | , 24.0, 0.0, 460.2, | ,  1000,   958,  3000,  2926, | , -3.4, 645.2, 6.264, |, 0.0
16507.8, 139.2, | , 24.0, 0.0, 460.5, | ,  1000,   957,  3000,  2942, | , -3.4, 636.2, 6.200, |, 0.0
16508.8, 139.4, | , 24.0, 0.0, 457.9, | ,  1000,   952,  3000,  2934, | , -3.4, 631.5, 6.133, |, 0.0
16509.9, 139.7, | , 24.0, 0.0, 459.9, | ,  1000,   953,  3000,  2929, | , -3.4, 626.8, 6.080, |, 0.0
16510.9, 139.3, | , 24.0, 0.0, 460.8, | ,  1000,   954,  3000,  2940, | , -3.4, 627.6, 6.108, |, 0.0
16511.9, 139.7, | , 24.0, 0.0, 460.5, | ,  1000,   957,  3000,  2937, | , -3.4, 628.9, 6.121, |, 0.0
16512.9, 138.6, | , 24.0, 0.0, 467.0, | ,  1000,   956,  3000,  2922, | , -3.4, 648.2, 6.283, |, 0.0
16513.9, 138.5, | , 24.0, 0.0, 466.6, | ,  1000,   956,  3000,  2933, | , -3.4, 643.1, 6.250, |, 0.0
16514.9, 139.2, | , 24.0, 0.0, 460.7, | ,  1000,   956,  3000,  2943, | , -3.4, 629.8, 6.137, |, 0.0
16515.9, 139.7, | , 24.0, 0.0, 460.4, | ,  1000,   949,  3000,  2908, | , -3.4, 628.5, 6.059, |, 0.0
16516.9, 139.2, | , 24.0, 0.0, 459.8, | ,  1000,   959,  3000,  2920, | , -3.4, 623.8, 6.046, |, 0.0
16518.0, 139.0, | , 24.0, 0.0, 461.5, | ,  1000,   957,  3000,  2929, | , -3.4, 658.5, 6.395, |, 0.0
16519.0, 138.7, | , 24.0, 0.0, 466.8, | ,  1000,   956,  3000,  2932, | , -3.4, 622.1, 6.045, |, 0.0
16520.0, 138.4, | , 24.0, 0.0, 465.0, | ,  1000,   958,  3000,  2918, | , -3.4, 622.5, 6.029, |, 0.0
16521.0, 139.0, | , 24.0, 0.0, 460.9, | ,  1000,   949,  3000,  2936, | , -3.4, 652.9, 6.339, |, 0.0
16522.0, 139.1, | , 24.0, 0.0, 459.8, | ,  1000,   955,  3000,  2930, | , -3.4, 621.7, 6.037, |, 0.0
16523.0, 139.3, | , 24.0, 0.0, 462.1, | ,  1000,   958,  3000,  2940, | , -3.4, 622.5, 6.063, |, 0.0
16524.0, 138.4, | , 24.0, 0.0, 466.1, | ,  1000,   957,  3000,  2943, | , -3.4, 621.2, 6.055, |, 0.0
16525.0, 138.8, | , 24.0, 0.0, 465.9, | ,  1000,   953,  3000,  2933, | , -3.4, 613.1, 5.954, |, 0.0
16526.1, 138.7, | , 24.0, 0.0, 466.0, | ,  1000,   953,  3000,  2926, | , -3.4, 616.9, 5.980, |, 0.0
16527.1, 139.4, | , 24.0, 0.0, 457.0, | ,  1000,   953,  3000,  2933, | , -3.4, 614.8, 5.970, |, 0.0
16528.1, 139.1, | , 24.0, 0.0, 461.4, | ,  1000,   955,  3000,  2935, | , -3.4, 614.8, 5.977, |, 0.0
16529.1, 139.6, | , 24.0, 0.0, 459.8, | ,  1000,   957,  3000,  2922, | , -3.4, 622.5, 6.034, |, 0.0
16530.1, 138.9, | , 24.0, 0.0, 465.2, | ,  1000,   956,  3000,  2927, | , -3.4, 621.2, 6.029, |, 0.0
16531.1, 138.3, | , 24.0, 0.0, 465.7, | ,  1000,   957,  3000,  2929, | , -3.4, 619.1, 6.012, |, 0.0
16532.1, 138.6, | , 24.0, 0.0, 465.9, | ,  1000,   955,  3000,  2946, | , -3.4, 617.4, 6.018, |, 0.0
16533.1, 139.6, | , 24.0, 0.0, 459.1, | ,  1000,   949,  3000,  2933, | , -3.4, 613.1, 5.949, |, 0.0
16534.1, 139.1, | , 24.0, 0.0, 459.1, | ,  1000,   955,  3000,  2944, | , -3.4, 620.8, 6.049, |, 0.0
16535.1, 139.1, | , 24.0, 0.0, 460.2, | ,  1000,   953,  3000,  2936, | , -3.4, 616.1, 5.988, |, 0.0
16536.2, 138.4, | , 24.0, 0.0, 465.5, | ,  1000,   955,  3000,  2939, | , -3.4, 620.4, 6.037, |, 0.0
16537.2, 138.4, | , 24.0, 0.0, 465.3, | ,  1000,   957,  3000,  2948, | , -3.4, 633.6, 6.185, |, 0.0
16538.2, 139.0, | , 24.0, 0.0, 460.2, | ,  1000,   957,  3000,  2918, | , -3.4, 612.2, 5.930, |, 0.0
16539.2, 139.2, | , 24.0, 0.0, 458.7, | ,  1000,   955,  3000,  2910, | , -3.4, 624.7, 6.033, |, 0.0
16540.2, 139.2, | , 24.0, 0.0, 458.4, | ,  1000,   954,  3000,  2944, | , -3.4, 613.1, 5.972, |, 0.0
16541.2, 139.2, | , 24.0, 0.0, 458.7, | ,  1000,   958,  3000,  2944, | , -3.4, 609.2, 5.940, |, 0.0
16542.2, 138.3, | , 24.0, 0.0, 465.2, | ,  1000,   960,  3000,  2924, | , -3.4, 623.8, 6.055, |, 0.0
16543.2, 138.7, | , 24.0, 0.0, 465.3, | ,  1000,   961,  3000,  2926, | , -3.4, 616.1, 5.984, |, 0.0
16544.3, 139.1, | , 24.0, 0.0, 460.0, | ,  1000,   952,  3000,  2937, | , -3.4, 608.4, 5.914, |, 0.0
16545.3, 140.2, | , 24.0, 0.0, 454.7, | ,  1000,   953,  3000,  2923, | , -3.4, 609.7, 5.906, |, 0.0
16546.3, 139.2, | , 24.0, 0.0, 458.4, | ,  1000,   953,  3000,  2939, | , -3.4, 615.2, 5.983, |, 0.0
16547.3, 139.2, | , 24.0, 0.0, 457.9, | ,  1000,   956,  3000,  2933, | , -3.4, 632.4, 6.145, |, 0.0
16548.3, 138.4, | , 24.0, 0.0, 464.3, | ,  1000,   956,  3000,  2927, | , -3.4, 604.9, 5.871, |, 0.0
16549.3, 138.8, | , 24.0, 0.0, 464.7, | ,  1000,   957,  3000,  2952, | , -3.4, 597.2, 5.834, |, 0.0
16550.3, 139.2, | , 24.0, 0.0, 458.5, | ,  1000,   954,  3000,  2924, | , -3.4, 596.4, 5.779, |, 0.0
16551.3, 139.3, | , 24.0, 0.0, 457.9, | ,  1000,   958,  3000,  2939, | , -3.4, 600.7, 5.849, |, 0.0
16552.4, 139.4, | , 24.0, 0.0, 459.7, | ,  1000,   959,  3000,  2951, | , -3.4, 616.1, 6.019, |, 0.0
16553.4, 139.5, | , 24.0, 0.0, 458.5, | ,  1000,   960,  3000,  2926, | , -3.4, 599.8, 5.825, |, 0.0
16554.4, 138.3, | , 24.0, 0.0, 464.2, | ,  1000,   957,  3000,  2914, | , -3.4, 630.2, 6.097, |, 0.0
16555.4, 138.4, | , 24.0, 0.0, 463.1, | ,  1000,   958,  3000,  2944, | , -3.4, 592.1, 5.774, |, 0.0
16556.4, 139.5, | , 24.0, 0.0, 458.8, | ,  1000,   952,  3000,  2937, | , -3.4, 589.5, 5.731, |, 0.0
16557.4, 139.4, | , 24.0, 0.0, 457.4, | ,  1000,   957,  3000,  2944, | , -3.4, 616.1, 6.005, |, 0.0
16558.4, 139.1, | , 24.0, 0.0, 459.2, | ,  1000,   952,  3000,  2944, | , -3.4, 580.9, 5.656, |, 0.0
16559.4, 138.7, | , 24.0, 0.0, 463.9, | ,  1000,   952,  3000,  2926, | , -3.4, 610.1, 5.912, |, 0.0
16560.4, 138.5, | , 24.0, 0.0, 463.0, | ,  1000,   959,  3000,  2915, | , -3.4, 598.1, 5.791, |, 0.0
16561.5, 138.3, | , 24.0, 0.0, 463.9, | ,  1000,   955,  3000,  2941, | , -3.4, 605.8, 5.898, |, 0.0
16562.5, 139.9, | , 24.0, 0.0, 454.6, | ,  1000,   947,  3000,  2926, | , -3.4, 589.1, 5.701, |, 0.0
16563.5, 139.5, | , 24.0, 0.0, 457.5, | ,  1000,   958,  3000,  2937, | , -3.4, 598.1, 5.822, |, 0.0
16564.5, 139.1, | , 24.0, 0.0, 457.8, | ,  1000,   957,  3000,  2925, | , -3.4, 589.5, 5.719, |, 0.0
16565.5, 138.9, | , 24.0, 0.0, 463.5, | ,  1000,   963,  3000,  2946, | , -3.4, 589.5, 5.759, |, 0.0
16566.5, 138.8, | , 24.0, 0.0, 463.7, | ,  1000,   956,  3000,  2934, | , -3.4, 584.8, 5.686, |, 0.0
16567.5, 138.5, | , 24.0, 0.0, 463.2, | ,  1000,   957,  3000,  2940, | , -3.4, 591.7, 5.762, |, 0.0
16568.5, 139.2, | , 24.0, 0.0, 456.9, | ,  1000,   959,  3000,  2915, | , -3.4, 596.8, 5.779, |, 0.0
16569.6, 139.6, | , 24.0, 0.0, 457.2, | ,  1000,   954,  3000,  2922, | , -3.4, 582.2, 5.641, |, 0.0
16570.6, 139.3, | , 24.0, 0.0, 456.9, | ,  1000,   957,  3000,  2928, | , -3.4, 583.1, 5.661, |, 0.0
16571.6, 138.3, | , 24.0, 0.0, 463.1, | ,  1000,   959,  3000,  2931, | , -3.4, 585.2, 5.690, |, 0.0
16572.6, 138.8, | , 24.0, 0.0, 462.8, | ,  1000,   955,  3000,  2930, | , -3.4, 586.1, 5.691, |, 0.0
16573.6, 138.9, | , 24.0, 0.0, 457.8, | ,  1000,   953,  3000,  2927, | , -3.4, 583.1, 5.655, |, 0.0
16574.6, 139.2, | , 24.0, 0.0, 456.5, | ,  1000,   950,  3000,  2921, | , -3.4, 596.4, 5.769, |, 0.0
16575.6, 139.3, | , 24.0, 0.0, 455.7, | ,  1000,   957,  3000,  2937, | , -3.4, 592.1, 5.761, |, 0.0
16576.6, 139.4, | , 24.0, 0.0, 458.3, | ,  1000,   956,  3000,  2933, | , -3.4, 574.5, 5.583, |, 0.0
16577.7, 138.3, | , 24.0, 0.0, 462.7, | ,  1000,   954,  3000,  2940, | , -3.4, 573.7, 5.582, |, 0.0
16578.7, 138.8, | , 24.0, 0.0, 463.1, | ,  1000,   955,  3000,  2924, | , -3.4, 586.5, 5.686, |, 0.0
16579.7, 139.1, | , 24.0, 0.0, 457.2, | ,  1000,   951,  3000,  2933, | , -3.4, 574.1, 5.572, |, 0.0
16580.7, 139.4, | , 24.0, 0.0, 455.4, | ,  1000,   949,  3000,  2922, | , -3.4, 575.8, 5.570, |, 0.0
16581.7, 139.3, | , 24.0, 0.0, 455.9, | ,  1000,   957,  3000,  2944, | , -3.4, 563.8, 5.498, |, 0.0
16582.7, 139.6, | , 24.0, 0.0, 455.8, | ,  1000,   950,  3000,  2929, | , -3.4, 577.5, 5.600, |, 0.0
16583.7, 138.2, | , 24.0, 0.0, 462.6, | ,  1000,   957,  3000,  2928, | , -3.4, 593.4, 5.761, |, 0.0
16584.7, 138.4, | , 24.0, 0.0, 462.5, | ,  1000,   953,  3000,  2920, | , -3.4, 581.8, 5.632, |, 0.0
16585.7, 139.6, | , 24.0, 0.0, 457.4, | ,  1000,   956,  3000,  2929, | , -3.4, 604.5, 5.868, |, 0.0
16586.8, 139.2, | , 24.0, 0.0, 456.1, | ,  1000,   954,  3000,  2931, | , -3.4, 576.2, 5.594, |, 0.0
16587.8, 139.1, | , 24.0, 0.0, 456.6, | ,  1000,   957,  3000,  2928, | , -3.4, 572.4, 5.557, |, 0.0
16588.8, 139.0, | , 24.0, 0.0, 457.9, | ,  1000,   955,  3000,  2925, | , -3.4, 566.0, 5.488, |, 0.0
16589.8, 138.6, | , 24.0, 0.0, 462.6, | ,  1000,   957,  3000,  2929, | , -3.4, 570.2, 5.539, |, 0.0
16590.8, 138.4, | , 24.0, 0.0, 460.9, | ,  1000,   953,  3000,  2941, | , -3.4, 594.2, 5.783, |, 0.0
16591.8, 139.3, | , 24.0, 0.0, 457.1, | ,  1000,   955,  3000,  2948, | , -3.4, 577.1, 5.629, |, 0.0
16592.8, 139.6, | , 24.0, 0.0, 455.6, | ,  1000,   950,  3000,  2933, | , -3.4, 569.4, 5.525, |, 0.0
16593.8, 139.0, | , 24.0, 0.0, 457.3, | ,  1000,   951,  3000,  2955, | , -3.4, 568.5, 5.550, |, 0.0
16594.9, 138.4, | , 24.0, 0.0, 461.9, | ,  1000,   957,  3000,  2944, | , -3.4, 564.7, 5.505, |, 0.0
16595.9, 138.9, | , 24.0, 0.0, 461.4, | ,  1000,   952,  3000,  2927, | , -3.4, 589.9, 5.719, |, 0.0
16596.9, 138.4, | , 24.0, 0.0, 461.6, | ,  1000,   955,  3000,  2934, | , -3.4, 595.1, 5.783, |, 0.0
16597.9, 139.2, | , 24.0, 0.0, 455.8, | ,  1000,   952,  3000,  2933, | , -3.4, 566.0, 5.495, |, 0.0
16598.9, 139.7, | , 24.0, 0.0, 454.9, | ,  1000,   952,  3000,  2928, | , -3.4, 567.2, 5.500, |, 0.0
16599.9, 139.2, | , 24.0, 0.0, 455.8, | ,  1000,   953,  3000,  2923, | , -3.4, 575.0, 5.570, |, 0.0
16600.9, 138.4, | , 24.0, 0.0, 460.6, | ,  1000,   956,  3000,  2918, | , -3.4, 567.7, 5.497, |, 0.0
16601.9, 138.6, | , 24.0, 0.0, 461.4, | ,  1000,   954,  3000,  2922, | , -3.4, 571.1, 5.531, |, 0.0
16603.0, 138.7, | , 24.0, 0.0, 461.6, | ,  1000,   952,  3000,  2941, | , -3.4, 569.4, 5.540, |, 0.0
16604.0, 139.3, | , 24.0, 0.0, 454.5, | ,  1000,   952,  3000,  2940, | , -3.4, 569.0, 5.533, |, 0.0
16605.0, 139.6, | , 24.0, 0.0, 455.0, | ,  1000,   958,  3000,  2940, | , -3.4, 569.8, 5.551, |, 0.0
16606.0, 139.1, | , 24.0, 0.0, 453.7, | ,  1000,   951,  3000,  2930, | , -3.4, 566.8, 5.498, |, 0.0
16607.0, 138.4, | , 24.0, 0.0, 460.5, | ,  1000,   952,  3000,  2947, | , -3.4, 569.4, 5.548, |, 0.0
16608.0, 138.4, | , 24.0, 0.0, 461.3, | ,  1000,   953,  3000,  2940, | , -3.4, 565.1, 5.498, |, 0.0
16609.0, 139.5, | , 24.0, 0.0, 455.8, | ,  1000,   950,  3000,  2949, | , -3.4, 567.7, 5.532, |, 0.0
16610.0, 139.5, | , 24.0, 0.0, 454.8, | ,  1000,   956,  3000,  2913, | , -3.4, 566.0, 5.472, |, 0.0
16611.0, 139.3, | , 24.0, 0.0, 453.9, | ,  1000,   955,  3000,  2923, | , -3.4,  74.5, 0.723, |, 0.0
16612.1, 139.4, | , 24.0, 0.0, 456.5, | ,  1000,   949,  3000,  2943, | , -3.4,  96.4, 0.938, |, 0.0
16613.1, 138.5, | , 24.0, 0.0, 460.3, | ,  1000,   959,  3000,  2944, | , -3.4, 102.4, 0.999, |, 0.0
16614.1, 138.5, | , 24.0, 0.0, 460.0, | ,  1000,   958,  3000,  2940, | , -3.4, 119.1, 1.160, |, 0.0
16615.1, 139.4, | , 24.0, 0.0, 455.7, | ,  1000,   950,  3000,  2933, | , -3.4, 165.4, 1.606, |, 0.0
16616.1, 139.7, | , 24.0, 0.0, 453.8, | ,  1000,   959,  3000,  2926, | , -3.4, 151.2, 1.469, |, 0.0
16617.1, 139.2, | , 24.0, 0.0, 454.1, | ,  1000,   955,  3000,  2922, | , -3.4, 192.3, 1.864, |, 0.0
16618.1, 139.3, | , 24.0, 0.0, 453.4, | ,  1000,   952,  3000,  2906, | , -3.4, 178.2, 1.719, |, 0.0
16619.2, 138.8, | , 24.0, 0.0, 460.7, | ,  1000,   957,  3000,  2920, | , -3.4, 197.1, 1.910, |, 0.0
16620.2, 138.4, | , 24.0, 0.0, 460.1, | ,  1000,   952,  3000,  2938, | , -3.4, 205.6, 2.000, |, 0.0
16621.2, 139.2, | , 24.0, 0.0, 454.5, | ,  1000,   955,  3000,  2928, | , -3.4, 224.9, 2.183, |, 0.0
16622.2, 139.6, | , 24.0, 0.0, 454.3, | ,  1000,   955,  3000,  2948, | , -3.4, 235.2, 2.295, |, 0.0
16623.2, 139.2, | , 24.0, 0.0, 454.9, | ,  1000,   956,  3000,  2950, | , -3.4, 251.5, 2.456, |, 0.0
16624.2, 139.1, | , 24.0, 0.0, 454.4, | ,  1000,   953,  3000,  2919, | , -3.4, 281.9, 2.729, |, 0.0
16625.2, 138.6, | , 24.0, 0.0, 460.2, | ,  1000,   960,  3000,  2921, | , -3.4, 283.2, 2.747, |, 0.0
16626.2, 138.8, | , 24.0, 0.0, 459.4, | ,  1000,   959,  3000,  2924, | , -3.4, 308.5, 2.994, |, 0.0
16627.2, 139.1, | , 24.0, 0.0, 454.7, | ,  1000,   953,  3000,  2929, | , -3.4, 323.9, 3.143, |, 0.0
16628.2, 139.3, | , 24.0, 0.0, 453.0, | ,  1000,   956,  3000,  2938, | , -3.4, 346.2, 3.370, |, 0.0
16629.3, 139.7, | , 24.0, 0.0, 453.7, | ,  1000,   957,  3000,  2914, | , -3.4, 359.0, 3.474, |, 0.0
16630.3, 139.3, | , 24.0, 0.0, 455.6, | ,  1000,   948,  3000,  2930, | , -3.4, 342.7, 3.322, |, 0.0
16631.3, 138.5, | , 24.0, 0.0, 458.8, | ,  1000,   960,  3000,  2916, | , -3.4, 358.2, 3.470, |, 0.0
16632.3, 138.7, | , 24.0, 0.0, 459.9, | ,  1000,   949,  3000,  2931, | , -3.4, 372.3, 3.611, |, 0.0
16633.3, 139.0, | , 24.0, 0.0, 454.3, | ,  1000,   958,  3000,  2911, | , -3.4, 391.6, 3.787, |, 0.0
16634.3, 139.3, | , 24.0, 0.0, 452.7, | ,  1000,   951,  3000,  2914, | , -3.4, 420.3, 4.061, |, 0.0
16635.3, 139.0, | , 24.0, 0.0, 454.7, | ,  1000,   951,  3000,  2937, | , -3.4, 437.8, 4.256, |, 0.0
16636.3, 139.0, | , 24.0, 0.0, 458.7, | ,  1000,   962,  3000,  2953, | , -3.4, 422.9, 4.138, |, 0.0
16637.3, 138.5, | , 24.0, 0.0, 459.3, | ,  1000,   949,  3000,  2935, | , -3.4, 460.6, 4.471, |, 0.0
16638.4, 138.4, | , 24.0, 0.0, 459.0, | ,  1000,   957,  3000,  2932, | , -3.4, 450.7, 4.381, |, 0.0
16639.4, 139.8, | , 24.0, 0.0, 449.9, | ,  1000,   954,  3000,  2896, | , -3.4, 450.7, 4.337, |, 0.0
16640.4, 139.5, | , 24.0, 0.0, 452.7, | ,  1000,   953,  3000,  2926, | , -3.4, 463.1, 4.490, |, 0.0
16641.4, 139.2, | , 24.0, 0.0, 451.9, | ,  1000,   956,  3000,  2939, | , -3.4, 496.5, 4.834, |, 0.0
16642.4, 138.7, | , 24.0, 0.0, 459.0, | ,  1000,   957,  3000,  2934, | , -3.4, 499.5, 4.858, |, 0.0
16643.4, 138.3, | , 24.0, 0.0, 459.0, | ,  1000,   957,  3000,  2937, | , -3.4, 481.5, 4.686, |, 0.0
16644.4, 138.4, | , 24.0, 0.0, 459.1, | ,  1000,   951,  3000,  2926, | , -3.4, 491.0, 4.758, |, 0.0
16645.4, 139.3, | , 24.0, 0.0, 452.0, | ,  1000,   950,  3000,  2950, | , -3.4, 496.1, 4.836, |, 0.0
16646.4, 139.7, | , 24.0, 0.0, 451.7, | ,  1000,   956,  3000,  2922, | , -3.4, 528.3, 5.119, |, 0.0
16647.5, 139.0, | , 24.0, 0.0, 453.3, | ,  1000,   955,  3000,  2941, | , -3.4, 530.8, 5.170, |, 0.0
16648.5, 138.5, | , 24.0, 0.0, 458.5, | ,  1000,   962,  3000,  2944, | , -3.4, 515.4, 5.032, |, 0.0
16649.5, 138.3, | , 24.0, 0.0, 458.6, | ,  1000,   961,  3000,  2926, | , -3.4, 514.1, 4.995, |, 0.0
16650.5, 139.0, | , 24.0, 0.0, 453.2, | ,  1000,   950,  3000,  2913, | , -3.4, 530.4, 5.121, |, 0.0
16651.5, 139.3, | , 24.0, 0.0, 451.2, | ,  1000,   955,  3000,  2922, | , -3.4, 518.4, 5.024, |, 0.0
16652.5, 139.6, | , 24.0, 0.0, 452.2, | ,  1000,   949,  3000,  2956, | , -3.4, 528.3, 5.157, |, 0.0
16653.5, 138.9, | , 24.0, 0.0, 453.1, | ,  1000,   958,  3000,  2917, | , -3.4, 549.7, 5.324, |, 0.0
16654.6, 138.3, | , 24.0, 0.0, 458.4, | ,  1000,   960,  3000,  2946, | , -3.4, 521.4, 5.090, |, 0.0
16655.6, 138.6, | , 24.0, 0.0, 458.7, | ,  1000,   962,  3000,  2923, | , -3.4, 521.4, 5.063, |, 0.0
16656.6, 139.3, | , 24.0, 0.0, 453.7, | ,  1000,   953,  3000,  2921, | , -3.4, 520.5, 5.040, |, 0.0
