Repository: jdhuang-csm/Ru-BCA

## Methods
* (BaO)<sub>x</sub>-(CaO)<sub>y</sub>-(Al<sub>2</sub>O<sub>3</sub>)<sub>1-x-y</sub> (BCA) catalyst supports were synthesized via sol-gel and solid-state methods. 
* Ru/BCA catalysts were prepared via incipient wetness impregnation to achieve 1 wt. % Ru loading.
* Ammonia synthesis rates were measured for Ru/BCA catalysts in a packed-bed reactor at 480-600<sup>o</sup>C, 10 bar, and space velocities up to 1.3 x 10<sup>6</sup> ml g<sub>cat</sub><sup>-1</sup> h<sup>-1</sup>.
* A machine learning (ML) model was employed to improve understanding of the behavior of Ru/BCA catalysts.
* A microkinetic model was developed to describe the best-performing catalyst.

File: data/init_files_Cadigan/BCA512.txt (part 42 of 43)
********** Start test **********
Elapsed time, Pressure, | , LJtemp(C), Inner-Temp, Outer-Temp, | , N2-set, N2-flow, H2-set, H2-flow, | , pH, NH3_ppm, NH3_Prod_rate, |, In222Temp
16268.8, 139.9, | , 23.7, 0.0, 298.2, | ,  1000,   959,  3000,  2921, | , -3.4, -20.2, -0.159, |, 0.0
16269.8, 140.4, | , 23.7, 0.0, 297.8, | ,  1000,   955,  3000,  2937, | , -3.4,  -6.5, -0.051, |, 0.0
16270.8, 138.8, | , 23.7, 0.0, 305.5, | ,  1000,   955,  3000,  2930, | , -3.4, -15.4, -0.122, |, 0.0
16271.8, 139.2, | , 23.7, 0.0, 306.1, | ,  1000,   951,  3000,  2918, | , -3.4, -17.6, -0.138, |, 0.0
16272.9, 138.9, | , 23.7, 0.0, 305.3, | ,  1000,   955,  3000,  2926, | , -3.4, -19.3, -0.152, |, 0.0
16273.9, 139.7, | , 23.7, 0.0, 299.4, | ,  1000,   947,  3000,  2929, | , -3.4, -19.3, -0.152, |, 0.0
16274.9, 139.9, | , 23.7, 0.0, 297.5, | ,  1000,   945,  3000,  2910, | , -3.4,  -7.7, -0.061, |, 0.0
16275.9, 139.9, | , 23.7, 0.0, 300.6, | ,  1000,   957,  3000,  2925, | , -3.4,  11.5, 0.091, |, 0.0
16276.9, 138.8, | , 23.7, 0.0, 305.3, | ,  1000,   955,  3000,  2933, | , -3.4, -13.3, -0.105, |, 0.0
16277.9, 138.8, | , 23.7, 0.0, 305.6, | ,  1000,   951,  3000,  2937, | , -3.4, -17.2, -0.135, |, 0.0
16278.9, 139.3, | , 23.7, 0.0, 305.6, | ,  1000,   956,  3000,  2923, | , -3.4,  11.5, 0.091, |, 0.0
16279.9, 139.7, | , 23.7, 0.0, 299.5, | ,  1000,   947,  3000,  2922, | , -3.4, -12.4, -0.098, |, 0.0
16280.9, 139.8, | , 23.7, 0.0, 298.9, | ,  1000,   956,  3000,  2926, | , -3.4,  -7.7, -0.061, |, 0.0
16282.0, 140.3, | , 23.7, 0.0, 299.1, | ,  1000,   946,  3000,  2937, | , -3.4, -17.6, -0.139, |, 0.0
16283.0, 138.8, | , 23.7, 0.0, 305.4, | ,  1000,   957,  3000,  2918, | , -3.4, -17.2, -0.135, |, 0.0
16284.0, 138.9, | , 23.7, 0.0, 305.3, | ,  1000,   958,  3000,  2938, | , -3.4,  -7.7, -0.061, |, 0.0
16285.0, 138.8, | , 23.7, 0.0, 305.0, | ,  1000,   955,  3000,  2948, | , -3.4, -10.3, -0.082, |, 0.0
16286.0, 140.3, | , 23.7, 0.0, 298.8, | ,  1000,   946,  3000,  2939, | , -3.4, -16.7, -0.132, |, 0.0
16287.0, 139.9, | , 23.7, 0.0, 297.0, | ,  1000,   949,  3000,  2926, | , -3.4, -17.2, -0.135, |, 0.0
16288.0, 139.9, | , 23.7, 0.0, 297.5, | ,  1000,   955,  3000,  2924, | , -3.4,   2.5, 0.020, |, 0.0
16289.1, 139.4, | , 23.7, 0.0, 305.1, | ,  1000,   954,  3000,  2921, | , -3.4,  14.5, 0.114, |, 0.0
16290.1, 138.9, | , 23.7, 0.0, 305.0, | ,  1000,   957,  3000,  2929, | , -3.4,  -3.0, -0.024, |, 0.0
16291.1, 139.0, | , 23.7, 0.0, 303.7, | ,  1000,   953,  3000,  2933, | , -3.4,  11.1, 0.088, |, 0.0
16292.1, 139.7, | , 23.7, 0.0, 298.7, | ,  1000,   949,  3000,  2930, | , -3.4,  -0.0, -0.000, |, 0.0
16293.1, 140.0, | , 23.7, 0.0, 297.2, | ,  1000,   947,  3000,  2940, | , -3.4,  12.0, 0.094, |, 0.0
16294.1, 139.8, | , 23.7, 0.0, 296.6, | ,  1000,   949,  3000,  2926, | , -3.4, -17.2, -0.135, |, 0.0
16295.1, 138.9, | , 23.7, 0.0, 304.5, | ,  1000,   954,  3000,  2932, | , -3.4,   3.8, 0.030, |, 0.0
16296.2, 139.0, | , 23.7, 0.0, 303.8, | ,  1000,   949,  3000,  2918, | , -3.4, -18.0, -0.142, |, 0.0
16297.2, 138.9, | , 23.7, 0.0, 304.5, | ,  1000,   947,  3000,  2941, | , -3.4,   6.8, 0.054, |, 0.0
16298.2, 140.3, | , 23.7, 0.0, 297.1, | ,  1000,   958,  3000,  2922, | , -3.4,  -3.9, -0.031, |, 0.0
16299.2, 139.9, | , 23.7, 0.0, 296.2, | ,  1000,   953,  3000,  2926, | , -3.4, -16.3, -0.128, |, 0.0
16300.2, 138.9, | , 23.7, 0.0, 304.5, | ,  1000,   955,  3000,  2938, | , -3.4, -14.6, -0.115, |, 0.0
16301.2, 139.4, | , 23.7, 0.0, 304.0, | ,  1000,   950,  3000,  2935, | , -3.4,  10.7, 0.084, |, 0.0
16302.2, 138.8, | , 23.7, 0.0, 303.9, | ,  1000,   952,  3000,  2923, | , -3.4, -16.3, -0.128, |, 0.0
16303.2, 139.7, | , 23.7, 0.0, 298.6, | ,  1000,   950,  3000,  2924, | , -3.4, -14.2, -0.111, |, 0.0
16304.2, 139.9, | , 23.7, 0.0, 297.1, | ,  1000,   947,  3000,  2924, | , -3.4,   4.3, 0.033, |, 0.0
16305.2, 139.9, | , 23.7, 0.0, 299.7, | ,  1000,   952,  3000,  2914, | , -3.4, -12.0, -0.094, |, 0.0
16306.3, 138.9, | , 23.7, 0.0, 303.4, | ,  1000,   961,  3000,  2928, | , -3.4, -18.4, -0.146, |, 0.0
16307.3, 138.9, | , 23.7, 0.0, 303.8, | ,  1000,   950,  3000,  2931, | , -3.4,   4.7, 0.037, |, 0.0
16308.3, 139.1, | , 23.7, 0.0, 304.8, | ,  1000,   954,  3000,  2915, | , -3.4, -18.0, -0.142, |, 0.0
16309.3, 139.6, | , 23.7, 0.0, 298.5, | ,  1000,   953,  3000,  2909, | , -3.4, -20.2, -0.158, |, 0.0
16310.3, 139.8, | , 23.7, 0.0, 297.4, | ,  1000,   955,  3000,  2921, | , -3.4, -20.2, -0.159, |, 0.0
16311.3, 140.2, | , 23.7, 0.0, 296.9, | ,  1000,   955,  3000,  2924, | , -3.4, -21.9, -0.172, |, 0.0
16312.3, 139.3, | , 23.7, 0.0, 304.5, | ,  1000,   961,  3000,  2915, | , -3.4,  -6.0, -0.047, |, 0.0
16313.3, 138.9, | , 23.7, 0.0, 304.2, | ,  1000,   959,  3000,  2931, | , -3.4, -14.2, -0.112, |, 0.0
16314.4, 139.3, | , 23.7, 0.0, 304.3, | ,  1000,   955,  3000,  2940, | , -3.4, -14.2, -0.112, |, 0.0
16315.4, 140.1, | , 23.7, 0.0, 298.1, | ,  1000,   950,  3000,  2910, | , -3.4, -21.4, -0.168, |, 0.0
16316.4, 140.0, | , 23.7, 0.0, 295.9, | ,  1000,   954,  3000,  2930, | , -3.4, -20.6, -0.162, |, 0.0
16317.4, 139.8, | , 23.7, 0.0, 296.8, | ,  1000,   947,  3000,  2937, | , -3.4, -19.3, -0.152, |, 0.0
16318.4, 139.2, | , 23.7, 0.0, 304.5, | ,  1000,   955,  3000,  2924, | , -3.4, -15.0, -0.118, |, 0.0
16319.4, 139.2, | , 23.7, 0.0, 304.3, | ,  1000,   957,  3000,  2928, | , -3.4, -15.9, -0.125, |, 0.0
16320.4, 138.7, | , 23.7, 0.0, 304.1, | ,  1000,   959,  3000,  2905, | , -3.4, -16.7, -0.131, |, 0.0
16321.4, 139.7, | , 23.7, 0.0, 297.7, | ,  1000,   944,  3000,  2929, | , -3.4,   5.5, 0.044, |, 0.0
16322.4, 140.3, | , 23.7, 0.0, 297.0, | ,  1000,   953,  3000,  2926, | , -3.4,   7.3, 0.057, |, 0.0
16323.5, 139.7, | , 23.7, 0.0, 296.3, | ,  1000,   951,  3000,  2948, | , -3.4, -12.0, -0.095, |, 0.0
16324.5, 138.9, | , 23.7, 0.0, 303.9, | ,  1000,   953,  3000,  2937, | , -3.4,  -6.9, -0.054, |, 0.0
16325.5, 139.3, | , 23.7, 0.0, 304.0, | ,  1000,   955,  3000,  2924, | , -3.4,   0.8, 0.007, |, 0.0
16326.5, 139.0, | , 23.7, 0.0, 303.0, | ,  1000,   949,  3000,  2917, | , -3.4, -10.7, -0.084, |, 0.0
16327.5, 140.2, | , 23.7, 0.0, 296.5, | ,  1000,   944,  3000,  2907, | , -3.4, -17.2, -0.134, |, 0.0
16328.5, 140.3, | , 23.7, 0.0, 296.7, | ,  1000,   953,  3000,  2936, | , -3.4, -20.6, -0.163, |, 0.0
16329.5, 138.8, | , 23.7, 0.0, 303.3, | ,  1000,   952,  3000,  2918, | , -3.4, -16.3, -0.128, |, 0.0
16330.5, 138.8, | , 23.7, 0.0, 303.3, | ,  1000,   953,  3000,  2909, | , -3.4, -18.4, -0.145, |, 0.0
16331.6, 139.4, | , 23.7, 0.0, 302.8, | ,  1000,   948,  3000,  2928, | , -3.4, -15.4, -0.122, |, 0.0
16332.6, 140.1, | , 23.7, 0.0, 297.4, | ,  1000,   945,  3000,  2932, | , -3.4,  -9.0, -0.071, |, 0.0
16333.6, 140.0, | , 23.7, 0.0, 295.7, | ,  1000,   953,  3000,  2934, | , -3.4, -18.0, -0.142, |, 0.0
16334.6, 140.2, | , 23.7, 0.0, 297.1, | ,  1000,   959,  3000,  2921, | , -3.4,   1.3, 0.010, |, 0.0
16335.6, 139.0, | , 23.7, 0.0, 302.8, | ,  1000,   956,  3000,  2926, | , -3.4,  -5.6, -0.044, |, 0.0
16336.6, 139.2, | , 23.7, 0.0, 302.0, | ,  1000,   955,  3000,  2937, | , -3.4, -19.7, -0.156, |, 0.0
16337.6, 138.9, | , 23.7, 0.0, 303.4, | ,  1000,   955,  3000,  2914, | , -3.4, -16.7, -0.131, |, 0.0
16338.6, 140.0, | , 23.7, 0.0, 297.1, | ,  1000,   945,  3000,  2924, | , -3.4,  10.7, 0.084, |, 0.0
16339.6, 139.9, | , 23.7, 0.0, 295.4, | ,  1000,   955,  3000,  2922, | , -3.4, -18.0, -0.142, |, 0.0
16340.7, 139.9, | , 23.7, 0.0, 296.5, | ,  1000,   956,  3000,  2928, | , -3.4, -20.2, -0.159, |, 0.0
16341.7, 139.3, | , 23.7, 0.0, 302.8, | ,  1000,   954,  3000,  2924, | , -3.4, -15.0, -0.118, |, 0.0
16342.7, 138.9, | , 23.7, 0.0, 303.0, | ,  1000,   959,  3000,  2924, | , -3.4,  -3.0, -0.024, |, 0.0
16343.7, 138.9, | , 23.7, 0.0, 302.7, | ,  1000,   951,  3000,  2931, | , -3.4,   4.3, 0.034, |, 0.0
16344.7, 140.2, | , 23.7, 0.0, 297.1, | ,  1000,   948,  3000,  2919, | , -3.4,  -9.9, -0.078, |, 0.0
16345.7, 140.3, | , 23.7, 0.0, 295.2, | ,  1000,   952,  3000,  2926, | , -3.4, -12.9, -0.101, |, 0.0
16346.7, 139.9, | , 23.7, 0.0, 296.8, | ,  1000,   955,  3000,  2922, | , -3.4, -18.0, -0.142, |, 0.0
16347.7, 139.3, | , 23.7, 0.0, 303.2, | ,  1000,   954,  3000,  2923, | , -3.4,  -8.6, -0.068, |, 0.0
16348.8, 139.3, | , 23.7, 0.0, 303.2, | ,  1000,   958,  3000,  2937, | , -3.4, -14.6, -0.115, |, 0.0
16349.8, 138.9, | , 23.7, 0.0, 302.8, | ,  1000,   957,  3000,  2931, | , -3.4, -13.3, -0.105, |, 0.0
16350.8, 140.7, | , 23.7, 0.0, 288.8, | ,  1000,   953,  3000,  2937, | , -3.4, -18.0, -0.142, |, 0.0
16351.8, 140.8, | , 23.7, 0.0, 292.7, | ,  1000,   949,  3000,  2921, | , -3.4, -21.0, -0.165, |, 0.0
16352.8, 140.3, | , 23.7, 0.0, 291.9, | ,  1000,   955,  3000,  2917, | , -3.4,  -4.7, -0.037, |, 0.0
16353.8, 140.1, | , 23.7, 0.0, 294.2, | ,  1000,   958,  3000,  2929, | , -3.4,  -0.5, -0.004, |, 0.0
16354.8, 139.6, | , 23.7, 0.0, 299.7, | ,  1000,   951,  3000,  2940, | , -3.4,   3.8, 0.030, |, 0.0
16355.8, 139.2, | , 23.7, 0.0, 299.5, | ,  1000,   955,  3000,  2921, | , -3.4, -10.7, -0.085, |, 0.0
16356.8, 139.5, | , 23.7, 0.0, 298.4, | ,  1000,   949,  3000,  2929, | , -3.4, -19.3, -0.152, |, 0.0
16357.9, 140.2, | , 23.7, 0.0, 293.3, | ,  1000,   955,  3000,  2926, | , -3.4, -20.6, -0.162, |, 0.0
16358.9, 140.8, | , 23.7, 0.0, 292.0, | ,  1000,   952,  3000,  2942, | , -3.4, -12.0, -0.095, |, 0.0
16359.9, 140.3, | , 23.7, 0.0, 292.1, | ,  1000,   954,  3000,  2921, | , -3.4,  12.0, 0.094, |, 0.0
16360.9, 139.1, | , 23.7, 0.0, 299.3, | ,  1000,   959,  3000,  2907, | , -3.4, -17.6, -0.138, |, 0.0
16361.9, 137.1, | , 23.7, 0.0, 298.8, | ,  1000,   941,  3000,  2824, | , -3.4, -16.7, -0.128, |, 0.0
16362.9, 132.4, | , 23.7, 0.0, 298.9, | ,  1000,   926,  3000,  2740, | , -3.4, -19.3, -0.144, |, 0.0
16363.9, 129.0, | , 23.7, 0.0, 292.8, | ,  1000,   911,  3000,  2670, | , -3.4, -18.9, -0.137, |, 0.0
16364.9, 125.4, | , 23.7, 0.0, 292.8, | ,  1000,   900,  3000,  2612, | , -3.4,   3.4, 0.024, |, 0.0
16365.9, 120.9, | , 23.7, 0.0, 290.8, | ,  1000,   908,  3000,  2608, | , -3.4, -15.4, -0.110, |, 0.0
16367.0, 117.4, | , 23.7, 0.0, 297.6, | ,  1000,   913,  3000,  2652, | , -3.4, -15.0, -0.109, |, 0.0
16368.0, 116.9, | , 23.7, 0.0, 298.3, | ,  1000,   925,  3000,  2745, | , -3.4, -18.0, -0.134, |, 0.0
16369.0, 117.1, | , 23.7, 0.0, 298.2, | ,  1000,   936,  3000,  2821, | , -3.4,   0.4, 0.003, |, 0.0
16370.0, 117.8, | , 23.7, 0.0, 290.5, | ,  1000,   939,  3000,  2837, | , -3.4,  -5.6, -0.043, |, 0.0
16371.0, 117.7, | , 23.7, 0.0, 290.5, | ,  1000,   943,  3000,  2878, | , -3.4,   7.3, 0.056, |, 0.0
16372.0, 117.4, | , 23.7, 0.0, 297.6, | ,  1000,   952,  3000,  2898, | , -3.4,   7.7, 0.060, |, 0.0
16373.0, 116.9, | , 23.7, 0.0, 298.1, | ,  1000,   954,  3000,  2906, | , -3.4,  11.1, 0.087, |, 0.0
16374.0, 117.0, | , 23.7, 0.0, 298.6, | ,  1000,   955,  3000,  2918, | , -3.4, -13.3, -0.105, |, 0.0
16375.0, 117.7, | , 23.7, 0.0, 292.5, | ,  1000,   949,  3000,  2909, | , -3.4, -18.9, -0.148, |, 0.0
16376.1, 118.2, | , 23.7, 0.0, 291.3, | ,  1000,   953,  3000,  2922, | , -3.4, -21.0, -0.165, |, 0.0
16377.1, 117.9, | , 23.7, 0.0, 292.2, | ,  1000,   948,  3000,  2920, | , -3.4,  -5.2, -0.041, |, 0.0
16378.1, 117.1, | , 23.7, 0.0, 298.6, | ,  1000,   958,  3000,  2929, | , -3.4,   1.3, 0.010, |, 0.0
16379.1, 117.5, | , 23.7, 0.0, 298.8, | ,  1000,   958,  3000,  2924, | , -3.4, -16.3, -0.129, |, 0.0
16380.1, 117.2, | , 23.7, 0.0, 298.3, | ,  1000,   955,  3000,  2928, | , -3.4,  13.7, 0.108, |, 0.0
16381.1, 118.0, | , 23.7, 0.0, 291.9, | ,  1000,   980,  3000,  2910, | , -3.4,  -9.4, -0.075, |, 0.0
16382.1, 118.5, | , 23.7, 0.0, 290.3, | ,  1000,   989,  3000,  2947, | , -3.4, -17.6, -0.141, |, 0.0
16383.1, 118.1, | , 23.7, 0.0, 291.2, | ,  1000,   979,  3000,  3335, | , -3.4,  -3.5, -0.030, |, 0.0
16384.2, 117.2, | , 23.7, 0.0, 298.3, | ,  1000,   998,  3000,  3345, | , -3.4,  -0.9, -0.008, |, 0.0
16385.2, 117.6, | , 23.7, 0.0, 298.4, | ,  1000,  1006,  3000,  3248, | , -3.4,   4.3, 0.037, |, 0.0
16386.2, 117.2, | , 23.7, 0.0, 298.5, | ,  1000,   990,  3000,  3129, | , -3.4, -19.7, -0.165, |, 0.0
16387.2, 114.7, | , 23.7, 0.0, 291.4, | ,  1000,   957,  3000,  2914, | , -3.4, -21.4, -0.169, |, 0.0
16388.2, 110.7, | , 23.7, 0.0, 290.5, | ,  1000,   934,  3000,  2776, | , -3.4,   0.4, 0.003, |, 0.0
16389.2, 106.1, | , 23.7, 0.0, 292.6, | ,  1000,   925,  3000,  2683, | , -3.4,   7.7, 0.056, |, 0.0
16390.2, 100.6, | , 23.7, 0.0, 297.9, | ,  1000,   917,  3000,  2633, | , -3.4, -16.3, -0.118, |, 0.0
16391.2, 96.6, | , 23.7, 0.0, 298.0, | ,  1000,   907,  3000,  2620, | , -3.4,   4.3, 0.031, |, 0.0
16392.3, 96.2, | , 23.7, 0.0, 297.3, | ,  1000,   917,  3000,  2709, | , -3.4,   6.4, 0.047, |, 0.0
16393.3, 96.3, | , 23.7, 0.0, 291.4, | ,  1000,   932,  3000,  2785, | , -3.4,   9.8, 0.074, |, 0.0
16394.3, 96.4, | , 23.7, 0.0, 290.3, | ,  1000,   940,  3000,  3057, | , -3.4,  -7.7, -0.063, |, 0.0
16395.3, 96.9, | , 23.7, 0.0, 291.1, | ,  1000,   943,  3000,  3260, | , -3.4,  -3.0, -0.026, |, 0.0
16396.3, 95.9, | , 23.7, 0.0, 297.4, | ,  1000,   949,  3000,  3252, | , -3.4, -11.6, -0.099, |, 0.0
16397.3, 96.1, | , 23.7, 0.0, 296.6, | ,  1000,   963,  3000,  3162, | , -3.4, -18.9, -0.158, |, 0.0
16398.3, 96.3, | , 23.7, 0.0, 297.7, | ,  1000,   992,  3000,  3063, | , -3.4, -19.7, -0.162, |, 0.0
16399.3, 97.3, | , 23.7, 0.0, 287.0, | ,  1000,  1010,  3000,  3016, | , -3.4,  -0.9, -0.007, |, 0.0
16400.3, 96.8, | , 23.7, 0.0, 289.7, | ,  1000,  1001,  3000,  2972, | , -3.4, -21.0, -0.170, |, 0.0
16401.4, 95.1, | , 23.7, 0.0, 295.5, | ,  1000,   985,  3000,  2947, | , -3.4, -19.7, -0.158, |, 0.0
16402.4, 91.5, | , 23.7, 0.0, 296.5, | ,  1000,   952,  3000,  2798, | , -3.4, -21.0, -0.160, |, 0.0
16403.4, 87.3, | , 23.7, 0.0, 296.9, | ,  1000,   934,  3000,  2712, | , -3.4, -17.2, -0.127, |, 0.0
16404.4, 83.3, | , 23.7, 0.0, 296.8, | ,  1000,   919,  3000,  2676, | , -3.4, -21.9, -0.160, |, 0.0
16405.4, 80.3, | , 23.7, 0.0, 289.1, | ,  1000,   911,  3000,  2663, | , -3.4, -18.9, -0.137, |, 0.0
16406.4, 78.6, | , 23.7, 0.0, 289.0, | ,  1000,   916,  3000,  2698, | , -3.4, -17.2, -0.126, |, 0.0
16407.4, 77.9, | , 23.7, 0.0, 295.9, | ,  1000,   933,  3000,  2772, | , -3.4,   0.4, 0.003, |, 0.0
16408.5, 78.1, | , 23.7, 0.0, 296.6, | ,  1000,   941,  3000,  3100, | , -3.4,  15.8, 0.130, |, 0.0
16409.5, 78.0, | , 23.7, 0.0, 296.6, | ,  1000,   947,  3000,  3211, | , -3.4,  -8.6, -0.073, |, 0.0
16410.5, 78.6, | , 23.7, 0.0, 290.4, | ,  1000,   948,  3000,  3282, | , -3.4, -20.2, -0.173, |, 0.0
16411.5, 78.7, | , 23.7, 0.0, 288.7, | ,  1000,   977,  3000,  3152, | , -3.4, -10.3, -0.086, |, 0.0
16412.5, 78.9, | , 23.7, 0.0, 290.2, | ,  1000,  1003,  3000,  3069, | , -3.4, -10.7, -0.089, |, 0.0
16413.5, 78.1, | , 23.7, 0.0, 296.5, | ,  1000,  1016,  3000,  3024, | , -3.4, -18.4, -0.151, |, 0.0
16414.5, 78.4, | , 23.7, 0.0, 296.5, | ,  1000,   983,  3000,  2982, | , -3.4,  -8.6, -0.069, |, 0.0
16415.5, 75.9, | , 23.7, 0.0, 296.5, | ,  1000,   963,  3000,  2906, | , -3.4, -18.0, -0.142, |, 0.0
16416.5, 71.7, | , 23.7, 0.0, 290.2, | ,  1000,   937,  3000,  2755, | , -3.4, -12.4, -0.093, |, 0.0
16417.6, 67.1, | , 23.7, 0.0, 288.4, | ,  1000,   921,  3000,  2668, | , -3.4,  -6.0, -0.044, |, 0.0
16418.6, 63.0, | , 23.7, 0.0, 290.0, | ,  1000,   909,  3000,  2621, | , -3.4,  -8.2, -0.059, |, 0.0
16419.6, 58.2, | , 23.7, 0.0, 296.1, | ,  1000,   911,  3000,  2627, | , -3.4,  16.3, 0.117, |, 0.0
16420.6, 56.1, | , 23.7, 0.0, 296.5, | ,  1000,   917,  3000,  2665, | , -3.4,  22.7, 0.165, |, 0.0
16421.6, 55.8, | , 23.7, 0.0, 296.3, | ,  1000,   927,  3000,  2745, | , -3.4,  39.8, 0.297, |, 0.0
16422.6, 56.3, | , 23.7, 0.0, 289.2, | ,  1000,   958,  3000,  3181, | , -3.4,  36.4, 0.306, |, 0.0
16423.6, 56.4, | , 23.7, 0.0, 288.3, | ,  1000,   956,  3000,  3342, | , -3.4,  45.4, 0.396, |, 0.0
16424.6, 56.8, | , 23.7, 0.0, 284.3, | ,  1000,   976,  3000,  3174, | , -3.4,  24.0, 0.202, |, 0.0
16425.7, 56.0, | , 23.7, 0.0, 296.1, | ,  1000,   984,  3000,  3075, | , -3.4,   3.8, 0.032, |, 0.0
16426.7, 56.0, | , 23.7, 0.0, 296.0, | ,  1000,   987,  3000,  3020, | , -3.4,  -0.9, -0.007, |, 0.0
16427.7, 56.2, | , 23.7, 0.0, 295.2, | ,  1000,   991,  3000,  3000, | , -3.4,  -1.7, -0.014, |, 0.0
16428.7, 56.6, | , 23.7, 0.0, 290.0, | ,  1000,   980,  3000,  2962, | , -3.4,  29.1, 0.233, |, 0.0
16429.7, 55.4, | , 23.7, 0.0, 288.0, | ,  1000,   967,  3000,  2948, | , -3.4,  16.3, 0.129, |, 0.0
16430.7, 50.5, | , 23.7, 0.0, 290.5, | ,  1000,   936,  3000,  2802, | , -3.4,  18.8, 0.143, |, 0.0
16431.7, 45.5, | , 23.7, 0.0, 295.9, | ,  1000,   928,  3000,  2696, | , -3.4,  36.0, 0.265, |, 0.0
16432.7, 41.4, | , 23.7, 0.0, 294.8, | ,  1000,   919,  3000,  2650, | , -3.4,  27.0, 0.195, |, 0.0
16433.7, 37.9, | , 23.7, 0.0, 295.6, | ,  1000,   914,  3000,  2640, | , -3.4,  54.4, 0.393, |, 0.0
16434.8, 36.7, | , 23.7, 0.0, 283.8, | ,  1000,   911,  3000,  2690, | , -3.4, 116.1, 0.849, |, 0.0
16435.8, 36.0, | , 23.7, 0.0, 287.7, | ,  1000,   925,  3000,  2747, | , -3.4, 147.8, 1.102, |, 0.0
16436.8, 35.6, | , 23.7, 0.0, 295.3, | ,  1000,   945,  3000,  3170, | , -3.4, 149.1, 1.246, |, 0.0
16437.8, 35.8, | , 23.7, 0.0, 294.5, | ,  1000,   952,  3000,  3287, | , -3.4, 115.2, 0.992, |, 0.0
16438.8, 35.8, | , 23.7, 0.0, 295.5, | ,  1000,   959,  3000,  3195, | , -3.4, 104.5, 0.881, |, 0.0
16439.8, 36.1, | , 23.7, 0.0, 287.9, | ,  1000,   985,  3000,  3094, | , -3.4,  67.7, 0.560, |, 0.0
16440.8, 36.1, | , 23.7, 0.0, 287.3, | ,  1000,   997,  3000,  3028, | , -3.4,  57.0, 0.466, |, 0.0
16441.8, 36.2, | , 23.7, 0.0, 287.6, | ,  1000,   991,  3000,  3003, | , -3.4,  69.8, 0.566, |, 0.0
16442.8, 36.0, | , 23.7, 0.0, 294.0, | ,  1000,   991,  3000,  2985, | , -3.4,  75.0, 0.605, |, 0.0
16443.9, 35.9, | , 23.7, 0.0, 295.4, | ,  1000,   975,  3000,  2963, | , -3.4,  84.4, 0.675, |, 0.0
16444.9, 35.8, | , 23.7, 0.0, 295.9, | ,  1000,   970,  3000,  2944, | , -3.4,  88.7, 0.705, |, 0.0
16445.9, 32.2, | , 23.7, 0.0, 289.4, | ,  1000,   950,  3000,  2826, | , -3.4, 115.7, 0.887, |, 0.0
16446.9, 26.7, | , 23.7, 0.0, 287.7, | ,  1000,   931,  3000,  2745, | , -3.4, 110.1, 0.822, |, 0.0
16447.9, 22.1, | , 23.7, 0.0, 286.5, | ,  1000,   917,  3000,  2674, | , -3.4, 110.1, 0.803, |, 0.0
16448.9, 18.1, | , 23.7, 0.0, 294.6, | ,  1000,   916,  3000,  2658, | , -3.4, 153.4, 1.113, |, 0.0
16449.9, 16.8, | , 23.7, 0.0, 294.6, | ,  1000,   910,  3000,  2674, | , -3.4, 199.6, 1.453, |, 0.0
16450.9, 16.2, | , 23.7, 0.0, 294.7, | ,  1000,   928,  3000,  2727, | , -3.4, 287.5, 2.133, |, 0.0
16452.0, 16.2, | , 23.7, 0.0, 288.4, | ,  1000,   933,  3000,  2989, | , -3.4, 285.7, 2.275, |, 0.0
16453.0, 16.2, | , 23.7, 0.0, 286.3, | ,  1000,   951,  3000,  3274, | , -3.4, 232.2, 1.992, |, 0.0
16454.0, 16.2, | , 23.7, 0.0, 288.4, | ,  1000,   962,  3000,  3223, | , -3.4, 190.6, 1.620, |, 0.0
16455.0, 16.2, | , 23.7, 0.0, 294.5, | ,  1000,   990,  3000,  3124, | , -3.4, 171.8, 1.435, |, 0.0
16456.0, 16.2, | , 23.7, 0.0, 294.3, | ,  1000,   997,  3000,  3042, | , -3.4, 191.1, 1.567, |, 0.0
16457.0, 16.2, | , 23.7, 0.0, 294.3, | ,  1000,   993,  3000,  3006, | , -3.4, 170.9, 1.388, |, 0.0
16458.0, 16.3, | , 23.7, 0.0, 287.4, | ,  1000,   975,  3000,  2979, | , -3.4, 177.8, 1.427, |, 0.0
16459.0, 12.9, | , 23.7, 0.0, 286.6, | ,  1000,   960,  3000,  2931, | , -3.4, 205.6, 1.624, |, 0.0
16460.1, 7.4, | , 23.7, 0.0, 286.4, | ,  1000,   941,  3000,  2793, | , -3.4, 152.9, 1.160, |, 0.0
16461.1, 3.9, | , 23.7, 0.0, 294.8, | ,  1000,   934,  3000,  2718, | , -3.4, 131.5, 0.975, |, 0.0
16462.1, 2.2, | , 23.7, 0.0, 294.3, | ,  1000,   925,  3000,  2719, | , -3.4, 161.1, 1.191, |, 0.0
16463.1, 1.0, | , 23.7, 0.0, 293.3, | ,  1000,   928,  3000,  2734, | , -3.4, 218.1, 1.622, |, 0.0
16464.1, 0.4, | , 23.7, 0.0, 288.2, | ,  1000,   933,  3000,  2768, | , -3.4, 283.2, 2.128, |, 0.0
16465.1, 0.3, | , 23.7, 0.0, 288.9, | ,  1000,   938,  3000,  3084, | , -3.4, 279.3, 2.281, |, 0.0
16466.1, 0.1, | , 23.7, 0.0, 287.3, | ,  1000,   944,  3000,  3057, | , -3.4, 263.9, 2.143, |, 0.0
16467.1, 0.0, | , 23.7, 0.0, 294.2, | ,  1000,   984,  3000,  3006, | , -3.4, 240.8, 1.950, |, 0.0
16468.2, 0.1, | , 23.7, 0.0, 293.5, | ,  1000,   997,  3000,  2973, | , -3.4, 224.5, 1.809, |, 0.0
16469.2, 0.1, | , 23.7, 0.0, 294.3, | ,  1000,   967,  3000,  2953, | , -3.4, 218.1, 1.736, |, 0.0
16470.2, 0.1, | , 23.7, 0.0, 286.7, | ,  1000,   952,  3000,  2927, | , -3.4, 220.2, 1.734, |, 0.0
16471.2, 0.1, | , 23.7, 0.0, 286.2, | ,  1000,   958,  3000,  2935, | , -3.4, 221.5, 1.751, |, 0.0
16472.2, 0.1, | , 23.7, 0.0, 294.6, | ,  1000,   959,  3000,  2922, | , -3.4, 231.3, 1.823, |, 0.0
16473.2, 0.0, | , 23.7, 0.0, 293.4, | ,  1000,   960,  3000,  2937, | , -3.4, 263.5, 2.084, |, 0.0
16474.2, 0.1, | , 23.7, 0.0, 294.8, | ,  1000,   957,  3000,  2921, | , -3.4, 251.5, 1.980, |, 0.0
16475.2, 0.1, | , 23.7, 0.0, 288.3, | ,  1000,   954,  3000,  2926, | , -3.4, 237.3, 1.869, |, 0.0
16476.2, 0.1, | , 23.7, 0.0, 286.5, | ,  1000,   946,  3000,  2910, | , -3.4, 247.6, 1.938, |, 0.0
16477.3, 0.1, | , 23.7, 0.0, 288.4, | ,  1000,   953,  3000,  2929, | , -3.4, 260.5, 2.053, |, 0.0
16478.3, 0.1, | , 23.7, 0.0, 293.5, | ,  1000,   958,  3000,  2929, | , -3.4, 279.3, 2.204, |, 0.0
16479.3, 0.0, | , 23.7, 0.0, 294.5, | ,  1000,   958,  3000,  2923, | , -3.4, 254.5, 2.005, |, 0.0
16480.3, 0.1, | , 23.7, 0.0, 294.4, | ,  1000,   954,  3000,  2911, | , -3.4, 264.3, 2.074, |, 0.0
16481.3, 0.1, | , 23.7, 0.0, 288.1, | ,  1000,   948,  3000,  2928, | , -3.4, 272.0, 2.141, |, 0.0
16482.3, 0.1, | , 23.7, 0.0, 286.5, | ,  1000,   954,  3000,  2929, | , -3.4, 262.2, 2.067, |, 0.0
16483.3, 0.1, | , 23.7, 0.0, 286.4, | ,  1000,   956,  3000,  2931, | , -3.4, 273.3, 2.157, |, 0.0
16484.3, 0.1, | , 23.7, 0.0, 294.4, | ,  1000,   959,  3000,  2937, | , -3.4, 266.9, 2.111, |, 0.0
16485.4, 0.1, | , 23.7, 0.0, 294.2, | ,  1000,   950,  3000,  2928, | , -3.4, 262.2, 2.064, |, 0.0
16486.4, 0.1, | , 23.7, 0.0, 294.5, | ,  1000,   953,  3000,  2935, | , -3.4, 264.8, 2.090, |, 0.0
16487.4, 0.1, | , 23.7, 0.0, 287.8, | ,  1000,   953,  3000,  2933, | , -3.4, 292.2, 2.305, |, 0.0
16488.4, 0.1, | , 23.7, 0.0, 286.6, | ,  1000,   955,  3000,  2927, | , -3.4, 267.8, 2.110, |, 0.0
16489.4, 0.1, | , 23.7, 0.0, 288.9, | ,  1000,   956,  3000,  2915, | , -3.4, 260.0, 2.044, |, 0.0
16490.4, 0.0, | , 23.7, 0.0, 294.5, | ,  1000,   960,  3000,  2924, | , -3.4, 255.8, 2.016, |, 0.0
16491.4, 0.1, | , 23.7, 0.0, 294.9, | ,  1000,   951,  3000,  2932, | , -3.4, 277.2, 2.185, |, 0.0
16492.4, 0.1, | , 23.7, 0.0, 295.0, | ,  1000,   959,  3000,  2926, | , -3.4, 265.2, 2.091, |, 0.0
16493.4, 0.1, | , 23.7, 0.0, 287.7, | ,  1000,   956,  3000,  2931, | , -3.4, 248.9, 1.964, |, 0.0
16494.5, 0.1, | , 23.7, 0.0, 287.0, | ,  1000,   958,  3000,  2928, | , -3.4, 246.8, 1.947, |, 0.0
16495.5, 0.1, | , 23.7, 0.0, 286.8, | ,  1000,   952,  3000,  2923, | , -3.4, 235.6, 1.854, |, 0.0
16496.5, 0.1, | , 23.7, 0.0, 294.7, | ,  1000,   957,  3000,  2944, | , -3.4, 234.8, 1.859, |, 0.0
16497.5, 0.1, | , 23.7, 0.0, 294.6, | ,  1000,   961,  3000,  2925, | , -3.4, 252.3, 1.991, |, 0.0
16498.5, 0.1, | , 23.7, 0.0, 293.8, | ,  1000,   956,  3000,  2907, | , -3.4, 224.5, 1.761, |, 0.0
16499.5, 0.1, | , 23.7, 0.0, 288.3, | ,  1000,   955,  3000,  2933, | , -3.4, 231.8, 1.829, |, 0.0
16500.5, 0.1, | , 23.7, 0.0, 288.9, | ,  1000,   952,  3000,  2919, | , -3.4, 215.1, 1.690, |, 0.0
16501.5, 0.1, | , 23.7, 0.0, 288.1, | ,  1000,   953,  3000,  2930, | , -3.4, 215.1, 1.695, |, 0.0
16502.6, 0.0, | , 23.7, 0.0, 294.4, | ,  1000,   956,  3000,  2914, | , -3.4, 200.9, 1.579, |, 0.0
16503.6, 0.1, | , 23.7, 0.0, 293.7, | ,  1000,   956,  3000,  2932, | , -3.4, 198.8, 1.569, |, 0.0
16504.6, 0.1, | , 23.7, 0.0, 294.4, | ,  1000,   957,  3000,  2934, | , -3.4, 191.9, 1.516, |, 0.0
16505.6, 0.1, | , 23.7, 0.0, 287.4, | ,  1000,   949,  3000,  2911, | , -3.4, 182.5, 1.430, |, 0.0
16506.6, 0.0, | , 23.7, 0.0, 286.1, | ,  1000,   956,  3000,  2926, | , -3.4, 204.8, 1.614, |, 0.0
16507.6, 0.1, | , 23.7, 0.0, 293.9, | ,  1000,   956,  3000,  2928, | , -3.4, 188.5, 1.487, |, 0.0
16508.6, 0.1, | , 23.7, 0.0, 293.3, | ,  1000,   951,  3000,  2926, | , -3.4, 167.9, 1.322, |, 0.0
16509.6, 0.0, | , 23.7, 0.0, 294.1, | ,  1000,   958,  3000,  2936, | , -3.4, 165.4, 1.307, |, 0.0
16510.6, 0.1, | , 23.7, 0.0, 287.7, | ,  1000,   958,  3000,  2915, | , -3.4, 154.6, 1.216, |, 0.0
16511.6, 0.1, | , 23.7, 0.0, 286.4, | ,  1000,   947,  3000,  2912, | , -3.4, 149.1, 1.168, |, 0.0
16512.7, 0.1, | , 23.7, 0.0, 288.8, | ,  1000,   949,  3000,  2911, | , -3.4, 154.6, 1.212, |, 0.0
16513.7, 0.1, | , 23.7, 0.0, 293.2, | ,  1000,   956,  3000,  2951, | , -3.4, 137.5, 1.091, |, 0.0
16514.7, 0.0, | , 23.7, 0.0, 294.5, | ,  1000,   956,  3000,  2929, | , -3.4, 162.8, 1.284, |, 0.0
16515.7, 0.1, | , 23.7, 0.0, 294.4, | ,  1000,   954,  3000,  2918, | , -3.4, 123.4, 0.970, |, 0.0
16516.7, 0.1, | , 23.7, 0.0, 287.8, | ,  1000,   949,  3000,  2938, | , -3.4, 132.4, 1.045, |, 0.0
16517.7, 0.1, | , 23.7, 0.0, 286.5, | ,  1000,   955,  3000,  2922, | , -3.4, 105.4, 0.830, |, 0.0
16518.7, 0.0, | , 23.7, 0.0, 285.4, | ,  1000,   951,  3000,  2920, | , -3.4, 105.8, 0.832, |, 0.0
16519.7, 0.1, | , 23.7, 0.0, 294.5, | ,  1000,   953,  3000,  2934, | , -3.4, 101.5, 0.801, |, 0.0
16520.8, 0.0, | , 23.7, 0.0, 294.2, | ,  1000,   956,  3000,  2926, | , -3.4,  94.7, 0.746, |, 0.0
16521.8, 0.1, | , 23.7, 0.0, 295.0, | ,  1000,   957,  3000,  2944, | , -3.4,  84.0, 0.665, |, 0.0
16522.8, 0.0, | , 23.7, 0.0, 288.2, | ,  1000,   949,  3000,  2933, | , -3.4, 100.2, 0.790, |, 0.0
16523.8, 0.1, | , 23.7, 0.0, 286.5, | ,  1000,   951,  3000,  2936, | , -3.4,  78.0, 0.615, |, 0.0
16524.8, 0.0, | , 23.7, 0.0, 288.4, | ,  1000,   954,  3000,  2924, | , -3.4,  67.7, 0.533, |, 0.0
16525.8, 0.0, | , 23.7, 0.0, 294.7, | ,  1000,   959,  3000,  2920, | , -3.4,  67.7, 0.533, |, 0.0
16526.8, 0.0, | , 23.7, 0.0, 294.4, | ,  1000,   956,  3000,  2944, | , -3.4,  65.5, 0.519, |, 0.0
16527.8, 0.0, | , 23.7, 0.0, 293.8, | ,  1000,   950,  3000,  2926, | , -3.4,  62.1, 0.489, |, 0.0
16528.9, 0.1, | , 23.7, 0.0, 287.5, | ,  1000,   951,  3000,  2926, | , -3.4,  54.8, 0.432, |, 0.0
16529.9, 0.1, | , 23.7, 0.0, 286.4, | ,  1000,   951,  3000,  2916, | , -3.4,  72.4, 0.568, |, 0.0
16530.9, 0.0, | , 23.7, 0.0, 286.5, | ,  1000,   953,  3000,  2923, | , -3.4,  41.1, 0.324, |, 0.0
16531.9, 0.0, | , 23.7, 0.0, 294.5, | ,  1000,   956,  3000,  2933, | , -3.4,  66.8, 0.528, |, 0.0
16532.9, 0.1, | , 23.7, 0.0, 294.3, | ,  1000,   951,  3000,  2926, | , -3.4,  39.4, 0.310, |, 0.0
16533.9, 0.1, | , 23.7, 0.0, 293.5, | ,  1000,   954,  3000,  2928, | , -3.4,  67.7, 0.533, |, 0.0
16534.9, 0.1, | , 23.7, 0.0, 287.4, | ,  1000,   948,  3000,  2917, | , -3.4,  59.1, 0.464, |, 0.0
16535.9, 0.1, | , 23.7, 0.0, 286.8, | ,  1000,   951,  3000,  2922, | , -3.4,  30.0, 0.236, |, 0.0
16537.0, 0.1, | , 23.7, 0.0, 286.1, | ,  1000,   954,  3000,  2937, | , -3.4,  19.3, 0.152, |, 0.0
16538.0, 0.0, | , 23.7, 0.0, 294.0, | ,  1000,   958,  3000,  2920, | , -3.4,  29.1, 0.229, |, 0.0
16539.0, 0.0, | , 23.7, 0.0, 290.6, | ,  1000,   951,  3000,  2937, | , -3.4,  20.5, 0.162, |, 0.0
16540.0, 0.0, | , 23.7, 0.0, 294.2, | ,  1000,   956,  3000,  2929, | , -3.4,  14.5, 0.115, |, 0.0
16541.0, 0.1, | , 23.7, 0.0, 286.3, | ,  1000,   951,  3000,  2934, | , -3.4,  15.8, 0.125, |, 0.0
16542.0, 0.1, | , 23.7, 0.0, 286.2, | ,  1000,   947,  3000,  2936, | , -3.4,  13.3, 0.105, |, 0.0
16543.0, 0.0, | , 23.7, 0.0, 294.1, | ,  1000,   951,  3000,  2933, | , -3.4,  24.0, 0.189, |, 0.0
16544.1, 0.1, | , 23.7, 0.0, 293.2, | ,  1000,   953,  3000,  2922, | , -3.4,   5.5, 0.044, |, 0.0
16545.1, 0.0, | , 23.7, 0.0, 294.1, | ,  1000,   952,  3000,  2918, | , -3.4,  13.3, 0.104, |, 0.0
16546.1, 0.0, | , 23.7, 0.0, 288.0, | ,  1000,   956,  3000,  2933, | , -3.4,   6.4, 0.051, |, 0.0
16547.1, 0.1, | , 23.7, 0.0, 286.1, | ,  1000,   951,  3000,  2912, | , -3.4,  -3.5, -0.027, |, 0.0
16548.1, 0.1, | , 23.7, 0.0, 287.9, | ,  1000,   953,  3000,  2921, | , -3.4,  -4.3, -0.034, |, 0.0
16549.1, 0.0, | , 23.7, 0.0, 292.7, | ,  1000,   954,  3000,  2928, | , -3.4,  -2.6, -0.020, |, 0.0
16550.1, 0.1, | , 23.7, 0.0, 291.1, | ,  1000,   959,  3000,  2929, | , -3.4,  -4.7, -0.037, |, 0.0
16551.1, 0.1, | , 23.7, 0.0, 286.3, | ,  1000,   951,  3000,  2937, | , -3.4,  10.7, 0.084, |, 0.0
16552.2, 0.1, | , 23.7, 0.0, 283.0, | ,  1000,   950,  3000,  2917, | , -3.4,  -3.0, -0.024, |, 0.0
16553.2, 0.1, | , 23.7, 0.0, 286.0, | ,  1000,   949,  3000,  2914, | , -3.4, -11.2, -0.088, |, 0.0
16554.2, 0.0, | , 23.7, 0.0, 285.1, | ,  1000,   956,  3000,  2920, | , -3.4, -10.3, -0.081, |, 0.0
16555.2, 0.1, | , 23.7, 0.0, 293.3, | ,  1000,   955,  3000,  2922, | , -3.4, -10.7, -0.085, |, 0.0
16556.2, 0.0, | , 23.7, 0.0, 293.7, | ,  1000,   960,  3000,  2934, | , -3.4,   0.4, 0.003, |, 0.0
16557.2, 0.1, | , 23.7, 0.0, 293.5, | ,  1000,   959,  3000,  2924, | , -3.4, -11.6, -0.091, |, 0.0
16558.2, 0.0, | , 23.7, 0.0, 287.5, | ,  1000,   953,  3000,  2929, | , -3.4,  -6.0, -0.047, |, 0.0
16559.2, 0.1, | , 23.7, 0.0, 284.9, | ,  1000,   950,  3000,  2922, | , -3.4,  15.4, 0.121, |, 0.0
16560.2, 0.1, | , 23.7, 0.0, 287.9, | ,  1000,   951,  3000,  2914, | , -3.4,  -9.9, -0.078, |, 0.0
16561.3, 0.0, | , 23.7, 0.0, 293.8, | ,  1000,   959,  3000,  2932, | , -3.4,  -1.3, -0.010, |, 0.0
16562.3, 0.1, | , 23.7, 0.0, 293.1, | ,  6000,   957,     0,  2922, | , -3.4, -15.9, -0.125, |, 0.0
16563.3, 0.1, | , 23.7, 0.0, 292.4, | ,  6000,  5815,     0,  -223, | , -3.4,   6.8, 0.078, |, 0.0
16564.3, 0.1, | , 23.7, 0.0, 287.2, | ,  6000,  5812,     0,  -189, | , -3.4, -12.0, -0.137, |, 0.0
16565.3, 0.2, | , 23.7, 0.0, 285.7, | ,  6000,  5813,     0,  -191, | , -3.4, -21.0, -0.240, |, 0.0
16566.3, 0.2, | , 23.7, 0.0, 285.7, | ,  6000,  5813,     0,  -177, | , -3.4, -18.9, -0.216, |, 0.0
16567.3, 0.2, | , 23.7, 0.0, 293.1, | ,  6000,  5819,     0,  -150, | , -3.4, -17.6, -0.202, |, 0.0
16568.3, 0.1, | , 23.7, 0.0, 292.7, | ,  6000,  5819,     0,  -140, | , -3.4, -15.9, -0.183, |, 0.0
16569.4, 0.1, | , 23.7, 0.0, 293.8, | ,  6000,  5811,     0,  -143, | , -3.4, -19.3, -0.222, |, 0.0
16570.4, 0.2, | , 23.7, 0.0, 287.8, | ,  6000,  5816,     0,  -146, | , -3.4, -18.4, -0.212, |, 0.0
16571.4, 0.2, | , 23.7, 0.0, 288.0, | ,  6000,  5807,     0,  -134, | , -3.4,  -6.0, -0.069, |, 0.0
16572.4, 0.2, | , 23.7, 0.0, 288.2, | ,  6000,  5810,     0,  -142, | , -3.4, -19.3, -0.222, |, 0.0
16573.4, 0.2, | , 23.7, 0.0, 292.6, | ,  6000,  5816,     0,  -125, | , -3.4, -18.9, -0.218, |, 0.0
16574.4, 0.3, | , 23.7, 0.0, 293.5, | ,  6000,  5812,     0,  -131, | , -3.4, -15.4, -0.178, |, 0.0
16575.4, 0.4, | , 23.7, 0.0, 293.5, | ,  6000,  5814,     0,  -132, | , -3.4, -19.7, -0.228, |, 0.0
16576.4, 0.5, | , 23.7, 0.0, 285.6, | ,  6000,  5811,     0,  -133, | , -3.4, -21.4, -0.247, |, 0.0
16577.5, 0.5, | , 23.7, 0.0, 286.1, | ,  6000,  5813,     0,  -136, | , -3.4, -19.7, -0.227, |, 0.0
16578.5, 0.5, | , 23.7, 0.0, 292.4, | ,  6000,  5818,     0,  -143, | , -3.4, -18.9, -0.217, |, 0.0
16579.5, 0.5, | , 23.7, 0.0, 293.2, | ,  6000,  5820,     0,  -131, | , -3.4, -10.7, -0.124, |, 0.0
16580.5, 0.6, | , 23.7, 0.0, 293.2, | ,  6000,  5812,     0,  -133, | , -3.4, -16.3, -0.188, |, 0.0
16581.5, 0.6, | , 23.7, 0.0, 286.9, | ,  6000,  5808,     0,  -144, | , -3.4, -17.2, -0.197, |, 0.0
16582.5, 0.6, | , 23.7, 0.0, 285.1, | ,  6000,  5808,     0,  -131, | , -3.4, -17.2, -0.198, |, 0.0
16583.5, 0.4, | , 23.7, 0.0, 287.0, | ,  6000,  5811,     0,  -150, | , -3.4, -18.9, -0.217, |, 0.0
16584.5, 0.3, | , 23.7, 0.0, 292.9, | ,  6000,  5813,     0,  -135, | , -3.4,  -4.3, -0.050, |, 0.0
16585.6, 0.3, | , 23.7, 0.0, 292.8, | ,  6000,  5817,     0,  -134, | , -3.4, -19.7, -0.228, |, 0.0
16586.6, 0.3, | , 23.7, 0.0, 293.0, | ,  6000,  5813,     0,  -142, | , -3.4, -16.7, -0.193, |, 0.0
16587.6, 0.3, | , 23.7, 0.0, 286.4, | ,  6000,  5811,     0,  -131, | , -3.4, -13.7, -0.158, |, 0.0
16588.6, 0.3, | , 23.7, 0.0, 284.8, | ,  6000,  5813,     0,  -131, | , -3.4, -18.0, -0.208, |, 0.0
16589.6, 0.3, | , 23.7, 0.0, 287.1, | ,  6000,  5811,     0,  -140, | , -3.4, -20.6, -0.237, |, 0.0
16590.6, 0.3, | , 23.7, 0.0, 291.6, | ,  6000,  5814,     0,  -135, | , -3.4,  -6.9, -0.079, |, 0.0
16591.6, 0.3, | , 23.7, 0.0, 291.5, | ,  6000,  5809,     0,  -125, | , -3.4, -13.7, -0.158, |, 0.0
16592.6, 0.3, | , 23.7, 0.0, 291.6, | ,  6000,  5814,     0,  -131, | , -3.4, -17.2, -0.198, |, 0.0
16593.7, 0.4, | , 23.7, 0.0, 285.6, | ,  6000,  5810,     0,  -131, | , -3.4, -20.2, -0.232, |, 0.0
16594.7, 0.3, | , 23.7, 0.0, 284.4, | ,  6000,  5810,     0,  -147, | , -3.4, -20.6, -0.237, |, 0.0
16595.7, 0.3, | , 23.7, 0.0, 285.3, | ,  6000,  5813,     0,  -135, | , -3.4, -10.7, -0.124, |, 0.0
16596.7, 0.3, | , 23.7, 0.0, 292.0, | ,  6000,  5812,     0,  -123, | , -3.4,  10.7, 0.123, |, 0.0
16597.7, 0.3, | , 23.7, 0.0, 290.8, | ,  6000,  5810,     0,  -139, | , -3.4,  -2.2, -0.025, |, 0.0
16598.7, 0.3, | , 23.7, 0.0, 290.4, | ,  6000,  5815,     0,  -123, | , -3.4, -17.2, -0.198, |, 0.0
16599.7, 0.3, | , 23.7, 0.0, 286.0, | ,  6000,  5809,     0,  -124, | , -3.4, -18.0, -0.208, |, 0.0
16600.7, 0.4, | , 23.7, 0.0, 284.0, | ,  6000,  5814,     0,  -122, | , -3.4, -19.7, -0.228, |, 0.0
16601.7, 0.3, | , 23.7, 0.0, 284.5, | ,  6000,  5815,     0,  -123, | , -3.4, -14.6, -0.169, |, 0.0
16602.8, 0.3, | , 23.7, 0.0, 291.6, | ,  6000,  5812,     0,  -126, | , -3.4, -14.2, -0.164, |, 0.0
16603.8, 0.3, | , 23.7, 0.0, 290.9, | ,  6000,  5813,     0,  -125, | , -3.4, -17.2, -0.198, |, 0.0
16604.8, 0.3, | , 23.7, 0.0, 291.6, | ,  6000,  5814,     0,  -123, | , -3.4,  -4.3, -0.050, |, 0.0
16605.8, 0.3, | , 23.7, 0.0, 285.6, | ,  6000,  5810,     0,  -119, | , -3.4,   7.7, 0.089, |, 0.0
16606.8, 0.4, | , 23.7, 0.0, 278.9, | ,  6000,  5804,     0,  -121, | , -3.4, -12.4, -0.144, |, 0.0
16607.8, 0.3, | , 23.7, 0.0, 284.5, | ,  6000,  5817,     0,  -142, | , -3.4, -19.7, -0.227, |, 0.0
16608.8, 0.3, | , 23.7, 0.0, 289.7, | ,  6000,  5816,     0,  -131, | , -3.4, -18.9, -0.218, |, 0.0
16609.8, 0.3, | , 23.7, 0.0, 291.2, | ,  6000,  5816,     0,  -134, | , -3.4, -18.9, -0.218, |, 0.0
16610.9, 0.3, | , 23.7, 0.0, 290.9, | ,  6000,  5812,     0,  -126, | , -3.4, -14.2, -0.164, |, 0.0
16611.9, 0.3, | , 23.7, 0.0, 278.8, | ,  6000,  5810,     0,  -116, | , -3.4, -20.2, -0.233, |, 0.0
16612.9, 0.4, | , 23.7, 0.0, 283.1, | ,  6000,  5813,     0,  -128, | , -3.4,   2.1, 0.024, |, 0.0
16613.9, 0.3, | , 23.7, 0.0, 290.0, | ,  6000,  5820,     0,  -131, | , -3.4,   3.0, 0.034, |, 0.0
16614.9, 0.3, | , 23.7, 0.0, 290.0, | ,  6000,  5816,     0,  -133, | , -3.4, -16.7, -0.193, |, 0.0
16615.9, 0.3, | , 23.7, 0.0, 290.0, | ,  6000,  5819,     0,  -119, | , -3.4,  -6.0, -0.070, |, 0.0
16616.9, 0.3, | , 23.7, 0.0, 284.2, | ,  6000,  5819,     0,  -129, | , -3.4, -20.6, -0.238, |, 0.0
16617.9, 0.4, | , 23.7, 0.0, 282.5, | ,  6000,  5808,     0,  -134, | , -3.4, -11.6, -0.134, |, 0.0
16618.9, 0.3, | , 23.7, 0.0, 284.0, | ,  6000,  5808,     0,  -119, | , -3.4, -20.2, -0.233, |, 0.0
16619.9, 0.3, | , 23.7, 0.0, 290.0, | ,  6000,  5818,     0,  -112, | , -3.4, -18.9, -0.219, |, 0.0
16621.0, 0.3, | , 23.7, 0.0, 290.0, | ,  6000,  5817,     0,  -120, | , -3.4, -18.9, -0.218, |, 0.0
16622.0, 0.3, | , 23.7, 0.0, 290.0, | ,  6000,  5810,     0,  -129, | , -3.4,  14.1, 0.163, |, 0.0
16623.0, 0.3, | , 23.7, 0.0, 284.1, | ,  6000,  5806,     0,  -126, | , -3.4,  -6.9, -0.079, |, 0.0
16624.0, 0.3, | , 23.7, 0.0, 282.3, | ,  6000,  5806,     0,  -131, | , -3.4, -22.3, -0.257, |, 0.0
16625.0, 0.3, | , 23.7, 0.0, 284.2, | ,  6000,  5807,     0,  -126, | , -3.4,  -5.6, -0.065, |, 0.0
16626.0, 0.3, | , 23.7, 0.0, 289.8, | ,  6000,  5814,     0,  -112, | , -3.4, -16.3, -0.189, |, 0.0
16627.0, 0.3, | , 23.7, 0.0, 290.3, | ,  6000,  5811,     0,  -120, | , -3.4, -18.4, -0.213, |, 0.0
16628.1, 0.3, | , 23.7, 0.0, 289.6, | ,  6000,  5809,     0,  -120, | , -3.4,  -2.6, -0.030, |, 0.0
16629.1, 0.3, | , 23.7, 0.0, 283.5, | ,  6000,  5811,     0,  -136, | , -3.4, -14.2, -0.163, |, 0.0
16630.1, 0.3, | , 23.7, 0.0, 282.9, | ,  6000,  5808,     0,  -131, | , -3.4, -18.0, -0.208, |, 0.0
16631.1, 0.3, | , 23.7, 0.0, 283.9, | ,  6000,  5806,     0,  -134, | , -3.4, -2418.6, -27.921, |, 0.0
16632.1, 0.3, | , 23.7, 0.0, 289.4, | ,  6000,  5818,     0,  -121, | , -3.4, -2418.2, -28.035, |, 0.0
16633.1, 0.3, | , 23.7, 0.0, 288.7, | ,  6000,  5811,     0,  -124, | , -3.4, -2419.9, -28.005, |, 0.0
16634.1, 0.3, | , 23.7, 0.0, 289.9, | ,  6000,  5812,     0,  -134, | , -3.4, -2420.7, -27.973, |, 0.0
16635.1, 0.3, | , 23.7, 0.0, 283.0, | ,  6000,  5810,     0,  -127, | , -3.4, -2422.9, -28.022, |, 0.0
16636.2, 0.3, | , 23.7, 0.0, 281.6, | ,  6000,  5809,     0,  -126, | , -3.4, -2423.3, -28.030, |, 0.0
16637.2, 0.3, | , 23.7, 0.0, 281.2, | ,  6000,  5804,     0,  -118, | , -3.4, -2423.7, -28.049, |, 0.0
16638.2, 0.3, | , 23.7, 0.0, 288.1, | ,  6000,  5812,     0,  -119, | , -3.4, -2422.0, -28.064, |, 0.0
16639.2, 0.3, | , 23.7, 0.0, 288.9, | ,  6000,  5816,     0,  -119, | , -3.4, -2421.6, -28.076, |, 0.0
16640.2, 0.3, | , 23.7, 0.0, 288.9, | ,  6000,  5810,     0,  -115, | , -3.4, -2422.0, -28.074, |, 0.0
16641.2, 0.3, | , 23.7, 0.0, 282.9, | ,  6000,  5811,     0,  -127, | , -3.4, -2423.3, -28.030, |, 0.0
16642.2, 0.3, | , 23.7, 0.0, 283.1, | ,  6000,  5814,     0,  -116, | , -3.4, -2423.7, -28.107, |, 0.0
16643.2, 0.3, | , 23.7, 0.0, 280.8, | ,  6000,  5815,     0,  -135, | , -3.4, -2423.3, -28.009, |, 0.0
16644.3, 0.3, | , 23.7, 0.0, 288.7, | ,  6000,  5812,     0,  -135, | , -3.4, -2422.5, -27.989, |, 0.0
16645.3, 0.3, | , 23.7, 0.0, 288.5, | ,  6000,  5817,     0,  -123, | , -3.4, -2422.0, -28.069, |, 0.0
16646.3, 0.3, | , 23.7, 0.0, 288.5, | ,  6000,  5813,     0,  -125, | , -3.4, -2422.0, -28.039, |, 0.0
16647.3, 0.4, | , 23.7, 0.0, 283.0, | ,  6000,  5806,     0,  -121, | , -3.4, -2424.2, -28.046, |, 0.0
16648.3, 0.3, | , 23.7, 0.0, 280.3, | ,  6000,  5811,     0,  -128, | , -3.4, -2423.7, -28.029, |, 0.0
16649.3, 0.3, | , 23.7, 0.0, 288.9, | ,  6000,  5822,     0,  -108, | , -3.4, -2422.0, -28.167, |, 0.0
16650.3, 0.3, | , 23.7, 0.0, 288.6, | ,  6000,  5817,     0,  -139, | , -3.4, -2422.0, -27.988, |, 0.0
16651.3, 0.3, | , 23.7, 0.0, 287.9, | ,  6000,  5811,     0,  -124, | , -3.4, -2422.0, -28.036, |, 0.0
16652.3, 0.3, | , 23.7, 0.0, 282.2, | ,  6000,  5809,     0,  -131, | , -3.4, -2423.3, -28.005, |, 0.0
16653.4, 0.4, | , 23.7, 0.0, 280.2, | ,  6000,  5808,     0,  -119, | , -3.4, -2423.3, -28.057, |, 0.0
16654.4, 0.3, | , 23.7, 0.0, 282.5, | ,  6000,  5809,     0,  -120, | , -3.4, -2423.3, -28.055, |, 0.0
16655.4, 0.3, | , 23.7, 0.0, 288.3, | ,  6000,  5821,     0,  -117, | , -3.4, -2422.0, -28.115, |, 0.0
16656.4, 0.3, | , 23.7, 0.0, 288.6, | ,  6000,  5808,     0,  -114, | , -3.4, -2422.0, -28.068, |, 0.0
16657.4, 0.3, | , 23.7, 0.0, 288.2, | ,  6000,  5814,     0,  -116, | , -3.4, -2422.0, -28.090, |, 0.0
16658.4, 0.3, | , 23.7, 0.0, 281.2, | ,  6000,  5813,     0,  -136, | , -3.4, -2423.3, -27.995, |, 0.0
16659.4, 0.3, | , 23.7, 0.0, 280.1, | ,  6000,  5812,     0,  -131, | , -3.4, -2423.7, -28.018, |, 0.0
16660.4, 0.3, | , 23.7, 0.0, 280.8, | ,  6000,  5815,     0,  -145, | , -3.4, -2422.9, -27.958, |, 0.0
16661.5, 0.3, | , 23.7, 0.0, 288.0, | ,  6000,  5816,     0,  -120, | , -3.4, -2422.0, -28.079, |, 0.0
16662.5, 0.3, | , 23.7, 0.0, 288.0, | ,  6000,  5813,     0,  -113, | , -3.4, -2422.0, -28.094, |, 0.0
16663.5, 0.3, | , 23.7, 0.0, 286.9, | ,  6000,  5814,     0,  -131, | , -3.4, -2422.0, -28.009, |, 0.0
16664.5, 0.3, | , 23.7, 0.0, 281.1, | ,  6000,  5812,     0,  -131, | , -3.4, -2423.3, -28.016, |, 0.0
16665.5, 0.4, | , 23.7, 0.0, 279.3, | ,  6000,  5812,     0,  -123, | , -3.4, -2424.2, -28.068, |, 0.0
16666.5, 0.4, | , 23.7, 0.0, 279.7, | ,  6000,  5814,     0,  -127, | , -3.4, -2423.7, -28.052, |, 0.0
16667.5, 0.3, | , 23.7, 0.0, 287.0, | ,  6000,  5815,     0,  -109, | , -3.4, -2422.0, -28.125, |, 0.0
16668.5, 0.3, | , 23.7, 0.0, 286.7, | ,  6000,  5813,     0,  -126, | , -3.4, -2422.0, -28.035, |, 0.0
16669.5, 0.3, | , 23.7, 0.0, 287.8, | ,  6000,  5815,     0,  -131, | , -3.4, -2422.5, -28.023, |, 0.0
