Repository: jdhuang-csm/Ru-BCA

## Methods
* (BaO)<sub>x</sub>-(CaO)<sub>y</sub>-(Al<sub>2</sub>O<sub>3</sub>)<sub>1-x-y</sub> (BCA) catalyst supports were synthesized via sol-gel and solid-state methods. 
* Ru/BCA catalysts were prepared via incipient wetness impregnation to achieve 1 wt. % Ru loading.
* Ammonia synthesis rates were measured for Ru/BCA catalysts in a packed-bed reactor at 480-600<sup>o</sup>C, 10 bar, and space velocities up to 1.3 x 10<sup>6</sup> ml g<sub>cat</sub><sup>-1</sup> h<sup>-1</sup>.
* A machine learning (ML) model was employed to improve understanding of the behavior of Ru/BCA catalysts.
* A microkinetic model was developed to describe the best-performing catalyst.

File: data/init_files_Cadigan/BCA532.txt (part 42 of 55)
********** Start test **********
Elapsed time, Pressure, | , LJtemp(C), Inner-Temp, Outer-Temp, | , N2-set, N2-flow, H2-set, H2-flow, | , pH, NH3_ppm, NH3_Prod_rate, |, In222Temp
16274.1, 139.4, | , 28.4, 0.0, 381.6, | ,  1000,   953,  3000,  2923, | , -3.4, 132.8, 1.356, |, 0.0
16275.1, 139.1, | , 28.4, 0.0, 379.8, | ,  1000,   953,  3000,  2919, | , -3.4, 109.7, 1.119, |, 0.0
16276.2, 138.9, | , 28.4, 0.0, 379.2, | ,  1000,   956,  3000,  2926, | , -3.4, 122.5, 1.253, |, 0.0
16277.2, 138.7, | , 28.4, 0.0, 385.6, | ,  1000,   956,  3000,  2941, | , -3.4, 108.8, 1.117, |, 0.0
16278.2, 138.2, | , 28.4, 0.0, 386.4, | ,  1000,   951,  3000,  2939, | , -3.4, 112.7, 1.154, |, 0.0
16279.2, 138.3, | , 28.4, 0.0, 386.9, | ,  1000,   955,  3000,  2931, | , -3.4, 116.1, 1.188, |, 0.0
16280.2, 139.3, | , 28.4, 0.0, 378.9, | ,  1000,   953,  3000,  2939, | , -3.4, 106.2, 1.089, |, 0.0
16281.2, 139.4, | , 28.4, 0.0, 379.9, | ,  1000,   952,  3000,  2921, | , -3.4, 132.4, 1.350, |, 0.0
16282.2, 139.3, | , 28.4, 0.0, 380.3, | ,  1000,   952,  3000,  2914, | , -3.4, 112.7, 1.148, |, 0.0
16283.2, 138.1, | , 28.4, 0.0, 386.4, | ,  1000,   956,  3000,  2926, | , -3.4, 111.8, 1.143, |, 0.0
16284.2, 138.6, | , 28.4, 0.0, 386.6, | ,  1000,   954,  3000,  2926, | , -3.4, 132.8, 1.358, |, 0.0
16285.3, 139.1, | , 28.4, 0.0, 380.0, | ,  1000,   951,  3000,  2944, | , -3.4, 113.9, 1.169, |, 0.0
16286.3, 139.2, | , 28.4, 0.0, 378.9, | ,  1000,   953,  3000,  2939, | , -3.4, 107.9, 1.107, |, 0.0
16287.3, 139.4, | , 28.4, 0.0, 378.1, | ,  1000,   956,  3000,  2923, | , -3.4, 110.9, 1.134, |, 0.0
16288.3, 139.3, | , 28.4, 0.0, 378.8, | ,  1000,   956,  3000,  2932, | , -3.4, 110.1, 1.128, |, 0.0
16289.3, 138.2, | , 28.4, 0.0, 386.3, | ,  1000,   955,  3000,  2929, | , -3.4, 111.4, 1.140, |, 0.0
16290.3, 138.6, | , 28.4, 0.0, 386.3, | ,  1000,   959,  3000,  2934, | , -3.4, 110.1, 1.129, |, 0.0
16291.3, 139.0, | , 28.4, 0.0, 380.2, | ,  1000,   955,  3000,  2914, | , -3.4, 107.5, 1.096, |, 0.0
16292.4, 139.4, | , 28.4, 0.0, 378.5, | ,  1000,   952,  3000,  2935, | , -3.4, 109.2, 1.119, |, 0.0
16293.4, 139.6, | , 28.4, 0.0, 379.4, | ,  1000,   956,  3000,  2938, | , -3.4, 108.4, 1.112, |, 0.0
16294.4, 139.1, | , 28.4, 0.0, 379.0, | ,  1000,   957,  3000,  2933, | , -3.4, 113.5, 1.164, |, 0.0
16295.4, 138.3, | , 28.4, 0.0, 385.9, | ,  1000,   957,  3000,  2943, | , -3.4, 112.7, 1.157, |, 0.0
16296.4, 138.7, | , 28.4, 0.0, 385.8, | ,  1000,   960,  3000,  2940, | , -3.4, 113.5, 1.166, |, 0.0
16297.4, 139.5, | , 28.4, 0.0, 379.8, | ,  1000,   954,  3000,  2917, | , -3.4, 110.5, 1.127, |, 0.0
16298.4, 139.1, | , 28.4, 0.0, 378.6, | ,  1000,   954,  3000,  2918, | , -3.4, 110.9, 1.132, |, 0.0
16299.4, 139.3, | , 28.4, 0.0, 380.7, | ,  1000,   959,  3000,  2936, | , -3.4, 127.2, 1.305, |, 0.0
16300.4, 138.5, | , 28.4, 0.0, 386.0, | ,  1000,   961,  3000,  2941, | , -3.4, 119.9, 1.233, |, 0.0
16301.5, 138.2, | , 28.4, 0.0, 385.9, | ,  1000,   954,  3000,  2934, | , -3.4, 114.4, 1.171, |, 0.0
16302.5, 138.3, | , 28.4, 0.0, 385.2, | ,  1000,   960,  3000,  2932, | , -3.4, 114.4, 1.173, |, 0.0
16303.5, 139.4, | , 28.4, 0.0, 380.2, | ,  1000,   954,  3000,  2924, | , -3.4,  19.3, 0.197, |, 0.0
16304.5, 139.2, | , 28.4, 0.0, 378.5, | ,  1000,   955,  3000,  2920, | , -3.4,   1.7, 0.017, |, 0.0
16305.5, 138.9, | , 28.4, 0.0, 379.9, | ,  1000,   954,  3000,  2933, | , -3.4,  12.8, 0.131, |, 0.0
16306.5, 138.5, | , 28.4, 0.0, 385.8, | ,  1000,   958,  3000,  2935, | , -3.4,  24.0, 0.246, |, 0.0
16307.5, 138.4, | , 28.4, 0.0, 384.5, | ,  1000,   953,  3000,  2941, | , -3.4,  10.3, 0.105, |, 0.0
16308.5, 138.3, | , 28.4, 0.0, 385.0, | ,  1000,   954,  3000,  2941, | , -3.4,  14.5, 0.149, |, 0.0
16309.5, 139.4, | , 28.4, 0.0, 377.4, | ,  1000,   955,  3000,  2936, | , -3.4,  15.8, 0.162, |, 0.0
16310.6, 139.4, | , 28.4, 0.0, 379.6, | ,  1000,   954,  3000,  2929, | , -3.4,  14.5, 0.149, |, 0.0
16311.6, 139.2, | , 28.4, 0.0, 378.5, | ,  1000,   955,  3000,  2933, | , -3.4,  24.8, 0.254, |, 0.0
16312.6, 138.4, | , 28.4, 0.0, 384.8, | ,  1000,   959,  3000,  2943, | , -3.4,  39.0, 0.401, |, 0.0
16313.6, 138.7, | , 28.4, 0.0, 385.4, | ,  1000,   955,  3000,  2937, | , -3.4,  43.7, 0.448, |, 0.0
16314.6, 139.0, | , 28.4, 0.0, 378.8, | ,  1000,   952,  3000,  2916, | , -3.4,  52.7, 0.537, |, 0.0
16315.6, 139.3, | , 28.4, 0.0, 378.1, | ,  1000,   953,  3000,  2927, | , -3.4,  40.2, 0.412, |, 0.0
16316.6, 139.2, | , 28.4, 0.0, 377.5, | ,  1000,   951,  3000,  2923, | , -3.4,  36.0, 0.367, |, 0.0
16317.7, 139.4, | , 28.4, 0.0, 377.0, | ,  1000,   954,  3000,  2929, | , -3.4,  39.0, 0.399, |, 0.0
16318.7, 138.2, | , 28.4, 0.0, 384.8, | ,  1000,   962,  3000,  2939, | , -3.4,  60.8, 0.625, |, 0.0
16319.7, 138.6, | , 28.4, 0.0, 385.3, | ,  1000,   955,  3000,  2939, | , -3.4,  48.8, 0.501, |, 0.0
16320.7, 139.0, | , 28.4, 0.0, 379.1, | ,  1000,   952,  3000,  2919, | , -3.4,  51.8, 0.529, |, 0.0
16321.7, 139.3, | , 28.4, 0.0, 377.8, | ,  1000,   951,  3000,  2936, | , -3.4,  52.7, 0.539, |, 0.0
16322.7, 139.7, | , 28.4, 0.0, 376.6, | ,  1000,   952,  3000,  2937, | , -3.4,  61.2, 0.628, |, 0.0
16323.7, 139.4, | , 28.4, 0.0, 378.5, | ,  1000,   955,  3000,  2929, | , -3.4,  82.2, 0.842, |, 0.0
16324.7, 138.1, | , 28.4, 0.0, 384.3, | ,  1000,   955,  3000,  2931, | , -3.4,  62.1, 0.636, |, 0.0
16325.8, 139.3, | , 28.4, 0.0, 377.0, | ,  1000,   959,  3000,  2943, | , -3.4,  78.0, 0.801, |, 0.0
16326.8, 139.5, | , 28.4, 0.0, 378.1, | ,  1000,   951,  3000,  2925, | , -3.4,  70.7, 0.722, |, 0.0
16327.8, 139.5, | , 28.4, 0.0, 376.5, | ,  1000,   952,  3000,  2939, | , -3.4,  66.4, 0.681, |, 0.0
16328.8, 139.2, | , 28.4, 0.0, 377.7, | ,  1000,   959,  3000,  2933, | , -3.4,  69.4, 0.712, |, 0.0
16329.8, 138.6, | , 28.4, 0.0, 384.8, | ,  1000,   961,  3000,  2933, | , -3.4,  76.7, 0.787, |, 0.0
16330.8, 138.3, | , 28.4, 0.0, 384.4, | ,  1000,   956,  3000,  2929, | , -3.4,  94.7, 0.969, |, 0.0
16331.8, 138.1, | , 28.4, 0.0, 384.4, | ,  1000,   956,  3000,  2919, | , -3.4,  75.4, 0.770, |, 0.0
16332.8, 139.7, | , 28.4, 0.0, 378.2, | ,  1000,   956,  3000,  2933, | , -3.4,  75.8, 0.777, |, 0.0
16333.8, 139.3, | , 28.4, 0.0, 376.4, | ,  1000,   950,  3000,  2923, | , -3.4, 107.1, 1.093, |, 0.0
16334.9, 139.0, | , 28.4, 0.0, 378.8, | ,  1000,   951,  3000,  2928, | , -3.4,  83.5, 0.854, |, 0.0
16335.9, 138.1, | , 28.4, 0.0, 384.2, | ,  1000,   958,  3000,  2915, | , -3.4,  89.9, 0.918, |, 0.0
16336.9, 138.5, | , 28.4, 0.0, 384.4, | ,  1000,   956,  3000,  2919, | , -3.4,  87.0, 0.888, |, 0.0
16337.9, 138.2, | , 28.4, 0.0, 383.8, | ,  1000,   953,  3000,  2933, | , -3.4,  92.5, 0.947, |, 0.0
16338.9, 139.2, | , 28.4, 0.0, 376.6, | ,  1000,   952,  3000,  2937, | , -3.4, 122.5, 1.255, |, 0.0
16339.9, 139.4, | , 28.4, 0.0, 379.2, | ,  1000,   956,  3000,  2931, | , -3.4, 119.5, 1.224, |, 0.0
16340.9, 139.3, | , 28.4, 0.0, 377.8, | ,  1000,   958,  3000,  2928, | , -3.4,  95.5, 0.978, |, 0.0
16341.9, 138.2, | , 28.4, 0.0, 384.8, | ,  1000,   961,  3000,  2933, | , -3.4, 106.7, 1.094, |, 0.0
16343.0, 138.7, | , 28.4, 0.0, 383.5, | ,  1000,   955,  3000,  2941, | , -3.4, 102.8, 1.055, |, 0.0
16344.0, 139.4, | , 28.4, 0.0, 378.1, | ,  1000,   952,  3000,  2915, | , -3.4,  99.8, 1.017, |, 0.0
16345.0, 139.2, | , 28.4, 0.0, 376.9, | ,  1000,   950,  3000,  2925, | , -3.4,  98.5, 1.006, |, 0.0
16346.0, 139.7, | , 28.4, 0.0, 376.0, | ,  1000,   950,  3000,  2923, | , -3.4, 131.1, 1.338, |, 0.0
16347.0, 139.7, | , 28.4, 0.0, 375.8, | ,  1000,   956,  3000,  2922, | , -3.4, 102.8, 1.051, |, 0.0
16348.0, 138.4, | , 28.4, 0.0, 382.8, | ,  1000,   960,  3000,  2942, | , -3.4, 102.8, 1.057, |, 0.0
16349.0, 138.1, | , 28.4, 0.0, 383.2, | ,  1000,   955,  3000,  2928, | , -3.4, 102.4, 1.047, |, 0.0
16350.0, 139.5, | , 28.4, 0.0, 377.9, | ,  1000,   951,  3000,  2937, | , -3.4, 101.1, 1.035, |, 0.0
16351.0, 139.3, | , 28.4, 0.0, 376.1, | ,  1000,   951,  3000,  2922, | , -3.4,  97.7, 0.996, |, 0.0
16352.1, 139.3, | , 28.4, 0.0, 375.8, | ,  1000,   960,  3000,  2922, | , -3.4, 101.9, 1.043, |, 0.0
16353.1, 139.6, | , 28.4, 0.0, 376.0, | ,  1000,   956,  3000,  2914, | , -3.4, 128.5, 1.310, |, 0.0
16354.1, 138.3, | , 28.4, 0.0, 383.4, | ,  1000,   960,  3000,  2937, | , -3.4, 124.2, 1.275, |, 0.0
16355.1, 138.2, | , 28.4, 0.0, 383.3, | ,  1000,   957,  3000,  2930, | , -3.4,  99.4, 1.018, |, 0.0
16356.1, 139.4, | , 28.4, 0.0, 377.4, | ,  1000,   952,  3000,  2926, | , -3.4, 130.2, 1.330, |, 0.0
16357.1, 139.6, | , 28.4, 0.0, 375.7, | ,  1000,   950,  3000,  2919, | , -3.4, 107.1, 1.092, |, 0.0
16358.1, 139.3, | , 28.4, 0.0, 375.6, | ,  1000,   952,  3000,  2929, | , -3.4,  98.9, 1.012, |, 0.0
16359.1, 138.8, | , 28.4, 0.0, 383.4, | ,  1000,   961,  3000,  2948, | , -3.4,  99.8, 1.028, |, 0.0
16360.2, 138.6, | , 28.4, 0.0, 383.4, | ,  1000,   961,  3000,  2937, | , -3.4, 103.7, 1.065, |, 0.0
16361.2, 138.2, | , 28.4, 0.0, 382.8, | ,  1000,   955,  3000,  2929, | , -3.4, 109.7, 1.122, |, 0.0
16362.2, 139.1, | , 28.3, 0.0, 376.9, | ,  1000,   952,  3000,  2927, | , -3.4,  99.4, 1.016, |, 0.0
16363.2, 139.9, | , 28.3, 0.0, 374.7, | ,  1000,   951,  3000,  2930, | , -3.4, 103.2, 1.056, |, 0.0
16364.2, 139.0, | , 28.4, 0.0, 377.5, | ,  1000,   957,  3000,  2930, | , -3.4, 113.5, 1.162, |, 0.0
16365.2, 138.1, | , 28.4, 0.0, 382.5, | ,  1000,   957,  3000,  2922, | , -3.4, 100.2, 1.024, |, 0.0
16366.2, 138.7, | , 28.3, 0.0, 382.8, | ,  1000,   956,  3000,  2933, | , -3.4, 100.2, 1.027, |, 0.0
16367.2, 138.3, | , 28.3, 0.0, 382.3, | ,  1000,   955,  3000,  2944, | , -3.4,  95.5, 0.981, |, 0.0
16368.3, 139.4, | , 28.3, 0.0, 374.2, | ,  1000,   955,  3000,  2925, | , -3.4,  91.7, 0.937, |, 0.0
16369.3, 139.2, | , 28.3, 0.0, 375.2, | ,  1000,   954,  3000,  2925, | , -3.4, 105.8, 1.081, |, 0.0
16370.3, 139.6, | , 28.3, 0.0, 376.2, | ,  1000,   956,  3000,  2927, | , -3.4,  93.8, 0.960, |, 0.0
16371.3, 138.1, | , 28.4, 0.0, 382.2, | ,  1000,   960,  3000,  2933, | , -3.4,  91.2, 0.936, |, 0.0
16372.3, 138.2, | , 28.3, 0.0, 382.7, | ,  1000,   957,  3000,  2934, | , -3.4, 104.1, 1.067, |, 0.0
16373.3, 139.1, | , 28.3, 0.0, 375.6, | ,  1000,   952,  3000,  2927, | , -3.4, 122.9, 1.256, |, 0.0
16374.3, 139.2, | , 28.3, 0.0, 374.9, | ,  1000,   954,  3000,  2922, | , -3.4, 102.4, 1.045, |, 0.0
16375.3, 139.3, | , 28.3, 0.0, 374.6, | ,  1000,   953,  3000,  2941, | , -3.4,  90.8, 0.932, |, 0.0
16376.3, 139.7, | , 28.3, 0.0, 375.7, | ,  1000,   958,  3000,  2944, | , -3.4, 123.4, 1.268, |, 0.0
16377.4, 138.2, | , 28.3, 0.0, 382.4, | ,  1000,   956,  3000,  2925, | , -3.4, 115.2, 1.178, |, 0.0
16378.4, 138.3, | , 28.3, 0.0, 380.9, | ,  1000,   957,  3000,  2942, | , -3.4,  91.7, 0.942, |, 0.0
16379.4, 139.6, | , 28.3, 0.0, 376.4, | ,  1000,   949,  3000,  2950, | , -3.4,  93.4, 0.959, |, 0.0
16380.4, 139.7, | , 28.3, 0.0, 375.2, | ,  1000,   950,  3000,  2936, | , -3.4,  90.4, 0.925, |, 0.0
16381.4, 139.2, | , 28.3, 0.0, 374.8, | ,  1000,   955,  3000,  2931, | , -3.4,  95.1, 0.973, |, 0.0
16382.4, 139.2, | , 28.3, 0.0, 374.7, | ,  1000,   955,  3000,  2924, | , -3.4, 119.9, 1.226, |, 0.0
16383.4, 138.8, | , 28.3, 0.0, 381.5, | ,  1000,   953,  3000,  2933, | , -3.4, 125.5, 1.285, |, 0.0
16384.4, 138.2, | , 28.3, 0.0, 381.4, | ,  1000,   954,  3000,  2942, | , -3.4,  95.9, 0.985, |, 0.0
16385.5, 139.1, | , 28.3, 0.0, 376.0, | ,  1000,   954,  3000,  2932, | , -3.4,  92.9, 0.952, |, 0.0
16386.5, 139.6, | , 28.3, 0.0, 374.3, | ,  1000,   954,  3000,  2922, | , -3.4,  92.9, 0.949, |, 0.0
16387.5, 139.3, | , 28.3, 0.0, 373.7, | ,  1000,   954,  3000,  2926, | , -3.4,  92.5, 0.946, |, 0.0
16388.5, 138.3, | , 28.3, 0.0, 381.4, | ,  1000,   954,  3000,  2930, | , -3.4,  91.7, 0.938, |, 0.0
16389.5, 138.6, | , 28.3, 0.0, 381.9, | ,  1000,   956,  3000,  2925, | , -3.4,  92.9, 0.950, |, 0.0
16390.5, 138.6, | , 28.3, 0.0, 381.8, | ,  1000,   955,  3000,  2927, | , -3.4,  93.4, 0.955, |, 0.0
16391.5, 139.1, | , 28.3, 0.0, 375.3, | ,  1000,   954,  3000,  2926, | , -3.4, 119.5, 1.221, |, 0.0
16392.5, 139.7, | , 28.3, 0.0, 374.3, | ,  1000,   954,  3000,  2937, | , -3.4,  91.2, 0.935, |, 0.0
16393.5, 139.1, | , 28.3, 0.0, 375.7, | ,  1000,   957,  3000,  2933, | , -3.4,  97.2, 0.997, |, 0.0
16394.6, 138.2, | , 28.3, 0.0, 381.4, | ,  1000,   962,  3000,  2926, | , -3.4,  92.5, 0.948, |, 0.0
16395.6, 138.2, | , 28.3, 0.0, 381.3, | ,  1000,   961,  3000,  2926, | , -3.4,  94.7, 0.969, |, 0.0
16396.6, 138.6, | , 28.3, 0.0, 381.3, | ,  1000,   956,  3000,  2942, | , -3.4,  96.4, 0.990, |, 0.0
16397.6, 139.4, | , 28.3, 0.0, 376.3, | ,  1000,   950,  3000,  2915, | , -3.4,  89.9, 0.916, |, 0.0
16398.6, 139.3, | , 28.3, 0.0, 373.4, | ,  1000,   956,  3000,  2952, | , -3.4,  92.5, 0.953, |, 0.0
16399.6, 139.6, | , 28.3, 0.0, 373.7, | ,  1000,   958,  3000,  2929, | , -3.4, 120.4, 1.233, |, 0.0
16400.6, 138.2, | , 28.3, 0.0, 380.9, | ,  1000,   959,  3000,  2931, | , -3.4, 103.7, 1.062, |, 0.0
16401.6, 138.2, | , 28.3, 0.0, 381.2, | ,  1000,   952,  3000,  2930, | , -3.4,  92.9, 0.951, |, 0.0
16402.6, 139.1, | , 28.3, 0.0, 375.3, | ,  1000,   952,  3000,  2925, | , -3.4,  86.1, 0.879, |, 0.0
16403.7, 139.8, | , 28.3, 0.0, 373.2, | ,  1000,   953,  3000,  2923, | , -3.4,  89.9, 0.919, |, 0.0
16404.7, 139.2, | , 28.3, 0.0, 373.1, | ,  1000,   954,  3000,  2919, | , -3.4, 103.7, 1.058, |, 0.0
16405.7, 138.9, | , 28.3, 0.0, 375.5, | ,  1000,   958,  3000,  2926, | , -3.4,  89.1, 0.912, |, 0.0
16406.7, 138.6, | , 28.3, 0.0, 381.0, | ,  1000,   960,  3000,  2942, | , -3.4, 122.5, 1.259, |, 0.0
16407.7, 138.1, | , 28.3, 0.0, 381.0, | ,  1000,   955,  3000,  2930, | , -3.4, 110.9, 1.136, |, 0.0
16408.7, 139.0, | , 28.3, 0.0, 375.2, | ,  1000,   952,  3000,  2933, | , -3.4, 101.5, 1.039, |, 0.0
16409.7, 139.9, | , 28.3, 0.0, 373.0, | ,  1000,   952,  3000,  2938, | , -3.4,  90.4, 0.926, |, 0.0
16410.8, 139.3, | , 28.3, 0.0, 372.9, | ,  1000,   956,  3000,  2926, | , -3.4,  92.1, 0.942, |, 0.0
16411.8, 139.2, | , 28.3, 0.0, 373.2, | ,  1000,   955,  3000,  2931, | , -3.4, 112.2, 1.149, |, 0.0
16412.8, 138.7, | , 28.3, 0.0, 380.8, | ,  1000,   958,  3000,  2925, | , -3.4,  93.8, 0.960, |, 0.0
16413.8, 138.2, | , 28.3, 0.0, 380.4, | ,  1000,   956,  3000,  2928, | , -3.4,  93.8, 0.960, |, 0.0
16414.8, 139.1, | , 28.3, 0.0, 373.9, | ,  1000,   952,  3000,  2911, | , -3.4,  82.7, 0.841, |, 0.0
16415.8, 139.7, | , 28.3, 0.0, 373.4, | ,  1000,   955,  3000,  2934, | , -3.4,  87.4, 0.895, |, 0.0
16416.8, 139.2, | , 28.3, 0.0, 373.8, | ,  1000,   957,  3000,  2934, | , -3.4,  84.0, 0.861, |, 0.0
16417.8, 139.5, | , 28.3, 0.0, 372.7, | ,  1000,   958,  3000,  2939, | , -3.4,  85.2, 0.875, |, 0.0
16418.9, 138.2, | , 28.3, 0.0, 380.2, | ,  1000,   955,  3000,  2932, | , -3.4,  90.8, 0.930, |, 0.0
16419.9, 138.6, | , 28.3, 0.0, 380.3, | ,  1000,   955,  3000,  2926, | , -3.4,  84.8, 0.867, |, 0.0
16420.9, 139.0, | , 28.3, 0.0, 374.3, | ,  1000,   951,  3000,  2944, | , -3.4,  96.8, 0.993, |, 0.0
16421.9, 139.3, | , 28.3, 0.0, 373.2, | ,  1000,   948,  3000,  2941, | , -3.4,  87.0, 0.891, |, 0.0
16422.9, 139.3, | , 28.3, 0.0, 374.9, | ,  1000,   957,  3000,  2922, | , -3.4,  84.8, 0.867, |, 0.0
16423.9, 138.1, | , 28.3, 0.0, 379.7, | ,  1000,   964,  3000,  2918, | , -3.4,  87.8, 0.898, |, 0.0
16424.9, 138.3, | , 28.3, 0.0, 379.2, | ,  1000,   958,  3000,  2929, | , -3.4,  84.8, 0.869, |, 0.0
16425.9, 138.5, | , 28.3, 0.0, 380.3, | ,  1000,   956,  3000,  2922, | , -3.4,  84.8, 0.867, |, 0.0
16426.9, 140.1, | , 28.3, 0.0, 369.6, | ,  1000,   951,  3000,  2934, | , -3.4, 112.7, 1.153, |, 0.0
16428.0, 139.3, | , 28.3, 0.0, 372.6, | ,  1000,   955,  3000,  2936, | , -3.4,  84.4, 0.865, |, 0.0
16429.0, 139.3, | , 28.3, 0.0, 373.2, | ,  1000,   958,  3000,  2930, | , -3.4,  84.4, 0.864, |, 0.0
16430.0, 138.8, | , 28.3, 0.0, 378.6, | ,  1000,   958,  3000,  2937, | , -3.4,  85.7, 0.879, |, 0.0
16431.0, 138.2, | , 28.3, 0.0, 379.7, | ,  1000,   957,  3000,  2945, | , -3.4,  96.8, 0.995, |, 0.0
16432.0, 138.2, | , 28.3, 0.0, 379.5, | ,  1000,   956,  3000,  2933, | , -3.4,  87.4, 0.895, |, 0.0
16433.0, 139.1, | , 28.3, 0.0, 372.6, | ,  1000,   951,  3000,  2914, | , -3.4,  84.4, 0.859, |, 0.0
16434.0, 139.2, | , 28.3, 0.0, 372.0, | ,  1000,   949,  3000,  2939, | , -3.4,  87.4, 0.895, |, 0.0
16435.0, 139.2, | , 28.3, 0.0, 373.3, | ,  1000,   955,  3000,  2937, | , -3.4,  84.4, 0.865, |, 0.0
16436.0, 138.7, | , 28.3, 0.0, 380.0, | ,  1000,   960,  3000,  2939, | , -3.4,  87.4, 0.898, |, 0.0
16437.1, 138.3, | , 28.3, 0.0, 379.3, | ,  1000,   957,  3000,  2946, | , -3.4, 113.1, 1.163, |, 0.0
16438.1, 139.1, | , 28.3, 0.0, 373.7, | ,  1000,   949,  3000,  2914, | , -3.4,  94.2, 0.959, |, 0.0
16439.1, 139.3, | , 28.3, 0.0, 371.7, | ,  1000,   951,  3000,  2922, | , -3.4, 103.2, 1.053, |, 0.0
16440.1, 139.7, | , 28.3, 0.0, 371.2, | ,  1000,   950,  3000,  2927, | , -3.4,  85.2, 0.871, |, 0.0
16441.1, 139.2, | , 28.3, 0.0, 372.6, | ,  1000,   955,  3000,  2937, | , -3.4,  87.8, 0.900, |, 0.0
16442.1, 138.2, | , 28.3, 0.0, 379.6, | ,  1000,   959,  3000,  2932, | , -3.4,  94.2, 0.966, |, 0.0
16443.1, 138.6, | , 28.3, 0.0, 379.0, | ,  1000,   958,  3000,  2937, | , -3.4,  84.4, 0.866, |, 0.0
16444.1, 139.0, | , 28.3, 0.0, 373.5, | ,  1000,   953,  3000,  2926, | , -3.4,  86.1, 0.880, |, 0.0
16445.1, 139.2, | , 28.3, 0.0, 371.5, | ,  1000,   952,  3000,  2916, | , -3.4, 113.5, 1.157, |, 0.0
16446.2, 139.6, | , 28.3, 0.0, 371.8, | ,  1000,   957,  3000,  2924, | , -3.4,  83.1, 0.850, |, 0.0
16447.2, 139.2, | , 28.3, 0.0, 372.2, | ,  1000,   955,  3000,  2933, | , -3.4,  77.1, 0.790, |, 0.0
16448.2, 138.2, | , 28.3, 0.0, 379.3, | ,  1000,   961,  3000,  2936, | , -3.4,  87.4, 0.897, |, 0.0
16449.2, 138.2, | , 28.3, 0.0, 379.3, | ,  1000,   956,  3000,  2937, | , -3.4,  86.5, 0.887, |, 0.0
16450.2, 139.6, | , 28.3, 0.0, 372.6, | ,  1000,   952,  3000,  2926, | , -3.4,  99.4, 1.016, |, 0.0
16451.2, 139.2, | , 28.3, 0.0, 371.7, | ,  1000,   952,  3000,  2929, | , -3.4,  76.2, 0.779, |, 0.0
16452.2, 138.9, | , 28.3, 0.0, 373.5, | ,  1000,   958,  3000,  2933, | , -3.4,  87.8, 0.900, |, 0.0
16453.2, 138.6, | , 28.3, 0.0, 379.0, | ,  1000,   958,  3000,  2937, | , -3.4,  76.2, 0.782, |, 0.0
16454.2, 138.1, | , 28.3, 0.0, 379.3, | ,  1000,   955,  3000,  2915, | , -3.4,  77.1, 0.786, |, 0.0
16455.3, 138.2, | , 28.3, 0.0, 377.9, | ,  1000,   957,  3000,  2937, | , -3.4, 104.9, 1.077, |, 0.0
16456.3, 139.0, | , 28.3, 0.0, 372.7, | ,  1000,   953,  3000,  2956, | , -3.4,  80.1, 0.825, |, 0.0
16457.3, 139.6, | , 28.3, 0.0, 371.7, | ,  1000,   957,  3000,  2918, | , -3.4,  86.1, 0.879, |, 0.0
16458.3, 139.0, | , 28.3, 0.0, 373.3, | ,  1000,   951,  3000,  2935, | , -3.4,  90.8, 0.930, |, 0.0
16459.3, 138.5, | , 28.3, 0.0, 378.7, | ,  1000,   956,  3000,  2938, | , -3.4, 116.5, 1.196, |, 0.0
16460.3, 138.8, | , 28.3, 0.0, 377.7, | ,  1000,   957,  3000,  2930, | , -3.4,  76.2, 0.781, |, 0.0
16461.3, 138.2, | , 28.3, 0.0, 378.3, | ,  1000,   955,  3000,  2938, | , -3.4,  79.2, 0.813, |, 0.0
16462.3, 139.3, | , 28.3, 0.0, 371.2, | ,  1000,   952,  3000,  2914, | , -3.4,  89.5, 0.912, |, 0.0
16463.4, 139.1, | , 28.3, 0.0, 372.8, | ,  1000,   955,  3000,  2932, | , -3.4,  78.0, 0.798, |, 0.0
16464.4, 139.6, | , 28.3, 0.0, 370.7, | ,  1000,   957,  3000,  2926, | , -3.4,  90.8, 0.929, |, 0.0
16465.4, 138.3, | , 28.3, 0.0, 376.5, | ,  1000,   957,  3000,  2929, | , -3.4,  78.8, 0.807, |, 0.0
16466.4, 138.9, | , 28.3, 0.0, 378.3, | ,  1000,   954,  3000,  2937, | , -3.4,  91.2, 0.935, |, 0.0
16467.4, 139.0, | , 28.3, 0.0, 372.1, | ,  1000,   954,  3000,  2935, | , -3.4,  75.0, 0.768, |, 0.0
16468.4, 139.3, | , 28.3, 0.0, 370.5, | ,  1000,   951,  3000,  2933, | , -3.4,  74.5, 0.763, |, 0.0
16469.4, 139.3, | , 28.2, 0.0, 370.1, | ,  1000,   951,  3000,  2916, | , -3.4,  74.1, 0.755, |, 0.0
16470.4, 139.8, | , 28.2, 0.0, 370.2, | ,  1000,   957,  3000,  2932, | , -3.4,  78.4, 0.803, |, 0.0
16471.5, 138.2, | , 28.3, 0.0, 377.7, | ,  1000,   956,  3000,  2934, | , -3.4,  77.5, 0.795, |, 0.0
16472.5, 138.6, | , 28.3, 0.0, 378.2, | ,  1000,   956,  3000,  2935, | , -3.4,  77.1, 0.790, |, 0.0
16473.5, 139.4, | , 28.2, 0.0, 372.0, | ,  1000,   950,  3000,  2924, | , -3.4,  76.7, 0.782, |, 0.0
16474.5, 139.3, | , 28.2, 0.0, 370.3, | ,  1000,   956,  3000,  2943, | , -3.4,  77.1, 0.792, |, 0.0
16475.5, 139.4, | , 28.2, 0.0, 369.7, | ,  1000,   950,  3000,  2919, | , -3.4,  81.0, 0.825, |, 0.0
16476.5, 139.8, | , 28.2, 0.0, 370.2, | ,  1000,   957,  3000,  2941, | , -3.4,  75.4, 0.774, |, 0.0
16477.5, 138.3, | , 28.2, 0.0, 377.6, | ,  1000,   961,  3000,  2933, | , -3.4,  77.1, 0.791, |, 0.0
16478.5, 138.2, | , 28.2, 0.0, 377.9, | ,  1000,   954,  3000,  2917, | , -3.4,  75.0, 0.764, |, 0.0
16479.6, 139.4, | , 28.2, 0.0, 371.9, | ,  1000,   956,  3000,  2925, | , -3.4,  76.7, 0.784, |, 0.0
16480.6, 139.3, | , 28.2, 0.0, 369.8, | ,  1000,   949,  3000,  2932, | , -3.4,  73.7, 0.753, |, 0.0
16481.6, 138.9, | , 28.2, 0.0, 370.5, | ,  1000,   953,  3000,  2918, | , -3.4,  77.5, 0.791, |, 0.0
16482.6, 138.3, | , 28.2, 0.0, 376.8, | ,  1000,   957,  3000,  2920, | , -3.4, 103.2, 1.054, |, 0.0
16483.6, 138.7, | , 28.2, 0.0, 377.1, | ,  1000,   960,  3000,  2941, | , -3.4,  75.4, 0.775, |, 0.0
16484.6, 138.1, | , 28.2, 0.0, 377.3, | ,  1000,   958,  3000,  2926, | , -3.4,  77.1, 0.789, |, 0.0
16485.6, 139.1, | , 28.2, 0.0, 370.9, | ,  1000,   949,  3000,  2933, | , -3.4,  77.1, 0.788, |, 0.0
16486.6, 139.6, | , 28.2, 0.0, 370.5, | ,  1000,   953,  3000,  2923, | , -3.4,  77.5, 0.792, |, 0.0
16487.6, 139.0, | , 28.2, 0.0, 371.7, | ,  1000,   958,  3000,  2929, | , -3.4,  78.4, 0.803, |, 0.0
16488.7, 138.2, | , 28.2, 0.0, 376.8, | ,  1000,   961,  3000,  2929, | , -3.4,  80.1, 0.821, |, 0.0
16489.7, 138.2, | , 28.2, 0.0, 377.1, | ,  1000,   953,  3000,  2929, | , -3.4,  99.4, 1.016, |, 0.0
16490.7, 138.3, | , 28.2, 0.0, 375.8, | ,  1000,   952,  3000,  2934, | , -3.4,  76.7, 0.785, |, 0.0
16491.7, 139.3, | , 28.2, 0.0, 369.2, | ,  1000,   952,  3000,  2926, | , -3.4,  81.0, 0.827, |, 0.0
16492.7, 139.6, | , 28.2, 0.0, 369.6, | ,  1000,   953,  3000,  2923, | , -3.4,  78.0, 0.796, |, 0.0
16493.7, 139.6, | , 28.2, 0.0, 369.5, | ,  1000,   957,  3000,  2928, | , -3.4,  76.7, 0.785, |, 0.0
16494.7, 138.2, | , 28.2, 0.0, 376.8, | ,  1000,   960,  3000,  2926, | , -3.4,  81.4, 0.833, |, 0.0
16495.8, 138.8, | , 28.2, 0.0, 376.0, | ,  1000,   957,  3000,  2926, | , -3.4,  87.8, 0.898, |, 0.0
16496.8, 139.0, | , 28.2, 0.0, 370.5, | ,  1000,   952,  3000,  2937, | , -3.4,  75.4, 0.772, |, 0.0
16497.8, 139.3, | , 28.2, 0.0, 368.9, | ,  1000,   953,  3000,  2937, | , -3.4,  81.8, 0.838, |, 0.0
16498.8, 139.2, | , 28.2, 0.0, 369.4, | ,  1000,   954,  3000,  2918, | , -3.4,  74.5, 0.760, |, 0.0
16499.8, 139.6, | , 28.2, 0.0, 369.6, | ,  1000,   955,  3000,  2929, | , -3.4,  95.9, 0.982, |, 0.0
16500.8, 138.4, | , 28.2, 0.0, 375.7, | ,  1000,   957,  3000,  2929, | , -3.4,  70.2, 0.719, |, 0.0
16501.8, 138.2, | , 28.2, 0.0, 376.4, | ,  1000,   955,  3000,  2927, | , -3.4, 106.7, 1.091, |, 0.0
16502.8, 139.5, | , 28.2, 0.0, 370.8, | ,  1000,   952,  3000,  2927, | , -3.4,  76.7, 0.784, |, 0.0
16503.8, 139.3, | , 28.2, 0.0, 368.4, | ,  1000,   954,  3000,  2933, | , -3.4,  66.0, 0.675, |, 0.0
16504.9, 139.2, | , 28.2, 0.0, 368.6, | ,  1000,   954,  3000,  2943, | , -3.4,  84.0, 0.862, |, 0.0
16505.9, 139.2, | , 28.2, 0.0, 367.7, | ,  1000,   953,  3000,  2903, | , -3.4,  96.8, 0.983, |, 0.0
16506.9, 138.6, | , 28.2, 0.0, 376.5, | ,  1000,   961,  3000,  2925, | , -3.4,  68.5, 0.702, |, 0.0
16507.9, 138.2, | , 28.2, 0.0, 375.6, | ,  1000,   955,  3000,  2948, | , -3.4,  69.0, 0.709, |, 0.0
16508.9, 139.4, | , 28.2, 0.0, 370.1, | ,  1000,   950,  3000,  2918, | , -3.4,  69.8, 0.712, |, 0.0
16509.9, 139.1, | , 28.2, 0.0, 368.5, | ,  1000,   950,  3000,  2921, | , -3.4,  91.2, 0.930, |, 0.0
16510.9, 139.2, | , 28.2, 0.0, 369.0, | ,  1000,   957,  3000,  2946, | , -3.4,  66.4, 0.683, |, 0.0
16511.9, 138.7, | , 28.2, 0.0, 375.2, | ,  1000,   953,  3000,  2935, | , -3.4,  67.2, 0.689, |, 0.0
16513.0, 138.6, | , 28.2, 0.0, 376.1, | ,  1000,   957,  3000,  2929, | , -3.4,  72.4, 0.741, |, 0.0
16514.0, 138.1, | , 28.2, 0.0, 375.6, | ,  1000,   954,  3000,  2934, | , -3.4,  86.5, 0.886, |, 0.0
16515.0, 139.1, | , 28.2, 0.0, 369.6, | ,  1000,   953,  3000,  2943, | , -3.4,  73.2, 0.752, |, 0.0
16516.0, 139.9, | , 28.2, 0.0, 368.3, | ,  1000,   958,  3000,  2925, | , -3.4,  70.2, 0.719, |, 0.0
16517.0, 139.0, | , 28.2, 0.0, 370.5, | ,  1000,   956,  3000,  2919, | , -3.4,  72.0, 0.735, |, 0.0
16518.0, 138.1, | , 28.2, 0.0, 375.9, | ,  1000,   957,  3000,  2917, | , -3.4,  99.4, 1.014, |, 0.0
16519.0, 138.6, | , 28.2, 0.0, 376.0, | ,  1000,   958,  3000,  2933, | , -3.4,  71.5, 0.733, |, 0.0
16520.0, 138.5, | , 28.2, 0.0, 375.9, | ,  1000,   955,  3000,  2927, | , -3.4,  69.4, 0.710, |, 0.0
16521.0, 139.6, | , 28.2, 0.0, 365.1, | ,  1000,   949,  3000,  2923, | , -3.4,  83.5, 0.852, |, 0.0
16522.1, 139.6, | , 28.2, 0.0, 368.6, | ,  1000,   957,  3000,  2921, | , -3.4,  66.4, 0.678, |, 0.0
16523.1, 139.7, | , 28.2, 0.0, 368.8, | ,  1000,   959,  3000,  2937, | , -3.4,  72.0, 0.739, |, 0.0
16524.1, 138.1, | , 28.2, 0.0, 375.6, | ,  1000,   961,  3000,  2930, | , -3.4,  94.7, 0.971, |, 0.0
16525.1, 138.5, | , 28.2, 0.0, 376.0, | ,  1000,   954,  3000,  2932, | , -3.4,  68.1, 0.697, |, 0.0
16526.1, 139.6, | , 28.2, 0.0, 369.5, | ,  1000,   953,  3000,  2923, | , -3.4,  97.7, 0.997, |, 0.0
16527.1, 139.2, | , 28.2, 0.0, 367.9, | ,  1000,   951,  3000,  2923, | , -3.4,  90.4, 0.923, |, 0.0
16528.1, 139.3, | , 28.2, 0.0, 367.4, | ,  1000,   951,  3000,  2940, | , -3.4,  66.8, 0.685, |, 0.0
16529.1, 139.0, | , 28.2, 0.0, 370.0, | ,  1000,   958,  3000,  2933, | , -3.4,  85.2, 0.874, |, 0.0
16530.2, 138.2, | , 28.2, 0.0, 375.2, | ,  1000,   958,  3000,  2939, | , -3.4,  71.5, 0.734, |, 0.0
16531.2, 138.3, | , 28.2, 0.0, 374.1, | ,  1000,   955,  3000,  2931, | , -3.4,  85.7, 0.877, |, 0.0
16532.2, 139.3, | , 28.2, 0.0, 369.5, | ,  1000,   952,  3000,  2939, | , -3.4,  82.2, 0.843, |, 0.0
16533.2, 139.3, | , 28.2, 0.0, 367.3, | ,  1000,   954,  3000,  2937, | , -3.4,  76.7, 0.786, |, 0.0
16534.2, 139.2, | , 28.2, 0.0, 367.1, | ,  1000,   954,  3000,  2925, | , -3.4,  69.4, 0.709, |, 0.0
16535.2, 139.3, | , 28.2, 0.0, 367.5, | ,  1000,   954,  3000,  2937, | , -3.4,  69.4, 0.711, |, 0.0
16536.2, 138.8, | , 28.2, 0.0, 374.3, | ,  1000,   963,  3000,  2936, | , -3.4,  71.5, 0.735, |, 0.0
16537.2, 138.2, | , 28.2, 0.0, 374.7, | ,  1000,   958,  3000,  2904, | , -3.4,  70.2, 0.715, |, 0.0
16538.3, 139.5, | , 28.2, 0.0, 369.0, | ,  1000,   955,  3000,  2911, | , -3.4,  73.2, 0.746, |, 0.0
16539.3, 139.6, | , 28.2, 0.0, 367.3, | ,  1000,   954,  3000,  2918, | , -3.4,  68.5, 0.699, |, 0.0
16540.3, 139.1, | , 28.2, 0.0, 367.5, | ,  1000,   958,  3000,  2921, | , -3.4,  68.5, 0.700, |, 0.0
16541.3, 139.2, | , 28.2, 0.0, 367.4, | ,  1000,   956,  3000,  2940, | , -3.4,  74.1, 0.761, |, 0.0
16542.3, 138.7, | , 28.2, 0.0, 375.2, | ,  1000,   957,  3000,  2943, | , -3.4,  75.0, 0.770, |, 0.0
16543.3, 138.2, | , 28.2, 0.0, 375.0, | ,  1000,   955,  3000,  2938, | , -3.4,  90.8, 0.931, |, 0.0
16544.3, 139.1, | , 28.2, 0.0, 368.8, | ,  1000,   952,  3000,  2926, | , -3.4,  86.1, 0.879, |, 0.0
16545.3, 139.6, | , 28.2, 0.0, 367.4, | ,  1000,   954,  3000,  2929, | , -3.4,  97.7, 0.999, |, 0.0
16546.4, 139.1, | , 28.2, 0.0, 368.7, | ,  1000,   959,  3000,  2928, | , -3.4,  86.1, 0.882, |, 0.0
16547.4, 138.2, | , 28.2, 0.0, 374.1, | ,  1000,   960,  3000,  2943, | , -3.4,  75.0, 0.771, |, 0.0
16548.4, 138.6, | , 28.2, 0.0, 373.9, | ,  1000,   955,  3000,  2927, | , -3.4,  61.7, 0.631, |, 0.0
16549.4, 138.6, | , 28.2, 0.0, 374.7, | ,  1000,   958,  3000,  2929, | , -3.4,  70.2, 0.719, |, 0.0
16550.4, 139.3, | , 28.2, 0.0, 364.2, | ,  1000,   953,  3000,  2929, | , -3.4,  67.7, 0.692, |, 0.0
16551.4, 139.8, | , 28.2, 0.0, 366.7, | ,  1000,   954,  3000,  2922, | , -3.4,  98.1, 1.002, |, 0.0
16552.4, 139.6, | , 28.2, 0.0, 366.1, | ,  1000,   956,  3000,  2931, | , -3.4,  74.1, 0.759, |, 0.0
16553.5, 138.2, | , 28.2, 0.0, 374.8, | ,  1000,   963,  3000,  2946, | , -3.4,  69.0, 0.710, |, 0.0
16554.5, 138.1, | , 28.2, 0.0, 374.1, | ,  1000,   956,  3000,  2931, | , -3.4,  63.0, 0.645, |, 0.0
16555.5, 138.6, | , 28.2, 0.0, 370.4, | ,  1000,   954,  3000,  2926, | , -3.4,  68.5, 0.701, |, 0.0
16556.5, 139.3, | , 28.2, 0.0, 365.8, | ,  1000,   954,  3000,  2923, | , -3.4,  87.0, 0.888, |, 0.0
16557.5, 139.2, | , 28.2, 0.0, 366.7, | ,  1000,   954,  3000,  2913, | , -3.4,  71.1, 0.724, |, 0.0
16558.5, 139.3, | , 28.2, 0.0, 368.3, | ,  1000,   956,  3000,  2931, | , -3.4,  69.4, 0.711, |, 0.0
16559.5, 138.2, | , 28.2, 0.0, 374.1, | ,  1000,   960,  3000,  2948, | , -3.4,  71.5, 0.736, |, 0.0
16560.5, 138.1, | , 28.2, 0.0, 373.8, | ,  1000,   955,  3000,  2928, | , -3.4,  71.5, 0.732, |, 0.0
16561.5, 139.4, | , 28.2, 0.0, 368.0, | ,  1000,   955,  3000,  2932, | , -3.4,  75.8, 0.776, |, 0.0
16562.5, 139.8, | , 28.2, 0.0, 366.2, | ,  1000,   952,  3000,  2925, | , -3.4,  66.4, 0.678, |, 0.0
16563.6, 139.3, | , 28.2, 0.0, 366.3, | ,  1000,   952,  3000,  2937, | , -3.4,  75.8, 0.777, |, 0.0
16564.6, 139.7, | , 28.2, 0.0, 366.8, | ,  1000,   956,  3000,  2938, | , -3.4,  67.2, 0.690, |, 0.0
16565.6, 138.6, | , 28.2, 0.0, 374.1, | ,  1000,   955,  3000,  2920, | , -3.4,  69.0, 0.704, |, 0.0
16566.6, 138.1, | , 28.2, 0.0, 373.5, | ,  1000,   953,  3000,  2916, | , -3.4,  87.8, 0.895, |, 0.0
16567.6, 139.1, | , 28.2, 0.0, 367.1, | ,  1000,   954,  3000,  2931, | , -3.4,  66.8, 0.684, |, 0.0
16568.6, 139.7, | , 28.2, 0.0, 366.0, | ,  1000,   956,  3000,  2937, | , -3.4,  78.0, 0.799, |, 0.0
16569.6, 139.3, | , 28.2, 0.0, 366.2, | ,  1000,   958,  3000,  2940, | , -3.4,  62.1, 0.638, |, 0.0
16570.7, 139.2, | , 28.2, 0.0, 367.0, | ,  1000,   957,  3000,  2930, | , -3.4,  60.0, 0.614, |, 0.0
16571.7, 138.6, | , 28.2, 0.0, 373.3, | ,  1000,   957,  3000,  2922, | , -3.4,  74.1, 0.757, |, 0.0
16572.7, 138.4, | , 28.2, 0.0, 372.1, | ,  1000,   955,  3000,  2937, | , -3.4,  65.5, 0.672, |, 0.0
16573.7, 139.1, | , 28.2, 0.0, 367.4, | ,  1000,   955,  3000,  2921, | , -3.4,  61.7, 0.630, |, 0.0
16574.7, 139.1, | , 28.2, 0.0, 365.8, | ,  1000,   953,  3000,  2917, | , -3.4,  59.5, 0.607, |, 0.0
16575.7, 139.0, | , 28.2, 0.0, 367.9, | ,  1000,   958,  3000,  2934, | , -3.4,  60.8, 0.624, |, 0.0
16576.7, 138.2, | , 28.2, 0.0, 373.3, | ,  1000,   962,  3000,  2931, | , -3.4,  62.5, 0.641, |, 0.0
16577.7, 138.3, | , 28.2, 0.0, 372.3, | ,  1000,   954,  3000,  2932, | , -3.4,  73.7, 0.754, |, 0.0
16578.7, 138.6, | , 28.2, 0.0, 373.4, | ,  1000,   958,  3000,  2929, | , -3.4,  64.2, 0.658, |, 0.0
16579.8, 139.1, | , 28.2, 0.0, 366.8, | ,  1000,   951,  3000,  2933, | , -3.4,  63.0, 0.644, |, 0.0
16580.8, 139.3, | , 28.2, 0.0, 365.6, | ,  1000,   956,  3000,  2930, | , -3.4,  79.2, 0.811, |, 0.0
16581.8, 139.3, | , 28.2, 0.0, 368.2, | ,  1000,   955,  3000,  2926, | , -3.4,  66.0, 0.674, |, 0.0
16582.8, 138.7, | , 28.2, 0.0, 372.4, | ,  1000,   955,  3000,  2926, | , -3.4,  73.2, 0.749, |, 0.0
16583.8, 138.2, | , 28.2, 0.0, 372.6, | ,  1000,   957,  3000,  2945, | , -3.4,  62.5, 0.643, |, 0.0
16584.8, 138.2, | , 28.2, 0.0, 372.9, | ,  1000,   954,  3000,  2926, | , -3.4,  62.1, 0.635, |, 0.0
16585.8, 139.3, | , 28.2, 0.0, 365.2, | ,  1000,   953,  3000,  2931, | , -3.4,  72.4, 0.741, |, 0.0
16586.8, 139.0, | , 28.2, 0.0, 366.5, | ,  1000,   952,  3000,  2914, | , -3.4,  64.7, 0.659, |, 0.0
16587.8, 139.4, | , 28.2, 0.0, 364.7, | ,  1000,   958,  3000,  2949, | , -3.4,  60.4, 0.622, |, 0.0
16588.9, 138.6, | , 28.2, 0.0, 373.0, | ,  1000,   958,  3000,  2940, | , -3.4,  65.1, 0.669, |, 0.0
16589.9, 138.1, | , 28.2, 0.0, 372.5, | ,  1000,   955,  3000,  2924, | , -3.4,  60.0, 0.613, |, 0.0
16590.9, 139.0, | , 28.2, 0.0, 366.4, | ,  1000,   952,  3000,  2928, | , -3.4,  82.7, 0.845, |, 0.0
16591.9, 139.6, | , 28.1, 0.0, 366.1, | ,  1000,   952,  3000,  2928, | , -3.4,  76.2, 0.779, |, 0.0
16592.9, 139.3, | , 28.1, 0.0, 364.5, | ,  1000,   957,  3000,  2924, | , -3.4,  91.2, 0.933, |, 0.0
16593.9, 139.2, | , 28.2, 0.0, 365.0, | ,  1000,   957,  3000,  2933, | , -3.4,  66.0, 0.676, |, 0.0
16594.9, 138.7, | , 28.2, 0.0, 372.4, | ,  1000,   961,  3000,  2932, | , -3.4,  63.8, 0.654, |, 0.0
16595.9, 138.6, | , 28.2, 0.0, 372.7, | ,  1000,   955,  3000,  2924, | , -3.4,  73.2, 0.748, |, 0.0
16597.0, 139.1, | , 28.1, 0.0, 366.0, | ,  1000,   951,  3000,  2932, | , -3.4,  60.8, 0.622, |, 0.0
16598.0, 139.8, | , 28.1, 0.0, 364.5, | ,  1000,   952,  3000,  2946, | , -3.4,  63.0, 0.647, |, 0.0
16599.0, 139.7, | , 28.1, 0.0, 365.2, | ,  1000,   957,  3000,  2932, | , -3.4,  75.0, 0.768, |, 0.0
16600.0, 139.2, | , 28.1, 0.0, 365.0, | ,  1000,   954,  3000,  2922, | , -3.4,  68.1, 0.695, |, 0.0
16601.0, 138.2, | , 28.1, 0.0, 372.0, | ,  1000,   955,  3000,  2933, | , -3.4,  63.8, 0.654, |, 0.0
16602.0, 138.7, | , 28.2, 0.0, 372.6, | ,  1000,   954,  3000,  2931, | , -3.4,  77.5, 0.793, |, 0.0
16603.0, 139.1, | , 28.1, 0.0, 365.2, | ,  1000,   953,  3000,  2922, | , -3.4,  61.2, 0.625, |, 0.0
16604.0, 139.3, | , 28.1, 0.0, 364.3, | ,  1000,   953,  3000,  2926, | , -3.4,  69.4, 0.709, |, 0.0
16605.1, 139.6, | , 28.1, 0.0, 365.9, | ,  1000,   956,  3000,  2917, | , -3.4,  89.1, 0.909, |, 0.0
16606.1, 138.4, | , 28.1, 0.0, 371.0, | ,  1000,   955,  3000,  2923, | , -3.4,  78.0, 0.796, |, 0.0
16607.1, 138.3, | , 28.1, 0.0, 371.7, | ,  1000,   958,  3000,  2935, | , -3.4,  61.7, 0.633, |, 0.0
16608.1, 138.7, | , 28.1, 0.0, 371.3, | ,  1000,   954,  3000,  2931, | , -3.4,  59.5, 0.609, |, 0.0
16609.1, 139.0, | , 28.1, 0.0, 365.7, | ,  1000,   955,  3000,  2929, | , -3.4,  59.1, 0.605, |, 0.0
16610.1, 139.2, | , 28.1, 0.0, 364.5, | ,  1000,   958,  3000,  2916, | , -3.4,  62.5, 0.638, |, 0.0
16611.1, 138.9, | , 28.1, 0.0, 366.3, | ,  1000,   959,  3000,  2929, | , -3.4,  68.1, 0.698, |, 0.0
16612.1, 138.6, | , 28.1, 0.0, 372.0, | ,  1000,   961,  3000,  2936, | , -3.4, -13.7, -0.141, |, 0.0
16613.1, 138.4, | , 28.1, 0.0, 370.8, | ,  1000,   957,  3000,  2928, | , -3.4,  22.7, 0.232, |, 0.0
16614.2, 138.2, | , 28.1, 0.0, 371.6, | ,  1000,   956,  3000,  2937, | , -3.4,  -0.9, -0.009, |, 0.0
16615.2, 139.5, | , 28.1, 0.0, 366.4, | ,  1000,   947,  3000,  2924, | , -3.4,  -2.6, -0.026, |, 0.0
16616.2, 139.6, | , 28.1, 0.0, 364.6, | ,  1000,   950,  3000,  2936, | , -3.4,   9.0, 0.092, |, 0.0
16617.2, 139.1, | , 28.1, 0.0, 364.8, | ,  1000,   952,  3000,  2924, | , -3.4,  19.3, 0.197, |, 0.0
16618.2, 138.6, | , 28.1, 0.0, 371.0, | ,  1000,   955,  3000,  2914, | , -3.4,   9.0, 0.091, |, 0.0
16619.2, 138.3, | , 28.1, 0.0, 370.7, | ,  1000,   954,  3000,  2941, | , -3.4,   5.1, 0.053, |, 0.0
16620.2, 139.0, | , 28.1, 0.0, 365.3, | ,  1000,   955,  3000,  2948, | , -3.4,   5.5, 0.057, |, 0.0
16621.2, 139.1, | , 28.1, 0.0, 364.0, | ,  1000,   953,  3000,  2918, | , -3.4,   7.3, 0.074, |, 0.0
16622.2, 139.6, | , 28.1, 0.0, 363.7, | ,  1000,   953,  3000,  2926, | , -3.4,   6.8, 0.070, |, 0.0
16623.3, 139.1, | , 28.1, 0.0, 364.5, | ,  1000,   952,  3000,  2930, | , -3.4,  21.4, 0.219, |, 0.0
16624.3, 138.1, | , 28.1, 0.0, 371.4, | ,  1000,   961,  3000,  2942, | , -3.4,  18.0, 0.185, |, 0.0
16625.3, 138.6, | , 28.1, 0.0, 371.5, | ,  1000,   953,  3000,  2941, | , -3.4,  15.8, 0.162, |, 0.0
16626.3, 139.0, | , 28.1, 0.0, 365.4, | ,  1000,   950,  3000,  2948, | , -3.4,  12.0, 0.123, |, 0.0
16627.3, 139.2, | , 28.1, 0.0, 363.9, | ,  1000,   952,  3000,  2930, | , -3.4,  44.5, 0.456, |, 0.0
16628.3, 139.3, | , 28.1, 0.0, 362.8, | ,  1000,   951,  3000,  2927, | , -3.4,  21.4, 0.219, |, 0.0
16629.3, 139.7, | , 28.1, 0.0, 363.6, | ,  1000,   957,  3000,  2924, | , -3.4,  29.5, 0.302, |, 0.0
16630.3, 138.2, | , 28.1, 0.0, 370.6, | ,  1000,   961,  3000,  2933, | , -3.4,  23.5, 0.242, |, 0.0
16631.4, 138.6, | , 28.1, 0.0, 371.3, | ,  1000,   956,  3000,  2942, | , -3.4,  44.5, 0.457, |, 0.0
16632.4, 139.4, | , 28.1, 0.0, 365.0, | ,  1000,   949,  3000,  2926, | , -3.4,  21.0, 0.214, |, 0.0
16633.4, 139.3, | , 28.1, 0.0, 362.6, | ,  1000,   953,  3000,  2933, | , -3.4,  24.4, 0.250, |, 0.0
16634.4, 139.0, | , 28.1, 0.0, 365.4, | ,  1000,   952,  3000,  2935, | , -3.4,  28.7, 0.294, |, 0.0
16635.4, 139.5, | , 28.1, 0.0, 364.2, | ,  1000,   954,  3000,  2927, | , -3.4,  31.7, 0.324, |, 0.0
16636.4, 138.2, | , 28.1, 0.0, 370.4, | ,  1000,   954,  3000,  2916, | , -3.4,  30.4, 0.310, |, 0.0
16637.4, 138.2, | , 28.1, 0.0, 370.7, | ,  1000,   953,  3000,  2926, | , -3.4,  44.1, 0.451, |, 0.0
16638.4, 139.6, | , 28.1, 0.0, 364.0, | ,  1000,   951,  3000,  2926, | , -3.4,  41.1, 0.420, |, 0.0
16639.5, 139.2, | , 28.1, 0.0, 363.2, | ,  1000,   950,  3000,  2922, | , -3.4,  36.0, 0.367, |, 0.0
16640.5, 139.2, | , 28.1, 0.0, 362.5, | ,  1000,   954,  3000,  2918, | , -3.4,  68.5, 0.699, |, 0.0
16641.5, 138.6, | , 28.1, 0.0, 370.6, | ,  1000,   960,  3000,  2927, | , -3.4,  40.7, 0.417, |, 0.0
16642.5, 138.2, | , 28.1, 0.0, 370.0, | ,  1000,   961,  3000,  2948, | , -3.4,  54.8, 0.565, |, 0.0
16643.5, 138.3, | , 28.1, 0.0, 369.2, | ,  1000,   954,  3000,  2934, | , -3.4,  45.0, 0.461, |, 0.0
16644.5, 139.6, | , 28.1, 0.0, 363.1, | ,  1000,   955,  3000,  2918, | , -3.4,  53.1, 0.542, |, 0.0
16645.5, 139.6, | , 28.1, 0.0, 362.7, | ,  1000,   950,  3000,  2919, | , -3.4,  47.5, 0.485, |, 0.0
16646.5, 138.9, | , 28.1, 0.0, 364.7, | ,  1000,   955,  3000,  2922, | , -3.4,  47.1, 0.481, |, 0.0
16647.5, 138.2, | , 28.1, 0.0, 369.5, | ,  1000,   958,  3000,  2927, | , -3.4,  51.4, 0.526, |, 0.0
16648.6, 138.8, | , 28.1, 0.0, 369.2, | ,  1000,   953,  3000,  2925, | , -3.4,  69.8, 0.713, |, 0.0
16649.6, 138.3, | , 28.1, 0.0, 369.3, | ,  1000,   956,  3000,  2941, | , -3.4,  64.7, 0.664, |, 0.0
16650.6, 139.2, | , 28.1, 0.0, 362.2, | ,  1000,   953,  3000,  2926, | , -3.4,  59.1, 0.604, |, 0.0
16651.6, 139.3, | , 28.1, 0.0, 362.7, | ,  1000,   955,  3000,  2924, | , -3.4,  44.5, 0.455, |, 0.0
16652.6, 139.1, | , 28.1, 0.0, 363.3, | ,  1000,   953,  3000,  2939, | , -3.4,  47.1, 0.483, |, 0.0
16653.6, 138.3, | , 28.1, 0.0, 368.8, | ,  1000,   962,  3000,  2929, | , -3.4,  51.0, 0.523, |, 0.0
16654.6, 138.1, | , 28.1, 0.0, 369.2, | ,  1000,   957,  3000,  2912, | , -3.4,  65.1, 0.664, |, 0.0
16655.6, 139.5, | , 28.1, 0.0, 361.7, | ,  1000,   954,  3000,  2936, | , -3.4,  46.2, 0.474, |, 0.0
16656.6, 139.3, | , 28.1, 0.0, 362.7, | ,  1000,   954,  3000,  2956, | , -3.4,  50.5, 0.521, |, 0.0
16657.7, 139.2, | , 28.1, 0.0, 361.9, | ,  1000,   954,  3000,  2924, | , -3.4,  43.2, 0.442, |, 0.0
16658.7, 139.8, | , 28.1, 0.0, 362.4, | ,  1000,   956,  3000,  2928, | , -3.4,  46.7, 0.478, |, 0.0
16659.7, 138.2, | , 28.1, 0.0, 368.9, | ,  1000,   955,  3000,  2929, | , -3.4,  53.1, 0.544, |, 0.0
16660.7, 138.2, | , 28.1, 0.0, 369.7, | ,  1000,   957,  3000,  2942, | , -3.4,  47.1, 0.484, |, 0.0
16661.7, 139.4, | , 28.1, 0.0, 364.1, | ,  1000,   950,  3000,  2929, | , -3.4,  69.0, 0.705, |, 0.0
16662.7, 139.3, | , 28.1, 0.0, 362.4, | ,  1000,   952,  3000,  2932, | , -3.4,  51.4, 0.526, |, 0.0
16663.7, 139.4, | , 28.1, 0.0, 361.4, | ,  1000,   953,  3000,  2933, | , -3.4,  53.1, 0.544, |, 0.0
16664.8, 139.6, | , 28.1, 0.0, 362.7, | ,  1000,   956,  3000,  2914, | , -3.4,  60.4, 0.616, |, 0.0
16665.8, 138.0, | , 28.1, 0.0, 369.7, | ,  1000,   957,  3000,  2933, | , -3.4,  68.5, 0.702, |, 0.0
16666.8, 138.0, | , 28.1, 0.0, 369.4, | ,  1000,   954,  3000,  2926, | , -3.4,  55.7, 0.569, |, 0.0
16667.8, 139.3, | , 28.1, 0.0, 363.7, | ,  1000,   952,  3000,  2919, | , -3.4,  75.0, 0.764, |, 0.0
16668.8, 139.3, | , 28.1, 0.0, 361.4, | ,  1000,   954,  3000,  2924, | , -3.4,  46.7, 0.477, |, 0.0
16669.8, 139.3, | , 28.1, 0.0, 362.4, | ,  1000,   954,  3000,  2934, | , -3.4,  54.8, 0.562, |, 0.0
16670.8, 138.9, | , 28.1, 0.0, 369.0, | ,  1000,   959,  3000,  2926, | , -3.4,  64.2, 0.658, |, 0.0
16671.8, 138.7, | , 28.1, 0.0, 369.5, | ,  1000,   957,  3000,  2937, | , -3.4,  64.2, 0.659, |, 0.0
16672.9, 138.2, | , 28.1, 0.0, 368.9, | ,  1000,   957,  3000,  2934, | , -3.4,  63.4, 0.650, |, 0.0
16673.9, 139.1, | , 28.1, 0.0, 362.7, | ,  1000,   949,  3000,  2924, | , -3.4,  50.1, 0.511, |, 0.0
