Repository: jdhuang-csm/Ru-BCA

## Methods
* (BaO)<sub>x</sub>-(CaO)<sub>y</sub>-(Al<sub>2</sub>O<sub>3</sub>)<sub>1-x-y</sub> (BCA) catalyst supports were synthesized via sol-gel and solid-state methods. 
* Ru/BCA catalysts were prepared via incipient wetness impregnation to achieve 1 wt. % Ru loading.
* Ammonia synthesis rates were measured for Ru/BCA catalysts in a packed-bed reactor at 480-600<sup>o</sup>C, 10 bar, and space velocities up to 1.3 x 10<sup>6</sup> ml g<sub>cat</sub><sup>-1</sup> h<sup>-1</sup>.
* A machine learning (ML) model was employed to improve understanding of the behavior of Ru/BCA catalysts.
* A microkinetic model was developed to describe the best-performing catalyst.

File: data/init_files_Cadigan/B2CA_RubyDry_2017-07-05-01.txt (part 43 of 47)
********** Start test **********
Elapsed time, Pressure, | , LJtemp(C), Inner-Temp, Outer-Temp, | , N2-set, N2-flow, H2-set, H2-flow, | , pH, NH3_ppm, NH3_Prod_rate, |, In222Temp
16435.2, 139.8, | , 30.2, 12.1, 361.6, | ,  4000,  3880, 12000, 11709, | , -3.4,  -3.9, -0.184, |, 13.4
16436.2, 139.8, | , 30.2, 12.2, 361.8, | ,  4000,  3883, 12000, 11701, | , -3.4,  -0.9, -0.042, |, 13.3
16437.2, 140.3, | , 30.2, 2.7, 353.3, | ,  4000,  3875, 12000, 11707, | , -3.4,  10.3, 0.485, |, 4.6
16438.2, 140.7, | , 30.2, -0.0, 353.1, | ,  4000,  3878, 12000, 11713, | , -3.4,  17.1, 0.810, |, 2.2
16439.2, 141.0, | , 30.2, 2.5, 351.9, | ,  4000,  3880, 12000, 11709, | , -3.4,  -5.6, -0.265, |, 4.0
16440.2, 139.4, | , 30.2, 11.2, 360.6, | ,  4000,  3881, 12000, 11708, | , -3.4,  -5.6, -0.265, |, 13.2
16441.3, 139.3, | , 30.2, 11.2, 360.8, | ,  4000,  3876, 12000, 11713, | , -3.4,  21.4, 1.013, |, 13.3
16442.3, 139.8, | , 30.2, 10.6, 358.4, | ,  4000,  3878, 12000, 11710, | , -3.4,  20.5, 0.972, |, 12.2
16443.3, 140.8, | , 30.2, 2.0, 352.8, | ,  4000,  3871, 12000, 11673, | , -3.4,  -3.5, -0.163, |, 4.7
16444.3, 140.6, | , 30.2, 0.2, 351.5, | ,  4000,  3872, 12000, 11690, | , -3.4,  -3.9, -0.183, |, 2.4
16445.3, 140.4, | , 30.2, 1.3, 353.4, | ,  4000,  3874, 12000, 11671, | , -3.4,  -0.9, -0.042, |, 5.7
16446.3, 139.8, | , 30.2, 12.2, 361.1, | ,  4000,  3881, 12000, 11720, | , -3.4,  -3.0, -0.143, |, 13.4
16447.3, 139.6, | , 30.2, 10.8, 359.4, | ,  4000,  3875, 12000, 11694, | , -3.4,  -1.7, -0.082, |, 11.9
16448.3, 139.5, | , 30.2, 10.8, 359.3, | ,  4000,  3876, 12000, 11706, | , -3.4,   1.7, 0.080, |, 12.2
16449.3, 140.6, | , 30.2, 3.3, 353.4, | ,  4000,  3874, 12000, 11703, | , -3.4,  14.5, 0.688, |, 5.7
16450.3, 140.3, | , 30.2, 4.0, 353.7, | ,  4000,  3878, 12000, 11705, | , -3.4,  18.8, 0.891, |, 6.0
16451.4, 140.3, | , 30.2, 3.0, 353.8, | ,  4000,  3878, 12000, 11700, | , -3.4,   0.4, 0.019, |, 5.6
16452.4, 139.3, | , 30.2, 12.3, 360.7, | ,  4000,  3882, 12000, 11724, | , -3.4,   2.1, 0.100, |, 13.8
16453.4, 139.7, | , 30.2, 11.0, 359.8, | ,  4000,  3877, 12000, 11707, | , -3.4,  -3.9, -0.184, |, 13.0
16454.4, 139.3, | , 30.2, 12.2, 359.9, | ,  4000,  3876, 12000, 11697, | , -3.4,   4.3, 0.201, |, 13.4
16455.4, 140.3, | , 30.2, 2.6, 352.3, | ,  4000,  3878, 12000, 11698, | , -3.4,  -4.7, -0.224, |, 5.0
16456.4, 140.9, | , 30.2, 1.1, 350.8, | ,  4000,  3879, 12000, 11695, | , -3.4,  -2.6, -0.123, |, 3.3
16457.4, 140.3, | , 30.2, 1.0, 351.1, | ,  4000,  3877, 12000, 11686, | , -3.4,  19.7, 0.930, |, 3.4
16458.4, 139.5, | , 30.2, 10.5, 358.4, | ,  4000,  3876, 12000, 11690, | , -3.4,   4.3, 0.201, |, 11.3
16459.4, 139.7, | , 30.2, 12.6, 359.7, | ,  4000,  3880, 12000, 11722, | , -3.4,  -4.7, -0.224, |, 13.9
16460.5, 139.7, | , 30.2, 12.4, 360.1, | ,  4000,  3874, 12000, 11718, | , -3.4,   0.4, 0.019, |, 13.8
16461.5, 140.5, | , 30.2, 1.4, 350.7, | ,  4000,  3873, 12000, 11709, | , -3.4,  19.7, 0.931, |, 3.7
16462.5, 141.0, | , 30.2, 1.1, 351.5, | ,  4000,  3877, 12000, 11685, | , -3.4,   3.0, 0.141, |, 3.2
16463.5, 140.0, | , 30.2, 10.7, 358.0, | ,  4000,  3881, 12000, 11712, | , -3.4,  28.3, 1.337, |, 11.6
16464.5, 139.8, | , 30.2, 12.1, 359.6, | ,  4000,  3883, 12000, 11718, | , -3.4,  24.0, 1.135, |, 13.3
16465.5, 139.4, | , 30.2, 11.3, 358.6, | ,  4000,  3877, 12000, 11696, | , -3.4,   0.8, 0.039, |, 11.9
16466.5, 139.3, | , 30.2, 11.8, 359.5, | ,  4000,  3874, 12000, 11683, | , -3.4,   5.1, 0.242, |, 12.9
16467.5, 140.9, | , 30.2, 3.5, 352.4, | ,  4000,  3873, 12000, 11702, | , -3.4,  -4.3, -0.204, |, 6.4
16468.5, 141.1, | , 30.2, -0.0, 350.5, | ,  4000,  3875, 12000, 11701, | , -3.4,  -0.9, -0.042, |, 4.1
16469.5, 139.4, | , 30.2, 11.3, 358.3, | ,  4000,  3879, 12000, 11706, | , -3.4,   0.4, 0.019, |, 12.6
16470.5, 139.5, | , 30.2, 11.7, 358.8, | ,  4000,  3876, 12000, 11708, | , -3.4,   6.0, 0.283, |, 12.9
16471.6, 139.6, | , 30.2, 11.5, 359.5, | ,  4000,  3877, 12000, 11697, | , -3.4,  -3.0, -0.143, |, 13.4
16472.6, 140.3, | , 30.2, 2.5, 351.2, | ,  4000,  3875, 12000, 11675, | , -3.4,  -2.2, -0.102, |, 4.6
16473.6, 140.6, | , 30.2, 0.1, 349.2, | ,  4000,  3872, 12000, 11694, | , -3.4,  -6.0, -0.285, |, 2.2
16474.6, 140.8, | , 30.2, 3.0, 351.8, | ,  4000,  3874, 12000, 11702, | , -3.4,  -2.6, -0.123, |, 5.1
16475.6, 139.3, | , 30.2, 11.3, 358.7, | ,  4000,  3880, 12000, 11705, | , -3.4,  25.3, 1.195, |, 13.1
16476.6, 139.3, | , 30.2, 11.7, 358.7, | ,  4000,  3883, 12000, 11705, | , -3.4,   3.0, 0.141, |, 12.7
16477.6, 139.4, | , 30.2, 11.9, 358.7, | ,  4000,  3877, 12000, 11704, | , -3.4,  -3.0, -0.143, |, 13.5
16478.6, 140.7, | , 30.2, 1.2, 350.6, | ,  4000,  3873, 12000, 11702, | , -3.4,  -2.2, -0.102, |, 4.6
16479.6, 140.6, | , 30.2, 0.7, 348.8, | ,  4000,  3879, 12000, 11709, | , -3.4,   2.1, 0.100, |, 3.0
16480.7, 140.3, | , 30.2, 2.8, 351.5, | ,  4000,  3879, 12000, 11719, | , -3.4,  -4.7, -0.224, |, 5.7
16481.7, 139.8, | , 30.2, 12.0, 358.6, | ,  4000,  3881, 12000, 11691, | , -3.4,  -1.7, -0.082, |, 13.7
16482.7, 139.4, | , 30.2, 11.7, 358.0, | ,  4000,  3877, 12000, 11701, | , -3.4,   3.4, 0.161, |, 13.1
16483.7, 139.6, | , 30.2, 10.6, 357.1, | ,  4000,  3877, 12000, 11701, | , -3.4,   2.1, 0.100, |, 11.6
16484.7, 140.7, | , 30.2, 2.9, 350.8, | ,  4000,  3872, 12000, 11694, | , -3.4,  -3.5, -0.163, |, 4.8
16485.7, 141.1, | , 30.2, 0.3, 349.2, | ,  4000,  3878, 12000, 11698, | , -3.4,  -2.6, -0.123, |, 2.7
16486.7, 140.4, | , 30.2, 2.9, 348.6, | ,  4000,  3878, 12000, 11707, | , -3.4,  11.5, 0.546, |, 4.8
16487.7, 139.4, | , 30.2, 11.6, 358.0, | ,  4000,  3877, 12000, 11702, | , -3.4,  -1.7, -0.082, |, 12.7
16488.7, 139.5, | , 30.2, 9.8, 356.9, | ,  4000,  3880, 12000, 11709, | , -3.4,  10.7, 0.506, |, 11.9
16489.7, 139.8, | , 30.2, 12.2, 358.2, | ,  4000,  3878, 12000, 11694, | , -3.4,  -2.6, -0.123, |, 13.5
16490.8, 140.4, | , 30.2, 2.6, 350.7, | ,  4000,  3875, 12000, 11718, | , -3.4,  -6.9, -0.326, |, 4.9
16491.8, 140.9, | , 30.2, 0.9, 349.6, | ,  4000,  3877, 12000, 11709, | , -3.4,  -5.2, -0.244, |, 0.3
16492.8, 141.0, | , 30.2, 1.4, 350.0, | ,  4000,  3883, 12000, 11713, | , -3.4,  -5.2, -0.245, |, 4.3
16493.8, 139.6, | , 30.2, 9.3, 356.9, | ,  4000,  3884, 12000, 11704, | , -3.4,  -2.2, -0.103, |, 11.5
16494.8, 139.4, | , 30.2, 11.3, 357.2, | ,  4000,  3880, 12000, 11709, | , -3.4,   3.4, 0.161, |, 12.9
16495.8, 139.7, | , 30.2, 12.3, 358.0, | ,  4000,  3874, 12000, 11703, | , -3.4,  -3.5, -0.163, |, 13.6
16496.8, 140.3, | , 30.2, 2.8, 350.2, | ,  4000,  3873, 12000, 11680, | , -3.4,  -2.6, -0.123, |, 4.8
16497.8, 140.6, | , 30.2, 0.0, 348.9, | ,  4000,  3876, 12000, 11714, | , -3.4,  -3.0, -0.143, |, 4.2
16498.8, 141.2, | , 30.2, -0.1, 347.5, | ,  4000,  3878, 12000, 11714, | , -3.4,  -3.5, -0.163, |, 2.1
16499.9, 139.4, | , 30.2, 11.4, 357.0, | ,  4000,  3878, 12000, 11705, | , -3.4,   0.4, 0.019, |, 12.8
16500.9, 139.5, | , 30.2, 11.6, 357.0, | ,  4000,  3881, 12000, 11706, | , -3.4,   7.3, 0.343, |, 12.4
16501.9, 139.4, | , 30.2, 11.9, 357.5, | ,  4000,  3882, 12000, 11720, | , -3.4,  -1.3, -0.062, |, 12.8
16502.9, 140.4, | , 30.2, 2.5, 349.7, | ,  4000,  3881, 12000, 11698, | , -3.4,  -6.0, -0.285, |, 4.3
16503.9, 140.6, | , 30.2, -0.2, 347.6, | ,  4000,  3877, 12000, 11680, | , -3.4,  12.8, 0.606, |, 2.1
16504.9, 140.6, | , 30.2, 0.2, 350.7, | ,  4000,  3879, 12000, 11686, | , -3.4,   2.1, 0.100, |, 3.0
16505.9, 139.8, | , 30.2, 11.8, 357.2, | ,  4000,  3878, 12000, 11725, | , -3.4,  -6.0, -0.285, |, 13.5
16506.9, 139.4, | , 30.2, 11.5, 356.5, | ,  4000,  3875, 12000, 11707, | , -3.4,  -9.0, -0.427, |, 13.0
16507.9, 139.4, | , 30.2, 10.6, 356.1, | ,  4000,  3873, 12000, 11687, | , -3.4,  -3.9, -0.183, |, 12.1
16509.0, 140.8, | , 30.2, 2.5, 349.4, | ,  4000,  3879, 12000, 11708, | , -3.4,  -3.9, -0.184, |, 5.1
16510.0, 140.5, | , 30.2, 0.6, 348.1, | ,  4000,  3876, 12000, 11706, | , -3.4,  28.7, 1.357, |, 4.3
16511.0, 139.3, | , 30.2, 11.7, 357.2, | ,  4000,  3880, 12000, 11683, | , -3.4,   1.3, 0.060, |, 13.2
16512.0, 139.4, | , 30.2, 12.0, 356.9, | ,  4000,  3882, 12000, 11716, | , -3.4,  -2.6, -0.123, |, 13.4
16513.0, 139.7, | , 30.2, 12.3, 356.9, | ,  4000,  3877, 12000, 11706, | , -3.4,  -0.0, -0.001, |, 13.4
16514.0, 139.5, | , 30.2, 10.9, 356.0, | ,  4000,  3885, 12000, 11717, | , -3.4,  26.1, 1.237, |, 11.8
16515.0, 140.7, | , 30.2, -2.9, 344.3, | ,  4000,  3870, 12000, 11698, | , -3.4,  15.0, 0.707, |, 0.3
16516.0, 140.9, | , 30.2, 0.9, 347.5, | ,  4000,  3877, 12000, 11701, | , -3.4,  21.0, 0.992, |, 3.8
16517.0, 139.7, | , 30.2, 12.3, 357.3, | ,  4000,  3880, 12000, 11701, | , -3.4,   3.0, 0.141, |, 13.7
16518.0, 139.3, | , 30.2, 12.1, 356.5, | ,  4000,  3875, 12000, 11705, | , -3.4,  -1.7, -0.082, |, 13.1
16519.1, 139.5, | , 30.2, 10.2, 355.2, | ,  4000,  3873, 12000, 11694, | , -3.4,  -6.5, -0.305, |, 12.0
16520.1, 140.6, | , 30.2, 6.9, 348.7, | ,  4000,  3883, 12000, 11717, | , -3.4,  -0.0, -0.001, |, 4.8
16521.1, 140.5, | , 30.2, 1.7, 347.3, | ,  4000,  3869, 12000, 11701, | , -3.4,  23.5, 1.113, |, 3.4
16522.1, 140.3, | , 30.2, 3.0, 348.9, | ,  4000,  3877, 12000, 11675, | , -3.4, -10.3, -0.487, |, 4.9
16523.1, 139.4, | , 30.2, 11.3, 355.6, | ,  4000,  3882, 12000, 11717, | , -3.4,  28.7, 1.358, |, 12.4
16524.1, 139.9, | , 30.2, 10.4, 355.2, | ,  4000,  3881, 12000, 11718, | , -3.4,  17.1, 0.810, |, 12.0
16525.1, 139.4, | , 30.2, 11.5, 355.9, | ,  4000,  3886, 12000, 11717, | , -3.4,  -1.3, -0.062, |, 12.6
16526.1, 140.4, | , 30.2, 2.7, 348.4, | ,  4000,  3876, 12000, 11692, | , -3.4,  -2.2, -0.102, |, 4.8
16527.1, 140.5, | , 30.2, 1.4, 346.8, | ,  4000,  3874, 12000, 11706, | , -3.4,  -6.5, -0.305, |, 3.8
16528.1, 140.9, | , 30.2, 3.2, 348.5, | ,  4000,  3884, 12000, 11696, | , -3.4,  -6.5, -0.305, |, 5.6
16529.1, 139.6, | , 30.2, 10.3, 354.5, | ,  4000,  3885, 12000, 11728, | , -3.4,  18.8, 0.892, |, 11.7
16530.2, 139.4, | , 30.2, 11.9, 355.9, | ,  4000,  3877, 12000, 11724, | , -3.4,  -0.5, -0.021, |, 13.5
16531.2, 139.7, | , 30.2, 12.0, 356.2, | ,  4000,  3877, 12000, 11694, | , -3.4,  12.4, 0.586, |, 13.1
16532.2, 140.3, | , 30.2, 2.2, 348.0, | ,  4000,  3874, 12000, 11713, | , -3.4,  -9.9, -0.467, |, 4.9
16533.2, 140.5, | , 30.2, 0.3, 346.1, | ,  4000,  3874, 12000, 11693, | , -3.4, -11.6, -0.548, |, 2.9
16534.2, 141.0, | , 30.2, 2.4, 345.2, | ,  4000,  3880, 12000, 11710, | , -3.4,  -6.5, -0.305, |, 2.2
16535.2, 139.7, | , 30.2, 12.2, 355.9, | ,  4000,  3881, 12000, 11719, | , -3.4, -12.0, -0.569, |, 13.3
16536.2, 139.4, | , 30.2, 11.6, 355.7, | ,  4000,  3875, 12000, 11697, | , -3.4, -10.3, -0.487, |, 12.9
16537.2, 139.4, | , 30.2, 12.0, 355.4, | ,  4000,  3876, 12000, 11701, | , -3.4,   3.4, 0.161, |, 13.4
16538.2, 140.8, | , 30.2, 3.2, 348.1, | ,  4000,  3872, 12000, 11688, | , -3.4,   2.5, 0.120, |, 5.3
16539.3, 140.6, | , 30.2, 0.8, 346.8, | ,  4000,  3876, 12000, 11711, | , -3.4,  -3.5, -0.163, |, 3.7
16540.3, 140.6, | , 30.2, -0.3, 345.9, | ,  4000,  3877, 12000, 11705, | , -3.4,  -3.5, -0.163, |, 2.7
16541.3, 139.7, | , 30.2, 12.3, 355.6, | ,  4000,  3875, 12000, 11697, | , -3.4,  -8.6, -0.406, |, 13.2
16542.3, 139.7, | , 30.2, 11.8, 355.0, | ,  4000,  3878, 12000, 11684, | , -3.4, -13.3, -0.629, |, 13.4
16543.3, 139.3, | , 30.2, 11.2, 355.2, | ,  4000,  3878, 12000, 11720, | , -3.4,  -2.2, -0.103, |, 13.0
16544.3, 140.5, | , 30.2, 1.6, 346.9, | ,  4000,  3877, 12000, 11706, | , -3.4,  -3.0, -0.143, |, 4.5
16545.3, 141.0, | , 30.2, 0.4, 345.9, | ,  4000,  3878, 12000, 11703, | , -3.4,  -4.7, -0.224, |, 3.3
16546.3, 140.6, | , 30.2, -0.0, 346.1, | ,  4000,  3877, 12000, 11718, | , -3.4,  10.7, 0.506, |, 4.3
16547.3, 139.3, | , 30.2, 11.6, 355.1, | ,  4000,  3875, 12000, 11688, | , -3.4,   1.3, 0.060, |, 12.5
16548.3, 139.3, | , 30.2, 11.3, 354.9, | ,  4000,  3875, 12000, 11697, | , -3.4,  18.8, 0.890, |, 13.5
16549.4, 140.0, | , 30.2, 10.1, 354.1, | ,  4000,  3877, 12000, 11711, | , -3.4, -11.2, -0.528, |, 11.8
16550.4, 140.4, | , 30.2, 2.6, 347.4, | ,  4000,  3874, 12000, 11701, | , -3.4,  -5.6, -0.264, |, 4.6
16551.4, 140.5, | , 30.2, 0.8, 346.0, | ,  4000,  3879, 12000, 11706, | , -3.4, -14.2, -0.670, |, 4.8
16552.4, 140.9, | , 30.2, 0.8, 346.5, | ,  4000,  3879, 12000, 11717, | , -3.4,   6.0, 0.283, |, 3.9
16553.4, 139.4, | , 30.2, 10.3, 353.5, | ,  4000,  3876, 12000, 11706, | , -3.4,  12.0, 0.566, |, 12.1
16554.4, 139.6, | , 30.2, 10.4, 353.0, | ,  4000,  3881, 12000, 11716, | , -3.4,   9.0, 0.425, |, 11.3
16555.4, 139.8, | , 30.2, 11.9, 354.6, | ,  4000,  3877, 12000, 11698, | , -3.4,   6.8, 0.323, |, 13.0
16556.4, 140.6, | , 30.2, 3.5, 347.7, | ,  4000,  3874, 12000, 11683, | , -3.4,  21.8, 1.031, |, 5.7
16557.4, 140.4, | , 30.2, 3.5, 347.5, | ,  4000,  3878, 12000, 11721, | , -3.4,  -7.3, -0.346, |, 5.8
16558.4, 140.5, | , 30.2, 1.3, 345.9, | ,  4000,  3875, 12000, 11686, | , -3.4, -13.7, -0.649, |, 4.4
16559.5, 139.8, | , 30.2, 11.5, 353.9, | ,  4000,  3877, 12000, 11694, | , -3.4, -11.2, -0.528, |, 12.8
16560.5, 139.6, | , 30.2, 12.7, 354.8, | ,  4000,  3875, 12000, 11705, | , -3.4,  -9.0, -0.427, |, 13.8
16561.5, 139.3, | , 30.2, 12.3, 354.3, | ,  4000,  3875, 12000, 11708, | , -3.4,  19.3, 0.911, |, 13.4
16562.5, 140.9, | , 30.2, 1.5, 346.4, | ,  4000,  3878, 12000, 11697, | , -3.4, -10.3, -0.487, |, 4.1
16563.5, 140.8, | , 30.2, 2.9, 347.8, | ,  4000,  3881, 12000, 11701, | , -3.4,  -2.2, -0.102, |, 4.2
16564.5, 139.5, | , 30.2, 9.9, 353.5, | ,  4000,  3881, 12000, 11704, | , -3.4,  -9.9, -0.467, |, 12.2
16565.5, 139.3, | , 30.2, 12.2, 354.7, | ,  4000,  3877, 12000, 11713, | , -3.4, -11.2, -0.528, |, 13.4
16566.5, 139.3, | , 30.2, 11.8, 353.9, | ,  4000,  3877, 12000, 11724, | , -3.4, -13.3, -0.630, |, 13.0
16567.5, 139.3, | , 30.2, 12.3, 354.1, | ,  4000,  3877, 12000, 11711, | , -3.4, -10.3, -0.488, |, 13.4
16568.6, 140.9, | , 30.2, -3.4, 344.2, | ,  4000,  3871, 12000, 11677, | , -3.4,  24.8, 1.172, |, -0.2
16569.6, 140.6, | , 30.2, 1.5, 345.7, | ,  4000,  3882, 12000, 11731, | , -3.4,  26.5, 1.258, |, 3.3
16570.6, 139.8, | , 30.2, 12.0, 354.1, | ,  4000,  3882, 12000, 11705, | , -3.4,   2.1, 0.100, |, 12.8
16571.6, 139.4, | , 30.2, 11.6, 353.5, | ,  4000,  3877, 12000, 11697, | , -3.4,  -4.3, -0.204, |, 12.9
16572.6, 139.4, | , 30.2, 11.9, 354.0, | ,  4000,  3876, 12000, 11693, | , -3.4,  27.4, 1.295, |, 12.9
16573.6, 141.1, | , 30.2, 0.0, 345.4, | ,  4000,  3877, 12000, 11716, | , -3.4, -10.3, -0.488, |, 4.4
16574.6, 140.7, | , 30.2, 0.3, 344.1, | ,  4000,  3872, 12000, 11690, | , -3.4, -13.7, -0.649, |, 3.3
16575.6, 140.3, | , 30.2, 2.2, 346.6, | ,  4000,  3879, 12000, 11698, | , -3.4, -12.0, -0.568, |, 4.7
16576.6, 139.8, | , 30.2, 11.8, 353.4, | ,  4000,  3879, 12000, 11713, | , -3.4,   7.3, 0.344, |, 13.4
16577.6, 139.7, | , 30.2, 12.2, 353.6, | ,  4000,  3876, 12000, 11683, | , -3.4,  -2.6, -0.123, |, 12.7
16578.7, 139.6, | , 30.2, 9.8, 352.2, | ,  4000,  3877, 12000, 11703, | , -3.4,  -4.7, -0.224, |, 11.2
16579.7, 140.5, | , 30.2, 1.5, 344.5, | ,  4000,  3878, 12000, 11713, | , -3.4,  13.7, 0.648, |, 4.1
16580.7, 140.9, | , 30.2, 1.6, 344.7, | ,  4000,  3881, 12000, 11705, | , -3.4, -10.7, -0.508, |, 4.2
16581.7, 140.7, | , 30.2, 3.3, 346.4, | ,  4000,  3878, 12000, 11701, | , -3.4,   0.8, 0.039, |, 5.8
16582.7, 139.3, | , 30.2, 11.5, 353.2, | ,  4000,  3884, 12000, 11707, | , -3.4,  -0.9, -0.042, |, 13.0
16583.7, 139.4, | , 30.2, 12.2, 353.4, | ,  4000,  3880, 12000, 11717, | , -3.4,  12.4, 0.587, |, 13.4
16584.7, 139.9, | , 30.2, 10.2, 351.9, | ,  4000,  3875, 12000, 11698, | , -3.4,   6.4, 0.303, |, 12.2
16585.7, 140.9, | , 30.2, 0.4, 345.1, | ,  4000,  3874, 12000, 11689, | , -3.4, -15.0, -0.710, |, 2.8
16586.7, 140.6, | , 30.2, 0.6, 343.3, | ,  4000,  3876, 12000, 11705, | , -3.4, -11.2, -0.528, |, 2.7
16587.7, 141.0, | , 30.2, 2.6, 345.9, | ,  4000,  3871, 12000, 11703, | , -3.4, -10.7, -0.508, |, 5.2
16588.7, 140.4, | , 30.2, 10.9, 344.2, | ,  4000,  3883, 12000, 11704, | , -3.4,  -2.6, -0.123, |, 12.4
16589.8, 140.5, | , 30.2, 0.1, 339.6, | ,  4000,  3876, 12000, 11709, | , -3.4,  -3.9, -0.184, |, 3.6
16590.8, 139.4, | , 30.2, 10.7, 352.4, | ,  4000,  3880, 12000, 11698, | , -3.4,   9.8, 0.465, |, 13.0
16591.8, 140.7, | , 30.2, 2.8, 346.0, | ,  4000,  3873, 12000, 11706, | , -3.4,  -8.2, -0.386, |, 5.4
16592.8, 140.5, | , 30.2, 1.2, 344.2, | ,  4000,  3876, 12000, 11686, | , -3.4,  15.4, 0.727, |, 3.6
16593.8, 140.6, | , 30.2, 0.9, 344.4, | ,  4000,  3879, 12000, 11714, | , -3.4, -11.6, -0.549, |, 2.5
16594.8, 139.6, | , 30.2, 10.9, 351.9, | ,  4000,  3878, 12000, 11711, | , -3.4, -12.9, -0.609, |, 11.9
16595.8, 139.8, | , 30.2, 12.4, 353.0, | ,  4000,  3885, 12000, 11703, | , -3.4,  -7.3, -0.346, |, 13.2
16596.8, 139.4, | , 30.2, 11.8, 352.2, | ,  4000,  3878, 12000, 11703, | , -3.4,   6.8, 0.323, |, 12.6
16597.8, 140.4, | , 30.2, 3.2, 345.3, | ,  4000,  3873, 12000, 11694, | , -3.4, -12.0, -0.568, |, 4.7
16598.8, 140.9, | , 30.2, 0.7, 343.6, | ,  4000,  3877, 12000, 11694, | , -3.4,  -7.7, -0.366, |, 2.9
16599.9, 141.1, | , 30.2, 0.0, 343.6, | ,  4000,  3877, 12000, 11700, | , -3.4,  -6.9, -0.325, |, 3.8
16600.9, 140.6, | , 30.2, 9.2, 350.0, | ,  6000,  3880,  1000, 11710, | , -3.4,   5.5, 0.262, |, 10.4
16601.9, 139.0, | , 30.2, 10.5, 351.5, | ,  6000,  5786,  1000,   830, | , -3.4,  -5.2, -0.104, |, 12.2
16602.9, 138.9, | , 30.2, 12.3, 352.7, | ,  6000,  5805,  1000,  1053, | , -3.4,   4.3, 0.089, |, 13.3
16603.9, 139.3, | , 30.2, 2.6, 344.6, | ,  6000,  5804,  1000,   993, | , -3.4, -10.3, -0.213, |, 4.5
16604.9, 139.4, | , 30.2, 0.4, 342.6, | ,  6000,  5805,  1000,   993, | , -3.4, -11.6, -0.239, |, 3.8
16605.9, 139.8, | , 30.2, 1.1, 342.8, | ,  6000,  5805,  1000,   971, | , -3.4,  -0.0, -0.000, |, 2.7
16606.9, 138.8, | , 30.2, 10.3, 351.4, | ,  6000,  5812,  1000,   990, | , -3.4, -12.9, -0.266, |, 11.1
16607.9, 138.3, | , 30.2, 11.6, 351.6, | ,  6000,  5813,  1000,   981, | , -3.4,  -7.7, -0.160, |, 12.4
16609.0, 138.3, | , 30.2, 11.9, 352.1, | ,  6000,  5814,  1000,   981, | , -3.4,  -8.2, -0.168, |, 12.8
16610.0, 139.8, | , 30.2, 2.7, 344.8, | ,  6000,  5813,  1000,   982, | , -3.4,  -8.6, -0.177, |, 0.9
16611.0, 140.0, | , 30.2, -0.1, 343.1, | ,  6000,  5812,  1000,   983, | , -3.4,  -6.0, -0.124, |, 2.4
16612.0, 140.4, | , 30.2, -4.4, 339.7, | ,  6000,  5811,  1000,   973, | , -3.4,   5.5, 0.114, |, -1.4
16613.0, 139.6, | , 30.2, 0.5, 342.9, | ,  6000,  5815,  1000,   974, | , -3.4,  -5.2, -0.106, |, 3.0
16614.0, 138.7, | , 30.2, 10.5, 350.6, | ,  6000,  5813,  1000,   975, | , -3.4,  16.7, 0.344, |, 12.0
16615.1, 138.7, | , 30.2, 11.9, 352.2, | ,  6000,  5815,  1000,   971, | , -3.4, -13.3, -0.274, |, 13.5
16616.1, 139.8, | , 30.2, 2.7, 344.8, | ,  6000,  5814,  1000,   986, | , -3.4, -12.0, -0.248, |, 5.5
16617.1, 139.8, | , 30.2, -0.9, 342.0, | ,  6000,  5813,  1000,   981, | , -3.4, -10.7, -0.221, |, 2.1
16618.1, 139.0, | , 30.2, 9.9, 351.2, | ,  6000,  5816,  1000,   985, | , -3.4,  -7.7, -0.160, |, 12.2
16619.1, 137.7, | , 30.2, 12.1, 352.3, | ,  6000,  5809,  1000,   968, | , -3.4,  16.3, 0.334, |, 13.0
16620.1, 134.7, | , 30.2, 11.9, 352.0, | ,  6000,  5774,  1000,   870, | , -3.4,  -0.5, -0.009, |, 12.9
16621.1, 131.6, | , 30.2, 12.2, 352.8, | ,  6000,  5764,  1000,   835, | , -3.4, -12.0, -0.241, |, 13.5
16622.1, 130.2, | , 30.2, -5.1, 339.0, | ,  6000,  5748,  1000,   797, | , -3.4,  -6.5, -0.128, |, -2.1
16623.1, 126.2, | , 30.2, 1.2, 343.7, | ,  6000,  5744,  1000,   816, | , -3.4, -22.7, -0.453, |, 3.7
16624.1, 121.9, | , 30.2, 12.2, 352.0, | ,  6000,  5739,  1000,   798, | , -3.4, -17.2, -0.341, |, 13.4
16625.2, 119.0, | , 30.2, 12.7, 353.2, | ,  6000,  5736,  1000,   783, | , -3.4,  12.0, 0.237, |, 13.8
16626.2, 117.9, | , 30.2, 12.7, 352.3, | ,  6000,  5751,  1000,   824, | , -3.4, -17.6, -0.351, |, 13.8
16627.2, 117.1, | , 30.2, 11.0, 341.0, | ,  6000,  5771,  1000,   883, | , -3.4,  10.7, 0.216, |, 2.9
16628.2, 117.7, | , 30.2, 1.6, 343.2, | ,  6000,  5784,  1000,   907, | , -3.4, -2419.0, -49.252, |, 3.7
16629.2, 117.4, | , 30.2, 3.2, 344.1, | ,  6000,  5791,  1000,   925, | , -3.4, -2419.5, -49.448, |, 5.3
16630.2, 116.8, | , 30.2, 11.5, 351.1, | ,  6000,  5807,  1000,   951, | , -3.4, -2419.5, -49.759, |, 13.1
16631.2, 116.7, | , 30.2, 11.8, 351.8, | ,  6000,  5806,  1000,   957, | , -3.4, -2419.9, -49.802, |, 13.1
16632.2, 117.0, | , 30.2, 10.7, 350.5, | ,  6000,  5812,  1000,   975, | , -3.4, -2420.7, -49.995, |, 11.7
16633.2, 118.1, | , 30.2, 3.2, 344.9, | ,  6000,  5810,  1000,   966, | , -3.4, -2422.0, -49.941, |, 5.0
16634.2, 118.0, | , 30.2, 1.4, 343.4, | ,  6000,  5813,  1000,   959, | , -3.4, -2422.5, -49.916, |, 3.2
16635.3, 118.0, | , 30.2, 3.9, 345.1, | ,  6000,  5809,  1000,   978, | , -3.4, -2423.3, -50.050, |, 5.6
16636.3, 117.5, | , 30.2, 11.6, 351.7, | ,  6000,  5816,  1000,   981, | , -3.4, -2421.2, -50.080, |, 13.6
16637.3, 117.5, | , 30.2, 10.4, 350.2, | ,  6000,  5893,  1000,   988, | , -3.4, -2421.2, -50.698, |, 10.8
16638.3, 117.5, | , 30.2, 11.3, 351.2, | ,  6000,  5966,  1000,   988, | , -3.4, -2421.2, -51.235, |, 12.7
16639.3, 118.6, | , 30.2, 2.5, 344.3, | ,  6000,  5913,  1000,  1038, | , -3.4, -2422.5, -51.244, |, 5.1
16640.3, 118.7, | , 30.2, 1.6, 342.3, | ,  6000,  5869,  1000,  1211, | , -3.4, -2422.9, -52.204, |, 3.6
16641.3, 118.6, | , 30.2, -0.1, 344.0, | ,  6000,  5853,  1000,  1320, | , -3.4, -2422.9, -52.880, |, 2.3
16642.3, 117.8, | , 30.2, 10.3, 350.2, | ,  6000,  5839,  1000,  1393, | , -3.4, -2421.6, -53.291, |, 11.5
16643.3, 117.9, | , 30.2, 12.4, 352.0, | ,  6000,  5826,  1000,  1342, | , -3.4, -2420.7, -52.799, |, 13.1
16644.4, 117.9, | , 30.2, 12.3, 351.8, | ,  6000,  5821,  1000,  1475, | , -3.4, -2421.2, -53.756, |, 13.3
16645.4, 118.3, | , 30.2, 2.4, 344.3, | ,  6000,  5814,  1000,  1057, | , -3.4, -2422.9, -50.660, |, 4.6
16646.4, 118.7, | , 30.2, 1.5, 343.0, | ,  6000,  5824,  1000,  1190, | , -3.4, -2422.9, -51.716, |, 4.2
16647.4, 118.8, | , 30.2, -0.3, 341.5, | ,  6000,  5818,  1000,  1078, | , -3.4, -2422.9, -50.846, |, 2.9
16648.4, 117.4, | , 30.2, 11.2, 351.0, | ,  6000,  5815,  1000,  1018, | , -3.4, -2421.6, -50.351, |, 12.4
16649.4, 117.5, | , 30.2, 11.7, 351.0, | ,  6000,  5818,  1000,  1067, | , -3.4, -2421.2, -50.723, |, 12.9
16650.4, 117.7, | , 30.2, 12.0, 351.1, | ,  6000,  5813,  1000,  1039, | , -3.4, -2421.2, -50.483, |, 13.3
16651.4, 118.7, | , 30.2, 1.5, 343.5, | ,  6000,  5813,  1000,   994, | , -3.4, -2422.9, -50.191, |, 3.7
16652.4, 118.5, | , 30.2, -0.8, 340.7, | ,  6000,  5811,  1000,   990, | , -3.4, -2423.7, -50.166, |, 1.6
16653.4, 118.4, | , 30.2, -3.3, 343.7, | ,  6000,  5814,  1000,   978, | , -3.4, -2422.9, -50.080, |, 4.6
16654.4, 118.4, | , 30.2, -0.1, 343.3, | ,  6000,  5813,  1000,   988, | , -3.4, -2423.3, -50.149, |, 2.6
16655.5, 118.4, | , 30.2, 0.9, 341.5, | ,  6000,  5816,  1000,   997, | , -3.4, -2423.3, -50.242, |, 2.8
16656.5, 117.6, | , 30.2, 11.9, 350.8, | ,  6000,  5825,  1000,  1001, | , -3.4, -2421.2, -50.297, |, 12.8
16657.5, 118.5, | , 30.2, 1.9, 342.3, | ,  6000,  5814,  1000,   985, | , -3.4, -2423.3, -50.137, |, 4.1
16658.5, 118.7, | , 30.2, -2.8, 342.1, | ,  6000,  5811,  1000,   958, | , -3.4, -2422.9, -49.905, |, 3.8
16659.5, 118.3, | , 30.2, 0.9, 341.4, | ,  6000,  5814,  1000,   952, | , -3.4, -2423.3, -49.891, |, 3.1
16660.5, 117.6, | , 30.2, 10.9, 349.2, | ,  6000,  5819,  2000,   969, | , -3.4, -2421.2, -50.014, |, 11.9
16661.5, 118.3, | , 30.2, 9.8, 342.5, | ,  6000,  5822,  2000,  2130, | , -3.4, -2421.2, -58.593, |, 13.1
16662.5, 117.9, | , 30.2, 11.8, 350.5, | ,  6000,  5818,  2000,  1903, | , -3.4, -2420.7, -56.875, |, 13.6
16663.5, 118.5, | , 30.2, 2.7, 343.3, | ,  6000,  5815,  2000,  1899, | , -3.4, -2422.9, -56.873, |, 4.7
16664.5, 118.8, | , 30.2, 0.5, 341.4, | ,  6000,  5821,  2000,  1929, | , -3.4, -2423.3, -57.151, |, 2.1
16665.5, 119.1, | , 30.2, -0.4, 341.8, | ,  6000,  5813,  2000,  1951, | , -3.4, -2422.9, -57.244, |, 5.9
16666.6, 118.6, | , 30.2, 0.6, 340.7, | ,  6000,  5806,  2000,  1935, | , -3.4, -2423.3, -57.088, |, 4.3
16667.6, 117.7, | , 30.2, 11.0, 350.2, | ,  6000,  5822,  2000,  1955, | , -3.4, -2421.2, -57.302, |, 13.0
16668.6, 117.8, | , 30.2, 11.6, 350.5, | ,  6000,  5819,  2000,  1958, | , -3.4, -2421.2, -57.294, |, 13.3
16669.6, 115.7, | , 30.2, 2.9, 343.1, | ,  6000,  5784,  2000,  1850, | , -3.4, -2422.5, -56.277, |, 5.6
16670.6, 112.2, | , 30.2, 0.9, 341.9, | ,  6000,  5755,  2000,  1725, | , -3.4, -2423.3, -55.163, |, 3.2
16671.6, 108.3, | , 30.2, 10.1, 349.3, | ,  6000,  5739,  2000,  1710, | , -3.4, -2421.6, -54.892, |, 12.0
16672.6, 105.1, | , 30.2, 11.8, 350.2, | ,  6000,  5741,  2000,  1724, | , -3.4, -2421.2, -54.997, |, 12.9
16673.6, 102.2, | , 30.2, 12.3, 350.5, | ,  6000,  5740,  2000,  1708, | , -3.4, -2421.2, -54.876, |, 13.4
16674.6, 99.1, | , 30.2, 11.3, 350.1, | ,  6000,  5740,  2000,  1725, | , -3.4, -2421.2, -55.004, |, 13.3
16675.7, 99.9, | , 30.2, -3.9, 338.5, | ,  6000,  5751,  2000,  1779, | , -3.4, -2424.2, -55.548, |, -0.4
16676.7, 99.4, | , 30.2, 0.6, 341.1, | ,  6000,  5780,  2000,  1821, | , -3.4, -2423.3, -56.049, |, 2.4
16677.7, 98.1, | , 30.2, 11.8, 350.0, | ,  6000,  5796,  2000,  2184, | , -3.4, -2420.7, -58.785, |, 12.9
16678.7, 98.1, | , 30.2, 11.6, 349.7, | ,  6000,  5797,  2000,  2317, | , -3.4, -2421.2, -59.782, |, 13.4
16679.7, 98.6, | , 30.2, 11.2, 349.5, | ,  6000,  5801,  2000,  2233, | , -3.4, -2421.2, -59.189, |, 12.9
16680.7, 98.9, | , 30.2, 1.8, 342.2, | ,  6000,  5979,  2000,  2125, | , -3.4, -2421.2, -59.706, |, 3.6
16681.7, 99.3, | , 30.2, -0.3, 340.3, | ,  6000,  5925,  2000,  2057, | , -3.4, -2423.7, -58.869, |, 2.7
16682.7, 99.1, | , 30.2, 2.7, 342.6, | ,  6000,  5878,  2000,  2023, | , -3.4, -2422.5, -58.243, |, 5.1
16683.7, 98.7, | , 30.2, 11.6, 349.7, | ,  6000,  5855,  2000,  2009, | , -3.4, -2420.7, -57.931, |, 13.2
16684.7, 98.6, | , 30.2, 10.6, 347.4, | ,  6000,  5842,  2000,  1990, | , -3.4, -2421.6, -57.710, |, 11.7
16685.7, 95.8, | , 30.2, 11.2, 349.7, | ,  6000,  5805,  2000,  1894, | , -3.4, -2421.6, -56.728, |, 13.1
16686.8, 93.4, | , 30.2, 1.5, 340.8, | ,  6000,  5775,  2000,  1777, | , -3.4, -2423.3, -55.696, |, 4.4
16687.8, 90.7, | , 30.2, 1.4, 341.3, | ,  6000,  5755,  2000,  1754, | , -3.4, -2422.9, -55.362, |, 4.5
16688.8, 87.4, | , 30.2, 2.9, 340.2, | ,  6000,  5744,  2000,  1728, | , -3.4, -2423.3, -55.099, |, 5.2
16689.8, 83.9, | , 30.2, 11.7, 349.4, | ,  6000,  5754,  2000,  1733, | , -3.4, -2421.2, -55.163, |, 13.1
16690.8, 81.2, | , 30.2, 12.1, 349.6, | ,  6000,  5747,  2000,  1741, | , -3.4, -2421.6, -55.179, |, 13.4
16691.8, 79.4, | , 30.2, 11.1, 348.4, | ,  6000,  5753,  2000,  1744, | , -3.4, -2421.2, -55.235, |, 12.2
16692.8, 79.2, | , 30.2, 2.7, 341.7, | ,  6000,  5763,  2000,  1804, | , -3.4, -2422.9, -55.795, |, 4.9
16693.8, 79.0, | , 30.2, 0.4, 340.0, | ,  6000,  5780,  2000,  1886, | , -3.4, -2423.3, -56.532, |, 3.3
16694.8, 79.1, | , 30.2, 4.2, 342.8, | ,  6000,  5792,  2000,  2299, | , -3.4, -2422.9, -59.653, |, 5.9
16695.8, 78.5, | , 30.2, 11.5, 349.0, | ,  6000,  5806,  2000,  2363, | , -3.4, -2421.6, -60.193, |, 12.5
16696.8, 78.6, | , 30.2, 11.0, 348.1, | ,  6000,  5897,  2000,  2215, | , -3.4, -2421.6, -59.775, |, 12.1
16697.9, 78.7, | , 30.2, 12.4, 349.0, | ,  6000,  5960,  2000,  2109, | , -3.4, -2421.6, -59.461, |, 13.3
16698.9, 79.3, | , 30.2, 3.2, 341.4, | ,  6000,  5923,  2000,  2056, | , -3.4, -2422.9, -58.828, |, 5.2
16699.9, 79.2, | , 30.2, 0.0, 339.3, | ,  6000,  5886,  2000,  2009, | , -3.4, -2423.3, -58.217, |, 3.0
16700.9, 79.1, | , 30.2, 0.4, 340.9, | ,  6000,  5861,  2000,  1998, | , -3.4, -2423.3, -57.951, |, 2.9
16701.9, 78.7, | , 30.2, 10.2, 347.5, | ,  6000,  5841,  2000,  1993, | , -3.4, -2421.6, -57.729, |, 12.3
16702.9, 75.2, | , 30.2, 11.7, 348.0, | ,  6000,  5807,  2000,  1910, | , -3.4, -2421.6, -56.866, |, 12.7
16703.9, 72.5, | , 30.2, 11.3, 348.3, | ,  6000,  5783,  2000,  1803, | , -3.4, -2421.2, -55.889, |, 13.3
16704.9, 70.0, | , 30.2, 2.9, 341.7, | ,  6000,  5763,  2000,  1774, | , -3.4, -2422.5, -55.560, |, 5.1
16705.9, 67.1, | , 30.2, 0.1, 339.4, | ,  6000,  5754,  2000,  1735, | , -3.4, -2422.5, -55.208, |, 2.6
16706.9, 64.3, | , 30.2, 1.7, 338.1, | ,  6000,  5747,  2000,  1742, | , -3.4, -2422.9, -55.217, |, 4.2
16707.9, 60.5, | , 30.2, 12.0, 348.2, | ,  6000,  5748,  2000,  1744, | , -3.4, -2421.2, -55.200, |, 13.4
16709.0, 57.6, | , 30.2, 12.3, 348.3, | ,  6000,  5747,  2000,  1746, | , -3.4, -2421.2, -55.202, |, 13.5
16710.0, 56.2, | , 30.2, 12.9, 348.8, | ,  6000,  5753,  2000,  1761, | , -3.4, -2420.7, -55.354, |, 14.1
16711.0, 56.1, | , 30.2, 3.2, 341.1, | ,  6000,  5765,  2000,  1807, | , -3.4, -2422.9, -55.825, |, 5.1
16712.0, 56.2, | , 30.2, 0.4, 338.8, | ,  6000,  5782,  2000,  1846, | , -3.4, -2423.3, -56.254, |, 2.8
16713.0, 56.3, | , 30.2, 3.3, 340.8, | ,  6000,  5797,  2000,  2253, | , -3.4, -2422.9, -59.348, |, 3.8
16714.0, 55.8, | , 30.2, 11.5, 347.7, | ,  6000,  5800,  2000,  2285, | , -3.4, -2421.2, -59.566, |, 13.0
16715.0, 55.8, | , 30.2, 11.3, 347.2, | ,  6000,  5831,  2000,  2209, | , -3.4, -2421.2, -59.232, |, 13.0
16716.0, 55.8, | , 30.2, 11.6, 347.8, | ,  6000,  5957,  2000,  2109, | , -3.4, -2421.2, -59.427, |, 12.9
16717.0, 56.5, | , 30.2, 2.2, 339.9, | ,  6000,  5935,  2000,  2046, | , -3.4, -2422.9, -58.845, |, 4.1
16718.0, 56.4, | , 30.2, 0.6, 338.7, | ,  6000,  5891,  2000,  2016, | , -3.4, -2423.3, -58.311, |, 2.6
16719.1, 56.3, | , 30.2, -0.1, 338.4, | ,  6000,  5862,  2000,  1998, | , -3.4, -2422.9, -57.953, |, 2.8
16720.1, 55.9, | , 30.2, 11.5, 347.2, | ,  6000,  5845,  2000,  1974, | , -3.4, -2421.2, -57.609, |, 12.5
16721.1, 53.3, | , 30.2, 12.1, 347.3, | ,  6000,  5826,  2000,  1948, | , -3.4, -2420.7, -57.270, |, 13.1
16722.1, 50.4, | , 30.2, 10.1, 345.4, | ,  6000,  5795,  2000,  1848, | , -3.4, -2421.6, -56.316, |, 12.1
16723.1, 48.0, | , 30.2, 2.8, 340.1, | ,  6000,  5770,  2000,  1799, | , -3.4, -2422.9, -55.804, |, 5.4
16724.1, 45.5, | , 30.2, 4.0, 338.2, | ,  6000,  5761,  2000,  1776, | , -3.4, -2422.5, -55.557, |, 6.2
16725.1, 43.0, | , 30.2, -5.5, 341.8, | ,  6000,  5760,  2000,  1763, | , -3.4, -2422.9, -55.469, |, 5.1
16726.1, 40.1, | , 30.2, 11.8, 347.0, | ,  6000,  5754,  2000,  1763, | , -3.4, -2421.2, -55.386, |, 13.4
16727.1, 38.1, | , 30.2, 10.9, 346.5, | ,  6000,  5762,  2000,  1771, | , -3.4, -2421.6, -55.514, |, 12.2
16728.1, 37.8, | , 30.2, 12.8, 347.4, | ,  6000,  5771,  2000,  1794, | , -3.4, -2420.7, -55.729, |, 14.2
16729.2, 37.8, | , 30.2, -1.3, 334.2, | ,  6000,  5775,  2000,  1836, | , -3.4, -2423.3, -56.122, |, 3.4
16730.2, 37.8, | , 30.2, 4.0, 339.4, | ,  6000,  5792,  2000,  2115, | , -3.4, -2422.0, -58.280, |, 5.1
16731.2, 37.6, | , 30.2, 12.1, 346.8, | ,  6000,  5806,  2000,  2378, | , -3.4, -2421.2, -60.293, |, 13.2
16732.2, 37.6, | , 30.2, 10.5, 345.3, | ,  6000,  5863,  2000,  2179, | , -3.4, -2421.2, -59.250, |, 11.6
16733.2, 37.5, | , 30.2, 11.4, 346.2, | ,  6000,  5955,  2000,  2107, | , -3.4, -2421.2, -59.396, |, 13.1
16734.2, 37.7, | , 30.2, 11.4, 346.1, | ,  6000,  5907,  2000,  2055, | , -3.4, -2421.2, -58.658, |, 13.4
16735.2, 37.9, | , 30.2, -0.4, 336.5, | ,  6000,  5868,  2000,  2072, | , -3.4, -2423.3, -58.554, |, 2.7
16736.2, 37.8, | , 30.2, 2.7, 339.1, | ,  6000,  5850,  2000,  2019, | , -3.4, -2422.9, -58.017, |, 4.2
16737.2, 37.6, | , 30.2, 10.1, 345.6, | ,  6000,  5841,  2000,  2018, | , -3.4, -2421.6, -57.917, |, 11.1
16738.2, 35.6, | , 30.2, 12.4, 346.8, | ,  6000,  5829,  2000,  1982, | , -3.4, -2420.7, -57.538, |, 13.3
16739.3, 31.9, | , 30.2, 11.4, 346.3, | ,  6000,  5801,  2000,  1905, | , -3.4, -2421.6, -56.792, |, 13.3
16740.3, 29.0, | , 30.2, 1.9, 338.6, | ,  6000,  5777,  2000,  1815, | , -3.4, -2422.9, -55.975, |, 4.4
16741.3, 25.7, | , 30.2, 1.1, 337.8, | ,  6000,  5763,  2000,  1789, | , -3.4, -2423.3, -55.695, |, 4.0
16742.3, 22.6, | , 30.2, -0.2, 336.2, | ,  6000,  5751,  2000,  1752, | , -3.4, -2422.9, -55.318, |, 2.1
16743.3, 20.3, | , 30.2, -1.2, 334.5, | ,  6000,  5755,  2000,  1749, | , -3.4, -2422.9, -55.330, |, 3.5
16744.3, 18.6, | , 30.2, 12.2, 346.6, | ,  6000,  5755,  2000,  1775, | , -3.4, -2421.2, -55.478, |, 13.5
16745.3, 17.9, | , 30.2, 11.3, 345.1, | ,  6000,  5764,  2000,  1786, | , -3.4, -2421.6, -55.634, |, 12.4
16746.3, 17.7, | , 30.2, 2.7, 338.8, | ,  6000,  5770,  2000,  1800, | , -3.4, -2422.5, -55.797, |, 5.1
16747.3, 17.7, | , 30.2, 0.4, 336.7, | ,  6000,  5786,  2000,  1889, | , -3.4, -2422.9, -56.584, |, 2.9
16748.3, 17.8, | , 30.2, 3.1, 338.6, | ,  6000,  5794,  2000,  2339, | , -3.4, -2422.5, -59.954, |, 5.2
16749.4, 17.6, | , 30.2, 12.5, 345.9, | ,  6000,  5898,  2000,  2217, | , -3.4, -2421.2, -59.789, |, 13.6
16750.4, 17.6, | , 30.2, 10.3, 344.4, | ,  6000,  5942,  2000,  2103, | , -3.4, -2421.2, -59.271, |, 12.0
16751.4, 17.6, | , 30.2, 11.3, 345.3, | ,  6000,  5909,  2000,  2054, | , -3.4, -2421.2, -58.666, |, 13.4
16752.4, 17.6, | , 30.2, 2.6, 337.9, | ,  6000,  5867,  2000,  2007, | , -3.4, -2422.5, -58.045, |, 4.8
16753.4, 15.2, | , 30.2, -0.9, 334.5, | ,  6000,  5839,  2000,  1972, | , -3.4, -2423.3, -57.596, |, 2.8
16754.4, 12.4, | , 30.2, 3.4, 338.4, | ,  6000,  5818,  2000,  1920, | , -3.4, -2423.3, -57.064, |, 5.0
16755.4, 9.5, | , 30.2, 12.1, 345.5, | ,  6000,  5798,  2000,  1864, | , -3.4, -2421.2, -56.452, |, 13.7
16756.4, 6.6, | , 30.2, 12.0, 345.1, | ,  6000,  5783,  2000,  1846, | , -3.4, -2421.6, -56.216, |, 12.9
16757.5, 4.2, | , 30.2, 11.5, 345.3, | ,  6000,  5778,  2000,  1830, | , -3.4, -2421.2, -56.060, |, 12.9
16758.5, 3.1, | , 30.2, 2.2, 337.7, | ,  6000,  5771,  2000,  1809, | , -3.4, -2422.9, -55.889, |, 4.9
16759.5, 2.2, | , 30.2, 0.9, 336.4, | ,  6000,  5778,  2000,  1823, | , -3.4, -2422.5, -56.037, |, 3.7
16760.5, 1.6, | , 30.2, 1.8, 336.9, | ,  6000,  5781,  2000,  1838, | , -3.4, -2422.9, -56.178, |, 2.6
16761.5, 1.2, | , 30.2, 12.5, 345.3, | ,  6000,  5794,  2000,  2243, | , -3.4, -2421.2, -59.210, |, 13.7
16762.5, 0.9, | , 30.2, 12.4, 345.3, | ,  6000,  5792,  2000,  2021, | , -3.4, -2421.2, -57.561, |, 13.7
16763.5, 0.6, | , 30.2, 10.7, 343.3, | ,  6000,  5903,  2000,  2018, | , -3.4, -2421.2, -58.363, |, 11.9
16764.5, 0.5, | , 30.2, 3.0, 337.2, | ,  6000,  5854,  2000,  1970, | , -3.4, -2422.5, -57.673, |, 4.9
16765.5, 0.4, | , 30.2, 0.2, 335.5, | ,  6000,  5826,  2000,  1958, | , -3.4, -2422.9, -57.388, |, 3.1
16766.5, 0.4, | , 30.2, -3.9, 334.5, | ,  6000,  5817,  2000,  1947, | , -3.4, -2422.9, -57.242, |, 2.8
16767.6, 0.3, | , 30.2, 11.8, 344.0, | ,  6000,  5822,  2000,  1958, | , -3.4, -2421.2, -57.315, |, 13.1
16768.6, 0.3, | , 30.2, 10.6, 342.2, | ,  6000,  5821,  2000,  1951, | , -3.4, -2422.0, -57.284, |, 11.9
16769.6, 0.3, | , 30.2, 12.4, 344.5, | ,  6000,  5819,  2000,  1939, | , -3.4, -2421.6, -57.170, |, 13.3
16770.6, 0.3, | , 30.2, -6.7, 330.1, | ,  6000,  5816,  2000,  1939, | , -3.4, -2423.7, -57.198, |, -2.8
16771.6, 0.3, | , 30.2, -0.8, 334.7, | ,  6000,  5812,  2000,  1947, | , -3.4, -2423.3, -57.215, |, 4.2
16772.6, 0.4, | , 30.2, 1.3, 334.7, | ,  6000,  5813,  2000,  1944, | , -3.4, -2423.3, -57.199, |, 3.9
16773.6, 0.3, | , 30.2, -0.4, 334.6, | ,  6000,  5818,  2000,  1940, | , -3.4, -2423.3, -57.207, |, 2.7
16774.6, 0.3, | , 30.2, 11.6, 343.4, | ,  6000,  5815,  2000,  1939, | , -3.4, -2421.6, -57.136, |, 12.8
16775.6, 0.3, | , 30.2, 11.8, 344.0, | ,  6000,  5821,  2000,  1939, | , -3.4, -2421.2, -57.173, |, 12.7
16776.6, 0.3, | , 30.2, 3.5, 337.1, | ,  6000,  5809,     0,  1935, | , -3.4, -2424.2, -57.130, |, 5.7
16777.7, 0.3, | , 30.2, 1.1, 334.7, | ,  6000,  5805,     0,  -253, | , -3.4, -2422.9, -40.931, |, 4.2
16778.7, 0.2, | , 30.2, 0.1, 334.2, | ,  6000,  5805,     0,  -194, | , -3.4, -2423.3, -41.375, |, 3.3
16779.7, 0.2, | , 30.2, -0.2, 335.0, | ,  6000,  5805,     0,  -193, | , -3.4, -2422.5, -41.364, |, 2.3
16780.7, 0.2, | , 30.2, 11.5, 343.2, | ,  6000,  5813,     0,  -177, | , -3.4, -2421.6, -41.528, |, 13.1
16781.7, 0.1, | , 30.2, 11.6, 343.6, | ,  6000,  5813,     0,  -171, | , -3.4, -2421.6, -41.568, |, 12.9
16782.7, 0.1, | , 30.2, 10.3, 341.8, | ,  6000,  5813,     0,  -170, | , -3.4, -2421.6, -41.576, |, 11.9
16783.7, 0.1, | , 30.2, 1.2, 334.9, | ,  6000,  5809,     0,  -162, | , -3.4, -2422.5, -41.621, |, 3.7
16784.7, 0.1, | , 30.2, 1.3, 335.3, | ,  6000,  5812,     0,  -175, | , -3.4, -2422.9, -41.556, |, 3.4
16785.7, 0.1, | , 30.2, 11.8, 343.5, | ,  6000,  5818,     0,  -156, | , -3.4, -2421.6, -41.716, |, 12.9
16786.8, 0.1, | , 30.2, 11.9, 343.9, | ,  6000,  5814,     0,  -151, | , -3.4, -2421.2, -41.720, |, 13.3
16787.8, 0.1, | , 30.2, 10.2, 342.4, | ,  6000,  5813,     0,  -150, | , -3.4, -2421.2, -41.714, |, 12.2
16788.8, 0.1, | , 30.2, 12.0, 343.7, | ,  6000,  5814,     0,  -150, | , -3.4, -2421.2, -41.721, |, 13.5
16789.8, 0.1, | , 30.2, -2.3, 330.9, | ,  6000,  5811,     0,  -154, | , -3.4, -2423.7, -41.718, |, 0.1
16790.8, 0.1, | , 30.2, 1.2, 334.2, | ,  6000,  5813,     0,  -174, | , -3.4, -2422.5, -41.562, |, 4.3
16791.8, 0.1, | , 30.2, 12.5, 343.8, | ,  6000,  5821,     0,  -157, | , -3.4, -2421.2, -41.722, |, 13.7
16792.8, 0.1, | , 30.2, 11.0, 341.8, | ,  6000,  5815,     0,  -155, | , -3.4, -2421.6, -41.705, |, 12.2
16793.8, 0.1, | , 30.2, 11.9, 342.9, | ,  6000,  5819,     0,  -150, | , -3.4, -2421.2, -41.762, |, 13.3
16794.8, 0.2, | , 30.2, 3.3, 336.1, | ,  6000,  5813,     0,  -147, | , -3.4, -2421.2, -41.737, |, 5.4
16795.9, 0.2, | , 30.2, 0.9, 334.6, | ,  6000,  5814,     0,  -152, | , -3.4, -2422.9, -41.739, |, 3.8
16796.9, 0.1, | , 30.2, 3.5, 336.4, | ,  6000,  5814,     0,  -168, | , -3.4, -2422.9, -41.622, |, 5.5
16797.9, 0.1, | , 30.2, 10.5, 341.9, | ,  6000,  5821,     0,  -156, | , -3.4, -2421.6, -41.741, |, 11.9
16798.9, 0.1, | , 30.2, 11.5, 342.7, | ,  6000,  5817,     0,  -164, | , -3.4, -2421.2, -41.643, |, 12.8
16799.9, 0.1, | , 30.2, 11.5, 342.5, | ,  6000,  5817,     0,  -162, | , -3.4, -2421.2, -41.659, |, 13.1
16800.9, 0.1, | , 30.2, 2.9, 335.3, | ,  6000,  5811,     0,  -154, | , -3.4, -2422.5, -41.691, |, 5.2
16801.9, 0.2, | , 30.2, 0.2, 333.4, | ,  6000,  5811,     0,  -148, | , -3.4, -2423.3, -41.754, |, 3.2
16802.9, 0.2, | , 30.2, 2.4, 334.3, | ,  6000,  5807,     0,  -155, | , -3.4, -2422.9, -41.662, |, 4.6
16803.9, 0.1, | , 30.2, 11.8, 342.4, | ,  6000,  5817,     0,  -150, | , -3.4, -2421.2, -41.748, |, 12.8
16804.9, 0.1, | , 30.2, 11.8, 342.7, | ,  6000,  5817,     0,  -148, | , -3.4, -2421.6, -41.771, |, 12.7
16806.0, 0.1, | , 30.2, 11.8, 342.2, | ,  6000,  5816,     0,  -154, | , -3.4, -2421.2, -41.708, |, 12.9
16807.0, 0.2, | , 30.2, 2.2, 334.8, | ,  6000,  5812,     0,  -172, | , -3.4, -2422.9, -41.577, |, 5.2
16808.0, 0.2, | , 30.2, -0.1, 332.6, | ,  6000,  5811,     0,  -151, | , -3.4, -2423.3, -41.731, |, 2.0
16809.0, 0.2, | , 30.2, 3.6, 334.0, | ,  6000,  5819,     0,  -159, | , -3.4, -2422.0, -41.707, |, 5.3
16810.0, 0.1, | , 30.2, 11.8, 342.5, | ,  6000,  5815,     0,  -154, | , -3.4, -2421.2, -41.703, |, 12.5
16811.0, 0.1, | , 30.2, 11.9, 342.8, | ,  6000,  5813,     0,  -163, | , -3.4, -2421.2, -41.623, |, 13.4
16812.0, 0.2, | , 30.2, 11.6, 342.4, | ,  6000,  5815,     0,  -154, | , -3.4, -2420.7, -41.700, |, 13.0
16813.0, 0.1, | , 30.2, 1.7, 334.0, | ,  6000,  5810,     0,  -157, | , -3.4, -2422.9, -41.676, |, 4.0
16814.0, 0.2, | , 30.2, 1.3, 334.5, | ,  6000,  5813,     0,  -159, | , -3.4, -2423.3, -41.687, |, 3.6
16815.0, 0.2, | , 30.2, 2.1, 333.3, | ,  6000,  5813,     0,  -162, | , -3.4, -2422.9, -41.656, |, 4.2
16816.1, 0.1, | , 30.2, 11.6, 342.0, | ,  6000,  5817,     0,  -148, | , -3.4, -2421.2, -41.762, |, 13.1
16817.1, 0.1, | , 30.2, 11.5, 342.0, | ,  6000,  5819,     0,  -154, | , -3.4, -2421.2, -41.734, |, 13.0
16818.1, 0.2, | , 30.2, 10.3, 341.1, | ,  6000,  5812,     0,  -148, | , -3.4, -2421.6, -41.734, |, 11.9
16819.1, 0.2, | , 30.2, 2.8, 334.9, | ,  6000,  5813,     0,  -158, | , -3.4, -2422.5, -41.676, |, 5.5
16820.1, 0.2, | , 30.2, -0.1, 332.3, | ,  6000,  5815,     0,  -155, | , -3.4, -2423.3, -41.735, |, 2.9
16821.1, 0.1, | , 30.2, -2.2, 332.7, | ,  6000,  5813,     0,  -153, | , -3.4, -2422.9, -41.731, |, 2.6
16822.1, 0.1, | , 30.2, 12.1, 341.7, | ,  6000,  5818,     0,  -150, | , -3.4, -2421.2, -41.757, |, 13.6
16823.1, 0.1, | , 30.2, 10.4, 340.7, | ,  6000,  5816,     0,  -157, | , -3.4, -2421.6, -41.698, |, 11.6
