Repository: jdhuang-csm/Ru-BCA

## Methods
* (BaO)<sub>x</sub>-(CaO)<sub>y</sub>-(Al<sub>2</sub>O<sub>3</sub>)<sub>1-x-y</sub> (BCA) catalyst supports were synthesized via sol-gel and solid-state methods. 
* Ru/BCA catalysts were prepared via incipient wetness impregnation to achieve 1 wt. % Ru loading.
* Ammonia synthesis rates were measured for Ru/BCA catalysts in a packed-bed reactor at 480-600<sup>o</sup>C, 10 bar, and space velocities up to 1.3 x 10<sup>6</sup> ml g<sub>cat</sub><sup>-1</sup> h<sup>-1</sup>.
* A machine learning (ML) model was employed to improve understanding of the behavior of Ru/BCA catalysts.
* A microkinetic model was developed to describe the best-performing catalyst.

File: data/init_files_Cadigan/BAdC_doubann_2017-06-16-01.txt (part 43 of 43)
********** Start test **********
Elapsed time, Pressure, | , LJtemp(C), Inner-Temp, Outer-Temp, | , N2-set, N2-flow, H2-set, H2-flow, | , pH, NH3_ppm, NH3_Prod_rate, |, In222Temp
16501.4, -0.0, | , 26.9, 9.9, 367.6, | ,  6000,  5812,     0,  -158, | , -3.4, -2422.0, -35.815, |, 11.1
16502.4, 0.0, | , 26.9, 1.7, 360.5, | ,  6000,  5815,     0,  -138, | , -3.4, -2423.7, -35.990, |, 3.4
16503.5, -0.0, | , 26.9, 2.5, 361.1, | ,  6000,  5815,     0,  -161, | , -3.4, -2423.7, -35.845, |, 3.9
16504.5, 0.0, | , 26.9, 0.4, 360.0, | ,  6000,  5813,     0,  -150, | , -3.4, -2423.3, -35.897, |, 2.3
16505.5, -0.0, | , 26.9, 9.8, 366.7, | ,  6000,  5816,     0,  -142, | , -3.4, -2422.0, -35.941, |, 10.8
16506.5, 0.0, | , 26.9, 10.5, 367.7, | ,  6000,  5811,     0,  -152, | , -3.4, -2422.0, -35.845, |, 11.6
16507.5, -0.0, | , 26.9, 9.6, 366.9, | ,  6000,  5808,     0,  -145, | , -3.4, -2422.5, -35.882, |, 10.6
16508.5, 0.0, | , 26.9, 0.5, 359.8, | ,  6000,  5818,     0,  -150, | , -3.4, -2423.7, -35.924, |, 3.5
16509.5, 0.0, | , 26.9, 3.0, 362.0, | ,  6000,  5816,     0,  -151, | , -3.4, -2423.3, -35.905, |, 5.3
16510.5, -0.0, | , 26.9, 4.8, 366.4, | ,  6000,  5816,     0,  -156, | , -3.4, -2423.7, -35.881, |, 3.6
16511.6, -0.0, | , 26.9, 9.3, 367.1, | ,  6000,  5818,     0,  -150, | , -3.4, -2422.5, -35.909, |, 11.2
16512.6, 0.0, | , 26.9, 8.9, 366.6, | ,  6000,  5814,     0,  -134, | , -3.4, -2422.0, -35.984, |, 10.2
16513.6, -0.0, | , 26.9, 10.1, 366.5, | ,  6000,  5809,     0,  -149, | , -3.4, -2422.0, -35.857, |, 11.0
16514.6, 0.0, | , 26.9, 2.7, 360.8, | ,  6000,  5811,     0,  -154, | , -3.4, -2423.7, -35.859, |, 4.3
16515.6, -0.0, | , 26.9, 1.6, 359.5, | ,  6000,  5813,     0,  -143, | , -3.4, -2422.9, -35.929, |, 4.3
16516.6, 0.0, | , 26.9, 10.3, 367.5, | ,  6000,  5815,     0,  -146, | , -3.4, -2422.9, -35.923, |, 11.0
16517.6, 0.0, | , 26.9, 9.6, 366.3, | ,  6000,  5817,     0,  -150, | , -3.4, -2422.0, -35.898, |, 10.6
16518.6, -0.0, | , 26.9, 9.5, 366.5, | ,  6000,  5815,     0,  -165, | , -3.4, -2422.5, -35.792, |, 10.3
16519.6, -0.0, | , 26.9, 10.0, 366.7, | ,  6000,  5810,     0,  -142, | , -3.4, -2422.0, -35.906, |, 10.9
16520.6, 0.0, | , 26.9, 3.3, 359.6, | ,  6000,  5811,     0,  -169, | , -3.4, -2423.3, -35.754, |, 4.5
16521.7, 0.0, | , 26.9, 3.1, 361.1, | ,  6000,  5816,     0,  -141, | , -3.4, -2423.3, -35.966, |, 4.9
16522.7, 0.0, | , 26.9, 9.2, 365.5, | ,  6000,  5814,     0,  -147, | , -3.4, -2422.5, -35.903, |, 10.1
16523.7, -0.0, | , 26.9, 10.0, 367.2, | ,  6000,  5815,     0,  -154, | , -3.4, -2422.0, -35.856, |, 11.1
16524.7, -0.0, | , 26.9, 10.7, 366.7, | ,  6000,  5814,     0,  -133, | , -3.4, -2422.0, -35.985, |, 11.2
16525.7, -0.0, | , 26.9, 10.5, 367.0, | ,  6000,  5813,     0,  -125, | , -3.4, -2422.5, -36.033, |, 11.3
16526.7, 0.0, | , 26.9, 2.1, 359.5, | ,  6000,  5814,     0,  -155, | , -3.4, -2424.2, -35.877, |, 3.8
16527.7, 0.0, | , 26.9, 2.9, 360.3, | ,  6000,  5815,     0,  -153, | , -3.4, -2423.3, -35.889, |, 3.2
16528.7, 0.0, | , 26.9, -0.0, 357.6, | ,  6000,  5810,     0,  -151, | , -3.4, -2424.2, -35.878, |, 1.6
16529.7, 0.0, | , 26.9, 10.6, 366.8, | ,  6000,  5817,     0,  -147, | , -3.4, -2422.0, -35.917, |, 11.4
16530.8, -0.0, | , 26.9, 11.2, 367.2, | ,  6000,  5813,     0,  -139, | , -3.4, -2422.5, -35.947, |, 11.7
16531.8, 0.0, | , 26.9, 3.5, 360.7, | ,  6000,  5815,     0,  -141, | , -3.4, -2423.3, -35.962, |, 5.1
16532.8, -0.0, | , 26.9, 0.6, 358.3, | ,  6000,  5816,     0,  -135, | , -3.4, -2423.7, -36.009, |, 2.3
16533.8, 0.0, | , 26.9, 3.4, 361.1, | ,  6000,  5817,     0,  -150, | , -3.4, -2423.3, -35.917, |, 5.7
16534.8, -0.0, | , 26.9, 10.8, 366.7, | ,  6000,  5816,     0,  -124, | , -3.4, -2422.5, -36.065, |, 11.8
16535.8, -0.0, | , 26.9, 10.5, 366.2, | ,  6000,  5809,     0,  -131, | , -3.4, -2422.0, -35.972, |, 11.4
16536.8, 0.0, | , 26.9, 10.6, 366.5, | ,  6000,  5814,     0,  -131, | , -3.4, -2422.5, -36.005, |, 11.4
16537.8, 0.0, | , 26.9, 3.2, 360.6, | ,  6000,  5809,     0,  -163, | , -3.4, -2423.3, -35.784, |, 5.2
16538.8, 0.0, | , 26.9, 2.9, 360.0, | ,  6000,  5813,     0,  -150, | , -3.4, -2423.7, -35.896, |, 4.6
16539.9, 0.0, | , 26.9, 0.5, 358.1, | ,  6000,  5813,     0,  -146, | , -3.4, -2423.7, -35.928, |, 2.1
16540.9, 0.0, | , 26.9, 9.8, 365.7, | ,  6000,  5815,     0,  -142, | , -3.4, -2422.0, -35.938, |, 11.0
16541.9, 0.0, | , 26.9, 10.0, 365.7, | ,  6000,  5819,     0,  -148, | , -3.4, -2422.0, -35.926, |, 11.1
16542.9, -0.0, | , 26.9, 9.9, 365.8, | ,  6000,  5808,     0,  -135, | , -3.4, -2422.0, -35.937, |, 11.2
16543.9, 0.0, | , 26.9, 2.4, 359.2, | ,  6000,  5811,     0,  -142, | , -3.4, -2423.7, -35.937, |, 4.0
16544.9, 0.0, | , 26.9, 1.7, 358.5, | ,  6000,  5818,     0,  -156, | , -3.4, -2423.7, -35.891, |, 3.5
16545.9, 0.0, | , 26.9, 1.7, 359.8, | ,  6000,  5811,     0,  -161, | , -3.4, -2423.7, -35.817, |, 4.3
16547.0, -0.0, | , 26.9, 10.8, 366.0, | ,  6000,  5816,     0,  -147, | , -3.4, -2422.0, -35.909, |, 11.3
16548.0, 0.0, | , 26.9, 10.7, 366.1, | ,  6000,  5815,     0,  -157, | , -3.4, -2422.0, -35.836, |, 11.4
16549.0, -0.0, | , 26.9, 9.2, 364.7, | ,  6000,  5813,     0,  -144, | , -3.4, -2422.0, -35.907, |, 9.8
16550.0, -0.0, | , 26.9, 2.3, 358.9, | ,  6000,  5812,     0,  -145, | , -3.4, -2423.7, -35.921, |, 4.4
16551.0, -0.0, | , 26.9, 3.6, 359.4, | ,  6000,  5814,     0,  -157, | , -3.4, -2423.3, -35.856, |, 4.9
16552.0, -0.0, | , 26.9, 9.9, 365.6, | ,  6000,  5816,     0,  -132, | , -3.4, -2422.0, -36.002, |, 11.1
16553.0, 0.0, | , 26.9, 10.0, 365.5, | ,  6000,  5816,     0,  -142, | , -3.4, -2422.5, -35.943, |, 10.8
16554.0, -0.0, | , 26.9, 9.5, 364.6, | ,  6000,  5809,     0,  -147, | , -3.4, -2422.0, -35.865, |, 10.3
16555.0, -0.0, | , 26.9, 11.2, 365.8, | ,  6000,  5812,     0,  -141, | , -3.4, -2421.6, -35.917, |, 11.9
16556.1, -0.0, | , 26.9, 2.9, 359.2, | ,  6000,  5807,     0,  -157, | , -3.4, -2423.7, -35.815, |, 4.6
16557.1, 0.0, | , 26.9, 3.4, 359.4, | ,  6000,  5813,     0,  -142, | , -3.4, -2423.3, -35.943, |, 4.3
16558.1, -0.0, | , 26.9, 11.2, 365.5, | ,  6000,  5815,     0,  -157, | , -3.4, -2422.0, -35.836, |, 11.8
16559.1, 0.0, | , 26.9, 9.4, 364.6, | ,  6000,  5814,     0,  -152, | , -3.4, -2422.5, -35.875, |, 10.0
16560.1, -0.0, | , 26.9, 10.2, 364.4, | ,  6000,  5811,     0,  -168, | , -3.4, -2422.0, -35.745, |, 11.0
16561.1, -0.0, | , 26.9, 10.3, 365.2, | ,  6000,  5813,     0,  -159, | , -3.4, -2422.0, -35.816, |, 11.4
16562.1, 0.0, | , 26.9, 2.0, 358.6, | ,  6000,  5811,     0,  -157, | , -3.4, -2423.3, -35.834, |, 3.9
16563.1, 0.0, | , 26.9, 1.9, 357.7, | ,  6000,  5816,     0,  -143, | , -3.4, -2423.3, -35.953, |, 3.2
16564.1, 0.0, | , 26.9, 9.9, 364.8, | ,  6000,  5821,     0,  -147, | , -3.4, -2422.5, -35.945, |, 10.9
16565.2, 0.0, | , 26.9, 11.0, 365.3, | ,  6000,  5810,     0,  -141, | , -3.4, -2422.0, -35.911, |, 11.7
16566.2, -0.0, | , 26.9, 10.6, 365.1, | ,  6000,  5810,     0,  -163, | , -3.4, -2422.0, -35.769, |, 11.4
16567.2, 0.0, | , 26.9, 10.5, 365.4, | ,  6000,  5816,     0,  -147, | , -3.4, -2421.6, -35.905, |, 11.5
16568.2, 0.0, | , 26.9, 4.5, 357.8, | ,  6000,  5814,     0,  -143, | , -3.4, -2423.3, -35.941, |, 3.7
16569.2, 0.0, | , 26.9, 2.0, 358.0, | ,  6000,  5813,     0,  -152, | , -3.4, -2423.3, -35.880, |, 4.3
16570.2, 0.0, | , 26.9, 9.5, 364.1, | ,  6000,  5812,     0,  -147, | , -3.4, -2422.5, -35.889, |, 10.1
16571.2, 0.0, | , 26.9, 10.7, 365.0, | ,  6000,  5813,     0,  -150, | , -3.4, -2422.5, -35.875, |, 11.4
16572.2, -0.0, | , 26.9, 10.0, 364.8, | ,  6000,  5814,     0,  -139, | , -3.4, -2422.5, -35.958, |, 10.9
16573.2, 0.0, | , 26.9, 2.4, 358.2, | ,  6000,  5810,     0,  -141, | , -3.4, -2423.3, -35.928, |, 4.1
16574.3, 0.0, | , 26.9, 0.3, 356.6, | ,  6000,  5813,     0,  -154, | , -3.4, -2423.7, -35.869, |, 2.4
16575.3, 0.0, | , 26.9, 2.0, 358.2, | ,  6000,  5815,     0,  -146, | , -3.4, -2422.9, -35.928, |, 3.6
16576.3, -0.0, | , 26.9, 9.9, 364.4, | ,  6000,  5812,     0,  -144, | , -3.4, -2422.0, -35.903, |, 11.1
16577.3, 0.0, | , 26.9, 10.1, 364.7, | ,  6000,  5816,     0,  -134, | , -3.4, -2422.5, -36.000, |, 11.2
16578.3, -0.0, | , 26.9, 10.9, 364.7, | ,  6000,  5813,     0,  -154, | , -3.4, -2422.0, -35.848, |, 11.3
16579.3, 0.0, | , 26.9, 2.5, 357.6, | ,  6000,  5814,     0,  -140, | , -3.4, -2423.7, -35.967, |, 4.3
16580.3, 0.0, | , 26.9, 2.2, 358.3, | ,  6000,  5815,     0,  -145, | , -3.4, -2423.7, -35.945, |, 4.3
16581.4, 0.0, | , 26.9, 1.0, 356.6, | ,  6000,  5816,     0,  -157, | , -3.4, -2423.7, -35.876, |, 3.0
16582.4, -0.0, | , 26.9, 9.8, 363.6, | ,  6000,  5814,     0,  -139, | , -3.4, -2422.0, -35.950, |, 10.5
16583.4, -0.0, | , 26.9, 10.1, 364.5, | ,  6000,  5814,     0,  -146, | , -3.4, -2422.5, -35.913, |, 11.2
16584.4, 0.0, | , 26.9, 10.2, 363.5, | ,  6000,  5814,     0,  -144, | , -3.4, -2422.5, -35.923, |, 11.1
16585.4, 0.0, | , 26.9, 1.6, 357.2, | ,  6000,  5809,     0,  -150, | , -3.4, -2423.3, -35.869, |, 3.5
16586.4, 0.0, | , 26.9, 3.1, 357.8, | ,  6000,  5813,     0,  -157, | , -3.4, -2423.7, -35.847, |, 5.0
16587.4, 0.0, | , 26.9, 3.7, 358.3, | ,  6000,  5812,     0,  -138, | , -3.4, -2423.3, -35.964, |, 4.6
16588.4, -0.0, | , 26.9, 10.3, 363.7, | ,  6000,  5816,     0,  -157, | , -3.4, -2422.5, -35.848, |, 10.8
16589.4, -0.0, | , 26.9, 10.4, 363.7, | ,  6000,  5811,     0,  -157, | , -3.4, -2422.0, -35.817, |, 10.9
16590.5, 0.0, | , 26.9, 9.5, 363.0, | ,  6000,  5812,     0,  -144, | , -3.4, -2422.5, -35.911, |, 10.5
16591.5, 0.0, | , 26.9, 3.5, 358.3, | ,  6000,  5815,     0,  -161, | , -3.4, -2422.9, -35.828, |, 5.1
16592.5, 0.0, | , 26.9, 3.5, 358.2, | ,  6000,  5817,     0,  -155, | , -3.4, -2423.7, -35.890, |, 5.2
16593.5, -0.0, | , 26.9, 11.2, 364.2, | ,  6000,  5815,     0,  -147, | , -3.4, -2422.0, -35.905, |, 11.5
16594.5, -0.0, | , 26.9, 10.0, 363.7, | ,  6000,  5816,     0,  -145, | , -3.4, -2421.6, -35.920, |, 11.3
16595.5, -0.0, | , 26.9, 9.4, 362.8, | ,  6000,  5814,     0,  -145, | , -3.4, -2422.9, -35.925, |, 10.2
16596.5, -0.0, | , 26.9, 10.5, 363.7, | ,  6000,  5807,     0,  -139, | , -3.4, -2422.0, -35.901, |, 11.3
16597.5, 0.0, | , 26.9, 2.3, 357.0, | ,  6000,  5811,     0,  -143, | , -3.4, -2423.3, -35.919, |, 4.0
16598.5, 0.0, | , 26.9, 3.4, 358.3, | ,  6000,  5814,     0,  -148, | , -3.4, -2423.7, -35.915, |, 5.8
16599.5, -0.0, | , 26.9, 10.6, 363.3, | ,  6000,  5816,     0,  -154, | , -3.4, -2422.0, -35.866, |, 11.1
16600.6, -0.0, | , 26.9, 9.5, 362.9, | ,  6000,  5812,     0,  -152, | , -3.4, -2422.5, -35.859, |, 10.4
16601.6, -0.0, | , 26.9, 10.3, 363.0, | ,  6000,  5811,     0,  -148, | , -3.4, -2422.5, -35.880, |, 11.1
16602.6, -0.0, | , 26.9, 10.3, 363.1, | ,  6000,  5810,     0,  -131, | , -3.4, -2422.0, -35.969, |, 11.1
16603.6, 0.0, | , 26.9, -3.7, 355.9, | ,  6000,  5811,     0,  -150, | , -3.4, -2423.7, -35.885, |, -1.3
16604.6, 0.0, | , 26.9, 3.3, 357.0, | ,  6000,  5814,     0,  -157, | , -3.4, -2423.7, -35.864, |, 3.0
16605.6, -0.0, | , 26.9, 9.9, 363.0, | ,  6000,  5816,     0,  -139, | , -3.4, -2422.0, -35.959, |, 10.8
16606.6, 0.0, | , 26.9, 10.6, 362.9, | ,  6000,  5813,     0,  -139, | , -3.4, -2422.0, -35.939, |, 11.3
16607.6, -0.0, | , 26.9, 10.0, 363.1, | ,  6000,  5812,     0,  -147, | , -3.4, -2422.0, -35.883, |, 11.2
16608.6, -0.0, | , 26.9, 9.8, 363.4, | ,  6000,  5810,     0,  -144, | , -3.4, -2423.3, -35.908, |, 11.7
16609.7, -0.0, | , 26.9, 1.0, 353.9, | ,  6000,  5813,     0,  -166, | , -3.4, -2423.3, -35.792, |, 3.0
16610.7, 0.0, | , 26.9, 3.0, 356.8, | ,  6000,  5814,     0,  -137, | , -3.4, -2423.3, -35.979, |, 4.8
16611.7, -0.0, | , 26.9, 10.9, 363.5, | ,  6000,  5816,     0,  -155, | , -3.4, -2422.0, -35.859, |, 11.8
16612.7, -0.0, | , 26.9, 11.1, 363.4, | ,  6000,  5817,     0,  -150, | , -3.4, -2421.6, -35.896, |, 11.8
16613.7, -0.0, | , 26.9, 10.5, 362.8, | ,  6000,  5816,     0,  -144, | , -3.4, -2422.5, -35.933, |, 11.2
16614.7, 0.0, | , 26.9, 2.8, 356.6, | ,  6000,  5814,     0,  -142, | , -3.4, -2423.7, -35.955, |, 4.5
16615.7, 0.0, | , 26.9, 2.6, 356.7, | ,  6000,  5808,     0,  -146, | , -3.4, -2423.7, -35.894, |, 4.2
16616.8, 0.0, | , 26.9, 2.1, 355.9, | ,  6000,  5810,     0,  -160, | , -3.4, -2423.7, -35.818, |, 3.1
16617.8, 0.0, | , 26.9, 10.1, 362.4, | ,  6000,  5814,     0,  -148, | , -3.4, -2422.5, -35.896, |, 10.9
16618.8, -0.0, | , 26.9, 10.2, 362.2, | ,  6000,  5812,     0,  -144, | , -3.4, -2422.0, -35.901, |, 10.8
16619.8, -0.1, | , 26.9, 9.9, 362.2, | ,  6000,  5814,     0,  -154, | , -3.4, -2422.5, -35.865, |, 11.1
16620.8, 0.0, | , 26.9, 2.4, 356.4, | ,  6000,  5812,     0,  -152, | , -3.4, -2423.3, -35.874, |, 4.1
16621.8, 0.0, | , 26.9, -2.4, 354.5, | ,  6000,  5814,     0,  -145, | , -3.4, -2423.7, -35.937, |, 2.3
16622.8, 0.0, | , 26.9, -0.5, 353.8, | ,  6000,  5812,     0,  -135, | , -3.4, -2423.7, -35.986, |, 1.9
16623.8, -0.0, | , 26.9, 10.8, 362.5, | ,  6000,  5816,     0,  -139, | , -3.4, -2422.5, -35.963, |, 11.6
16624.9, -0.0, | , 26.9, 10.8, 362.6, | ,  6000,  5811,     0,  -134, | , -3.4, -2421.6, -35.958, |, 11.4
16625.9, 0.0, | , 26.9, 10.1, 362.0, | ,  6000,  5814,     0,  -154, | , -3.4, -2422.5, -35.860, |, 10.9
16626.9, 0.0, | , 26.9, 1.3, 355.4, | ,  6000,  5814,     0,  -142, | , -3.4, -2423.7, -35.957, |, 3.5
16627.9, 0.0, | , 26.9, 3.5, 356.4, | ,  6000,  5810,     0,  -148, | , -3.4, -2423.3, -35.885, |, 5.5
16628.9, 0.0, | , 26.9, 2.4, 356.1, | ,  6000,  5815,     0,  -154, | , -3.4, -2423.7, -35.881, |, 2.9
16629.9, -0.0, | , 26.9, 10.2, 361.9, | ,  6000,  5815,     0,  -126, | , -3.4, -2422.5, -36.046, |, 11.0
16630.9, -0.0, | , 26.9, 10.8, 362.4, | ,  6000,  5815,     0,  -161, | , -3.4, -2422.5, -35.826, |, 11.8
16631.9, -0.0, | , 26.9, 9.1, 360.9, | ,  6000,  5813,     0,  -154, | , -3.4, -2422.5, -35.853, |, 10.0
16632.9, 0.0, | , 26.9, 2.5, 355.4, | ,  6000,  5815,     0,  -157, | , -3.4, -2423.3, -35.855, |, 3.9
16634.0, 0.0, | , 26.9, 3.6, 356.5, | ,  6000,  5817,     0,  -168, | , -3.4, -2423.3, -35.802, |, 4.2
16635.0, -0.0, | , 26.9, 11.0, 362.0, | ,  6000,  5815,     0,  -160, | , -3.4, -2422.0, -35.825, |, 11.3
16636.0, -0.0, | , 26.9, 10.3, 361.6, | ,  6000,  5817,     0,  -142, | , -3.4, -2422.0, -35.948, |, 11.0
16637.0, 0.0, | , 26.9, 9.2, 359.5, | ,  6000,  5816,     0,  -154, | , -3.4, -2422.5, -35.868, |, 10.2
16638.0, 0.0, | , 26.9, 10.9, 361.8, | ,  6000,  5813,     0,  -147, | , -3.4, -2422.5, -35.899, |, 11.6
16639.0, 0.0, | , 26.9, 3.0, 355.2, | ,  6000,  5811,     0,  -154, | , -3.4, -2423.3, -35.849, |, 4.5
16640.0, 0.0, | , 26.9, 0.8, 354.3, | ,  6000,  5813,     0,  -168, | , -3.4, -2423.7, -35.786, |, 4.1
16641.0, 0.0, | , 26.9, 10.3, 361.6, | ,  6000,  5813,     0,  -140, | , -3.4, -2422.0, -35.934, |, 11.1
16642.0, 0.0, | , 26.9, 9.1, 360.7, | ,  6000,  5813,     0,  -143, | , -3.4, -2422.5, -35.920, |, 10.7
16643.1, -0.1, | , 26.9, 10.3, 361.3, | ,  6000,  5812,     0,  -143, | , -3.4, -2422.0, -35.910, |, 11.1
16644.1, 0.0, | , 26.9, 10.4, 360.2, | ,  6000,  5815,     0,  -156, | , -3.4, -2422.0, -35.846, |, 10.7
16645.1, 0.0, | , 26.9, -1.4, 351.5, | ,  6000,  5814,     0,  -169, | , -3.4, -2423.3, -35.776, |, 1.6
16646.1, 0.0, | , 26.9, 2.2, 355.8, | ,  6000,  5816,     0,  -157, | , -3.4, -2423.3, -35.865, |, 5.1
16647.1, -0.0, | , 26.9, 9.2, 360.2, | ,  6000,  5813,     0,  -140, | , -3.4, -2422.5, -35.938, |, 9.9
16648.1, -0.0, | , 26.9, 10.6, 361.6, | ,  6000,  5816,     0,  -147, | , -3.4, -2422.5, -35.915, |, 11.0
16649.1, -0.0, | , 26.9, 9.9, 360.7, | ,  6000,  5816,     0,  -151, | , -3.4, -2422.0, -35.886, |, 11.0
16650.1, -0.0, | , 26.9, 10.1, 360.5, | ,  6000,  5811,     0,  -150, | , -3.4, -2422.5, -35.863, |, 11.1
16651.1, 0.0, | , 26.9, 1.0, 353.7, | ,  6000,  5808,     0,  -158, | , -3.4, -2423.7, -35.812, |, 3.5
16652.2, 0.0, | , 26.9, 3.1, 355.5, | ,  6000,  5819,     0,  -143, | , -3.4, -2423.3, -35.969, |, 4.7
16653.2, -0.0, | , 26.9, 9.9, 360.7, | ,  6000,  5820,     0,  -161, | , -3.4, -2422.5, -35.858, |, 10.7
16654.2, -0.0, | , 26.9, 9.9, 360.8, | ,  6000,  5817,     0,  -141, | , -3.4, -2422.0, -35.953, |, 11.0
16655.2, -0.0, | , 26.9, 11.2, 361.4, | ,  6000,  5817,     0,  -147, | , -3.4, -2422.5, -35.923, |, 11.9
16656.2, 0.0, | , 26.9, 2.7, 354.7, | ,  6000,  5809,     0,  -135, | , -3.4, -2423.3, -35.966, |, 4.6
16657.2, 0.0, | , 26.9, 0.9, 352.6, | ,  6000,  5814,     0,  -152, | , -3.4, -2423.7, -35.890, |, 2.4
16658.2, 0.0, | , 26.9, 2.1, 354.6, | ,  6000,  5814,     0,  -153, | , -3.4, -2423.7, -35.885, |, 4.4
16659.2, 0.0, | , 26.9, 11.2, 361.3, | ,  6000,  5820,     0,  -142, | , -3.4, -2421.6, -35.962, |, 11.9
16660.2, -0.0, | , 26.9, 10.6, 360.6, | ,  6000,  5817,     0,  -137, | , -3.4, -2422.5, -35.988, |, 11.4
16661.3, -0.0, | , 26.9, 10.8, 360.6, | ,  6000,  5808,     0,  -146, | , -3.4, -2422.0, -35.869, |, 11.4
16662.3, 0.0, | , 26.9, 2.5, 354.3, | ,  6000,  5815,     0,  -140, | , -3.4, -2423.7, -35.971, |, 4.2
16663.3, 0.0, | , 26.9, 2.0, 353.6, | ,  6000,  5812,     0,  -159, | , -3.4, -2423.7, -35.831, |, 3.4
16664.3, 0.0, | , 26.9, 1.3, 353.3, | ,  6000,  5813,     0,  -158, | , -3.4, -2423.7, -35.848, |, 3.2
16665.3, -0.0, | , 26.9, 11.0, 360.8, | ,  6000,  5818,     0,  -157, | , -3.4, -2421.6, -35.852, |, 11.7
16666.3, -0.0, | , 26.9, 10.5, 360.6, | ,  6000,  5818,     0,  -153, | , -3.4, -2422.0, -35.884, |, 11.1
16667.3, -0.0, | , 26.9, 9.4, 359.7, | ,  6000,  5810,     0,  -145, | , -3.4, -2422.5, -35.894, |, 10.5
16668.3, 0.0, | , 26.9, 3.3, 354.8, | ,  6000,  5812,     0,  -144, | , -3.4, -2423.3, -35.922, |, 5.1
16669.4, 0.0, | , 26.9, 1.2, 353.5, | ,  6000,  5815,     0,  -154, | , -3.4, -2423.3, -35.875, |, 4.8
16670.4, 0.0, | , 26.9, 1.0, 352.7, | ,  6000,  5816,     0,  -161, | , -3.4, -2423.7, -35.849, |, 2.6
16671.4, 0.0, | , 26.9, 10.2, 360.3, | ,  6000,  5814,     0,  -143, | , -3.4, -2422.5, -35.926, |, 11.3
16672.4, 0.0, | , 26.9, 9.7, 359.6, | ,  6000,  5811,     0,  -151, | , -3.4, -2422.5, -35.858, |, 10.5
16673.4, 0.0, | , 26.9, 10.2, 359.8, | ,  6000,  5814,     0,  -168, | , -3.4, -2422.0, -35.769, |, 11.1
16674.4, 0.0, | , 26.9, 2.4, 353.7, | ,  6000,  5811,     0,  -168, | , -3.4, -2423.7, -35.772, |, 4.4
16675.4, 0.0, | , 26.9, 4.2, 354.6, | ,  6000,  5813,     0,  -159, | , -3.4, -2423.3, -35.837, |, 5.2
16676.4, 0.0, | , 26.9, 9.0, 359.0, | ,  6000,  5814,     0,  -160, | , -3.4, -2423.3, -35.834, |, 9.0
16677.4, 0.0, | , 26.9, 8.6, 358.9, | ,  6000,  5815,     0,  -157, | , -3.4, -2422.5, -35.842, |, 9.6
16678.5, -0.1, | , 26.9, 10.5, 359.7, | ,  6000,  5806,     0,  -138, | , -3.4, -2422.0, -35.905, |, 10.3
16679.5, -0.0, | , 26.9, 10.8, 359.9, | ,  6000,  5815,     0,  -135, | , -3.4, -2421.6, -35.975, |, 11.2
16680.5, 0.0, | , 26.9, 2.5, 353.4, | ,  6000,  5811,     0,  -169, | , -3.4, -2423.3, -35.761, |, 4.3
16681.5, 0.0, | , 26.9, 3.5, 353.3, | ,  6000,  5813,     0,  -146, | , -3.4, -2423.3, -35.916, |, 5.4
16682.5, -0.0, | , 26.9, 9.3, 359.2, | ,  6000,  5817,     0,  -155, | , -3.4, -2422.0, -35.863, |, 10.5
16683.5, -0.0, | , 26.9, 10.2, 359.4, | ,  6000,  5810,     0,  -154, | , -3.4, -2422.5, -35.834, |, 10.9
16684.5, -0.0, | , 26.9, 10.1, 359.3, | ,  6000,  5817,     0,  -139, | , -3.4, -2422.0, -35.970, |, 10.8
16685.5, -0.0, | , 26.9, 10.5, 359.8, | ,  6000,  5815,     0,  -161, | , -3.4, -2422.0, -35.815, |, 11.4
16686.5, 0.0, | , 26.9, 2.7, 352.9, | ,  6000,  5813,     0,  -143, | , -3.4, -2423.7, -35.937, |, 4.1
16687.6, 0.0, | , 26.9, 2.2, 352.9, | ,  6000,  5817,     0,  -156, | , -3.4, -2423.7, -35.883, |, 3.7
16688.6, -0.0, | , 26.9, 9.9, 359.8, | ,  6000,  5814,     0,  -147, | , -3.4, -2422.0, -35.899, |, 11.1
16689.6, -0.0, | , 26.9, 10.4, 359.5, | ,  6000,  5813,     0,  -157, | , -3.4, -2422.0, -35.829, |, 11.5
16690.6, -0.0, | , 26.9, 10.5, 359.5, | ,  6000,  5816,     0,  -154, | , -3.4, -2422.0, -35.867, |, 11.3
16691.6, 0.0, | , 26.9, 10.7, 359.1, | ,  6000,  5809,     0,  -149, | , -3.4, -2422.0, -35.857, |, 11.2
16692.6, 0.0, | , 26.9, -2.3, 347.6, | ,  6000,  5809,     0,  -161, | , -3.4, -2424.2, -35.805, |, 0.3
16693.6, 0.0, | , 26.9, 4.5, 354.2, | ,  6000,  5813,     0,  -153, | , -3.4, -2422.9, -35.865, |, 5.2
16694.6, -0.0, | , 26.9, 10.6, 359.7, | ,  6000,  5814,     0,  -139, | , -3.4, -2422.0, -35.947, |, 11.3
16695.6, 0.0, | , 26.9, 4.8, 358.9, | ,  6000,  5806,     0,  -132, | , -3.4, -2423.7, -35.963, |, 11.1
16696.6, -0.1, | , 26.9, 10.0, 359.1, | ,  6000,  5816,     0,  -143, | , -3.4, -2422.0, -35.934, |, 10.6
16697.6, 0.0, | , 26.9, 1.3, 348.4, | ,  6000,  5810,     0,  -140, | , -3.4, -2424.6, -35.952, |, -1.3
16698.7, 0.0, | , 26.9, 1.6, 351.8, | ,  6000,  5815,     0,  -150, | , -3.4, -2423.3, -35.909, |, 3.0
16699.7, 0.0, | , 26.9, 4.1, 352.2, | ,  6000,  5813,     0,  -154, | , -3.4, -2423.7, -35.869, |, 5.2
16700.7, -0.0, | , 26.9, 10.3, 359.4, | ,  6000,  5815,     0,  -159, | , -3.4, -2422.0, -35.830, |, 11.7
16701.7, 0.0, | , 26.9, 10.7, 358.1, | ,  6000,  5812,     0,  -154, | , -3.4, -2422.0, -35.840, |, 11.4
16702.7, 0.0, | , 26.9, 10.3, 358.2, | ,  6000,  5810,     0,  -149, | , -3.4, -2422.5, -35.869, |, 10.9
16703.7, 0.0, | , 26.9, 2.8, 353.0, | ,  6000,  5813,     0,  -151, | , -3.4, -2423.3, -35.881, |, 5.4
16704.7, 0.0, | , 26.9, 2.5, 352.0, | ,     0,  5818,     0,  -142, | , -3.4, -2424.2, -35.988, |, 4.5
16705.7, -0.1, | , 26.9, 0.0, 350.2, | ,     0,  -468,     0,  -165, | , -3.4, -2423.7, 4.017, |, 1.5
16706.8, -0.3, | , 26.9, 10.4, 358.7, | ,     0,  -411,     0,  -151, | , -3.4, -2422.0, 3.565, |, 11.3
16707.8, -0.4, | , 26.9, 10.2, 358.4, | ,     0,  -404,     0,  -147, | , -3.4, -2422.0, 3.500, |, 11.1
16708.8, -0.5, | , 26.9, 9.8, 358.6, | ,     0,  -388,     0,  -173, | , -3.4, -2422.0, 3.563, |, 11.2
16709.8, -0.5, | , 26.9, 3.3, 352.7, | ,     0,  -371,     0,  -162, | , -3.4, -2423.3, 3.387, |, 4.9
16710.8, -0.4, | , 26.9, 2.7, 352.0, | ,     0,  -357,     0,  -172, | , -3.4, -2424.2, 3.365, |, 4.5
16711.8, -0.5, | , 26.9, 1.5, 350.6, | ,     0,  -348,     0,  -123, | , -3.4, -2423.3, 2.993, |, 2.8
16712.8, -0.5, | , 26.9, 10.3, 358.9, | ,     0,  -331,     0,  -154, | , -3.4, -2422.5, 3.082, |, 11.3
16713.8, -0.5, | , 26.9, 11.0, 359.2, | ,     0,  -324,     0,  -145, | , -3.4, -2421.6, 2.973, |, 11.7
16714.8, -0.5, | , 26.9, 10.3, 357.9, | ,     0,  -311,     0,  -147, | , -3.4, -2422.5, 2.907, |, 11.2
16715.9, -0.5, | , 26.9, 2.1, 351.8, | ,     0,  -314,     0,  -156, | , -3.4, -2423.7, 2.985, |, 4.3
16716.9, -0.5, | , 26.9, 1.1, 351.0, | ,     0,  -315,     0,  -154, | , -3.4, -2423.7, 2.976, |, 3.2
16717.9, -0.5, | , 26.9, 0.8, 350.6, | ,     0,  -305,     0,  -157, | , -3.4, -2423.7, 2.939, |, 4.8
16718.9, -0.5, | , 26.9, 10.3, 358.7, | ,     0,  -308,     0,  -159, | , -3.4, -2422.0, 2.967, |, 11.5
16719.9, -0.5, | , 26.9, 11.0, 358.8, | ,     0,  -306,     0,  -159, | , -3.4, -2421.6, 2.951, |, 11.7
16720.9, -0.5, | , 26.9, 9.3, 357.3, | ,     0,  -308,     0,  -172, | , -3.4, -2422.5, 3.048, |, 10.2
16721.9, -0.5, | , 26.9, 2.5, 351.9, | ,     0,  -305,     0,  -130, | , -3.4, -2423.7, 2.760, |, 4.3
16722.9, -0.5, | , 26.9, 2.2, 353.2, | ,     0,  -306,     0,  -148, | , -3.4, -2422.9, 2.886, |, 5.2
16724.0, -0.5, | , 26.9, 9.5, 358.7, | ,     0,  -310,     0,  -139, | , -3.4, -2422.0, 2.850, |, 11.4
16725.0, -0.5, | , 26.9, 10.1, 358.0, | ,     0,  -306,     0,  -157, | , -3.4, -2422.0, 2.945, |, 10.5
16726.0, -0.5, | , 26.9, 9.0, 356.9, | ,     0,  -307,     0,  -146, | , -3.4, -2422.9, 2.875, |, 9.9
16727.0, -0.5, | , 26.9, 9.9, 357.7, | ,     0,  -307,     0,  -148, | , -3.4, -2422.0, 2.887, |, 11.0
16728.0, -0.5, | , 26.9, 2.4, 351.8, | ,     0,  -312,     0,  -122, | , -3.4, -2423.3, 2.758, |, 4.0
16729.0, -0.5, | , 26.9, 2.8, 352.1, | ,     0,  -308,     0,  -149, | , -3.4, -2423.3, 2.904, |, 4.6
16730.0, -0.5, | , 26.9, 9.9, 357.8, | ,     0,  -300,     0,  -160, | , -3.4, -2422.0, 2.922, |, 11.0
16731.0, -0.5, | , 26.9, 9.3, 357.6, | ,     0,  -312,     0,  -151, | , -3.4, -2422.5, 2.938, |, 10.5
16732.0, -0.5, | , 26.9, 9.9, 358.2, | ,     0,  -309,     0,  -152, | , -3.4, -2421.6, 2.924, |, 10.9
16733.0, -0.5, | , 26.9, 9.1, 358.4, | ,     0,  -304,     0,  -137, | , -3.4, -2422.0, 2.801, |, 11.0
16734.1, -0.5, | , 26.9, 1.3, 351.6, | ,     0,  -298,     0,  -154, | , -3.4, -2423.3, 2.875, |, 3.7
16735.1, -0.5, | , 26.9, 3.0, 350.3, | ,     0,  -308,     0,  -154, | , -3.4, -2423.3, 2.937, |, 4.4
