Repository: jdhuang-csm/Ru-BCA

## Methods
* (BaO)<sub>x</sub>-(CaO)<sub>y</sub>-(Al<sub>2</sub>O<sub>3</sub>)<sub>1-x-y</sub> (BCA) catalyst supports were synthesized via sol-gel and solid-state methods. 
* Ru/BCA catalysts were prepared via incipient wetness impregnation to achieve 1 wt. % Ru loading.
* Ammonia synthesis rates were measured for Ru/BCA catalysts in a packed-bed reactor at 480-600<sup>o</sup>C, 10 bar, and space velocities up to 1.3 x 10<sup>6</sup> ml g<sub>cat</sub><sup>-1</sup> h<sup>-1</sup>.
* A machine learning (ML) model was employed to improve understanding of the behavior of Ru/BCA catalysts.
* A microkinetic model was developed to describe the best-performing catalyst.

File: data/init_files_Cadigan/BCA411.txt (part 43 of 53)
********** Start test **********
Elapsed time, Pressure, | , LJtemp(C), Inner-Temp, Outer-Temp, | , N2-set, N2-flow, H2-set, H2-flow, | , pH, NH3_ppm, NH3_Prod_rate, |, In222Temp
16657.6, 139.3, | , 24.0, 0.0, 451.4, | ,  1000,   954,  3000,  2923, | , -3.4, 544.1, 5.273, |, 0.0
16658.6, 139.3, | , 24.0, 0.0, 451.5, | ,  1000,   953,  3000,  2918, | , -3.4, 522.7, 5.056, |, 0.0
16659.6, 139.5, | , 24.0, 0.0, 451.9, | ,  1000,   950,  3000,  2917, | , -3.4, 551.0, 5.325, |, 0.0
16660.6, 138.3, | , 24.0, 0.0, 458.2, | ,  1000,   961,  3000,  2931, | , -3.4, 526.1, 5.117, |, 0.0
16661.6, 138.3, | , 24.0, 0.0, 458.0, | ,  1000,   955,  3000,  2926, | , -3.4, 521.4, 5.057, |, 0.0
16662.6, 139.4, | , 24.0, 0.0, 452.7, | ,  1000,   954,  3000,  2915, | , -3.4, 519.7, 5.025, |, 0.0
16663.7, 139.2, | , 24.0, 0.0, 451.7, | ,  1000,   957,  3000,  2937, | , -3.4, 543.7, 5.292, |, 0.0
16664.7, 139.0, | , 24.0, 0.0, 453.2, | ,  1000,   953,  3000,  2930, | , -3.4, 514.1, 4.989, |, 0.0
16665.7, 139.9, | , 24.0, 0.0, 448.4, | ,  1000,   949,  3000,  2932, | , -3.4, 518.0, 5.023, |, 0.0
16666.7, 138.3, | , 24.0, 0.0, 457.7, | ,  1000,   954,  3000,  2951, | , -3.4, 534.7, 5.218, |, 0.0
16667.7, 138.5, | , 24.0, 0.0, 457.1, | ,  1000,   950,  3000,  2926, | , -3.4, 515.0, 4.989, |, 0.0
16668.7, 139.4, | , 24.0, 0.0, 452.6, | ,  1000,   956,  3000,  2939, | , -3.4, 511.1, 4.976, |, 0.0
16669.7, 139.6, | , 24.0, 0.0, 451.4, | ,  1000,   949,  3000,  2937, | , -3.4, 512.8, 4.981, |, 0.0
16670.7, 139.2, | , 24.0, 0.0, 452.6, | ,  1000,   956,  3000,  2937, | , -3.4, 515.8, 5.020, |, 0.0
16671.8, 139.5, | , 24.0, 0.0, 451.5, | ,  1000,   954,  3000,  2938, | , -3.4, 514.1, 5.001, |, 0.0
16672.8, 138.5, | , 24.0, 0.0, 456.6, | ,  1000,   958,  3000,  2922, | , -3.4, 515.0, 4.995, |, 0.0
16673.8, 138.4, | , 24.0, 0.0, 457.1, | ,  1000,   956,  3000,  2952, | , -3.4, 506.8, 4.950, |, 0.0
16674.8, 139.2, | , 24.0, 0.0, 451.3, | ,  1000,   949,  3000,  2934, | , -3.4, 524.8, 5.094, |, 0.0
16675.8, 139.6, | , 24.0, 0.0, 450.9, | ,  1000,   952,  3000,  2930, | , -3.4, 506.4, 4.914, |, 0.0
16676.8, 139.2, | , 24.0, 0.0, 451.8, | ,  1000,   953,  3000,  2903, | , -3.4, 510.7, 4.922, |, 0.0
16677.8, 138.4, | , 24.0, 0.0, 455.9, | ,  1000,   956,  3000,  2945, | , -3.4, 526.5, 5.134, |, 0.0
16678.8, 138.8, | , 24.0, 0.0, 457.3, | ,  1000,   961,  3000,  2939, | , -3.4, 504.3, 4.915, |, 0.0
16679.8, 138.6, | , 24.0, 0.0, 457.0, | ,  1000,   960,  3000,  2924, | , -3.4, 508.1, 4.932, |, 0.0
16680.9, 139.3, | , 24.0, 0.0, 450.8, | ,  1000,   952,  3000,  2926, | , -3.4, 506.4, 4.907, |, 0.0
16681.9, 139.0, | , 24.0, 0.0, 450.2, | ,  1000,   953,  3000,  2929, | , -3.4, 517.5, 5.022, |, 0.0
16682.9, 139.7, | , 24.0, 0.0, 449.7, | ,  1000,   957,  3000,  2950, | , -3.4, 502.1, 4.904, |, 0.0
16683.9, 138.4, | , 24.0, 0.0, 456.5, | ,  1000,   958,  3000,  2939, | , -3.4, 498.7, 4.857, |, 0.0
16684.9, 138.3, | , 24.0, 0.0, 456.3, | ,  1000,   957,  3000,  2915, | , -3.4, 519.7, 5.029, |, 0.0
16685.9, 139.2, | , 24.0, 0.0, 451.6, | ,  1000,   948,  3000,  2933, | , -3.4, 526.1, 5.104, |, 0.0
16686.9, 139.7, | , 24.0, 0.0, 450.4, | ,  1000,   953,  3000,  2937, | , -3.4, 511.1, 4.969, |, 0.0
16687.9, 139.4, | , 24.0, 0.0, 449.9, | ,  1000,   957,  3000,  2929, | , -3.4, 488.4, 4.743, |, 0.0
16689.0, 139.2, | , 24.0, 0.0, 450.4, | ,  1000,   955,  3000,  2926, | , -3.4, 488.0, 4.733, |, 0.0
16690.0, 138.7, | , 24.0, 0.0, 456.5, | ,  1000,   959,  3000,  2923, | , -3.4, 502.5, 4.876, |, 0.0
16691.0, 138.3, | , 24.0, 0.0, 455.9, | ,  1000,   961,  3000,  2928, | , -3.4, 491.4, 4.777, |, 0.0
16692.0, 139.4, | , 24.0, 0.0, 451.0, | ,  1000,   958,  3000,  2923, | , -3.4, 496.5, 4.817, |, 0.0
16693.0, 139.6, | , 24.0, 0.0, 449.7, | ,  1000,   955,  3000,  2929, | , -3.4, 501.7, 4.870, |, 0.0
16694.0, 139.3, | , 24.0, 0.0, 449.2, | ,  1000,   953,  3000,  2940, | , -3.4, 498.7, 4.852, |, 0.0
16695.0, 139.1, | , 24.0, 0.0, 450.5, | ,  1000,   949,  3000,  2924, | , -3.4, 488.8, 4.732, |, 0.0
16696.0, 138.6, | , 24.0, 0.0, 456.0, | ,  1000,   957,  3000,  2927, | , -3.4, 518.4, 5.032, |, 0.0
16697.1, 138.2, | , 24.0, 0.0, 456.0, | ,  1000,   951,  3000,  2935, | , -3.4, 500.4, 4.860, |, 0.0
16698.1, 139.0, | , 24.0, 0.0, 450.1, | ,  1000,   946,  3000,  2926, | , -3.4, 517.5, 5.008, |, 0.0
16699.1, 139.5, | , 24.0, 0.0, 449.6, | ,  1000,   955,  3000,  2944, | , -3.4, 493.5, 4.810, |, 0.0
16700.1, 139.0, | , 24.0, 0.0, 451.0, | ,  1000,   956,  3000,  2944, | , -3.4, 503.0, 4.903, |, 0.0
16701.1, 139.2, | , 24.0, 0.0, 450.5, | ,  1000,   957,  3000,  2932, | , -3.4, 482.8, 4.693, |, 0.0
16702.1, 138.7, | , 24.0, 0.0, 456.0, | ,  1000,   952,  3000,  2940, | , -3.4, 482.0, 4.688, |, 0.0
16703.1, 138.5, | , 24.0, 0.0, 455.1, | ,  1000,   955,  3000,  2937, | , -3.4, 492.7, 4.792, |, 0.0
16704.1, 138.9, | , 24.0, 0.0, 450.5, | ,  1000,   949,  3000,  2909, | , -3.4, 483.3, 4.660, |, 0.0
16705.2, 139.6, | , 23.9, 0.0, 449.5, | ,  1000,   957,  3000,  2933, | , -3.4, 483.7, 4.702, |, 0.0
16706.2, 139.5, | , 23.9, 0.0, 451.0, | ,  1000,   959,  3000,  2944, | , -3.4, 492.7, 4.807, |, 0.0
16707.2, 139.0, | , 24.0, 0.0, 450.5, | ,  1000,   956,  3000,  2934, | , -3.4, 480.7, 4.674, |, 0.0
16708.2, 139.0, | , 23.9, 0.0, 454.6, | ,  1000,   950,  3000,  2942, | , -3.4, 480.7, 4.676, |, 0.0
16709.2, 138.7, | , 24.0, 0.0, 455.5, | ,  1000,   953,  3000,  2941, | , -3.4, 483.7, 4.707, |, 0.0
16710.2, 138.9, | , 24.0, 0.0, 449.9, | ,  1000,   956,  3000,  2924, | , -3.4, 501.3, 4.861, |, 0.0
16711.2, 139.0, | , 24.0, 0.0, 448.7, | ,  1000,   956,  3000,  2921, | , -3.4, 482.4, 4.675, |, 0.0
16712.2, 139.4, | , 23.9, 0.0, 450.7, | ,  1000,   959,  3000,  2932, | , -3.4, 482.8, 4.695, |, 0.0
16713.2, 138.6, | , 24.0, 0.0, 454.1, | ,  1000,   957,  3000,  2959, | , -3.4, 485.0, 4.747, |, 0.0
16714.3, 138.5, | , 24.0, 0.0, 454.6, | ,  1000,   962,  3000,  2940, | , -3.4, 483.3, 4.713, |, 0.0
16715.3, 138.4, | , 24.0, 0.0, 454.9, | ,  1000,   960,  3000,  2953, | , -3.4, 473.8, 4.634, |, 0.0
16716.3, 139.7, | , 23.9, 0.0, 446.4, | ,  1000,   947,  3000,  2908, | , -3.4, 503.4, 4.851, |, 0.0
16717.3, 139.1, | , 23.9, 0.0, 448.3, | ,  1000,   959,  3000,  2941, | , -3.4, 482.8, 4.707, |, 0.0
16718.3, 139.3, | , 23.9, 0.0, 447.2, | ,  1000,   954,  3000,  2934, | , -3.4, 472.6, 4.592, |, 0.0
16719.3, 138.7, | , 23.9, 0.0, 454.6, | ,  1000,   952,  3000,  2938, | , -3.4, 474.3, 4.611, |, 0.0
16720.3, 138.4, | , 24.0, 0.0, 454.7, | ,  1000,   957,  3000,  2944, | , -3.4, 482.4, 4.704, |, 0.0
16721.3, 138.9, | , 23.9, 0.0, 449.3, | ,  1000,   959,  3000,  2939, | , -3.4, 474.3, 4.621, |, 0.0
16722.4, 139.6, | , 23.9, 0.0, 447.8, | ,  1000,   956,  3000,  2926, | , -3.4, 484.1, 4.696, |, 0.0
16723.4, 139.4, | , 23.9, 0.0, 447.3, | ,  1000,   955,  3000,  2931, | , -3.4, 473.4, 4.598, |, 0.0
16724.4, 139.3, | , 23.9, 0.0, 449.0, | ,  1000,   948,  3000,  2933, | , -3.4, 465.3, 4.513, |, 0.0
16725.4, 138.8, | , 23.9, 0.0, 454.2, | ,  1000,   959,  3000,  2951, | , -3.4, 467.0, 4.564, |, 0.0
16726.4, 138.2, | , 23.9, 0.0, 454.0, | ,  1000,   955,  3000,  2910, | , -3.4, 489.3, 4.727, |, 0.0
16727.4, 138.9, | , 23.9, 0.0, 448.8, | ,  1000,   953,  3000,  2907, | , -3.4, 485.4, 4.683, |, 0.0
16728.4, 139.2, | , 23.9, 0.0, 447.4, | ,  1000,   957,  3000,  2931, | , -3.4, 494.8, 4.809, |, 0.0
16729.4, 139.3, | , 23.9, 0.0, 447.4, | ,  1000,   952,  3000,  2947, | , -3.4, 462.7, 4.509, |, 0.0
16730.5, 139.0, | , 23.9, 0.0, 448.9, | ,  1000,   953,  3000,  2941, | , -3.4, 467.0, 4.546, |, 0.0
16731.5, 138.8, | , 23.9, 0.0, 454.3, | ,  1000,   954,  3000,  2945, | , -3.4, 470.8, 4.588, |, 0.0
16732.5, 138.8, | , 23.9, 0.0, 453.5, | ,  1000,   959,  3000,  2932, | , -3.4, 470.0, 4.570, |, 0.0
16733.5, 139.1, | , 23.9, 0.0, 448.5, | ,  1000,   955,  3000,  2936, | , -3.4, 489.3, 4.758, |, 0.0
16734.5, 139.6, | , 23.9, 0.0, 446.8, | ,  1000,   948,  3000,  2922, | , -3.4, 465.7, 4.505, |, 0.0
16735.5, 139.5, | , 23.9, 0.0, 447.2, | ,  1000,   958,  3000,  2925, | , -3.4, 469.6, 4.557, |, 0.0
16736.5, 139.2, | , 23.9, 0.0, 446.9, | ,  1000,   956,  3000,  2911, | , -3.4, 468.7, 4.531, |, 0.0
16737.5, 138.3, | , 23.9, 0.0, 453.9, | ,  1000,   961,  3000,  2948, | , -3.4, 469.1, 4.583, |, 0.0
16738.6, 138.7, | , 23.9, 0.0, 454.0, | ,  1000,   960,  3000,  2940, | , -3.4, 473.8, 4.618, |, 0.0
16739.6, 139.2, | , 23.9, 0.0, 447.8, | ,  1000,   952,  3000,  2940, | , -3.4, 456.3, 4.439, |, 0.0
16740.6, 139.2, | , 23.9, 0.0, 447.3, | ,  1000,   957,  3000,  2922, | , -3.4, 459.3, 4.452, |, 0.0
16741.6, 139.1, | , 23.9, 0.0, 448.1, | ,  1000,   961,  3000,  2929, | , -3.4, 458.8, 4.460, |, 0.0
16742.6, 138.8, | , 23.9, 0.0, 448.7, | ,  1000,   955,  3000,  2926, | , -3.4, 458.8, 4.451, |, 0.0
16743.6, 138.2, | , 23.9, 0.0, 453.3, | ,  1000,   955,  3000,  2950, | , -3.4, 458.8, 4.478, |, 0.0
16744.6, 138.7, | , 23.9, 0.0, 452.9, | ,  1000,   959,  3000,  2933, | , -3.4, 459.3, 4.468, |, 0.0
16745.6, 139.3, | , 23.9, 0.0, 448.2, | ,  1000,   956,  3000,  2926, | , -3.4, 491.0, 4.765, |, 0.0
16746.6, 139.3, | , 23.9, 0.0, 447.0, | ,  1000,   955,  3000,  2932, | , -3.4, 461.0, 4.478, |, 0.0
16747.7, 139.1, | , 23.9, 0.0, 448.2, | ,  1000,   960,  3000,  2939, | , -3.4, 474.7, 4.626, |, 0.0
16748.7, 138.7, | , 23.9, 0.0, 448.4, | ,  1000,   949,  3000,  2936, | , -3.4, 458.0, 4.448, |, 0.0
16749.7, 138.4, | , 23.9, 0.0, 452.2, | ,  1000,   959,  3000,  2916, | , -3.4, 461.4, 4.469, |, 0.0
16750.7, 138.4, | , 23.9, 0.0, 452.9, | ,  1000,   951,  3000,  2921, | , -3.4, 459.3, 4.445, |, 0.0
16751.7, 139.9, | , 23.9, 0.0, 446.1, | ,  1000,   955,  3000,  2944, | , -3.4, 461.4, 4.497, |, 0.0
16752.7, 139.5, | , 23.9, 0.0, 446.6, | ,  1000,   949,  3000,  2941, | , -3.4, 452.4, 4.399, |, 0.0
16753.7, 138.8, | , 23.9, 0.0, 448.4, | ,  1000,   957,  3000,  2920, | , -3.4, 452.4, 4.384, |, 0.0
16754.7, 138.7, | , 23.9, 0.0, 452.1, | ,  1000,   953,  3000,  2924, | , -3.4, 451.6, 4.376, |, 0.0
16755.8, 138.3, | , 23.9, 0.0, 452.4, | ,  1000,   952,  3000,  2944, | , -3.4, 452.4, 4.407, |, 0.0
16756.8, 138.4, | , 23.9, 0.0, 452.2, | ,  1000,   956,  3000,  2954, | , -3.4, 454.1, 4.439, |, 0.0
16757.8, 139.2, | , 23.9, 0.0, 446.0, | ,  1000,   954,  3000,  2929, | , -3.4, 451.6, 4.383, |, 0.0
16758.8, 139.8, | , 23.9, 0.0, 445.9, | ,  1000,   955,  3000,  2953, | , -3.4, 480.3, 4.691, |, 0.0
16759.8, 139.4, | , 23.9, 0.0, 445.2, | ,  1000,   955,  3000,  2940, | , -3.4, 458.8, 4.467, |, 0.0
16760.8, 138.3, | , 23.9, 0.0, 452.1, | ,  1000,   959,  3000,  2940, | , -3.4, 454.1, 4.425, |, 0.0
16761.8, 138.8, | , 23.9, 0.0, 452.4, | ,  1000,   955,  3000,  2942, | , -3.4, 456.3, 4.445, |, 0.0
16762.8, 139.1, | , 23.9, 0.0, 446.7, | ,  1000,   948,  3000,  2914, | , -3.4, 451.6, 4.358, |, 0.0
16763.8, 139.3, | , 23.9, 0.0, 445.4, | ,  1000,   956,  3000,  2918, | , -3.4, 449.8, 4.356, |, 0.0
16764.9, 139.3, | , 23.9, 0.0, 444.6, | ,  1000,   948,  3000,  2909, | , -3.4, 468.7, 4.519, |, 0.0
16765.9, 139.4, | , 23.9, 0.0, 446.4, | ,  1000,   959,  3000,  2926, | , -3.4, 444.3, 4.314, |, 0.0
16766.9, 138.3, | , 23.9, 0.0, 451.8, | ,  1000,   961,  3000,  2936, | , -3.4, 445.1, 4.335, |, 0.0
16767.9, 138.7, | , 23.9, 0.0, 452.0, | ,  1000,   954,  3000,  2928, | , -3.4, 470.8, 4.568, |, 0.0
16768.9, 139.3, | , 23.9, 0.0, 446.9, | ,  1000,   949,  3000,  2943, | , -3.4, 456.3, 4.439, |, 0.0
16769.9, 139.4, | , 23.9, 0.0, 444.7, | ,  1000,   955,  3000,  2930, | , -3.4, 465.7, 4.523, |, 0.0
16770.9, 139.3, | , 23.9, 0.0, 445.1, | ,  1000,   952,  3000,  2921, | , -3.4, 443.4, 4.292, |, 0.0
16771.9, 139.3, | , 23.9, 0.0, 447.3, | ,  1000,   953,  3000,  2939, | , -3.4, 444.7, 4.326, |, 0.0
16773.0, 138.3, | , 23.9, 0.0, 451.6, | ,  1000,   960,  3000,  2941, | , -3.4, 443.0, 4.318, |, 0.0
16774.0, 138.3, | , 23.9, 0.0, 451.3, | ,  1000,   957,  3000,  2928, | , -3.4, 437.4, 4.247, |, 0.0
16775.0, 139.5, | , 23.9, 0.0, 446.7, | ,  1000,   955,  3000,  2926, | , -3.4, 440.0, 4.268, |, 0.0
16776.0, 139.3, | , 23.9, 0.0, 444.3, | ,  1000,   956,  3000,  2939, | , -3.4, 434.8, 4.233, |, 0.0
16777.0, 139.0, | , 23.9, 0.0, 446.6, | ,  1000,   953,  3000,  2927, | , -3.4, 433.6, 4.205, |, 0.0
16778.0, 139.5, | , 23.9, 0.0, 445.5, | ,  1000,   953,  3000,  2925, | , -3.4, 433.6, 4.202, |, 0.0
16779.0, 138.4, | , 23.9, 0.0, 451.1, | ,  1000,   960,  3000,  2952, | , -3.4, 455.0, 4.449, |, 0.0
16780.1, 138.4, | , 23.9, 0.0, 451.2, | ,  1000,   955,  3000,  2943, | , -3.4, 437.4, 4.262, |, 0.0
16781.1, 139.5, | , 23.9, 0.0, 445.5, | ,  1000,   951,  3000,  2926, | , -3.4, 436.1, 4.226, |, 0.0
16782.1, 139.7, | , 23.9, 0.0, 444.9, | ,  1000,   954,  3000,  2942, | , -3.4, 437.4, 4.259, |, 0.0
16783.1, 139.1, | , 23.9, 0.0, 445.2, | ,  1000,   951,  3000,  2929, | , -3.4, 458.8, 4.450, |, 0.0
16784.1, 139.3, | , 23.9, 0.0, 446.5, | ,  1000,   952,  3000,  2927, | , -3.4, 437.4, 4.242, |, 0.0
16785.1, 138.8, | , 23.9, 0.0, 451.0, | ,  1000,   961,  3000,  2928, | , -3.4, 440.8, 4.285, |, 0.0
16786.1, 138.5, | , 23.9, 0.0, 449.5, | ,  1000,   956,  3000,  2921, | , -3.4, 438.7, 4.252, |, 0.0
16787.1, 138.9, | , 23.9, 0.0, 445.7, | ,  1000,   955,  3000,  2931, | , -3.4, 427.1, 4.149, |, 0.0
16788.1, 139.1, | , 23.9, 0.0, 444.4, | ,  1000,   955,  3000,  2918, | , -3.4, 428.9, 4.152, |, 0.0
16789.2, 139.0, | , 23.9, 0.0, 446.3, | ,  1000,   952,  3000,  2921, | , -3.4, 429.7, 4.160, |, 0.0
16790.2, 138.5, | , 23.9, 0.0, 449.7, | ,  1000,   958,  3000,  2928, | , -3.4, 429.7, 4.173, |, 0.0
16791.2, 138.9, | , 23.9, 0.0, 450.4, | ,  1000,   952,  3000,  2944, | , -3.4, 429.7, 4.185, |, 0.0
16792.2, 138.7, | , 23.9, 0.0, 450.7, | ,  1000,   958,  3000,  2945, | , -3.4, 441.7, 4.309, |, 0.0
16793.2, 139.6, | , 23.9, 0.0, 441.1, | ,  1000,   951,  3000,  2922, | , -3.4, 429.7, 4.160, |, 0.0
16794.2, 139.1, | , 23.9, 0.0, 444.0, | ,  1000,   953,  3000,  2930, | , -3.4, 429.3, 4.166, |, 0.0
16795.2, 139.4, | , 23.9, 0.0, 445.8, | ,  1000,   956,  3000,  2929, | , -3.4, 428.9, 4.165, |, 0.0
16796.2, 138.3, | , 23.9, 0.0, 449.6, | ,  1000,   954,  3000,  2939, | , -3.4, 437.4, 4.256, |, 0.0
16797.2, 138.2, | , 23.9, 0.0, 450.1, | ,  1000,   961,  3000,  2923, | , -3.4, 427.1, 4.147, |, 0.0
16798.3, 138.7, | , 23.9, 0.0, 450.3, | ,  1000,   958,  3000,  2940, | , -3.4, 429.3, 4.182, |, 0.0
16799.3, 139.6, | , 23.9, 0.0, 444.4, | ,  1000,   958,  3000,  2941, | , -3.4, 430.1, 4.192, |, 0.0
16800.3, 139.1, | , 23.9, 0.0, 444.3, | ,  1000,   953,  3000,  2941, | , -3.4, 445.1, 4.333, |, 0.0
16801.3, 139.7, | , 23.9, 0.0, 442.9, | ,  1000,   956,  3000,  2923, | , -3.4, 444.3, 4.308, |, 0.0
16802.3, 138.4, | , 23.9, 0.0, 449.6, | ,  1000,   957,  3000,  2942, | , -3.4, 423.3, 4.126, |, 0.0
16803.3, 138.4, | , 23.9, 0.0, 449.0, | ,  1000,   956,  3000,  2935, | , -3.4, 420.7, 4.092, |, 0.0
16804.3, 139.1, | , 23.9, 0.0, 444.7, | ,  1000,   959,  3000,  2914, | , -3.4, 421.1, 4.076, |, 0.0
16805.3, 139.5, | , 23.9, 0.0, 443.6, | ,  1000,   948,  3000,  2912, | , -3.4, 425.4, 4.105, |, 0.0
16806.3, 139.7, | , 23.9, 0.0, 439.0, | ,  1000,   949,  3000,  2920, | , -3.4, 446.4, 4.317, |, 0.0
16807.4, 139.1, | , 23.9, 0.0, 444.4, | ,  1000,   950,  3000,  2922, | , -3.4, 419.4, 4.060, |, 0.0
16808.4, 138.7, | , 23.9, 0.0, 449.6, | ,  1000,   957,  3000,  2935, | , -3.4, 419.9, 4.085, |, 0.0
16809.4, 138.4, | , 23.9, 0.0, 449.5, | ,  1000,   951,  3000,  2924, | , -3.4, 419.4, 4.063, |, 0.0
16810.4, 139.1, | , 23.9, 0.0, 443.8, | ,  1000,   957,  3000,  2935, | , -3.4, 441.7, 4.297, |, 0.0
16811.4, 139.4, | , 23.9, 0.0, 442.7, | ,  1000,   952,  3000,  2929, | , -3.4, 437.8, 4.247, |, 0.0
16812.4, 139.6, | , 23.9, 0.0, 443.4, | ,  1000,   952,  3000,  2916, | , -3.4, 451.6, 4.366, |, 0.0
16813.4, 139.0, | , 23.9, 0.0, 444.4, | ,  1000,   960,  3000,  2944, | , -3.4, 421.1, 4.109, |, 0.0
16814.5, 138.7, | , 23.9, 0.0, 449.3, | ,  1000,   960,  3000,  2933, | , -3.4, 412.6, 4.015, |, 0.0
16815.5, 138.7, | , 23.9, 0.0, 449.0, | ,  1000,   961,  3000,  2938, | , -3.4, 452.4, 4.409, |, 0.0
16816.5, 139.2, | , 23.9, 0.0, 443.6, | ,  1000,   952,  3000,  2944, | , -3.4, 449.0, 4.372, |, 0.0
16817.5, 139.2, | , 23.9, 0.0, 442.8, | ,  1000,   952,  3000,  2917, | , -3.4, 420.3, 4.065, |, 0.0
16818.5, 139.6, | , 23.9, 0.0, 443.2, | ,  1000,   957,  3000,  2915, | , -3.4, 417.3, 4.039, |, 0.0
16819.5, 139.6, | , 23.9, 0.0, 442.9, | ,  1000,   958,  3000,  2926, | , -3.4, 415.1, 4.030, |, 0.0
16820.5, 138.2, | , 23.9, 0.0, 448.5, | ,  1000,   954,  3000,  2907, | , -3.4, 413.9, 3.995, |, 0.0
16821.5, 138.7, | , 23.9, 0.0, 448.6, | ,  1000,   961,  3000,  2932, | , -3.4, 416.0, 4.048, |, 0.0
16822.5, 139.0, | , 23.9, 0.0, 443.9, | ,  1000,   949,  3000,  2929, | , -3.4, 443.0, 4.294, |, 0.0
16823.6, 139.3, | , 23.9, 0.0, 442.4, | ,  1000,   951,  3000,  2949, | , -3.4, 415.6, 4.051, |, 0.0
16824.6, 139.5, | , 23.9, 0.0, 443.0, | ,  1000,   953,  3000,  2920, | , -3.4, 410.9, 3.977, |, 0.0
16825.6, 139.4, | , 23.9, 0.0, 444.3, | ,  1000,   952,  3000,  2941, | , -3.4, 411.7, 4.006, |, 0.0
16826.6, 138.5, | , 23.9, 0.0, 447.4, | ,  1000,   956,  3000,  2927, | , -3.4, 433.1, 4.204, |, 0.0
16827.6, 138.3, | , 23.9, 0.0, 448.6, | ,  1000,   961,  3000,  2944, | , -3.4, 432.7, 4.224, |, 0.0
16828.6, 139.5, | , 23.9, 0.0, 443.3, | ,  1000,   949,  3000,  2922, | , -3.4, 403.6, 3.905, |, 0.0
16829.6, 139.3, | , 23.9, 0.0, 441.9, | ,  1000,   956,  3000,  2924, | , -3.4, 401.9, 3.898, |, 0.0
16830.6, 139.1, | , 23.9, 0.0, 443.3, | ,  1000,   955,  3000,  2926, | , -3.4, 416.0, 4.036, |, 0.0
16831.6, 139.0, | , 23.9, 0.0, 446.4, | ,  1000,   961,  3000,  2931, | , -3.4, 408.3, 3.972, |, 0.0
16832.7, 138.4, | , 23.9, 0.0, 447.7, | ,  1000,   961,  3000,  2933, | , -3.4, 406.6, 3.957, |, 0.0
16833.7, 138.4, | , 23.9, 0.0, 448.1, | ,  1000,   953,  3000,  2943, | , -3.4, 406.1, 3.955, |, 0.0
16834.7, 139.8, | , 23.9, 0.0, 438.9, | ,  1000,   950,  3000,  2943, | , -3.4, 421.6, 4.103, |, 0.0
16835.7, 139.6, | , 23.9, 0.0, 441.7, | ,  1000,   959,  3000,  2937, | , -3.4, 406.1, 3.954, |, 0.0
16836.7, 139.1, | , 23.9, 0.0, 442.4, | ,  1000,   954,  3000,  2929, | , -3.4, 405.7, 3.939, |, 0.0
16837.7, 138.4, | , 23.9, 0.0, 447.1, | ,  1000,   953,  3000,  2941, | , -3.4, 399.7, 3.890, |, 0.0
16838.7, 138.7, | , 23.9, 0.0, 448.3, | ,  1000,   959,  3000,  2941, | , -3.4, 397.6, 3.876, |, 0.0
16839.7, 138.3, | , 23.9, 0.0, 447.9, | ,  1000,   955,  3000,  2948, | , -3.4, 400.1, 3.903, |, 0.0
16840.7, 139.3, | , 23.9, 0.0, 441.0, | ,  1000,   956,  3000,  2938, | , -3.4, 407.0, 3.962, |, 0.0
16841.8, 139.7, | , 23.9, 0.0, 440.9, | ,  1000,   955,  3000,  2951, | , -3.4, 407.4, 3.977, |, 0.0
16842.8, 139.2, | , 23.9, 0.0, 441.7, | ,  1000,   955,  3000,  2907, | , -3.4, 428.9, 4.139, |, 0.0
16843.8, 138.3, | , 23.9, 0.0, 447.7, | ,  1000,   957,  3000,  2942, | , -3.4, 425.4, 4.146, |, 0.0
16844.8, 138.4, | , 23.9, 0.0, 447.4, | ,  1000,   955,  3000,  2940, | , -3.4, 416.9, 4.059, |, 0.0
16845.8, 139.4, | , 23.9, 0.0, 442.6, | ,  1000,   954,  3000,  2927, | , -3.4, 414.7, 4.023, |, 0.0
16846.8, 139.3, | , 23.9, 0.0, 440.5, | ,  1000,   958,  3000,  2923, | , -3.4, 410.9, 3.986, |, 0.0
16847.8, 139.4, | , 23.9, 0.0, 440.8, | ,  1000,   952,  3000,  2939, | , -3.4, 419.0, 4.075, |, 0.0
16848.8, 139.3, | , 23.9, 0.0, 441.8, | ,  1000,   955,  3000,  2944, | , -3.4, 398.9, 3.887, |, 0.0
16849.8, 138.2, | , 23.9, 0.0, 447.0, | ,  1000,   953,  3000,  2918, | , -3.4, 404.0, 3.908, |, 0.0
16850.9, 138.3, | , 23.9, 0.0, 447.0, | ,  1000,   960,  3000,  2929, | , -3.4, 397.1, 3.860, |, 0.0
16851.9, 139.1, | , 23.9, 0.0, 441.5, | ,  1000,   955,  3000,  2922, | , -3.4, 397.6, 3.853, |, 0.0
16852.9, 139.5, | , 23.9, 0.0, 440.7, | ,  1000,   951,  3000,  2941, | , -3.4, 400.6, 3.897, |, 0.0
16853.9, 139.2, | , 23.9, 0.0, 440.8, | ,  1000,   954,  3000,  2922, | , -3.4, 399.3, 3.868, |, 0.0
16854.9, 139.3, | , 23.9, 0.0, 441.0, | ,  1000,   953,  3000,  2922, | , -3.4, 397.1, 3.847, |, 0.0
16855.9, 138.4, | , 23.9, 0.0, 446.7, | ,  1000,   957,  3000,  2951, | , -3.4, 396.7, 3.875, |, 0.0
16856.9, 138.4, | , 23.9, 0.0, 445.8, | ,  1000,   958,  3000,  2916, | , -3.4, 391.6, 3.792, |, 0.0
16857.9, 139.0, | , 23.9, 0.0, 441.6, | ,  1000,   960,  3000,  2936, | , -3.4, 413.0, 4.022, |, 0.0
16859.0, 139.6, | , 23.9, 0.0, 440.6, | ,  1000,   950,  3000,  2948, | , -3.4, 386.9, 3.770, |, 0.0
16860.0, 139.3, | , 23.9, 0.0, 439.8, | ,  1000,   961,  3000,  2935, | , -3.4, 401.4, 3.909, |, 0.0
16861.0, 139.4, | , 23.9, 0.0, 439.4, | ,  1000,   952,  3000,  2924, | , -3.4, 391.1, 3.789, |, 0.0
16862.0, 138.8, | , 23.9, 0.0, 446.0, | ,  1000,   955,  3000,  2935, | , -3.4, 392.0, 3.811, |, 0.0
16863.0, 138.4, | , 23.9, 0.0, 446.3, | ,  1000,   954,  3000,  2933, | , -3.4, 420.7, 4.087, |, 0.0
16864.0, 139.1, | , 23.9, 0.0, 441.0, | ,  1000,   949,  3000,  2933, | , -3.4, 394.1, 3.825, |, 0.0
16865.0, 139.3, | , 23.9, 0.0, 439.9, | ,  1000,   951,  3000,  2924, | , -3.4, 388.1, 3.760, |, 0.0
16866.0, 139.4, | , 23.9, 0.0, 440.8, | ,  1000,   955,  3000,  2936, | , -3.4, 418.1, 4.067, |, 0.0
16867.1, 139.0, | , 23.9, 0.0, 439.7, | ,  1000,   952,  3000,  2914, | , -3.4, 391.6, 3.783, |, 0.0
16868.1, 138.6, | , 23.9, 0.0, 446.2, | ,  1000,   959,  3000,  2916, | , -3.4, 390.3, 3.781, |, 0.0
16869.1, 138.3, | , 23.9, 0.0, 446.0, | ,  1000,   953,  3000,  2937, | , -3.4, 393.3, 3.824, |, 0.0
16870.1, 139.1, | , 23.9, 0.0, 441.0, | ,  1000,   949,  3000,  2923, | , -3.4, 419.0, 4.056, |, 0.0
16871.1, 139.2, | , 23.9, 0.0, 439.5, | ,  1000,   949,  3000,  2920, | , -3.4, 387.3, 3.746, |, 0.0
16872.1, 139.4, | , 23.9, 0.0, 441.0, | ,  1000,   957,  3000,  2921, | , -3.4, 410.0, 3.974, |, 0.0
16873.1, 138.7, | , 23.9, 0.0, 445.8, | ,  1000,   957,  3000,  2945, | , -3.4, 380.4, 3.711, |, 0.0
16874.1, 138.3, | , 23.9, 0.0, 445.7, | ,  1000,   952,  3000,  2925, | , -3.4, 392.4, 3.803, |, 0.0
16875.1, 138.8, | , 23.9, 0.0, 445.9, | ,  1000,   962,  3000,  2920, | , -3.4, 385.1, 3.737, |, 0.0
16876.2, 139.6, | , 23.9, 0.0, 435.7, | ,  1000,   951,  3000,  2959, | , -3.4, 384.3, 3.757, |, 0.0
16877.2, 139.2, | , 23.9, 0.0, 438.7, | ,  1000,   954,  3000,  2916, | , -3.4, 379.2, 3.668, |, 0.0
16878.2, 138.9, | , 23.9, 0.0, 440.1, | ,  1000,   955,  3000,  2922, | , -3.4, 380.0, 3.682, |, 0.0
16879.2, 138.7, | , 23.9, 0.0, 445.8, | ,  1000,   956,  3000,  2948, | , -3.4, 385.6, 3.763, |, 0.0
16880.2, 138.3, | , 23.9, 0.0, 445.3, | ,  1000,   958,  3000,  2948, | , -3.4, 398.4, 3.889, |, 0.0
16881.2, 138.2, | , 23.9, 0.0, 445.4, | ,  1000,   961,  3000,  2928, | , -3.4, 396.3, 3.853, |, 0.0
16882.2, 139.6, | , 23.9, 0.0, 438.6, | ,  1000,   952,  3000,  2937, | , -3.4, 383.4, 3.727, |, 0.0
16883.2, 139.6, | , 23.9, 0.0, 439.0, | ,  1000,   952,  3000,  2941, | , -3.4, 383.0, 3.727, |, 0.0
16884.2, 139.2, | , 23.9, 0.0, 438.7, | ,  1000,   957,  3000,  2930, | , -3.4, 392.9, 3.818, |, 0.0
16885.3, 138.7, | , 23.9, 0.0, 445.5, | ,  1000,   958,  3000,  2944, | , -3.4, 392.4, 3.827, |, 0.0
16886.3, 138.8, | , 23.9, 0.0, 445.4, | ,  1000,   952,  3000,  2950, | , -3.4, 390.7, 3.811, |, 0.0
16887.3, 139.1, | , 23.9, 0.0, 440.2, | ,  1000,   954,  3000,  2924, | , -3.4, 383.0, 3.712, |, 0.0
16888.3, 139.3, | , 23.9, 0.0, 438.0, | ,  1000,   957,  3000,  2931, | , -3.4, 377.4, 3.668, |, 0.0
16889.3, 139.6, | , 23.9, 0.0, 438.6, | ,  1000,   952,  3000,  2941, | , -3.4, 395.0, 3.844, |, 0.0
16890.3, 139.2, | , 23.9, 0.0, 438.7, | ,  1000,   958,  3000,  2926, | , -3.4, 374.0, 3.631, |, 0.0
16891.3, 138.4, | , 23.9, 0.0, 444.4, | ,  1000,   958,  3000,  2944, | , -3.4, 372.3, 3.631, |, 0.0
16892.3, 138.7, | , 23.9, 0.0, 445.0, | ,  1000,   957,  3000,  2941, | , -3.4, 395.0, 3.848, |, 0.0
16893.4, 139.0, | , 23.9, 0.0, 439.6, | ,  1000,   955,  3000,  2926, | , -3.4, 372.3, 3.611, |, 0.0
16894.4, 139.3, | , 23.9, 0.0, 438.0, | ,  1000,   953,  3000,  2934, | , -3.4, 377.9, 3.671, |, 0.0
16895.4, 139.6, | , 23.9, 0.0, 438.2, | ,  1000,   959,  3000,  2934, | , -3.4, 383.0, 3.727, |, 0.0
16896.4, 139.3, | , 23.9, 0.0, 440.8, | ,  1000,   952,  3000,  2942, | , -3.4, 386.4, 3.761, |, 0.0
16897.4, 138.3, | , 23.9, 0.0, 444.2, | ,  1000,   955,  3000,  2933, | , -3.4, 373.6, 3.631, |, 0.0
16898.4, 138.8, | , 23.9, 0.0, 444.9, | ,  1000,   953,  3000,  2922, | , -3.4, 378.3, 3.664, |, 0.0
16899.4, 139.3, | , 23.9, 0.0, 439.8, | ,  1000,   955,  3000,  2941, | , -3.4, 373.2, 3.633, |, 0.0
16900.4, 139.2, | , 23.9, 0.0, 437.5, | ,  1000,   958,  3000,  2936, | , -3.4, 386.4, 3.761, |, 0.0
16901.5, 139.3, | , 23.9, 0.0, 438.7, | ,  1000,   956,  3000,  2938, | , -3.4, 391.6, 3.811, |, 0.0
16902.5, 139.6, | , 23.9, 0.0, 438.0, | ,  1000,   954,  3000,  2944, | , -3.4, 370.6, 3.610, |, 0.0
16903.5, 138.4, | , 23.9, 0.0, 444.1, | ,  1000,   952,  3000,  2920, | , -3.4, 374.4, 3.624, |, 0.0
16904.5, 138.4, | , 23.9, 0.0, 443.6, | ,  1000,   951,  3000,  2933, | , -3.4, 392.0, 3.807, |, 0.0
16905.5, 139.5, | , 23.9, 0.0, 438.8, | ,  1000,   951,  3000,  2929, | , -3.4, 380.0, 3.685, |, 0.0
16906.5, 139.3, | , 23.9, 0.0, 437.8, | ,  1000,   950,  3000,  2942, | , -3.4, 376.2, 3.660, |, 0.0
16907.5, 139.0, | , 23.9, 0.0, 438.8, | ,  1000,   956,  3000,  2924, | , -3.4, 374.4, 3.631, |, 0.0
16908.5, 139.5, | , 23.9, 0.0, 438.9, | ,  1000,   956,  3000,  2926, | , -3.4, 372.7, 3.616, |, 0.0
16909.5, 138.8, | , 23.9, 0.0, 444.5, | ,  1000,   961,  3000,  2933, | , -3.4, 399.3, 3.886, |, 0.0
16910.6, 138.5, | , 23.9, 0.0, 443.0, | ,  1000,   956,  3000,  2921, | , -3.4, 376.2, 3.645, |, 0.0
16911.6, 138.9, | , 23.9, 0.0, 438.6, | ,  1000,   960,  3000,  2922, | , -3.4, 375.7, 3.646, |, 0.0
16912.6, 139.3, | , 23.9, 0.0, 437.6, | ,  1000,   948,  3000,  2933, | , -3.4, 371.4, 3.604, |, 0.0
16913.6, 139.1, | , 23.9, 0.0, 436.1, | ,  1000,   956,  3000,  2928, | , -3.4, 376.2, 3.652, |, 0.0
16914.6, 139.3, | , 23.9, 0.0, 439.5, | ,  1000,   953,  3000,  2930, | , -3.4, 382.1, 3.709, |, 0.0
16915.6, 138.9, | , 23.9, 0.0, 443.5, | ,  1000,   957,  3000,  2943, | , -3.4, 377.0, 3.675, |, 0.0
16916.6, 138.4, | , 23.9, 0.0, 443.6, | ,  1000,   956,  3000,  2918, | , -3.4, 375.3, 3.635, |, 0.0
16917.6, 139.3, | , 23.9, 0.0, 437.7, | ,  1000,   958,  3000,  2942, | , -3.4, 386.4, 3.768, |, 0.0
16918.7, 139.2, | , 23.9, 0.0, 437.1, | ,  1000,   955,  3000,  2911, | , -3.4, 404.0, 3.904, |, 0.0
16919.7, 139.0, | , 23.9, 0.0, 438.7, | ,  1000,   949,  3000,  2922, | , -3.4,  63.4, 0.614, |, 0.0
16920.7, 138.5, | , 23.9, 0.0, 442.5, | ,  1000,   955,  3000,  2931, | , -3.4,  71.1, 0.691, |, 0.0
16921.7, 138.7, | , 23.9, 0.0, 443.2, | ,  1000,   961,  3000,  2949, | , -3.4,  62.5, 0.611, |, 0.0
16922.7, 138.3, | , 23.9, 0.0, 443.0, | ,  1000,   952,  3000,  2926, | , -3.4,  62.1, 0.602, |, 0.0
16923.7, 139.3, | , 23.9, 0.0, 436.5, | ,  1000,   953,  3000,  2931, | , -3.4,  72.4, 0.703, |, 0.0
16924.7, 139.3, | , 23.9, 0.0, 438.5, | ,  1000,   957,  3000,  2941, | , -3.4,  96.8, 0.943, |, 0.0
16925.8, 139.3, | , 23.9, 0.0, 435.8, | ,  1000,   957,  3000,  2936, | , -3.4,  86.5, 0.842, |, 0.0
16926.8, 138.4, | , 23.9, 0.0, 443.3, | ,  1000,   961,  3000,  2933, | , -3.4,  96.8, 0.942, |, 0.0
16927.8, 138.7, | , 23.9, 0.0, 443.0, | ,  1000,   952,  3000,  2948, | , -3.4, 111.8, 1.090, |, 0.0
16928.8, 139.5, | , 23.9, 0.0, 437.7, | ,  1000,   954,  3000,  2921, | , -3.4, 146.1, 1.415, |, 0.0
16929.8, 139.3, | , 23.9, 0.0, 436.2, | ,  1000,   949,  3000,  2940, | , -3.4, 140.5, 1.366, |, 0.0
16930.8, 139.7, | , 23.9, 0.0, 435.6, | ,  1000,   955,  3000,  2917, | , -3.4, 140.5, 1.360, |, 0.0
16931.8, 139.1, | , 23.9, 0.0, 437.1, | ,  1000,   959,  3000,  2912, | , -3.4, 151.6, 1.468, |, 0.0
16932.8, 138.3, | , 23.9, 0.0, 442.7, | ,  1000,   960,  3000,  2948, | , -3.4, 170.9, 1.670, |, 0.0
16933.9, 138.3, | , 23.9, 0.0, 442.8, | ,  1000,   959,  3000,  2926, | , -3.4, 168.8, 1.640, |, 0.0
16934.9, 139.4, | , 23.9, 0.0, 437.7, | ,  1000,   949,  3000,  2935, | , -3.4, 179.9, 1.747, |, 0.0
16935.9, 139.3, | , 23.9, 0.0, 435.6, | ,  1000,   953,  3000,  2920, | , -3.4, 183.8, 1.780, |, 0.0
16936.9, 139.3, | , 23.9, 0.0, 436.2, | ,  1000,   957,  3000,  2937, | , -3.4, 197.5, 1.923, |, 0.0
16937.9, 139.6, | , 23.9, 0.0, 437.7, | ,  1000,   958,  3000,  2929, | , -3.4, 201.8, 1.961, |, 0.0
16938.9, 138.4, | , 23.9, 0.0, 442.4, | ,  1000,   959,  3000,  2930, | , -3.4, 210.8, 2.049, |, 0.0
16939.9, 138.2, | , 23.9, 0.0, 442.6, | ,  1000,   956,  3000,  2913, | , -3.4, 247.6, 2.395, |, 0.0
16940.9, 139.0, | , 23.9, 0.0, 437.5, | ,  1000,   950,  3000,  2936, | , -3.4, 230.5, 2.239, |, 0.0
16942.0, 139.7, | , 23.9, 0.0, 435.8, | ,  1000,   950,  3000,  2935, | , -3.4, 240.8, 2.338, |, 0.0
16943.0, 139.2, | , 23.9, 0.0, 436.0, | ,  1000,   950,  3000,  2923, | , -3.4, 254.9, 2.468, |, 0.0
16944.0, 139.4, | , 23.9, 0.0, 436.3, | ,  1000,   955,  3000,  2929, | , -3.4, 272.9, 2.649, |, 0.0
16945.0, 138.6, | , 23.9, 0.0, 442.5, | ,  1000,   958,  3000,  2930, | , -3.4, 261.3, 2.540, |, 0.0
16946.0, 138.3, | , 23.9, 0.0, 442.2, | ,  1000,   964,  3000,  2953, | , -3.4, 270.3, 2.647, |, 0.0
16947.0, 139.1, | , 23.9, 0.0, 436.7, | ,  1000,   953,  3000,  2928, | , -3.4, 294.7, 2.860, |, 0.0
16948.0, 139.5, | , 23.9, 0.0, 435.9, | ,  1000,   954,  3000,  2937, | , -3.4, 301.2, 2.929, |, 0.0
16949.0, 139.3, | , 23.9, 0.0, 435.8, | ,  1000,   952,  3000,  2915, | , -3.4, 302.9, 2.928, |, 0.0
16950.0, 139.2, | , 23.9, 0.0, 436.9, | ,  1000,   957,  3000,  2940, | , -3.4, 300.7, 2.930, |, 0.0
16951.1, 138.8, | , 23.9, 0.0, 441.5, | ,  1000,   953,  3000,  2937, | , -3.4, 302.5, 2.941, |, 0.0
16952.1, 138.5, | , 23.9, 0.0, 440.2, | ,  1000,   958,  3000,  2943, | , -3.4, 319.6, 3.117, |, 0.0
16953.1, 139.0, | , 23.9, 0.0, 436.2, | ,  1000,   949,  3000,  2925, | , -3.4, 323.0, 3.128, |, 0.0
16954.1, 139.6, | , 23.9, 0.0, 435.1, | ,  1000,   951,  3000,  2920, | , -3.4, 310.6, 3.005, |, 0.0
16955.1, 139.4, | , 23.9, 0.0, 437.0, | ,  1000,   955,  3000,  2932, | , -3.4, 319.6, 3.105, |, 0.0
16956.1, 139.0, | , 23.9, 0.0, 436.6, | ,  1000,   960,  3000,  2936, | , -3.4, 318.3, 3.100, |, 0.0
16957.1, 138.8, | , 23.9, 0.0, 440.9, | ,  1000,   953,  3000,  2918, | , -3.4, 340.6, 3.296, |, 0.0
16958.2, 138.7, | , 23.9, 0.0, 441.5, | ,  1000,   957,  3000,  2920, | , -3.4, 326.5, 3.164, |, 0.0
16959.2, 139.0, | , 23.9, 0.0, 436.0, | ,  1000,   949,  3000,  2941, | , -3.4, 327.3, 3.182, |, 0.0
16960.2, 139.1, | , 23.9, 0.0, 434.8, | ,  1000,   959,  3000,  2943, | , -3.4, 326.0, 3.180, |, 0.0
16961.2, 139.4, | , 23.9, 0.0, 436.6, | ,  1000,   949,  3000,  2933, | , -3.4, 328.2, 3.184, |, 0.0
16962.2, 138.5, | , 23.9, 0.0, 440.1, | ,  1000,   954,  3000,  2927, | , -3.4, 332.5, 3.225, |, 0.0
16963.2, 138.4, | , 23.9, 0.0, 440.8, | ,  1000,   957,  3000,  2933, | , -3.4, 347.0, 3.374, |, 0.0
16964.2, 138.7, | , 23.9, 0.0, 441.0, | ,  1000,   959,  3000,  2917, | , -3.4, 356.4, 3.453, |, 0.0
16965.2, 139.5, | , 23.9, 0.0, 433.6, | ,  1000,   953,  3000,  2938, | , -3.4, 349.2, 3.396, |, 0.0
16966.2, 139.4, | , 23.9, 0.0, 434.0, | ,  1000,   953,  3000,  2925, | , -3.4, 334.2, 3.239, |, 0.0
16967.2, 139.3, | , 23.9, 0.0, 433.2, | ,  1000,   958,  3000,  2934, | , -3.4, 327.7, 3.189, |, 0.0
16968.3, 139.0, | , 23.9, 0.0, 440.4, | ,  1000,   951,  3000,  2937, | , -3.4, 338.0, 3.286, |, 0.0
16969.3, 138.3, | , 23.9, 0.0, 440.6, | ,  1000,   955,  3000,  2923, | , -3.4, 336.3, 3.260, |, 0.0
16970.3, 138.7, | , 23.9, 0.0, 434.8, | ,  1000,   950,  3000,  2918, | , -3.4, 359.9, 3.480, |, 0.0
16971.3, 139.2, | , 23.9, 0.0, 434.2, | ,  1000,   954,  3000,  2946, | , -3.4, 330.3, 3.220, |, 0.0
16972.3, 139.5, | , 23.9, 0.0, 434.8, | ,  1000,   957,  3000,  2917, | , -3.4, 329.0, 3.186, |, 0.0
16973.3, 139.1, | , 23.9, 0.0, 433.8, | ,  1000,   952,  3000,  2923, | , -3.4, 342.3, 3.316, |, 0.0
16974.3, 138.3, | , 23.9, 0.0, 440.5, | ,  1000,   951,  3000,  2947, | , -3.4, 326.5, 3.181, |, 0.0
16975.3, 138.7, | , 23.9, 0.0, 441.0, | ,  1000,   954,  3000,  2944, | , -3.4, 328.2, 3.197, |, 0.0
16976.3, 139.0, | , 23.9, 0.0, 434.9, | ,  1000,   952,  3000,  2939, | , -3.4, 326.9, 3.180, |, 0.0
16977.4, 139.1, | , 23.9, 0.0, 434.1, | ,  1000,   957,  3000,  2914, | , -3.4, 337.2, 3.263, |, 0.0
16978.4, 139.6, | , 23.9, 0.0, 434.1, | ,  1000,   955,  3000,  2937, | , -3.4, 346.2, 3.368, |, 0.0
16979.4, 139.0, | , 23.9, 0.0, 436.1, | ,  1000,   953,  3000,  2940, | , -3.4, 332.9, 3.239, |, 0.0
16980.4, 138.4, | , 23.9, 0.0, 440.2, | ,  1000,   961,  3000,  2941, | , -3.4, 331.6, 3.235, |, 0.0
16981.4, 138.4, | , 23.9, 0.0, 440.1, | ,  1000,   953,  3000,  2943, | , -3.4, 341.9, 3.330, |, 0.0
16982.4, 139.0, | , 23.9, 0.0, 435.0, | ,  1000,   956,  3000,  2914, | , -3.4, 344.9, 3.337, |, 0.0
16983.4, 139.4, | , 23.9, 0.0, 432.6, | ,  1000,   952,  3000,  2933, | , -3.4, 323.5, 3.141, |, 0.0
16984.4, 139.2, | , 23.9, 0.0, 433.2, | ,  1000,   955,  3000,  2924, | , -3.4, 320.5, 3.107, |, 0.0
16985.4, 139.6, | , 23.9, 0.0, 433.6, | ,  1000,   949,  3000,  2933, | , -3.4, 321.3, 3.118, |, 0.0
16986.5, 138.3, | , 23.9, 0.0, 439.8, | ,  1000,   954,  3000,  2935, | , -3.4, 320.5, 3.116, |, 0.0
16987.5, 138.5, | , 23.9, 0.0, 439.6, | ,  1000,   952,  3000,  2940, | , -3.4, 323.5, 3.147, |, 0.0
16988.5, 139.6, | , 23.9, 0.0, 434.3, | ,  1000,   948,  3000,  2921, | , -3.4, 328.6, 3.178, |, 0.0
16989.5, 139.1, | , 23.9, 0.0, 433.1, | ,  1000,   950,  3000,  2930, | , -3.4, 317.9, 3.084, |, 0.0
16990.5, 139.2, | , 23.9, 0.0, 433.8, | ,  1000,   955,  3000,  2918, | , -3.4, 349.6, 3.385, |, 0.0
16991.5, 139.7, | , 23.8, 0.0, 433.2, | ,  1000,   955,  3000,  2938, | , -3.4, 317.5, 3.090, |, 0.0
16992.5, 138.4, | , 23.9, 0.0, 439.6, | ,  1000,   955,  3000,  2931, | , -3.4, 321.7, 3.126, |, 0.0
16993.6, 138.5, | , 23.9, 0.0, 438.7, | ,  1000,   950,  3000,  2947, | , -3.4, 325.6, 3.172, |, 0.0
16994.6, 139.5, | , 23.9, 0.0, 434.5, | ,  1000,   954,  3000,  2930, | , -3.4, 315.3, 3.061, |, 0.0
16995.6, 139.6, | , 23.8, 0.0, 433.0, | ,  1000,   956,  3000,  2938, | , -3.4, 320.5, 3.120, |, 0.0
16996.6, 139.0, | , 23.9, 0.0, 433.6, | ,  1000,   957,  3000,  2922, | , -3.4, 313.6, 3.042, |, 0.0
16997.6, 139.1, | , 23.9, 0.0, 434.6, | ,  1000,   963,  3000,  2935, | , -3.4, 308.9, 3.010, |, 0.0
16998.6, 138.9, | , 23.9, 0.0, 438.9, | ,  1000,   953,  3000,  2943, | , -3.4, 314.0, 3.059, |, 0.0
16999.6, 138.2, | , 23.9, 0.0, 439.0, | ,  1000,   956,  3000,  2933, | , -3.4, 312.7, 3.040, |, 0.0
17000.6, 139.1, | , 23.9, 0.0, 433.9, | ,  1000,   957,  3000,  2944, | , -3.4, 325.6, 3.175, |, 0.0
17001.7, 139.6, | , 23.8, 0.0, 432.8, | ,  1000,   954,  3000,  2933, | , -3.4, 312.3, 3.035, |, 0.0
17002.7, 139.0, | , 23.8, 0.0, 434.1, | ,  1000,   950,  3000,  2940, | , -3.4, 318.3, 3.095, |, 0.0
17003.7, 138.7, | , 23.9, 0.0, 438.1, | ,  1000,   956,  3000,  2940, | , -3.4, 343.2, 3.342, |, 0.0
17004.7, 138.4, | , 23.9, 0.0, 438.8, | ,  1000,   952,  3000,  2923, | , -3.4, 313.2, 3.034, |, 0.0
17005.7, 138.4, | , 23.9, 0.0, 438.8, | ,  1000,   961,  3000,  2929, | , -3.4, 313.6, 3.050, |, 0.0
17006.7, 139.5, | , 23.8, 0.0, 430.4, | ,  1000,   949,  3000,  2932, | , -3.4, 341.4, 3.312, |, 0.0
17007.7, 139.3, | , 23.9, 0.0, 432.2, | ,  1000,   949,  3000,  2932, | , -3.4, 311.5, 3.021, |, 0.0
17008.7, 139.7, | , 23.8, 0.0, 432.2, | ,  1000,   952,  3000,  2929, | , -3.4, 314.0, 3.047, |, 0.0
17009.7, 138.4, | , 23.9, 0.0, 438.3, | ,  1000,   955,  3000,  2943, | , -3.4, 312.7, 3.048, |, 0.0
17010.7, 138.4, | , 23.9, 0.0, 438.3, | ,  1000,   955,  3000,  2932, | , -3.4, 311.0, 3.022, |, 0.0
17011.8, 139.9, | , 23.8, 0.0, 432.7, | ,  1000,   958,  3000,  2937, | , -3.4, 335.0, 3.262, |, 0.0
17012.8, 139.2, | , 23.8, 0.0, 432.0, | ,  1000,   956,  3000,  2933, | , -3.4, 335.4, 3.262, |, 0.0
17013.8, 139.6, | , 23.8, 0.0, 431.6, | ,  1000,   955,  3000,  2938, | , -3.4, 311.5, 3.032, |, 0.0
17014.8, 139.5, | , 23.8, 0.0, 431.6, | ,  1000,   959,  3000,  2930, | , -3.4, 302.9, 2.945, |, 0.0
17015.8, 138.3, | , 23.8, 0.0, 438.1, | ,  1000,   956,  3000,  2939, | , -3.4, 305.0, 2.970, |, 0.0
17016.8, 138.4, | , 23.8, 0.0, 438.0, | ,  1000,   960,  3000,  2936, | , -3.4, 307.6, 2.996, |, 0.0
17017.8, 139.4, | , 23.8, 0.0, 433.0, | ,  1000,   949,  3000,  2915, | , -3.4, 323.0, 3.120, |, 0.0
17018.8, 139.4, | , 23.8, 0.0, 431.1, | ,  1000,   952,  3000,  2919, | , -3.4, 327.7, 3.172, |, 0.0
17019.9, 139.3, | , 23.8, 0.0, 431.9, | ,  1000,   950,  3000,  2932, | , -3.4, 334.6, 3.247, |, 0.0
17020.9, 138.9, | , 23.8, 0.0, 433.4, | ,  1000,   956,  3000,  2914, | , -3.4, 303.3, 2.935, |, 0.0
17021.9, 138.6, | , 23.8, 0.0, 438.2, | ,  1000,   960,  3000,  2942, | , -3.4, 304.6, 2.971, |, 0.0
17022.9, 138.4, | , 23.8, 0.0, 437.8, | ,  1000,   960,  3000,  2955, | , -3.4, 312.7, 3.060, |, 0.0
17023.9, 139.5, | , 23.8, 0.0, 432.4, | ,  1000,   947,  3000,  2940, | , -3.4, 309.3, 3.005, |, 0.0
17024.9, 139.5, | , 23.8, 0.0, 431.7, | ,  1000,   958,  3000,  2924, | , -3.4, 313.2, 3.039, |, 0.0
17025.9, 139.1, | , 23.8, 0.0, 431.9, | ,  1000,   956,  3000,  2919, | , -3.4, 302.5, 2.930, |, 0.0
17026.9, 139.0, | , 23.8, 0.0, 433.0, | ,  1000,   954,  3000,  2935, | , -3.4, 302.5, 2.940, |, 0.0
17028.0, 139.2, | , 23.8, 0.0, 434.8, | ,  1000,   961,  3000,  2940, | , -3.4, 296.9, 2.895, |, 0.0
17029.0, 138.5, | , 23.8, 0.0, 437.1, | ,  1000,   956,  3000,  2943, | , -3.4, 298.2, 2.906, |, 0.0
17030.0, 139.0, | , 23.8, 0.0, 432.5, | ,  1000,   956,  3000,  2934, | , -3.4, 295.2, 2.871, |, 0.0
17031.0, 139.5, | , 23.8, 0.0, 431.4, | ,  1000,   952,  3000,  2924, | , -3.4, 297.3, 2.881, |, 0.0
17032.0, 138.9, | , 23.8, 0.0, 430.8, | ,  1000,   959,  3000,  2916, | , -3.4, 303.3, 2.938, |, 0.0
17033.0, 139.0, | , 23.8, 0.0, 431.7, | ,  1000,   954,  3000,  2942, | , -3.4, 311.9, 3.038, |, 0.0
17034.0, 138.8, | , 23.8, 0.0, 436.8, | ,  1000,   960,  3000,  2920, | , -3.4, 304.6, 2.955, |, 0.0
17035.0, 138.8, | , 23.8, 0.0, 437.2, | ,  1000,   959,  3000,  2922, | , -3.4, 313.6, 3.043, |, 0.0
17036.1, 139.1, | , 23.8, 0.0, 432.0, | ,  1000,   958,  3000,  2912, | , -3.4, 295.6, 2.860, |, 0.0
17037.1, 139.4, | , 23.8, 0.0, 430.2, | ,  1000,   955,  3000,  2941, | , -3.4, 296.0, 2.883, |, 0.0
17038.1, 139.6, | , 23.8, 0.0, 431.6, | ,  1000,   950,  3000,  2938, | , -3.4, 299.5, 2.911, |, 0.0
17039.1, 139.2, | , 23.8, 0.0, 431.9, | ,  1000,   953,  3000,  2923, | , -3.4, 295.6, 2.865, |, 0.0
17040.1, 138.3, | , 23.8, 0.0, 436.8, | ,  1000,   953,  3000,  2911, | , -3.4, 296.9, 2.868, |, 0.0
17041.1, 138.7, | , 23.8, 0.0, 437.3, | ,  1000,   958,  3000,  2922, | , -3.4, 322.2, 3.125, |, 0.0
17042.1, 139.4, | , 23.8, 0.0, 431.6, | ,  1000,   949,  3000,  2926, | , -3.4, 298.2, 2.888, |, 0.0
17043.1, 139.1, | , 23.8, 0.0, 430.6, | ,  1000,   952,  3000,  2914, | , -3.4, 298.6, 2.886, |, 0.0
17044.1, 139.3, | , 23.8, 0.0, 431.5, | ,  1000,   956,  3000,  2935, | , -3.4, 294.7, 2.867, |, 0.0
17045.2, 139.4, | , 23.8, 0.0, 429.7, | ,  1000,   960,  3000,  2933, | , -3.4, 297.7, 2.898, |, 0.0
17046.2, 138.4, | , 23.8, 0.0, 436.9, | ,  1000,   962,  3000,  2950, | , -3.4, 296.0, 2.895, |, 0.0
17047.2, 138.3, | , 23.8, 0.0, 436.5, | ,  1000,   956,  3000,  2906, | , -3.4, 297.3, 2.870, |, 0.0
17048.2, 140.0, | , 23.8, 0.0, 428.1, | ,  1000,   947,  3000,  2911, | , -3.4, 296.5, 2.859, |, 0.0
17049.2, 139.3, | , 23.8, 0.0, 429.5, | ,  1000,   953,  3000,  2937, | , -3.4, 287.0, 2.791, |, 0.0
17050.2, 139.0, | , 23.8, 0.0, 431.6, | ,  1000,   951,  3000,  2921, | , -3.4, 288.3, 2.791, |, 0.0
17051.2, 138.7, | , 23.8, 0.0, 436.5, | ,  1000,   961,  3000,  2928, | , -3.4, 308.9, 3.003, |, 0.0
17052.2, 138.3, | , 23.8, 0.0, 435.5, | ,  1000,   955,  3000,  2912, | , -3.4, 313.2, 3.027, |, 0.0
17053.3, 138.4, | , 23.8, 0.0, 436.4, | ,  1000,   954,  3000,  2936, | , -3.4, 291.3, 2.833, |, 0.0
17054.3, 139.7, | , 23.8, 0.0, 429.6, | ,  1000,   953,  3000,  2922, | , -3.4, 290.9, 2.818, |, 0.0
17055.3, 139.4, | , 23.8, 0.0, 431.8, | ,  1000,   959,  3000,  2929, | , -3.4, 290.5, 2.823, |, 0.0
17056.3, 139.2, | , 23.8, 0.0, 429.7, | ,  1000,   960,  3000,  2928, | , -3.4, 303.7, 2.952, |, 0.0
17057.3, 138.8, | , 23.8, 0.0, 436.3, | ,  1000,   957,  3000,  2950, | , -3.4, 290.5, 2.837, |, 0.0
