Repository: jdhuang-csm/Ru-BCA

## Methods
* (BaO)<sub>x</sub>-(CaO)<sub>y</sub>-(Al<sub>2</sub>O<sub>3</sub>)<sub>1-x-y</sub> (BCA) catalyst supports were synthesized via sol-gel and solid-state methods. 
* Ru/BCA catalysts were prepared via incipient wetness impregnation to achieve 1 wt. % Ru loading.
* Ammonia synthesis rates were measured for Ru/BCA catalysts in a packed-bed reactor at 480-600<sup>o</sup>C, 10 bar, and space velocities up to 1.3 x 10<sup>6</sup> ml g<sub>cat</sub><sup>-1</sup> h<sup>-1</sup>.
* A machine learning (ML) model was employed to improve understanding of the behavior of Ru/BCA catalysts.
* A microkinetic model was developed to describe the best-performing catalyst.

File: data/init_files_Cadigan/BCA512.txt (part 43 of 43)
********** Start test **********
Elapsed time, Pressure, | , LJtemp(C), Inner-Temp, Outer-Temp, | , N2-set, N2-flow, H2-set, H2-flow, | , pH, NH3_ppm, NH3_Prod_rate, |, In222Temp
16670.6, 0.3, | , 23.7, 0.0, 280.9, | ,  6000,  5805,     0,  -129, | , -3.4, -2423.3, -27.994, |, 0.0
16671.6, 0.4, | , 23.7, 0.0, 278.9, | ,  6000,  5807,     0,  -127, | , -3.4, -2423.7, -28.018, |, 0.0
16672.6, 0.3, | , 23.7, 0.0, 281.1, | ,  6000,  5814,     0,  -129, | , -3.4, -2423.3, -28.037, |, 0.0
16673.6, 0.3, | , 23.7, 0.0, 286.4, | ,  6000,  5820,     0,  -121, | , -3.4, -2422.0, -28.089, |, 0.0
16674.6, 0.3, | , 23.7, 0.0, 286.7, | ,  6000,  5818,     0,  -133, | , -3.4, -2422.0, -28.020, |, 0.0
16675.6, 0.3, | , 23.7, 0.0, 287.1, | ,  6000,  5814,     0,  -126, | , -3.4, -2422.5, -28.042, |, 0.0
16676.6, 0.3, | , 23.7, 0.0, 281.1, | ,  6000,  5809,     0,  -116, | , -3.4, -2423.7, -28.082, |, 0.0
16677.6, 0.4, | , 23.7, 0.0, 278.8, | ,  6000,  5803,     0,  -127, | , -3.4, -2423.3, -27.995, |, 0.0
16678.7, 0.3, | , 23.7, 0.0, 278.0, | ,  6000,  5814,     0,  -130, | , -3.4, -2424.2, -28.042, |, 0.0
16679.7, 0.3, | , 23.7, 0.0, 286.2, | ,  6000,  5810,     0,  -133, | , -3.4, -2422.5, -27.989, |, 0.0
16680.7, 0.3, | , 23.7, 0.0, 287.4, | ,  6000,  5812,     0,  -120, | , -3.4, -2421.6, -28.051, |, 0.0
16681.7, 0.3, | , 23.7, 0.0, 286.7, | ,  6000,  5815,     0,  -124, | , -3.4, -2421.6, -28.048, |, 0.0
16682.7, 0.3, | , 23.7, 0.0, 275.8, | ,  6000,  5807,     0,  -127, | , -3.4, -2423.7, -28.016, |, 0.0
16683.7, 0.3, | , 23.7, 0.0, 279.1, | ,  6000,  5813,     0,  -121, | , -3.4, -2423.3, -28.069, |, 0.0
16684.7, 0.3, | , 23.7, 0.0, 286.7, | ,  6000,  5815,     0,  -123, | , -3.4, -2422.0, -28.058, |, 0.0
16685.7, 0.3, | , 23.7, 0.0, 286.7, | ,  6000,  5817,     0,  -125, | , -3.4, -2422.0, -28.058, |, 0.0
16686.7, 0.3, | , 23.7, 0.0, 286.9, | ,  6000,  5815,     0,  -117, | , -3.4, -2422.0, -28.084, |, 0.0
16687.8, 0.3, | , 23.7, 0.0, 286.7, | ,  6000,  5812,     0,  -139, | , -3.4, -2422.0, -27.960, |, 0.0
16688.8, 0.4, | , 23.7, 0.0, 278.6, | ,  6000,  5812,     0,  -129, | , -3.4, -2424.2, -28.036, |, 0.0
16689.8, 0.3, | , 23.7, 0.0, 278.8, | ,  6000,  5810,     0,  -119, | , -3.4, -2423.7, -28.073, |, 0.0
16690.8, 0.3, | , 23.7, 0.0, 286.7, | ,  6000,  5823,     0,  -115, | , -3.4, -2422.0, -28.135, |, 0.0
16691.8, 0.3, | , 23.7, 0.0, 286.4, | ,  6000,  5816,     0,  -120, | , -3.4, -2422.0, -28.080, |, 0.0
16692.8, 0.3, | , 23.7, 0.0, 286.4, | ,  6000,  5817,     0,  -115, | , -3.4, -2422.0, -28.105, |, 0.0
16693.8, 0.3, | , 23.7, 0.0, 279.9, | ,  6000,  5806,     0,  -116, | , -3.4, -2423.3, -28.065, |, 0.0
16694.8, 0.3, | , 23.7, 0.0, 278.4, | ,  6000,  5810,     0,  -129, | , -3.4, -2423.7, -28.024, |, 0.0
16695.9, 0.3, | , 23.7, 0.0, 281.0, | ,  6000,  5815,     0,  -118, | , -3.4, -2423.3, -28.097, |, 0.0
16696.9, 0.3, | , 23.7, 0.0, 286.0, | ,  6000,  5811,     0,  -126, | , -3.4, -2421.6, -28.016, |, 0.0
16697.9, 0.3, | , 23.7, 0.0, 285.5, | ,  6000,  5810,     0,  -116, | , -3.4, -2422.5, -28.068, |, 0.0
16698.9, 0.3, | , 23.7, 0.0, 285.5, | ,  6000,  5807,     0,  -118, | , -3.4, -2422.0, -28.040, |, 0.0
16699.9, 0.3, | , 23.7, 0.0, 280.1, | ,  6000,  5813,     0,  -129, | , -3.4, -2422.9, -28.029, |, 0.0
16700.9, 0.3, | , 23.7, 0.0, 278.6, | ,  6000,  5807,     0,  -143, | , -3.4, -2423.3, -27.932, |, 0.0
16701.9, 0.3, | , 23.7, 0.0, 276.1, | ,  6000,  5813,     0,  -124, | , -3.4, -2423.7, -28.058, |, 0.0
16702.9, 0.3, | , 23.7, 0.0, 286.4, | ,  6000,  5812,     0,  -120, | , -3.4, -2422.0, -28.053, |, 0.0
16704.0, 0.3, | , 23.7, 0.0, 285.0, | ,  6000,  5815,     0,  -133, | , -3.4, -2422.5, -28.014, |, 0.0
16705.0, 0.3, | , 23.7, 0.0, 286.1, | ,  6000,  5816,     0,  -129, | , -3.4, -2422.0, -28.032, |, 0.0
16706.0, 0.3, | , 23.7, 0.0, 279.7, | ,  6000,  5807,     0,  -134, | , -3.4, -2423.3, -27.978, |, 0.0
16707.0, 0.3, | , 23.7, 0.0, 278.4, | ,  6000,  5813,     0,  -135, | , -3.4, -2423.3, -28.002, |, 0.0
16708.0, 0.3, | , 23.7, 0.0, 280.1, | ,  6000,  5817,     0,  -123, | , -3.4, -2422.9, -28.079, |, 0.0
16709.0, 0.3, | , 23.7, 0.0, 284.9, | ,  6000,  5813,     0,  -126, | , -3.4, -2422.5, -28.038, |, 0.0
16710.0, 0.3, | , 23.7, 0.0, 285.9, | ,  6000,  5814,     0,  -125, | , -3.4, -2421.6, -28.037, |, 0.0
16711.0, 0.3, | , 23.7, 0.0, 285.6, | ,  6000,  5816,     0,  -123, | , -3.4, -2422.0, -28.061, |, 0.0
16712.1, 0.3, | , 23.7, 0.0, 279.7, | ,  6000,  5813,     0,  -134, | , -3.4, -2422.9, -28.001, |, 0.0
16713.1, 0.3, | , 23.7, 0.0, 278.1, | ,  6000,  5811,     0,  -117, | , -3.4, -2423.3, -28.079, |, 0.0
16714.1, 0.3, | , 23.7, 0.0, 276.9, | ,  6000,  5813,     0,  -109, | , -3.4, -2423.7, -28.135, |, 0.0
16715.1, 0.3, | , 23.7, 0.0, 285.2, | ,  6000,  5818,     0,  -124, | , -3.4, -2422.0, -28.070, |, 0.0
16716.1, 0.3, | , 23.7, 0.0, 285.7, | ,  6000,  5809,     0,  -127, | , -3.4, -2422.0, -28.009, |, 0.0
16717.1, 0.3, | , 23.7, 0.0, 285.2, | ,  6000,  5815,     0,  -127, | , -3.4, -2422.0, -28.035, |, 0.0
16718.1, 0.3, | , 23.7, 0.0, 278.1, | ,  6000,  5812,     0,  -127, | , -3.4, -2423.3, -28.033, |, 0.0
16719.1, 0.3, | , 23.7, 0.0, 276.4, | ,  6000,  5809,     0,  -125, | , -3.4, -2423.3, -28.034, |, 0.0
16720.1, 0.4, | , 23.7, 0.0, 277.2, | ,  6000,  5815,     0,  -116, | , -3.4, -2423.3, -28.106, |, 0.0
16721.2, 0.3, | , 23.7, 0.0, 284.6, | ,  6000,  5810,     0,  -130, | , -3.4, -2422.0, -28.000, |, 0.0
16722.2, 0.3, | , 23.7, 0.0, 284.6, | ,  6000,  5810,     0,  -127, | , -3.4, -2422.0, -28.012, |, 0.0
16723.2, 0.3, | , 23.7, 0.0, 284.7, | ,  6000,  5812,     0,  -129, | , -3.4, -2422.5, -28.015, |, 0.0
16724.2, 0.3, | , 23.7, 0.0, 276.5, | ,  6000,  5808,     0,  -124, | , -3.4, -2423.7, -28.036, |, 0.0
16725.2, 0.4, | , 23.7, 0.0, 276.7, | ,  6000,  5813,     0,  -137, | , -3.4, -2423.7, -27.997, |, 0.0
16726.2, 0.3, | , 23.7, 0.0, 284.8, | ,  6000,  5819,     0,  -130, | , -3.4, -2422.0, -28.044, |, 0.0
16727.2, 0.3, | , 23.7, 0.0, 284.6, | ,  6000,  5810,     0,  -117, | , -3.4, -2421.6, -28.056, |, 0.0
16728.2, 0.3, | , 23.7, 0.0, 284.1, | ,  6000,  5812,     0,  -131, | , -3.4, -2422.5, -28.003, |, 0.0
16729.2, 0.3, | , 23.7, 0.0, 278.7, | ,  6000,  5810,     0,  -135, | , -3.4, -2423.3, -27.985, |, 0.0
16730.3, 0.4, | , 23.7, 0.0, 276.4, | ,  6000,  5809,     0,  -122, | , -3.4, -2423.7, -28.053, |, 0.0
16731.3, 0.3, | , 23.7, 0.0, 279.4, | ,  6000,  5808,     0,  -128, | , -3.4, -2423.3, -28.013, |, 0.0
16732.3, 0.3, | , 23.7, 0.0, 283.9, | ,  6000,  5812,     0,  -131, | , -3.4, -2422.5, -28.003, |, 0.0
16733.3, 0.3, | , 23.7, 0.0, 284.5, | ,  6000,  5817,     0,  -125, | , -3.4, -2421.6, -28.053, |, 0.0
16734.3, 0.3, | , 23.7, 0.0, 284.4, | ,  6000,  5813,     0,  -127, | , -3.4, -2422.5, -28.029, |, 0.0
16735.3, 0.3, | , 23.7, 0.0, 278.2, | ,  6000,  5809,     0,  -134, | , -3.4, -2423.3, -27.991, |, 0.0
16736.3, 0.3, | , 23.7, 0.0, 276.3, | ,  6000,  5811,     0,  -131, | , -3.4, -2423.7, -28.018, |, 0.0
16737.3, 0.3, | , 23.7, 0.0, 276.7, | ,  6000,  5812,     0,  -117, | , -3.4, -2423.3, -28.087, |, 0.0
16738.4, 0.3, | , 23.7, 0.0, 284.3, | ,  6000,  5815,     0,  -126, | , -3.4, -2422.5, -28.049, |, 0.0
16739.4, 0.3, | , 23.7, 0.0, 284.5, | ,  6000,  5808,     0,  -115, | , -3.4, -2422.0, -28.063, |, 0.0
16740.4, 0.3, | , 23.7, 0.0, 284.8, | ,  6000,  5813,     0,  -124, | , -3.4, -2422.0, -28.047, |, 0.0
16741.4, 0.3, | , 23.7, 0.0, 277.1, | ,  6000,  5810,     0,  -121, | , -3.4, -2423.3, -28.055, |, 0.0
16742.4, 0.4, | , 23.7, 0.0, 276.4, | ,  6000,  5811,     0,  -128, | , -3.4, -2423.7, -28.031, |, 0.0
16743.4, 0.3, | , 23.7, 0.0, 278.8, | ,  6000,  5809,     0,  -116, | , -3.4, -2422.9, -28.075, |, 0.0
16744.4, 0.3, | , 23.7, 0.0, 284.2, | ,  6000,  5816,     0,  -112, | , -3.4, -2422.5, -28.122, |, 0.0
16745.4, 0.3, | , 23.7, 0.0, 283.9, | ,  6000,  5815,     0,  -116, | , -3.4, -2422.0, -28.091, |, 0.0
16746.5, 0.3, | , 23.7, 0.0, 283.9, | ,  6000,  5816,     0,  -107, | , -3.4, -2422.0, -28.142, |, 0.0
16747.5, 0.3, | , 23.7, 0.0, 278.0, | ,  6000,  5804,     0,  -121, | , -3.4, -2422.9, -28.022, |, 0.0
16748.5, 0.4, | , 23.7, 0.0, 276.0, | ,  6000,  5813,     0,  -136, | , -3.4, -2423.7, -28.000, |, 0.0
16749.5, 0.3, | , 23.7, 0.0, 275.7, | ,  6000,  5818,     0,  -141, | , -3.4, -2423.7, -28.001, |, 0.0
16750.5, 0.3, | , 23.7, 0.0, 283.1, | ,  6000,  5815,     0,  -127, | , -3.4, -2422.0, -28.037, |, 0.0
16751.5, 0.3, | , 23.7, 0.0, 282.6, | ,  6000,  5814,     0,  -120, | , -3.4, -2422.9, -28.078, |, 0.0
16752.5, 0.3, | , 23.7, 0.0, 283.7, | ,  6000,  5808,     0,  -136, | , -3.4, -2422.0, -27.958, |, 0.0
16753.5, 0.3, | , 23.7, 0.0, 277.5, | ,  6000,  5806,     0,  -135, | , -3.4, -2423.3, -27.971, |, 0.0
16754.5, 0.3, | , 23.7, 0.0, 277.7, | ,  6000,  5809,     0,  -133, | , -3.4, -2423.3, -27.995, |, 0.0
16755.6, 0.3, | , 23.7, 0.0, 275.7, | ,  6000,  5814,     0,  -128, | , -3.4, -2423.3, -28.043, |, 0.0
16756.6, 0.3, | , 23.7, 0.0, 282.7, | ,  6000,  5812,     0,  -127, | , -3.4, -2422.5, -28.024, |, 0.0
16757.6, 0.3, | , 23.7, 0.0, 283.2, | ,  6000,  5817,     0,  -133, | , -3.4, -2422.0, -28.017, |, 0.0
16758.6, 0.3, | , 23.7, 0.0, 283.2, | ,  6000,  5812,     0,  -131, | , -3.4, -2421.6, -27.999, |, 0.0
16759.6, 0.4, | , 23.7, 0.0, 275.7, | ,  6000,  5813,     0,  -142, | , -3.4, -2424.2, -27.978, |, 0.0
16760.6, 0.3, | , 23.7, 0.0, 275.8, | ,  6000,  5812,     0,  -127, | , -3.4, -2423.3, -28.040, |, 0.0
16761.6, 0.3, | , 23.7, 0.0, 282.6, | ,  6000,  5815,     0,  -122, | , -3.4, -2422.5, -28.066, |, 0.0
16762.6, 0.3, | , 23.7, 0.0, 283.3, | ,  6000,  5811,     0,  -120, | , -3.4, -2422.0, -28.051, |, 0.0
16763.6, 0.3, | , 23.7, 0.0, 283.2, | ,  6000,  5809,     0,  -121, | , -3.4, -2422.0, -28.035, |, 0.0
16764.7, 0.3, | , 23.7, 0.0, 277.2, | ,  6000,  5813,     0,  -121, | , -3.4, -2423.3, -28.069, |, 0.0
16765.7, 0.3, | , 23.7, 0.0, 276.3, | ,  6000,  5813,     0,  -139, | , -3.4, -2423.7, -27.988, |, 0.0
16766.7, 0.3, | , 23.7, 0.0, 277.4, | ,  6000,  5812,     0,  -121, | , -3.4, -2423.3, -28.065, |, 0.0
16767.7, 0.3, | , 23.7, 0.0, 283.4, | ,  6000,  5820,     0,  -118, | , -3.4, -2422.0, -28.108, |, 0.0
16768.7, 0.3, | , 23.7, 0.0, 283.4, | ,  6000,  5814,     0,  -130, | , -3.4, -2422.5, -28.024, |, 0.0
16769.7, 0.3, | , 23.7, 0.0, 283.4, | ,  6000,  5814,     0,  -134, | , -3.4, -2421.6, -27.993, |, 0.0
16770.7, 0.3, | , 23.7, 0.0, 276.8, | ,  6000,  5809,     0,  -122, | , -3.4, -2423.3, -28.046, |, 0.0
16771.7, 0.3, | , 23.7, 0.0, 274.5, | ,  6000,  5811,     0,  -132, | , -3.4, -2423.7, -28.010, |, 0.0
16772.8, 0.3, | , 23.7, 0.0, 277.4, | ,  6000,  5817,     0,  -131, | , -3.4, -2423.7, -28.049, |, 0.0
16773.8, 0.3, | , 23.7, 0.0, 283.1, | ,  6000,  5813,     0,  -127, | , -3.4, -2422.0, -28.031, |, 0.0
16774.8, 0.3, | , 23.7, 0.0, 283.0, | ,  6000,  5812,     0,  -134, | , -3.4, -2422.0, -27.990, |, 0.0
16775.8, 0.3, | , 23.7, 0.0, 283.2, | ,  6000,  5811,     0,  -115, | , -3.4, -2422.0, -28.079, |, 0.0
16776.8, 0.3, | , 23.7, 0.0, 276.0, | ,  6000,  5811,     0,  -120, | , -3.4, -2423.3, -28.070, |, 0.0
16777.8, 0.4, | , 23.7, 0.0, 275.3, | ,  6000,  5810,     0,  -131, | , -3.4, -2423.3, -28.007, |, 0.0
16778.8, 0.4, | , 23.7, 0.0, 274.5, | ,  6000,  5812,     0,  -125, | , -3.4, -2424.2, -28.056, |, 0.0
16779.8, 0.3, | , 23.7, 0.0, 282.6, | ,  6000,  5818,     0,  -133, | , -3.4, -2422.0, -28.023, |, 0.0
16780.9, 0.3, | , 23.7, 0.0, 282.7, | ,  6000,  5814,     0,  -126, | , -3.4, -2422.0, -28.038, |, 0.0
16781.9, 0.3, | , 23.7, 0.0, 281.8, | ,  6000,  5813,     0,  -119, | , -3.4, -2422.9, -28.080, |, 0.0
16782.9, 0.3, | , 23.7, 0.0, 276.1, | ,  6000,  5809,     0,  -139, | , -3.4, -2423.3, -27.966, |, 0.0
16783.9, 0.3, | , 23.7, 0.0, 274.3, | ,  6000,  5816,     0,  -134, | , -3.4, -2423.7, -28.028, |, 0.0
16784.9, 0.3, | , 23.7, 0.0, 274.6, | ,  6000,  5814,     0,  -139, | , -3.4, -2423.3, -27.992, |, 0.0
16785.9, 0.3, | , 23.7, 0.0, 282.6, | ,  6000,  5821,     0,  -137, | , -3.4, -2422.0, -28.019, |, 0.0
16786.9, 0.3, | , 23.7, 0.0, 281.6, | ,  6000,  5813,     0,  -130, | , -3.4, -2422.0, -28.011, |, 0.0
16787.9, 0.3, | , 23.7, 0.0, 282.1, | ,  6000,  5817,     0,  -130, | , -3.4, -2422.0, -28.034, |, 0.0
16788.9, 0.4, | , 23.7, 0.0, 276.2, | ,  6000,  5804,     0,  -131, | , -3.4, -2423.3, -27.974, |, 0.0
16790.0, 0.3, | , 23.7, 0.0, 275.0, | ,  6000,  5812,     0,  -127, | , -3.4, -2423.3, -28.037, |, 0.0
16791.0, 0.3, | , 23.7, 0.0, 276.7, | ,  6000,  5816,     0,  -132, | , -3.4, -2423.3, -28.030, |, 0.0
16792.0, 0.3, | , 23.7, 0.0, 281.0, | ,  6000,  5818,     0,  -112, | , -3.4, -2422.0, -28.127, |, 0.0
16793.0, 0.3, | , 23.7, 0.0, 282.5, | ,  6000,  5816,     0,  -127, | , -3.4, -2422.0, -28.040, |, 0.0
16794.0, 0.3, | , 23.7, 0.0, 282.5, | ,  6000,  5813,     0,  -139, | , -3.4, -2421.6, -27.964, |, 0.0
16795.0, 0.3, | , 23.7, 0.0, 272.0, | ,  6000,  5809,     0,  -135, | , -3.4, -2424.6, -27.998, |, 0.0
16796.0, 0.3, | , 23.7, 0.0, 274.5, | ,  6000,  5812,     0,  -131, | , -3.4, -2423.7, -28.024, |, 0.0
16797.0, 0.3, | , 23.7, 0.0, 281.5, | ,  6000,  5821,     0,  -140, | , -3.4, -2422.0, -28.001, |, 0.0
16798.0, 0.3, | , 23.7, 0.0, 282.1, | ,  6000,  5809,     0,  -116, | , -3.4, -2422.0, -28.058, |, 0.0
16799.0, 0.3, | , 23.7, 0.0, 282.0, | ,  6000,  5814,     0,  -113, | , -3.4, -2422.0, -28.099, |, 0.0
16800.1, 0.3, | , 23.7, 0.0, 282.3, | ,  6000,  5814,     0,  -121, | , -3.4, -2421.6, -28.056, |, 0.0
16801.1, 0.3, | , 23.7, 0.0, 274.8, | ,  6000,  5808,     0,  -122, | , -3.4, -2423.3, -28.041, |, 0.0
16802.1, 0.3, | , 23.7, 0.0, 275.2, | ,  6000,  5812,     0,  -131, | , -3.4, -2423.3, -28.020, |, 0.0
16803.1, 0.3, | , 23.7, 0.0, 282.0, | ,  6000,  5815,     0,  -128, | , -3.4, -2422.0, -28.030, |, 0.0
16804.1, 0.3, | , 23.7, 0.0, 282.1, | ,  6000,  5814,     0,  -126, | , -3.4, -2422.0, -28.038, |, 0.0
16805.1, 0.3, | , 23.7, 0.0, 282.0, | ,  6000,  5816,     0,  -132, | , -3.4, -2422.0, -28.015, |, 0.0
16806.1, 0.4, | , 23.7, 0.0, 275.8, | ,  6000,  5814,     0,  -149, | , -3.4, -2423.3, -27.940, |, 0.0
16807.1, 0.3, | , 23.7, 0.0, 272.9, | ,  6000,  5810,     0,  -139, | , -3.4, -2423.7, -27.970, |, 0.0
16808.1, 0.3, | , 23.7, 0.0, 275.5, | ,  6000,  5807,     0,  -120, | , -3.4, -2423.7, -28.051, |, 0.0
16809.2, 0.3, | , 23.7, 0.0, 281.1, | ,  6000,  5819,     0,  -139, | , -3.4, -2422.5, -28.003, |, 0.0
16810.2, 0.3, | , 23.7, 0.0, 281.6, | ,  6000,  5816,     0,  -114, | , -3.4, -2422.0, -28.106, |, 0.0
16811.2, 0.3, | , 23.7, 0.0, 281.4, | ,  6000,  5817,     0,  -137, | , -3.4, -2421.6, -27.991, |, 0.0
16812.2, 0.3, | , 23.7, 0.0, 274.8, | ,  6000,  5811,     0,  -139, | , -3.4, -2423.3, -27.971, |, 0.0
16813.2, 0.3, | , 23.7, 0.0, 272.5, | ,  6000,  5813,     0,  -139, | , -3.4, -2423.7, -27.989, |, 0.0
16814.2, 0.3, | , 23.7, 0.0, 273.9, | ,  6000,  5813,     0,  -138, | , -3.4, -2423.7, -27.996, |, 0.0
16815.2, 0.3, | , 23.7, 0.0, 280.8, | ,  6000,  5820,     0,  -118, | , -3.4, -2422.0, -28.108, |, 0.0
16816.2, 0.3, | , 23.7, 0.0, 280.8, | ,  6000,  5815,     0,  -114, | , -3.4, -2422.0, -28.100, |, 0.0
16817.3, 0.3, | , 23.7, 0.0, 281.4, | ,  6000,  5811,     0,  -116, | , -3.4, -2422.0, -28.072, |, 0.0
16818.3, 0.3, | , 23.7, 0.0, 274.2, | ,  6000,  5813,     0,  -141, | , -3.4, -2423.7, -27.978, |, 0.0
16819.3, 0.3, | , 23.7, 0.0, 273.4, | ,  6000,  5812,     0,  -150, | , -3.4, -2423.7, -27.929, |, 0.0
16820.3, 0.3, | , 23.7, 0.0, 274.1, | ,  6000,  5807,     0,  -121, | , -3.4, -2423.3, -28.041, |, 0.0
16821.3, 0.3, | , 23.7, 0.0, 281.3, | ,  6000,  5812,     0,  -130, | , -3.4, -2422.0, -28.008, |, 0.0
16822.3, 0.3, | , 23.7, 0.0, 281.2, | ,  6000,  5814,     0,  -118, | , -3.4, -2422.0, -28.079, |, 0.0
16823.3, 0.3, | , 23.7, 0.0, 280.4, | ,  6000,  5808,     0,  -131, | , -3.4, -2422.0, -27.985, |, 0.0
16824.3, 0.4, | , 23.7, 0.0, 274.6, | ,  6000,  5811,     0,  -130, | , -3.4, -2423.3, -28.020, |, 0.0
16825.3, 0.3, | , 23.7, 0.0, 273.7, | ,  6000,  5806,     0,  -138, | , -3.4, -2423.7, -27.959, |, 0.0
16826.4, 0.3, | , 23.7, 0.0, 273.2, | ,  6000,  5815,     0,  -138, | , -3.4, -2423.7, -28.006, |, 0.0
16827.4, 0.3, | , 23.7, 0.0, 281.0, | ,  6000,  5813,     0,  -135, | , -3.4, -2422.0, -27.991, |, 0.0
16828.4, 0.3, | , 23.7, 0.0, 280.6, | ,  6000,  5813,     0,  -141, | , -3.4, -2422.0, -27.956, |, 0.0
16829.4, 0.3, | , 23.7, 0.0, 281.0, | ,  6000,  5813,     0,  -126, | , -3.4, -2422.0, -28.033, |, 0.0
16830.4, 0.3, | , 23.7, 0.0, 275.0, | ,  6000,  5809,     0,  -135, | , -3.4, -2423.3, -27.985, |, 0.0
16831.4, 0.3, | , 23.7, 0.0, 275.5, | ,  6000,  5812,     0,  -137, | , -3.4, -2422.9, -27.984, |, 0.0
16832.4, 0.3, | , 23.7, 0.0, 272.9, | ,  6000,  5814,     0,  -147, | , -3.4, -2423.3, -27.948, |, 0.0
16833.4, 0.3, | , 23.7, 0.0, 280.3, | ,  6000,  5814,     0,  -124, | , -3.4, -2422.0, -28.044, |, 0.0
16834.5, 0.3, | , 23.7, 0.0, 280.9, | ,  6000,  5813,     0,  -117, | , -3.4, -2422.0, -28.076, |, 0.0
16835.5, 0.3, | , 23.7, 0.0, 280.7, | ,  6000,  5812,     0,  -137, | , -3.4, -2421.6, -27.968, |, 0.0
16836.5, 0.3, | , 23.7, 0.0, 274.9, | ,  6000,  5812,     0,  -135, | , -3.4, -2425.0, -28.018, |, 0.0
16837.5, 0.3, | , 23.7, 0.0, 272.8, | ,  6000,  5810,     0,  -127, | , -3.4, -2423.7, -28.032, |, 0.0
16838.5, 0.3, | , 23.7, 0.0, 280.0, | ,  6000,  5820,     0,  -128, | , -3.4, -2422.5, -28.059, |, 0.0
16839.5, 0.3, | , 23.7, 0.0, 280.6, | ,  6000,  5812,     0,  -134, | , -3.4, -2421.6, -27.983, |, 0.0
16840.5, 0.3, | , 23.7, 0.0, 280.7, | ,  6000,  5814,     0,  -143, | , -3.4, -2422.5, -27.957, |, 0.0
16841.5, 0.3, | , 23.7, 0.0, 274.2, | ,  6000,  5812,     0,  -136, | , -3.4, -2423.3, -27.990, |, 0.0
16842.5, 0.3, | , 23.7, 0.0, 272.7, | ,  6000,  5807,     0,  -128, | , -3.4, -2423.3, -28.009, |, 0.0
16843.6, 0.3, | , 23.7, 0.0, 273.7, | ,  6000,  5814,     0,  -135, | , -3.4, -2423.3, -28.010, |, 0.0
16844.6, 0.3, | , 23.7, 0.0, 280.8, | ,  6000,  5818,     0,  -140, | , -3.4, -2422.0, -27.988, |, 0.0
16845.6, 0.3, | , 23.7, 0.0, 280.3, | ,  6000,  5816,     0,  -147, | , -3.4, -2421.6, -27.939, |, 0.0
16846.6, 0.3, | , 23.7, 0.0, 280.6, | ,  6000,  5816,     0,  -128, | , -3.4, -2422.0, -28.034, |, 0.0
16847.6, 0.3, | , 23.7, 0.0, 273.7, | ,  6000,  5807,     0,  -146, | , -3.4, -2423.3, -27.919, |, 0.0
16848.6, 0.3, | , 23.7, 0.0, 271.5, | ,  6000,  5808,     0,  -146, | , -3.4, -2424.2, -27.931, |, 0.0
16849.6, 0.4, | , 23.7, 0.0, 270.5, | ,  6000,  5806,     0,  -141, | , -3.4, -2423.7, -27.942, |, 0.0
16850.7, 0.3, | , 23.7, 0.0, 280.3, | ,  6000,  5818,     0,  -133, | , -3.4, -2422.5, -28.025, |, 0.0
16851.7, 0.3, | , 23.7, 0.0, 280.2, | ,  6000,  5813,     0,  -129, | , -3.4, -2422.5, -28.024, |, 0.0
16852.7, 0.3, | , 23.7, 0.0, 280.1, | ,  6000,  5807,     0,  -127, | , -3.4, -2422.0, -28.002, |, 0.0
16853.7, 0.3, | , 23.7, 0.0, 272.9, | ,  6000,  5809,     0,  -132, | , -3.4, -2423.3, -27.997, |, 0.0
16854.7, 0.3, | , 23.7, 0.0, 272.2, | ,  6000,  5808,     0,  -111, | , -3.4, -2423.7, -28.104, |, 0.0
16855.7, 0.3, | , 23.7, 0.0, 273.6, | ,  6000,  5816,     0,  -152, | , -3.4, -2423.7, -27.937, |, 0.0
16856.7, 0.3, | , 23.7, 0.0, 280.1, | ,  6000,  5813,     0,  -144, | , -3.4, -2422.0, -27.946, |, 0.0
16857.7, 0.3, | , 23.7, 0.0, 279.6, | ,  6000,  5813,     0,  -131, | , -3.4, -2421.6, -28.002, |, 0.0
16858.8, 0.3, | , 23.7, 0.0, 278.7, | ,  6000,  5812,     0,  -131, | , -3.4, -2422.5, -28.010, |, 0.0
16859.8, 0.3, | , 23.7, 0.0, 273.2, | ,  6000,  5814,     0,  -131, | , -3.4, -2423.3, -28.026, |, 0.0
16860.8, 0.3, | , 23.7, 0.0, 271.7, | ,  6000,  5807,     0,  -151, | , -3.4, -2423.3, -27.896, |, 0.0
16861.8, 0.3, | , 23.7, 0.0, 271.4, | ,  6000,  5810,     0,  -135, | , -3.4, -2423.7, -27.993, |, 0.0
16862.8, 0.3, | , 23.7, 0.0, 279.7, | ,  6000,  5811,     0,  -131, | , -3.4, -2422.0, -28.001, |, 0.0
16863.8, 0.3, | , 23.7, 0.0, 278.4, | ,  6000,  5815,     0,  -135, | , -3.4, -2422.5, -28.007, |, 0.0
16864.8, 0.3, | , 23.7, 0.0, 279.1, | ,  6000,  5814,     0,  -130, | , -3.4, -2422.5, -28.024, |, 0.0
16865.8, 0.3, | , 23.7, 0.0, 273.3, | ,  6000,  5803,     0,  -139, | , -3.4, -2423.7, -27.939, |, 0.0
16866.8, 0.3, | , 23.7, 0.0, 273.4, | ,  6000,  5812,     0,  -133, | , -3.4, -2423.7, -28.011, |, 0.0
16867.9, 0.3, | , 23.7, 0.0, 273.4, | ,  6000,  5810,     0,  -147, | , -3.4, -2423.3, -27.928, |, 0.0
16868.9, 0.3, | , 23.7, 0.0, 278.0, | ,  6000,  5813,     0,  -127, | , -3.4, -2422.5, -28.032, |, 0.0
16869.9, 0.3, | , 23.7, 0.0, 279.7, | ,  6000,  5816,     0,  -130, | , -3.4, -2422.0, -28.028, |, 0.0
16870.9, 0.3, | , 23.7, 0.0, 280.0, | ,  6000,  5814,     0,  -116, | , -3.4, -2421.6, -28.078, |, 0.0
16871.9, 0.3, | , 23.7, 0.0, 269.5, | ,  6000,  5811,     0,  -140, | , -3.4, -2424.2, -27.979, |, 0.0
16872.9, 0.4, | , 23.7, 0.0, 271.6, | ,  6000,  5813,     0,  -142, | , -3.4, -2423.7, -27.975, |, 0.0
16873.9, 0.3, | , 23.7, 0.0, 279.0, | ,  6000,  5813,     0,  -132, | , -3.4, -2422.5, -28.007, |, 0.0
16874.9, 0.3, | , 23.7, 0.0, 279.0, | ,  6000,  5816,     0,  -135, | , -3.4, -2422.0, -28.001, |, 0.0
16875.9, 0.3, | , 23.7, 0.0, 279.5, | ,  6000,  5811,     0,  -139, | , -3.4, -2422.0, -27.955, |, 0.0
16877.0, 0.3, | , 23.7, 0.0, 273.4, | ,  6000,  5818,     0,  -134, | , -3.4, -2422.0, -28.016, |, 0.0
16878.0, 0.3, | , 23.7, 0.0, 271.7, | ,  6000,  5809,     0,  -140, | , -3.4, -2423.3, -27.956, |, 0.0
16879.0, 0.3, | , 23.7, 0.0, 271.5, | ,  6000,  5808,     0,  -146, | , -3.4, -2424.2, -27.934, |, 0.0
16880.0, 0.3, | , 23.7, 0.0, 279.3, | ,  6000,  5822,     0,  -131, | , -3.4, -2422.0, -28.052, |, 0.0
16881.0, 0.3, | , 23.7, 0.0, 279.1, | ,  6000,  5810,     0,  -131, | , -3.4, -2422.0, -27.995, |, 0.0
16882.0, 0.3, | , 23.7, 0.0, 279.2, | ,  6000,  5810,     0,  -135, | , -3.4, -2422.0, -27.970, |, 0.0
16883.0, 0.3, | , 23.7, 0.0, 272.8, | ,  6000,  5812,     0,  -146, | , -3.4, -2423.3, -27.943, |, 0.0
16884.0, 0.4, | , 23.7, 0.0, 270.2, | ,  6000,  5812,     0,  -134, | , -3.4, -2423.7, -28.008, |, 0.0
16885.1, 0.3, | , 23.7, 0.0, 273.3, | ,  6000,  5813,     0,  -139, | , -3.4, -2423.3, -27.979, |, 0.0
16886.1, 0.3, | , 23.7, 0.0, 278.5, | ,  6000,  5814,     0,  -145, | , -3.4, -2422.5, -27.950, |, 0.0
16887.1, 0.4, | , 23.7, 0.0, 278.3, | ,  6000,  5812,     0,  -138, | , -3.4, -2422.0, -27.969, |, 0.0
16888.1, 0.3, | , 23.7, 0.0, 278.5, | ,  6000,  5814,     0,  -143, | , -3.4, -2422.0, -27.953, |, 0.0
16889.1, 0.3, | , 23.7, 0.0, 272.0, | ,  6000,  5807,     0,  -140, | , -3.4, -2424.2, -27.957, |, 0.0
16890.1, 0.3, | , 23.7, 0.0, 271.5, | ,  6000,  5812,     0,  -135, | , -3.4, -2423.7, -28.002, |, 0.0
16891.1, 0.3, | , 23.7, 0.0, 271.9, | ,  6000,  5814,     0,  -142, | , -3.4, -2423.7, -27.980, |, 0.0
16892.1, 0.3, | , 23.7, 0.0, 278.4, | ,  6000,  5814,     0,  -131, | , -3.4, -2422.0, -28.015, |, 0.0
16893.2, 0.3, | , 23.7, 0.0, 278.6, | ,  6000,  5819,     0,  -136, | , -3.4, -2422.0, -28.014, |, 0.0
16894.2, 0.3, | , 23.7, 0.0, 277.4, | ,  6000,  5812,     0,  -129, | , -3.4, -2422.5, -28.015, |, 0.0
16895.2, 0.3, | , 23.7, 0.0, 272.1, | ,  6000,  5808,     0,  -148, | , -3.4, -2423.3, -27.913, |, 0.0
16896.2, 0.3, | , 23.7, 0.0, 270.9, | ,  6000,  5805,     0,  -137, | , -3.4, -2423.7, -27.960, |, 0.0
16897.2, 0.3, | , 23.7, 0.0, 273.1, | ,  6000,  5810,     0,  -132, | , -3.4, -2422.9, -27.997, |, 0.0
16898.2, 0.3, | , 23.7, 0.0, 278.6, | ,  6000,  5818,     0,  -132, | , -3.4, -2422.0, -28.026, |, 0.0
16899.2, 0.3, | , 23.7, 0.0, 278.0, | ,  6000,  5814,     0,  -146, | , -3.4, -2422.0, -27.935, |, 0.0
16900.2, 0.3, | , 23.7, 0.0, 278.9, | ,  6000,  5814,     0,  -135, | , -3.4, -2422.0, -27.991, |, 0.0
16901.3, 0.3, | , 23.7, 0.0, 272.4, | ,  6000,  5806,     0,  -128, | , -3.4, -2423.3, -28.002, |, 0.0
16902.3, 0.3, | , 23.7, 0.0, 270.3, | ,  6000,  5807,     0,  -126, | , -3.4, -2423.7, -28.025, |, 0.0
16903.3, 0.3, | , 23.7, 0.0, 271.0, | ,  6000,  5810,     0,  -136, | , -3.4, -2423.7, -27.987, |, 0.0
16904.3, 0.3, | , 23.7, 0.0, 277.2, | ,  6000,  5815,     0,  -128, | , -3.4, -2422.9, -28.041, |, 0.0
16905.3, 0.3, | , 23.7, 0.0, 278.4, | ,  6000,  5812,     0,  -131, | , -3.4, -2422.0, -28.002, |, 0.0
16906.3, 0.3, | , 23.7, 0.0, 278.8, | ,  6000,  5811,     0,  -136, | , -3.4, -2421.6, -27.967, |, 0.0
16907.3, 0.3, | , 23.7, 0.0, 266.7, | ,  6000,  5808,     0,  -131, | , -3.4, -2423.7, -28.003, |, 0.0
16908.4, 0.3, | , 23.7, 0.0, 269.9, | ,  6000,  5810,     0,  -141, | , -3.4, -2423.7, -27.965, |, 0.0
16909.4, 0.3, | , 23.7, 0.0, 276.9, | ,  6000,  5814,     0,  -134, | , -3.4, -2422.5, -28.006, |, 0.0
16910.4, 0.3, | , 23.7, 0.0, 278.0, | ,  6000,  5816,     0,  -137, | , -3.4, -2422.0, -27.993, |, 0.0
16911.4, 0.3, | , 23.7, 0.0, 278.0, | ,  6000,  5813,     0,  -139, | , -3.4, -2422.5, -27.974, |, 0.0
16912.4, 0.3, | , 23.7, 0.0, 277.8, | ,  6000,  5816,     0,  -136, | , -3.4, -2422.0, -27.998, |, 0.0
16913.4, 0.3, | , 23.7, 0.0, 268.5, | ,  6000,  5810,     0,  -138, | , -3.4, -2423.3, -27.973, |, 0.0
16914.4, 0.3, | , 23.7, 0.0, 269.7, | ,  6000,  5808,     0,  -133, | , -3.4, -2423.7, -27.993, |, 0.0
16915.4, 0.3, | , 23.7, 0.0, 277.9, | ,  6000,  5816,     0,  -142, | , -3.4, -2422.0, -27.970, |, 0.0
16916.4, 0.3, | , 23.7, 0.0, 277.7, | ,  6000,  5811,     0,  -136, | , -3.4, -2422.0, -27.970, |, 0.0
16917.4, 0.3, | , 23.7, 0.0, 278.3, | ,  6000,  5808,     0,  -133, | , -3.4, -2421.6, -27.970, |, 0.0
16918.4, 0.3, | , 23.7, 0.0, 271.5, | ,  6000,  5812,     0,  -139, | , -3.4, -2423.3, -27.981, |, 0.0
16919.5, 0.3, | , 23.7, 0.0, 269.4, | ,  6000,  5813,     0,  -127, | , -3.4, -2423.7, -28.047, |, 0.0
16920.5, 0.3, | , 23.7, 0.0, 272.7, | ,  6000,  5804,     0,  -132, | , -3.4, -2423.3, -27.972, |, 0.0
16921.5, 0.3, | , 23.7, 0.0, 277.9, | ,  6000,  5817,     0,  -131, | , -3.4, -2422.0, -28.026, |, 0.0
16922.5, 0.3, | , 23.7, 0.0, 277.8, | ,  6000,  5811,     0,  -134, | , -3.4, -2422.0, -27.982, |, 0.0
16923.5, 0.3, | , 23.7, 0.0, 278.0, | ,  6000,  5808,     0,  -140, | , -3.4, -2422.0, -27.939, |, 0.0
16924.5, 0.3, | , 23.7, 0.0, 270.8, | ,  6000,  5813,     0,  -138, | , -3.4, -2423.3, -27.990, |, 0.0
16925.5, 0.3, | , 23.7, 0.0, 269.8, | ,  6000,  5813,     0,  -127, | , -3.4, -2423.7, -28.048, |, 0.0
16926.5, 0.4, | , 23.7, 0.0, 272.5, | ,  6000,  5811,     0,  -139, | , -3.4, -2422.9, -27.970, |, 0.0
16927.6, 0.3, | , 23.7, 0.0, 277.9, | ,  6000,  5810,     0,  -142, | , -3.4, -2421.6, -27.930, |, 0.0
16928.6, 0.3, | , 23.7, 0.0, 277.5, | ,  6000,  5806,     0,  -142, | , -3.4, -2422.0, -27.917, |, 0.0
16929.6, 0.3, | , 23.7, 0.0, 277.3, | ,  6000,  5808,     0,  -140, | , -3.4, -2422.5, -27.942, |, 0.0
16930.6, 0.3, | , 23.7, 0.0, 270.6, | ,  6000,  5812,     0,  -146, | , -3.4, -2423.7, -27.948, |, 0.0
16931.6, 0.3, | , 23.7, 0.0, 270.1, | ,  6000,  5813,     0,  -135, | , -3.4, -2423.3, -28.000, |, 0.0
16932.6, 0.4, | , 23.7, 0.0, 270.9, | ,  6000,  5807,     0,  -138, | , -3.4, -2422.9, -27.952, |, 0.0
16933.6, 0.3, | , 23.7, 0.0, 278.1, | ,  6000,  5817,     0,  -131, | , -3.4, -2422.0, -28.025, |, 0.0
16934.7, 0.3, | , 23.7, 0.0, 276.7, | ,  6000,  5808,     0,  -125, | , -3.4, -2422.5, -28.016, |, 0.0
16935.7, 0.3, | , 23.7, 0.0, 276.7, | ,  6000,  5811,     0,  -135, | , -3.4, -2422.5, -27.979, |, 0.0
16936.7, 0.3, | , 23.7, 0.0, 271.5, | ,  6000,  5813,     0,  -144, | , -3.4, -2422.9, -27.954, |, 0.0
16937.7, 0.3, | , 23.7, 0.0, 269.2, | ,  6000,  5808,     0,  -133, | , -3.4, -2424.2, -27.998, |, 0.0
16938.7, 0.3, | , 23.7, 0.0, 269.7, | ,  6000,  5815,     0,  -155, | , -3.4, -2424.2, -27.922, |, 0.0
16939.7, 0.3, | , 23.7, 0.0, 276.9, | ,  6000,  5819,     0,  -124, | , -3.4, -2422.0, -28.073, |, 0.0
16940.7, 0.3, | , 23.7, 0.0, 275.9, | ,  6000,  5815,     0,  -131, | , -3.4, -2422.0, -28.017, |, 0.0
16941.7, 0.3, | , 23.7, 0.0, 277.1, | ,  6000,  5812,     0,  -133, | , -3.4, -2422.0, -27.991, |, 0.0
16942.7, 0.3, | , 23.7, 0.0, 270.9, | ,  6000,  5812,     0,  -138, | , -3.4, -2423.3, -27.985, |, 0.0
16943.8, 0.3, | , 23.7, 0.0, 268.8, | ,  6000,  5810,     0,  -127, | , -3.4, -2423.7, -28.034, |, 0.0
16944.8, 0.3, | , 23.7, 0.0, 271.5, | ,  6000,  5813,     0,  -138, | , -3.4, -2423.3, -27.992, |, 0.0
16945.8, 0.3, | , 23.7, 0.0, 275.7, | ,  6000,  5814,     0,  -139, | , -3.4, -2422.5, -27.977, |, 0.0
16946.8, 0.3, | , 23.7, 0.0, 276.6, | ,  6000,  5816,     0,  -138, | , -3.4, -2422.0, -27.991, |, 0.0
16947.8, 0.3, | , 23.7, 0.0, 276.8, | ,  6000,  5815,     0,  -146, | , -3.4, -2422.5, -27.950, |, 0.0
16948.8, 0.3, | , 23.7, 0.0, 267.0, | ,  6000,  5810,     0,  -142, | , -3.4, -2424.6, -27.968, |, 0.0
16949.8, 0.3, | , 23.7, 0.0, 268.8, | ,  6000,  5808,     0,  -150, | , -3.4, -2423.3, -27.905, |, 0.0
16950.8, 0.3, | , 23.7, 0.0, 275.5, | ,  6000,  5817,     0,  -138, | , -3.4, -2422.5, -28.000, |, 0.0
16951.8, 0.3, | , 23.7, 0.0, 276.9, | ,  6000,  5813,     0,  -130, | , -3.4, -2422.0, -28.014, |, 0.0
16952.9, 0.3, | , 23.7, 0.0, 276.4, | ,  6000,  5813,     0,  -142, | , -3.4, -2422.0, -27.953, |, 0.0
16953.9, 0.3, | , 23.7, 0.0, 277.0, | ,  6000,  5809,     0,  -129, | , -3.4, -2421.6, -27.993, |, 0.0
16954.9, 0.3, | , 23.7, 0.0, 268.8, | ,  6000,  5813,     0,  -148, | , -3.4, -2423.7, -27.941, |, 0.0
16955.9, 0.3, | , 23.7, 0.0, 270.3, | ,  6000,  5813,     0,  -150, | , -3.4, -2423.7, -27.937, |, 0.0
16956.9, 0.3, | , 23.7, 0.0, 276.9, | ,  6000,  5820,     0,  -145, | , -3.4, -2422.0, -27.973, |, 0.0
16957.9, 0.3, | , 23.7, 0.0, 276.6, | ,  6000,  5816,     0,  -139, | , -3.4, -2422.0, -27.987, |, 0.0
16958.9, 0.3, | , 23.7, 0.0, 276.6, | ,  6000,  5817,     0,  -124, | , -3.4, -2422.0, -28.064, |, 0.0
16959.9, 0.3, | , 23.7, 0.0, 270.3, | ,  6000,  5812,     0,  -126, | , -3.4, -2423.3, -28.041, |, 0.0
16961.0, 0.3, | , 23.7, 0.0, 267.7, | ,  6000,  5808,     0,  -139, | , -3.4, -2423.7, -27.965, |, 0.0
16962.0, 0.3, | , 23.7, 0.0, 270.9, | ,  6000,  5806,     0,  -133, | , -3.4, -2423.3, -27.979, |, 0.0
16963.0, 0.3, | , 23.7, 0.0, 277.0, | ,  6000,  5815,     0,  -134, | , -3.4, -2422.0, -28.005, |, 0.0
16964.0, 0.3, | , 23.7, 0.0, 276.6, | ,  6000,  5809,     0,  -131, | , -3.4, -2422.0, -27.988, |, 0.0
16965.0, 0.3, | , 23.7, 0.0, 276.4, | ,  6000,  5812,     0,  -131, | , -3.4, -2422.0, -28.000, |, 0.0
16966.0, 0.3, | , 23.7, 0.0, 269.2, | ,  6000,  5810,     0,  -135, | , -3.4, -2423.3, -27.990, |, 0.0
16967.0, 0.3, | , 23.7, 0.0, 269.0, | ,  6000,  5810,     0,  -131, | , -3.4, -2423.3, -28.008, |, 0.0
16968.1, 0.3, | , 23.7, 0.0, 268.5, | ,  6000,  5805,     0,  -142, | , -3.4, -2423.3, -27.926, |, 0.0
16969.1, 0.3, | , 23.7, 0.0, 276.5, | ,  6000,  5810,     0,  -140, | , -3.4, -2422.0, -27.946, |, 0.0
16970.1, 0.3, | , 23.7, 0.0, 276.4, | ,  6000,  5813,     0,  -129, | , -3.4, -2422.5, -28.020, |, 0.0
16971.1, 0.3, | , 23.7, 0.0, 275.5, | ,  6000,  5816,     0,  -132, | , -3.4, -2422.5, -28.021, |, 0.0
16972.1, 0.3, | , 23.7, 0.0, 270.1, | ,  6000,  5811,     0,  -147, | , -3.4, -2423.3, -27.931, |, 0.0
16973.1, 0.3, | , 23.7, 0.0, 268.2, | ,  6000,  5812,     0,  -122, | , -3.4, -2423.7, -28.065, |, 0.0
16974.1, 0.3, | , 23.7, 0.0, 270.7, | ,  6000,  5808,     0,  -146, | , -3.4, -2422.9, -27.919, |, 0.0
16975.1, 0.3, | , 23.7, 0.0, 275.9, | ,  6000,  5811,     0,  -125, | , -3.4, -2422.0, -28.026, |, 0.0
16976.2, 0.3, | , 23.7, 0.0, 275.5, | ,  6000,  5813,     0,  -134, | , -3.4, -2422.0, -27.991, |, 0.0
16977.2, 0.3, | , 23.7, 0.0, 276.0, | ,  6000,  5812,     0,  -135, | , -3.4, -2422.0, -27.982, |, 0.0
16978.2, 0.3, | , 23.7, 0.0, 269.7, | ,  6000,  5803,     0,  -146, | , -3.4, -2423.3, -27.899, |, 0.0
16979.2, 0.3, | , 23.7, 0.0, 268.6, | ,  6000,  5811,     0,  -137, | , -3.4, -2423.7, -27.989, |, 0.0
16980.2, 0.3, | , 23.7, 0.0, 268.0, | ,  6000,  5810,     0,  -139, | , -3.4, -2423.7, -27.972, |, 0.0
16981.2, 0.3, | , 23.7, 0.0, 274.5, | ,  6000,  5807,     0,  -137, | , -3.4, -2422.5, -27.956, |, 0.0
16982.2, 0.3, | , 23.7, 0.0, 275.9, | ,  6000,  5818,     0,  -134, | , -3.4, -2422.0, -28.016, |, 0.0
16983.2, 0.3, | , 23.7, 0.0, 276.0, | ,  6000,  5819,     0,  -134, | , -3.4, -2422.0, -28.023, |, 0.0
16984.2, 0.3, | , 23.7, 0.0, 269.5, | ,  6000,  5807,     0,  -140, | , -3.4, -2423.3, -27.949, |, 0.0
16985.3, 0.3, | , 23.7, 0.0, 267.3, | ,  6000,  5810,     0,  -124, | , -3.4, -2423.3, -28.039, |, 0.0
16986.3, 0.4, | , 23.7, 0.0, 268.8, | ,  6000,  5815,     0,  -133, | , -3.4, -2424.2, -28.033, |, 0.0
16987.3, 0.3, | , 23.7, 0.0, 275.6, | ,  6000,  5810,     0,  -141, | , -3.4, -2422.5, -27.949, |, 0.0
16988.3, 0.3, | , 23.7, 0.0, 275.4, | ,  6000,  5813,     0,  -133, | , -3.4, -2422.5, -28.005, |, 0.0
16989.3, 0.3, | , 23.7, 0.0, 275.8, | ,  6000,  5816,     0,  -132, | , -3.4, -2422.0, -28.016, |, 0.0
16990.3, 0.3, | , 23.7, 0.0, 265.4, | ,  6000,  5805,     0,  -127, | , -3.4, -2424.6, -28.017, |, 0.0
16991.3, 0.3, | , 23.7, 0.0, 267.6, | ,  6000,  5810,     0,  -136, | , -3.4, -2424.2, -27.991, |, 0.0
16992.3, 0.3, | , 23.7, 0.0, 275.8, | ,  6000,  5820,     0,  -125, | , -3.4, -2421.6, -28.068, |, 0.0
16993.4, 0.3, | , 23.7, 0.0, 275.5, | ,  6000,  5814,     0,  -139, | , -3.4, -2422.0, -27.976, |, 0.0
16994.4, 0.3, | , 23.7, 0.0, 275.3, | ,  6000,  5814,     0,  -139, | , -3.4, -2422.5, -27.975, |, 0.0
16995.4, 0.3, | , 23.7, 0.0, 269.2, | ,  6000,  5812,     0,  -138, | , -3.4, -2423.3, -27.982, |, 0.0
16996.4, 0.3, | , 23.7, 0.0, 267.1, | ,  6000,  5803,     0,  -142, | , -3.4, -2424.2, -27.932, |, 0.0
16997.4, 0.3, | , 23.7, 0.0, 269.6, | ,  6000,  5809,     0,  -139, | , -3.4, -2423.7, -27.965, |, 0.0
16998.4, 0.3, | , 23.7, 0.0, 275.3, | ,  6000,  5817,     0,  -135, | , -3.4, -2422.0, -28.005, |, 0.0
16999.4, 0.3, | , 23.7, 0.0, 274.3, | ,  6000,  5813,     0,  -136, | , -3.4, -2422.0, -27.984, |, 0.0
17000.4, 0.3, | , 23.7, 0.0, 275.0, | ,  6000,  5811,     0,  -135, | , -3.4, -2422.0, -27.978, |, 0.0
17001.5, 0.3, | , 23.7, 0.0, 268.8, | ,  6000,  5807,     0,  -139, | , -3.4, -2423.3, -27.955, |, 0.0
17002.5, 0.4, | , 23.7, 0.0, 266.8, | ,  6000,  5811,     0,  -127, | , -3.4, -2423.7, -28.040, |, 0.0
17003.5, 0.3, | , 23.7, 0.0, 269.0, | ,  6000,  5805,     0,  -145, | , -3.4, -2424.2, -27.924, |, 0.0
17004.5, 0.3, | , 23.7, 0.0, 275.1, | ,  6000,  5819,     0,  -128, | , -3.4, -2422.0, -28.050, |, 0.0
17005.5, 0.3, | , 23.7, 0.0, 274.9, | ,  6000,  5813,     0,  -121, | , -3.4, -2422.0, -28.055, |, 0.0
17006.5, 0.3, | , 23.7, 0.0, 275.0, | ,  6000,  5815,     0,  -125, | , -3.4, -2421.6, -28.042, |, 0.0
17007.5, 0.3, | , 23.7, 0.0, 268.3, | ,  6000,  5807,     0,  -127, | , -3.4, -2423.7, -28.013, |, 0.0
17008.5, 0.4, | , 23.7, 0.0, 267.6, | ,  6000,  5813,     0,  -135, | , -3.4, -2423.3, -28.000, |, 0.0
17009.6, 0.3, | , 23.7, 0.0, 268.0, | ,  6000,  5808,     0,  -130, | , -3.4, -2423.3, -28.004, |, 0.0
17010.6, 0.3, | , 23.7, 0.0, 275.0, | ,  6000,  5812,     0,  -129, | , -3.4, -2422.0, -28.010, |, 0.0
17011.6, 0.3, | , 23.7, 0.0, 275.1, | ,  6000,  5816,     0,  -139, | , -3.4, -2422.0, -27.985, |, 0.0
17012.6, 0.3, | , 23.7, 0.0, 274.2, | ,  6000,  5814,     0,  -131, | , -3.4, -2422.5, -28.018, |, 0.0
17013.6, 0.3, | , 23.7, 0.0, 268.4, | ,  6000,  5811,     0,  -135, | , -3.4, -2423.3, -27.996, |, 0.0
17014.6, 0.3, | , 23.7, 0.0, 267.3, | ,  6000,  5808,     0,  -138, | , -3.4, -2424.2, -27.977, |, 0.0
17015.6, 0.4, | , 23.7, 0.0, 267.6, | ,  6000,  5812,     0,  -131, | , -3.4, -2423.7, -28.020, |, 0.0
17016.6, 0.3, | , 23.7, 0.0, 275.0, | ,  6000,  5816,     0,  -137, | , -3.4, -2422.0, -27.991, |, 0.0
17017.7, 0.3, | , 23.7, 0.0, 274.3, | ,  6000,  5813,     0,  -130, | , -3.4, -2422.0, -28.012, |, 0.0
17018.7, 0.3, | , 23.7, 0.0, 275.1, | ,  6000,  5818,     0,  -135, | , -3.4, -2421.6, -28.011, |, 0.0
17019.7, 0.3, | , 23.7, 0.0, 268.4, | ,  6000,  5812,     0,  -142, | , -3.4, -2422.9, -27.958, |, 0.0
17020.7, 0.3, | , 23.7, 0.0, 266.7, | ,  6000,  5806,     0,  -134, | , -3.4, -2423.7, -27.979, |, 0.0
17021.7, 0.3, | , 23.7, 0.0, 266.6, | ,  6000,  5814,     0,  -142, | , -3.4, -2423.3, -27.974, |, 0.0
17022.7, 0.3, | , 23.7, 0.0, 272.6, | ,  6000,  5809,     0,  -131, | , -3.4, -2422.5, -27.993, |, 0.0
17023.7, 0.3, | , 23.7, 0.0, 274.1, | ,  6000,  5815,     0,  -135, | , -3.4, -2422.5, -28.005, |, 0.0
17024.7, 0.3, | , 23.7, 0.0, 273.9, | ,  6000,  5811,     0,  -139, | , -3.4, -2422.0, -27.959, |, 0.0
17025.7, 0.3, | , 23.7, 0.0, 267.1, | ,  6000,  5812,     0,  -130, | , -3.4, -2423.3, -28.024, |, 0.0
17026.8, 0.3, | , 23.7, 0.0, 266.6, | ,  6000,  5815,     0,  -128, | , -3.4, -2423.7, -28.049, |, 0.0
17027.8, 0.4, | , 23.7, 0.0, 272.8, | ,  6000,  5807,     0,  -139, | , -3.4, -2423.3, -27.955, |, 0.0
17028.8, 0.3, | , 23.7, 0.0, 274.1, | ,  6000,  5814,     0,  -132, | , -3.4, -2422.0, -28.007, |, 0.0
17029.8, 0.3, | , 23.7, 0.0, 273.8, | ,  6000,  5815,     0,  -133, | , -3.4, -2422.5, -28.011, |, 0.0
17030.8, 0.3, | , 23.7, 0.0, 274.8, | ,  6000,  5818,     0,  -124, | , -3.4, -2422.0, -28.068, |, 0.0
17031.8, 0.3, | , 23.7, 0.0, 266.8, | ,  6000,  5814,     0,  -149, | , -3.4, -2423.7, -27.945, |, 0.0
17032.8, 0.3, | , 23.7, 0.0, 266.3, | ,  6000,  5813,     0,  -132, | , -3.4, -2423.7, -28.024, |, 0.0
17033.9, 0.3, | , 23.7, 0.0, 274.4, | ,  6000,  5816,     0,  -127, | , -3.4, -2422.5, -28.046, |, 0.0
17034.9, 0.3, | , 23.7, 0.0, 274.2, | ,  6000,  5812,     0,  -137, | , -3.4, -2422.0, -27.971, |, 0.0
17035.9, 0.3, | , 23.7, 0.0, 274.4, | ,  6000,  5815,     0,  -118, | , -3.4, -2422.0, -28.083, |, 0.0
17036.9, 0.3, | , 23.7, 0.0, 267.8, | ,  6000,  5815,     0,  -137, | , -3.4, -2423.3, -28.003, |, 0.0
17037.9, 0.3, | , 23.7, 0.0, 265.4, | ,  6000,  5812,     0,  -148, | , -3.4, -2423.7, -27.937, |, 0.0
17038.9, 0.3, | , 23.7, 0.0, 267.9, | ,  6000,  5816,     0,  -127, | , -3.4, -2423.3, -28.053, |, 0.0
17039.9, 0.3, | , 23.7, 0.0, 274.1, | ,  6000,  5819,     0,  -141, | , -3.4, -2422.5, -27.996, |, 0.0
17040.9, 0.3, | , 23.7, 0.0, 274.2, | ,  6000,  5812,     0,  -135, | , -3.4, -2422.0, -27.979, |, 0.0
17041.9, 0.3, | , 23.7, 0.0, 274.2, | ,  6000,  5813,     0,  -130, | , -3.4, -2422.0, -28.014, |, 0.0
17043.0, 0.3, | , 23.7, 0.0, 267.5, | ,  6000,  5814,     0,  -145, | , -3.4, -2423.3, -27.961, |, 0.0
17044.0, 0.3, | , 23.7, 0.0, 265.4, | ,  6000,  5805,     0,  -147, | , -3.4, -2423.7, -27.909, |, 0.0
17045.0, 0.3, | , 23.7, 0.0, 266.5, | ,  6000,  5809,     0,  -131, | , -3.4, -2423.3, -28.001, |, 0.0
17046.0, 0.3, | , 23.7, 0.0, 273.8, | ,  6000,  5819,     0,  -135, | , -3.4, -2422.0, -28.016, |, 0.0
17047.0, 0.3, | , 23.7, 0.0, 274.1, | ,  6000,  5812,     0,  -137, | , -3.4, -2422.0, -27.971, |, 0.0
17048.0, 0.3, | , 23.7, 0.0, 274.1, | ,  6000,  5817,     0,  -139, | , -3.4, -2422.0, -27.988, |, 0.0
17049.0, 0.3, | , 23.7, 0.0, 266.8, | ,  6000,  5813,     0,  -141, | , -3.4, -2423.3, -27.976, |, 0.0
17050.0, 0.3, | , 23.7, 0.0, 266.7, | ,  6000,  5811,     0,  -130, | , -3.4, -2424.2, -28.029, |, 0.0
17051.1, 0.3, | , 23.7, 0.0, 267.0, | ,  6000,  5809,     0,  -138, | , -3.4, -2423.3, -27.971, |, 0.0
17052.1, 0.3, | , 23.7, 0.0, 273.4, | ,  6000,  5817,     0,  -123, | , -3.4, -2422.5, -28.071, |, 0.0
17053.1, 0.3, | , 23.7, 0.0, 273.3, | ,  6000,  5811,     0,  -124, | , -3.4, -2422.0, -28.030, |, 0.0
17054.1, 0.3, | , 23.7, 0.0, 272.9, | ,  6000,  5812,     0,  -136, | , -3.4, -2422.5, -27.983, |, 0.0
17055.1, 0.3, | , 23.7, 0.0, 266.3, | ,  6000,  5810,     0,  -144, | , -3.4, -2423.7, -27.950, |, 0.0
17056.1, 0.3, | , 23.7, 0.0, 265.1, | ,  6000,  5814,     0,  -135, | , -3.4, -2423.7, -28.010, |, 0.0
17057.1, 0.3, | , 23.7, 0.0, 265.8, | ,  6000,  5812,     0,  -133, | , -3.4, -2422.9, -28.004, |, 0.0
17058.1, 0.3, | , 23.7, 0.0, 272.8, | ,  6000,  5813,     0,  -135, | , -3.4, -2422.0, -27.984, |, 0.0
17059.2, 0.3, | , 23.7, 0.0, 272.4, | ,  6000,  5812,     0,  -133, | , -3.4, -2422.5, -27.999, |, 0.0
17060.2, 0.3, | , 23.7, 0.0, 273.6, | ,  6000,  5811,     0,  -135, | , -3.4, -2422.5, -27.986, |, 0.0
17061.2, 0.3, | , 23.7, 0.0, 266.8, | ,  6000,  5810,     0,  -122, | , -3.4, -2423.7, -28.056, |, 0.0
17062.2, 0.3, | , 23.7, 0.0, 265.0, | ,  6000,  5810,     0,  -129, | , -3.4, -2423.3, -28.017, |, 0.0
17063.2, 0.3, | , 23.7, 0.0, 266.2, | ,  6000,  5812,     0,  -128, | , -3.4, -2423.7, -28.034, |, 0.0
17064.2, 0.3, | , 23.7, 0.0, 271.8, | ,  6000,  5815,     0,  -134, | , -3.4, -2422.0, -28.002, |, 0.0
17065.2, 0.3, | , 23.7, 0.0, 273.1, | ,  6000,  5812,     0,  -118, | , -3.4, -2422.0, -28.066, |, 0.0
17066.2, 0.3, | , 23.7, 0.0, 273.7, | ,  6000,  5819,     0,  -130, | , -3.4, -2422.0, -28.040, |, 0.0
17067.3, 0.3, | , 23.7, 0.0, 262.1, | ,  6000,  5809,     0,  -136, | , -3.4, -2424.2, -27.987, |, 0.0
17068.3, 0.3, | , 23.7, 0.0, 265.2, | ,  6000,  5812,     0,  -133, | , -3.4, -2423.7, -28.011, |, 0.0
17069.3, 0.4, | , 23.7, 0.0, 271.5, | ,  6000,  5809,     0,  -134, | , -3.4, -2424.6, -28.004, |, 0.0
17070.3, 0.3, | , 23.7, 0.0, 273.0, | ,  6000,  5817,     0,  -141, | , -3.4, -2422.5, -27.983, |, 0.0
17071.3, 0.3, | , 23.7, 0.0, 273.4, | ,  6000,  5805,     0,  -138, | , -3.4, -2422.0, -27.935, |, 0.0
17072.3, 0.3, | , 23.7, 0.0, 273.1, | ,  6000,  5814,     0,  -145, | , -3.4, -2422.0, -27.946, |, 0.0
17073.3, 0.3, | , 23.7, 0.0, 265.2, | ,  6000,  5810,     0,  -143, | , -3.4, -2423.7, -27.952, |, 0.0
17074.3, 0.3, | , 23.7, 0.0, 264.9, | ,  6000,  5810,     0,  -154, | , -3.4, -2423.7, -27.900, |, 0.0
17075.3, 0.3, | , 23.7, 0.0, 272.6, | ,  6000,  5818,     0,  -129, | , -3.4, -2422.5, -28.046, |, 0.0
17076.4, 0.3, | , 23.7, 0.0, 269.6, | ,  6000,  5813,     0,  -142, | , -3.4, -2422.0, -27.949, |, 0.0
17077.4, 0.3, | , 23.7, 0.0, 273.0, | ,  6000,  5815,     0,  -139, | , -3.4, -2422.0, -27.977, |, 0.0
17078.4, 0.3, | , 23.7, 0.0, 266.5, | ,  6000,  5809,     0,  -139, | , -3.4, -2423.3, -27.963, |, 0.0
17079.4, 0.3, | , 23.7, 0.0, 264.4, | ,  6000,  5810,     0,  -131, | , -3.4, -2423.7, -28.013, |, 0.0
17080.4, 0.3, | , 23.7, 0.0, 266.8, | ,  6000,  5810,     0,  -127, | , -3.4, -2423.3, -28.023, |, 0.0
17081.4, 0.3, | , 23.7, 0.0, 272.7, | ,  6000,  5820,     0,  -136, | , -3.4, -2422.0, -28.016, |, 0.0
17082.4, 0.3, | , 23.7, 0.0, 272.8, | ,  6000,  5811,     0,  -141, | , -3.4, -2422.0, -27.949, |, 0.0
17083.4, 0.3, | , 23.7, 0.0, 272.7, | ,  6000,  5812,     0,  -136, | , -3.4, -2422.0, -27.977, |, 0.0
17084.4, 0.3, | , 23.7, 0.0, 266.5, | ,  6000,  5807,     0,  -142, | , -3.4, -2423.7, -27.939, |, 0.0
17085.5, 0.3, | , 23.7, 0.0, 264.2, | ,  6000,  5814,     0,  -139, | , -3.4, -2423.7, -27.992, |, 0.0
17086.5, 0.3, | , 23.7, 0.0, 266.8, | ,  6000,  5811,     0,  -131, | , -3.4, -2423.7, -28.015, |, 0.0
17087.5, 0.3, | , 23.7, 0.0, 272.7, | ,  6000,  5817,     0,  -126, | , -3.4, -2422.0, -28.052, |, 0.0
17088.5, 0.3, | , 23.7, 0.0, 272.6, | ,  6000,  5816,     0,  -135, | , -3.4, -2421.6, -27.998, |, 0.0
17089.5, 0.3, | , 23.7, 0.0, 272.5, | ,  6000,  5807,     0,  -131, | , -3.4, -2422.0, -27.978, |, 0.0
17090.5, 0.3, | , 23.7, 0.0, 265.6, | ,  6000,  5811,     0,  -144, | , -3.4, -2423.7, -27.954, |, 0.0
17091.5, 0.3, | , 23.7, 0.0, 265.0, | ,  6000,  5805,     0,  -131, | , -3.4, -2423.3, -27.979, |, 0.0
17092.5, 0.3, | , 23.7, 0.0, 264.5, | ,  6000,  5802,     0,  -135, | , -3.4, -2424.2, -27.959, |, 0.0
17093.5, 0.3, | , 23.7, 0.0, 270.1, | ,  6000,  5813,     0,  -132, | , -3.4, -2421.6, -27.996, |, 0.0
17094.6, 0.3, | , 23.7, 0.0, 272.6, | ,  6000,  5817,     0,  -139, | , -3.4, -2421.6, -27.983, |, 0.0
17095.6, 0.3, | , 23.7, 0.0, 271.3, | ,  6000,  5814,     0,  -133, | , -3.4, -2422.5, -28.008, |, 0.0
17096.6, 0.3, | , 23.7, 0.0, 265.8, | ,  6000,  5809,     0,  -144, | , -3.4, -2423.3, -27.937, |, 0.0
17097.6, 0.3, | , 23.7, 0.0, 264.1, | ,  6000,  5811,     0,  -132, | , -3.4, -2423.7, -28.011, |, 0.0
17098.6, 0.3, | , 23.7, 0.0, 264.2, | ,  6000,  5818,     0,  -130, | , -3.4, -2423.3, -28.051, |, 0.0
17099.6, 0.3, | , 23.7, 0.0, 270.9, | ,  6000,  5811,     0,  -127, | , -3.4, -2422.5, -28.018, |, 0.0
17100.6, 0.3, | , 23.7, 0.0, 270.8, | ,  6000,  5812,     0,  -130, | , -3.4, -2422.5, -28.011, |, 0.0
17101.6, 0.3, | , 23.7, 0.0, 271.6, | ,  6000,  5814,     0,  -132, | , -3.4, -2422.0, -28.009, |, 0.0
17102.7, 0.3, | , 23.7, 0.0, 265.6, | ,  6000,  5808,     0,  -134, | , -3.4, -2423.3, -27.983, |, 0.0
17103.7, 0.3, | , 23.7, 0.0, 264.2, | ,  6000,  5817,     0,  -142, | , -3.4, -2424.2, -27.999, |, 0.0
17104.7, 0.3, | , 23.7, 0.0, 263.2, | ,  6000,  5811,     0,  -132, | , -3.4, -2423.7, -28.011, |, 0.0
17105.7, 0.3, | , 23.7, 0.0, 270.5, | ,  6000,  5813,     0,  -136, | , -3.4, -2422.5, -27.988, |, 0.0
17106.7, 0.3, | , 23.7, 0.0, 271.7, | ,  6000,  5816,     0,  -139, | , -3.4, -2422.0, -27.985, |, 0.0
17107.7, 0.3, | , 23.7, 0.0, 271.8, | ,  6000,  5811,     0,  -140, | , -3.4, -2422.0, -27.951, |, 0.0
17108.7, 0.3, | , 23.7, 0.0, 263.5, | ,  6000,  5813,     0,  -141, | , -3.4, -2424.2, -27.983, |, 0.0
17109.7, 0.4, | , 23.7, 0.0, 264.3, | ,  6000,  5811,     0,  -134, | , -3.4, -2423.7, -28.002, |, 0.0
17110.8, 0.3, | , 23.7, 0.0, 270.3, | ,  6000,  5810,     0,  -148, | , -3.4, -2423.7, -27.927, |, 0.0
17111.8, 0.3, | , 23.7, 0.0, 270.7, | ,  6000,  5815,     0,  -132, | , -3.4, -2422.5, -28.017, |, 0.0
17112.8, 0.3, | , 23.7, 0.0, 271.5, | ,  6000,  5806,     0,  -147, | , -3.4, -2422.0, -27.893, |, 0.0
17113.8, 0.3, | , 23.7, 0.0, 271.8, | ,  6000,  5815,     0,  -136, | , -3.4, -2421.6, -27.987, |, 0.0
17114.8, 0.3, | , 23.7, 0.0, 262.0, | ,  6000,  5804,     0,  -144, | , -3.4, -2422.9, -27.907, |, 0.0
17115.8, 0.3, | , 23.7, 0.0, 263.7, | ,  6000,  5812,     0,  -136, | , -3.4, -2423.7, -27.998, |, 0.0
17116.8, 0.3, | , 23.7, 0.0, 270.9, | ,  6000,  5812,     0,  -125, | , -3.4, -2422.5, -28.038, |, 0.0
17117.8, 0.3, | , 23.7, 0.0, 272.0, | ,  6000,  5813,     0,  -127, | , -3.4, -2421.6, -28.025, |, 0.0
17118.8, 0.3, | , 23.7, 0.0, 271.5, | ,  6000,  5813,     0,  -122, | , -3.4, -2422.5, -28.056, |, 0.0
17119.9, 0.3, | , 23.7, 0.0, 265.1, | ,  6000,  5812,     0,  -142, | , -3.4, -2423.3, -27.963, |, 0.0
17120.9, 0.3, | , 23.7, 0.0, 264.3, | ,  6000,  5813,     0,  -131, | , -3.4, -2423.7, -28.032, |, 0.0
17121.9, 0.3, | , 23.7, 0.0, 265.4, | ,  6000,  5813,     0,  -146, | , -3.4, -2423.3, -27.946, |, 0.0
17122.9, 0.3, | , 23.7, 0.0, 271.5, | ,  6000,  5814,     0,  -140, | , -3.4, -2422.0, -27.970, |, 0.0
17123.9, 0.3, | , 23.7, 0.0, 271.7, | ,  6000,  5812,     0,  -144, | , -3.4, -2422.0, -27.936, |, 0.0
17124.9, 0.3, | , 23.7, 0.0, 271.5, | ,  6000,  5813,     0,  -127, | , -3.4, -2422.0, -28.031, |, 0.0
17125.9, 0.3, | , 23.7, 0.0, 265.0, | ,  6000,  5809,     0,  -137, | , -3.4, -2423.7, -27.977, |, 0.0
17126.9, 0.3, | , 23.7, 0.0, 262.8, | ,  6000,  5807,     0,  -130, | , -3.4, -2423.7, -28.006, |, 0.0
17128.0, 0.3, | , 23.7, 0.0, 265.0, | ,  6000,  5815,     0,  -124, | , -3.4, -2423.3, -28.071, |, 0.0
17129.0, 0.3, | , 23.7, 0.0, 270.9, | ,  6000,  5814,     0,  -147, | , -3.4, -2422.0, -27.933, |, 0.0
17130.0, 0.3, | , 23.7, 0.0, 270.7, | ,  6000,  5815,     0,  -134, | , -3.4, -2422.5, -28.010, |, 0.0
17131.0, 0.3, | , 23.7, 0.0, 271.0, | ,  6000,  5815,     0,  -146, | , -3.4, -2422.0, -27.940, |, 0.0
17132.0, 0.3, | , 23.7, 0.0, 263.6, | ,  6000,  5813,     0,  -136, | , -3.4, -2423.7, -28.004, |, 0.0
17133.0, 0.3, | , 23.7, 0.0, 265.1, | ,  6000,  5807,     0,  -131, | , -3.4, -2423.7, -27.993, |, 0.0
17134.0, 0.4, | , 23.7, 0.0, 262.8, | ,  6000,  5817,     0,  -124, | , -3.4, -2424.2, -28.083, |, 0.0
17135.0, 0.3, | , 23.7, 0.0, 271.0, | ,  6000,  5817,     0,  -138, | , -3.4, -2421.6, -27.990, |, 0.0
17136.1, 0.3, | , 23.7, 0.0, 270.4, | ,  6000,  5816,     0,  -142, | , -3.4, -2422.0, -27.967, |, 0.0
17137.1, 0.3, | , 23.7, 0.0, 261.2, | ,  6000,  5814,     0,  -129, | , -3.4, -2422.5, -28.029, |, 0.0
17138.1, 0.3, | , 23.7, 0.0, 264.4, | ,     0,  5807,     0,  -127, | , -3.4, -2423.7, -28.013, |, 0.0
17139.1, 0.2, | , 23.7, 0.0, 263.0, | ,     0,  -446,     0,  -129, | , -3.4, -2423.7, 2.843, |, 0.0
17140.1, 0.0, | , 23.7, 0.0, 264.8, | ,     0,  -397,     0,  -103, | , -3.4, -2423.3, 2.471, |, 0.0
17141.1, -0.1, | , 23.7, 0.0, 270.8, | ,     0,  -388,     0,  -130, | , -3.4, -2422.0, 2.557, |, 0.0
17142.1, -0.2, | , 23.7, 0.0, 270.1, | ,     0,  -370,     0,  -141, | , -3.4, -2422.0, 2.523, |, 0.0
17143.1, -0.1, | , 23.7, 0.0, 270.5, | ,     0,  -358,     0,  -142, | , -3.4, -2422.0, 2.470, |, 0.0
17144.1, -0.1, | , 23.7, 0.0, 264.2, | ,     0,  -338,     0,  -115, | , -3.4, -2423.7, 2.240, |, 0.0
17145.1, -0.1, | , 23.7, 0.0, 263.0, | ,     0,  -334,     0,  -121, | , -3.4, -2423.7, 2.251, |, 0.0
