Repository: jdhuang-csm/Ru-BCA

## Methods
* (BaO)<sub>x</sub>-(CaO)<sub>y</sub>-(Al<sub>2</sub>O<sub>3</sub>)<sub>1-x-y</sub> (BCA) catalyst supports were synthesized via sol-gel and solid-state methods. 
* Ru/BCA catalysts were prepared via incipient wetness impregnation to achieve 1 wt. % Ru loading.
* Ammonia synthesis rates were measured for Ru/BCA catalysts in a packed-bed reactor at 480-600<sup>o</sup>C, 10 bar, and space velocities up to 1.3 x 10<sup>6</sup> ml g<sub>cat</sub><sup>-1</sup> h<sup>-1</sup>.
* A machine learning (ML) model was employed to improve understanding of the behavior of Ru/BCA catalysts.
* A microkinetic model was developed to describe the best-performing catalyst.

File: data/init_files_Cadigan/BCA532.txt (part 43 of 55)
********** Start test **********
Elapsed time, Pressure, | , LJtemp(C), Inner-Temp, Outer-Temp, | , N2-set, N2-flow, H2-set, H2-flow, | , pH, NH3_ppm, NH3_Prod_rate, |, In222Temp
16674.9, 139.7, | , 28.1, 0.0, 361.6, | ,  1000,   950,  3000,  2935, | , -3.4,  48.0, 0.491, |, 0.0
16675.9, 139.0, | , 28.1, 0.0, 363.5, | ,  1000,   958,  3000,  2923, | , -3.4,  48.4, 0.495, |, 0.0
16676.9, 138.2, | , 28.1, 0.0, 368.9, | ,  1000,   958,  3000,  2933, | , -3.4,  50.1, 0.514, |, 0.0
16677.9, 138.7, | , 28.1, 0.0, 369.0, | ,  1000,   958,  3000,  2929, | , -3.4,  45.8, 0.469, |, 0.0
16678.9, 138.3, | , 28.1, 0.0, 367.8, | ,  1000,   956,  3000,  2927, | , -3.4,  49.2, 0.504, |, 0.0
16679.9, 139.3, | , 28.1, 0.0, 358.9, | ,  1000,   949,  3000,  2915, | , -3.4,  72.0, 0.733, |, 0.0
16680.9, 139.1, | , 28.1, 0.0, 361.3, | ,  1000,   950,  3000,  2935, | , -3.4,  48.0, 0.491, |, 0.0
16681.9, 139.7, | , 28.1, 0.0, 362.2, | ,  1000,   956,  3000,  2935, | , -3.4,  57.8, 0.593, |, 0.0
16683.0, 138.6, | , 28.1, 0.0, 369.0, | ,  1000,   961,  3000,  2922, | , -3.4,  50.1, 0.513, |, 0.0
16684.0, 138.4, | , 28.1, 0.0, 367.6, | ,  1000,   950,  3000,  2938, | , -3.4,  64.7, 0.663, |, 0.0
16685.0, 139.6, | , 28.1, 0.0, 362.7, | ,  1000,   956,  3000,  2929, | , -3.4,  51.8, 0.530, |, 0.0
16686.0, 139.2, | , 28.1, 0.0, 361.0, | ,  1000,   951,  3000,  2934, | , -3.4,  49.2, 0.504, |, 0.0
16687.0, 139.2, | , 28.1, 0.0, 361.3, | ,  1000,   954,  3000,  2929, | , -3.4,  45.0, 0.460, |, 0.0
16688.0, 139.1, | , 28.1, 0.0, 362.7, | ,  1000,   958,  3000,  2939, | , -3.4,  50.5, 0.519, |, 0.0
16689.0, 138.8, | , 28.1, 0.0, 367.5, | ,  1000,   955,  3000,  2928, | , -3.4,  48.0, 0.491, |, 0.0
16690.0, 138.2, | , 28.1, 0.0, 368.4, | ,  1000,   957,  3000,  2918, | , -3.4,  44.5, 0.455, |, 0.0
16691.1, 139.0, | , 28.1, 0.0, 362.3, | ,  1000,   953,  3000,  2924, | , -3.4,  50.1, 0.512, |, 0.0
16692.1, 139.8, | , 28.1, 0.0, 360.9, | ,  1000,   952,  3000,  2953, | , -3.4,  72.4, 0.745, |, 0.0
16693.1, 139.3, | , 28.1, 0.0, 360.4, | ,  1000,   952,  3000,  2925, | , -3.4,  47.5, 0.485, |, 0.0
16694.1, 139.2, | , 28.1, 0.0, 360.3, | ,  1000,   955,  3000,  2909, | , -3.4,  47.5, 0.484, |, 0.0
16695.1, 138.6, | , 28.1, 0.0, 367.9, | ,  1000,   954,  3000,  2930, | , -3.4,  76.2, 0.780, |, 0.0
16696.1, 138.1, | , 28.1, 0.0, 367.7, | ,  1000,   955,  3000,  2930, | , -3.4,  49.2, 0.504, |, 0.0
16697.1, 139.0, | , 28.1, 0.0, 362.3, | ,  1000,   949,  3000,  2927, | , -3.4,  71.5, 0.730, |, 0.0
16698.1, 139.6, | , 28.1, 0.0, 361.1, | ,  1000,   952,  3000,  2926, | , -3.4,  49.7, 0.508, |, 0.0
16699.1, 139.8, | , 28.1, 0.0, 360.1, | ,  1000,   955,  3000,  2926, | , -3.4,  47.5, 0.486, |, 0.0
16700.2, 139.3, | , 28.1, 0.0, 361.3, | ,  1000,   955,  3000,  2921, | , -3.4,  45.0, 0.459, |, 0.0
16701.2, 138.2, | , 28.1, 0.0, 367.6, | ,  1000,   957,  3000,  2914, | , -3.4,  48.0, 0.489, |, 0.0
16702.2, 138.6, | , 28.1, 0.0, 367.8, | ,  1000,   955,  3000,  2926, | , -3.4,  45.8, 0.469, |, 0.0
16703.2, 139.0, | , 28.1, 0.0, 361.7, | ,  1000,   951,  3000,  2929, | , -3.4,  46.7, 0.477, |, 0.0
16704.2, 139.3, | , 28.1, 0.0, 359.1, | ,  1000,   951,  3000,  2925, | , -3.4,  47.1, 0.481, |, 0.0
16705.2, 139.6, | , 28.1, 0.0, 360.3, | ,  1000,   961,  3000,  2933, | , -3.4,  59.5, 0.611, |, 0.0
16706.2, 138.3, | , 28.1, 0.0, 367.4, | ,  1000,   954,  3000,  2937, | , -3.4,  64.7, 0.663, |, 0.0
16707.2, 138.2, | , 28.1, 0.0, 367.7, | ,  1000,   956,  3000,  2928, | , -3.4,  66.0, 0.675, |, 0.0
16708.2, 138.2, | , 28.1, 0.0, 367.5, | ,  1000,   954,  3000,  2935, | , -3.4,  44.5, 0.456, |, 0.0
16709.3, 139.2, | , 28.1, 0.0, 360.8, | ,  1000,   954,  3000,  2931, | , -3.4,  46.2, 0.473, |, 0.0
16710.3, 139.3, | , 28.1, 0.0, 359.9, | ,  1000,   947,  3000,  2930, | , -3.4,  69.8, 0.713, |, 0.0
16711.3, 138.9, | , 28.1, 0.0, 361.5, | ,  1000,   955,  3000,  2934, | , -3.4,  53.1, 0.544, |, 0.0
16712.3, 138.6, | , 28.1, 0.0, 367.9, | ,  1000,   959,  3000,  2928, | , -3.4,  51.8, 0.531, |, 0.0
16713.3, 138.1, | , 28.1, 0.0, 367.1, | ,  1000,   957,  3000,  2917, | , -3.4,  51.4, 0.524, |, 0.0
16714.3, 138.2, | , 28.1, 0.0, 366.2, | ,  1000,   957,  3000,  2926, | , -3.4,  45.4, 0.464, |, 0.0
16715.3, 139.6, | , 28.1, 0.0, 358.9, | ,  1000,   951,  3000,  2934, | , -3.4,  43.7, 0.447, |, 0.0
16716.3, 139.3, | , 28.1, 0.0, 359.2, | ,  1000,   957,  3000,  2921, | , -3.4,  51.4, 0.525, |, 0.0
16717.3, 139.3, | , 28.1, 0.0, 359.9, | ,  1000,   958,  3000,  2925, | , -3.4,  45.4, 0.464, |, 0.0
16718.4, 138.2, | , 28.1, 0.0, 366.7, | ,  1000,   958,  3000,  2938, | , -3.4,  45.8, 0.470, |, 0.0
16719.4, 138.7, | , 28.0, 0.0, 366.3, | ,  1000,   952,  3000,  2934, | , -3.4,  46.7, 0.478, |, 0.0
16720.4, 139.5, | , 28.1, 0.0, 360.8, | ,  1000,   953,  3000,  2933, | , -3.4,  73.2, 0.750, |, 0.0
16721.4, 139.2, | , 28.1, 0.0, 359.8, | ,  1000,   950,  3000,  2924, | , -3.4,  64.7, 0.660, |, 0.0
16722.4, 139.7, | , 28.1, 0.0, 359.3, | ,  1000,   955,  3000,  2919, | , -3.4,  44.1, 0.450, |, 0.0
16723.4, 139.0, | , 28.1, 0.0, 361.1, | ,  1000,   958,  3000,  2932, | , -3.4,  47.1, 0.483, |, 0.0
16724.4, 138.9, | , 28.1, 0.0, 365.8, | ,  1000,   962,  3000,  2946, | , -3.4,  41.5, 0.428, |, 0.0
16725.4, 138.6, | , 28.1, 0.0, 366.9, | ,  1000,   955,  3000,  2918, | , -3.4,  38.5, 0.393, |, 0.0
16726.5, 139.4, | , 28.0, 0.0, 360.5, | ,  1000,   950,  3000,  2935, | , -3.4,  40.7, 0.416, |, 0.0
16727.5, 139.6, | , 28.0, 0.0, 356.2, | ,  1000,   950,  3000,  2922, | , -3.4,  42.8, 0.437, |, 0.0
16728.5, 139.3, | , 28.0, 0.0, 358.8, | ,  1000,   957,  3000,  2929, | , -3.4,  48.0, 0.491, |, 0.0
16729.5, 139.3, | , 28.0, 0.0, 358.0, | ,  1000,   959,  3000,  2927, | , -3.4,  60.8, 0.623, |, 0.0
16730.5, 138.2, | , 28.1, 0.0, 366.3, | ,  1000,   957,  3000,  2932, | , -3.4,  49.7, 0.509, |, 0.0
16731.5, 138.2, | , 28.0, 0.0, 366.3, | ,  1000,   957,  3000,  2921, | , -3.4,  55.2, 0.565, |, 0.0
16732.5, 139.4, | , 28.0, 0.0, 360.7, | ,  1000,   956,  3000,  2928, | , -3.4,  51.8, 0.530, |, 0.0
16733.5, 139.3, | , 28.0, 0.0, 358.7, | ,  1000,   952,  3000,  2938, | , -3.4,  49.2, 0.505, |, 0.0
16734.6, 139.3, | , 28.0, 0.0, 358.3, | ,  1000,   956,  3000,  2926, | , -3.4,  45.4, 0.464, |, 0.0
16735.6, 139.4, | , 28.0, 0.0, 360.0, | ,  1000,   960,  3000,  2922, | , -3.4,  47.1, 0.482, |, 0.0
16736.6, 138.2, | , 28.0, 0.0, 366.4, | ,  1000,   952,  3000,  2924, | , -3.4,  62.5, 0.639, |, 0.0
16737.6, 138.1, | , 28.0, 0.0, 366.0, | ,  1000,   954,  3000,  2930, | , -3.4,  41.5, 0.425, |, 0.0
16738.6, 138.9, | , 28.0, 0.0, 359.8, | ,  1000,   953,  3000,  2922, | , -3.4,  46.2, 0.472, |, 0.0
16739.6, 139.8, | , 28.0, 0.0, 358.2, | ,  1000,   953,  3000,  2927, | , -3.4,  38.1, 0.390, |, 0.0
16740.6, 139.5, | , 28.0, 0.0, 359.1, | ,  1000,   956,  3000,  2933, | , -3.4,  38.1, 0.391, |, 0.0
16741.6, 138.3, | , 28.0, 0.0, 365.8, | ,  1000,   960,  3000,  2946, | , -3.4,  49.2, 0.507, |, 0.0
16742.6, 138.7, | , 28.0, 0.0, 366.4, | ,  1000,   956,  3000,  2931, | , -3.4,  70.2, 0.719, |, 0.0
16743.7, 138.0, | , 28.0, 0.0, 366.2, | ,  1000,   953,  3000,  2905, | , -3.4,  39.0, 0.396, |, 0.0
16744.7, 139.8, | , 28.0, 0.0, 357.5, | ,  1000,   952,  3000,  2935, | , -3.4,  40.7, 0.417, |, 0.0
16745.7, 139.6, | , 28.0, 0.0, 358.2, | ,  1000,   953,  3000,  2921, | , -3.4,  65.1, 0.664, |, 0.0
16746.7, 139.3, | , 28.0, 0.0, 358.2, | ,  1000,   956,  3000,  2933, | , -3.4,  39.8, 0.408, |, 0.0
16747.7, 138.2, | , 28.0, 0.0, 365.7, | ,  1000,   960,  3000,  2942, | , -3.4,  72.0, 0.740, |, 0.0
16748.7, 138.7, | , 28.0, 0.0, 365.6, | ,  1000,   955,  3000,  2935, | , -3.4,  46.7, 0.478, |, 0.0
16749.7, 138.7, | , 28.0, 0.0, 364.9, | ,  1000,   956,  3000,  2933, | , -3.4,  42.8, 0.439, |, 0.0
16750.7, 139.2, | , 28.0, 0.0, 358.1, | ,  1000,   954,  3000,  2925, | , -3.4,  70.7, 0.722, |, 0.0
16751.8, 139.8, | , 28.0, 0.0, 358.6, | ,  1000,   955,  3000,  2923, | , -3.4,  53.5, 0.547, |, 0.0
16752.8, 139.2, | , 28.0, 0.0, 358.9, | ,  1000,   956,  3000,  2918, | , -3.4,  42.8, 0.437, |, 0.0
16753.8, 138.1, | , 28.0, 0.0, 365.6, | ,  1000,   959,  3000,  2929, | , -3.4,  40.7, 0.417, |, 0.0
16754.8, 138.5, | , 28.0, 0.0, 365.0, | ,  1000,   952,  3000,  2929, | , -3.4,  39.4, 0.403, |, 0.0
16755.8, 139.5, | , 28.0, 0.0, 359.3, | ,  1000,   954,  3000,  2939, | , -3.4,  74.1, 0.760, |, 0.0
16756.8, 139.3, | , 28.0, 0.0, 357.8, | ,  1000,   954,  3000,  2937, | , -3.4,  69.0, 0.707, |, 0.0
16757.8, 139.3, | , 28.0, 0.0, 358.1, | ,  1000,   952,  3000,  2933, | , -3.4,  37.3, 0.381, |, 0.0
16758.8, 139.6, | , 28.0, 0.0, 357.5, | ,  1000,   951,  3000,  2924, | , -3.4,  36.8, 0.376, |, 0.0
16759.9, 138.3, | , 28.0, 0.0, 364.5, | ,  1000,   958,  3000,  2914, | , -3.4,  70.2, 0.717, |, 0.0
16760.9, 138.2, | , 28.0, 0.0, 365.0, | ,  1000,   959,  3000,  2937, | , -3.4,  47.5, 0.488, |, 0.0
16761.9, 139.4, | , 28.0, 0.0, 359.3, | ,  1000,   951,  3000,  2930, | , -3.4,  39.8, 0.407, |, 0.0
16762.9, 139.2, | , 28.0, 0.0, 357.7, | ,  1000,   951,  3000,  2937, | , -3.4,  36.0, 0.368, |, 0.0
16763.9, 139.3, | , 28.0, 0.0, 357.0, | ,  1000,   957,  3000,  2934, | , -3.4,  39.0, 0.399, |, 0.0
16764.9, 139.9, | , 28.0, 0.0, 357.4, | ,  1000,   954,  3000,  2937, | , -3.4,  54.4, 0.558, |, 0.0
16765.9, 138.2, | , 28.0, 0.0, 365.0, | ,  1000,   953,  3000,  2937, | , -3.4,  51.8, 0.531, |, 0.0
16767.0, 138.1, | , 28.0, 0.0, 365.0, | ,  1000,   955,  3000,  2916, | , -3.4,  39.0, 0.397, |, 0.0
16768.0, 139.4, | , 28.0, 0.0, 359.6, | ,  1000,   949,  3000,  2934, | , -3.4,  55.7, 0.570, |, 0.0
16769.0, 139.1, | , 28.0, 0.0, 357.5, | ,  1000,   952,  3000,  2918, | , -3.4,  44.1, 0.450, |, 0.0
16770.0, 139.2, | , 28.0, 0.0, 357.5, | ,  1000,   954,  3000,  2930, | , -3.4,  37.7, 0.386, |, 0.0
16771.0, 138.4, | , 28.0, 0.0, 365.1, | ,  1000,   954,  3000,  2922, | , -3.4,  42.4, 0.433, |, 0.0
16772.0, 138.5, | , 28.0, 0.0, 365.3, | ,  1000,   955,  3000,  2928, | , -3.4,  40.7, 0.416, |, 0.0
16773.0, 138.2, | , 28.0, 0.0, 364.5, | ,  1000,   954,  3000,  2943, | , -3.4,  59.1, 0.607, |, 0.0
16774.0, 139.4, | , 28.0, 0.0, 359.3, | ,  1000,   953,  3000,  2945, | , -3.4,  46.2, 0.475, |, 0.0
16775.0, 139.7, | , 28.0, 0.0, 357.5, | ,  1000,   953,  3000,  2923, | , -3.4,  39.4, 0.402, |, 0.0
16776.1, 139.0, | , 28.0, 0.0, 359.4, | ,  1000,   957,  3000,  2940, | , -3.4,  44.1, 0.453, |, 0.0
16777.1, 138.2, | , 28.0, 0.0, 364.6, | ,  1000,   958,  3000,  2928, | , -3.4,  50.1, 0.513, |, 0.0
16778.1, 138.7, | , 28.0, 0.0, 364.9, | ,  1000,   957,  3000,  2931, | , -3.4,  37.3, 0.382, |, 0.0
16779.1, 138.7, | , 28.0, 0.0, 364.6, | ,  1000,   957,  3000,  2937, | , -3.4,  42.0, 0.430, |, 0.0
16780.1, 139.3, | , 28.0, 0.0, 355.6, | ,  1000,   951,  3000,  2937, | , -3.4,  64.7, 0.662, |, 0.0
16781.1, 139.6, | , 28.0, 0.0, 356.8, | ,  1000,   952,  3000,  2924, | , -3.4,  41.1, 0.420, |, 0.0
16782.1, 139.1, | , 28.0, 0.0, 356.5, | ,  1000,   958,  3000,  2925, | , -3.4,  38.5, 0.394, |, 0.0
16783.1, 138.2, | , 28.0, 0.0, 363.6, | ,  1000,   954,  3000,  2936, | , -3.4,  39.4, 0.404, |, 0.0
16784.2, 138.0, | , 28.0, 0.0, 364.2, | ,  1000,   957,  3000,  2911, | , -3.4,  45.4, 0.463, |, 0.0
16785.2, 139.3, | , 28.0, 0.0, 358.4, | ,  1000,   952,  3000,  2933, | , -3.4,  39.8, 0.408, |, 0.0
16786.2, 139.4, | , 28.0, 0.0, 355.6, | ,  1000,   954,  3000,  2941, | , -3.4,  41.5, 0.426, |, 0.0
16787.2, 139.1, | , 28.0, 0.0, 357.5, | ,  1000,   951,  3000,  2908, | , -3.4,  51.0, 0.518, |, 0.0
16788.2, 139.3, | , 28.0, 0.0, 357.4, | ,  1000,   955,  3000,  2929, | , -3.4,  36.8, 0.377, |, 0.0
16789.2, 138.1, | , 28.0, 0.0, 364.0, | ,  1000,   956,  3000,  2937, | , -3.4,  30.4, 0.312, |, 0.0
16790.2, 138.1, | , 28.0, 0.0, 364.0, | ,  1000,   953,  3000,  2926, | , -3.4,  31.7, 0.324, |, 0.0
16791.2, 139.5, | , 28.0, 0.0, 358.3, | ,  1000,   955,  3000,  2936, | , -3.4,  55.7, 0.571, |, 0.0
16792.2, 139.7, | , 28.0, 0.0, 356.2, | ,  1000,   949,  3000,  2929, | , -3.4,  44.1, 0.451, |, 0.0
16793.3, 139.2, | , 28.0, 0.0, 357.2, | ,  1000,   957,  3000,  2922, | , -3.4,  51.8, 0.530, |, 0.0
16794.3, 139.8, | , 28.0, 0.0, 356.1, | ,  1000,   951,  3000,  2926, | , -3.4,  46.7, 0.477, |, 0.0
16795.3, 138.2, | , 28.0, 0.0, 363.2, | ,  1000,   954,  3000,  2930, | , -3.4,  37.3, 0.381, |, 0.0
16796.3, 138.2, | , 28.0, 0.0, 363.4, | ,  1000,   960,  3000,  2926, | , -3.4,  43.2, 0.443, |, 0.0
16797.3, 139.1, | , 28.0, 0.0, 356.5, | ,  1000,   954,  3000,  2916, | , -3.4,  39.4, 0.402, |, 0.0
16798.3, 139.6, | , 28.0, 0.0, 355.9, | ,  1000,   952,  3000,  2917, | , -3.4,  36.4, 0.371, |, 0.0
16799.3, 139.1, | , 28.0, 0.0, 354.2, | ,  1000,   955,  3000,  2944, | , -3.4,  64.2, 0.660, |, 0.0
16800.4, 139.3, | , 28.0, 0.0, 356.4, | ,  1000,   955,  3000,  2937, | , -3.4,  40.2, 0.413, |, 0.0
16801.4, 138.6, | , 28.0, 0.0, 364.1, | ,  1000,   958,  3000,  2944, | , -3.4,  40.2, 0.414, |, 0.0
16802.4, 138.3, | , 28.0, 0.0, 362.0, | ,  1000,   955,  3000,  2918, | , -3.4,  61.2, 0.625, |, 0.0
16803.4, 139.1, | , 28.0, 0.0, 357.3, | ,  1000,   952,  3000,  2937, | , -3.4,  30.0, 0.307, |, 0.0
16804.4, 139.3, | , 28.0, 0.0, 355.7, | ,  1000,   959,  3000,  2933, | , -3.4,  33.0, 0.338, |, 0.0
16805.4, 139.7, | , 28.0, 0.0, 357.9, | ,  1000,   959,  3000,  2942, | , -3.4,  31.7, 0.326, |, 0.0
16806.4, 138.1, | , 28.0, 0.0, 363.0, | ,  1000,   963,  3000,  2927, | , -3.4,  63.8, 0.654, |, 0.0
16807.4, 138.8, | , 28.0, 0.0, 362.4, | ,  1000,   959,  3000,  2936, | , -3.4,  39.8, 0.409, |, 0.0
16808.4, 138.3, | , 28.0, 0.0, 363.0, | ,  1000,   959,  3000,  2938, | , -3.4,  33.4, 0.343, |, 0.0
16809.5, 139.5, | , 28.0, 0.0, 352.6, | ,  1000,   952,  3000,  2930, | , -3.4,  29.5, 0.302, |, 0.0
16810.5, 139.2, | , 28.0, 0.0, 355.4, | ,  1000,   948,  3000,  2922, | , -3.4,  51.8, 0.528, |, 0.0
16811.5, 139.7, | , 28.0, 0.0, 355.6, | ,  1000,   960,  3000,  2931, | , -3.4,  34.3, 0.351, |, 0.0
16812.5, 138.3, | , 28.0, 0.0, 362.1, | ,  1000,   961,  3000,  2924, | , -3.4,  54.0, 0.552, |, 0.0
16813.5, 138.2, | , 28.0, 0.0, 362.9, | ,  1000,   955,  3000,  2939, | , -3.4,  38.5, 0.395, |, 0.0
16814.5, 138.6, | , 28.0, 0.0, 363.1, | ,  1000,   953,  3000,  2929, | , -3.4,  42.4, 0.434, |, 0.0
16815.5, 139.2, | , 28.0, 0.0, 355.4, | ,  1000,   950,  3000,  2940, | , -3.4,  46.2, 0.474, |, 0.0
16816.5, 139.2, | , 28.0, 0.0, 355.1, | ,  1000,   957,  3000,  2943, | , -3.4,  33.0, 0.339, |, 0.0
16817.5, 139.7, | , 28.0, 0.0, 354.1, | ,  1000,   957,  3000,  2926, | , -3.4,  32.5, 0.333, |, 0.0
16818.6, 138.2, | , 28.0, 0.0, 362.6, | ,  1000,   958,  3000,  2929, | , -3.4,  37.3, 0.382, |, 0.0
16819.6, 138.2, | , 28.0, 0.0, 362.9, | ,  1000,   955,  3000,  2926, | , -3.4,  30.4, 0.311, |, 0.0
16820.6, 139.4, | , 28.0, 0.0, 356.7, | ,  1000,   953,  3000,  2922, | , -3.4,  32.5, 0.332, |, 0.0
16821.6, 139.7, | , 28.0, 0.0, 355.6, | ,  1000,   952,  3000,  2934, | , -3.4,  29.1, 0.298, |, 0.0
16822.6, 139.3, | , 28.0, 0.0, 353.7, | ,  1000,   955,  3000,  2931, | , -3.4,  33.8, 0.346, |, 0.0
16823.6, 139.7, | , 28.0, 0.0, 355.6, | ,  1000,   957,  3000,  2924, | , -3.4,  32.5, 0.333, |, 0.0
16824.6, 138.1, | , 28.0, 0.0, 361.9, | ,  1000,   956,  3000,  2928, | , -3.4,  34.3, 0.350, |, 0.0
16825.7, 138.2, | , 28.0, 0.0, 362.2, | ,  1000,   956,  3000,  2941, | , -3.4,  32.1, 0.330, |, 0.0
16826.7, 139.0, | , 28.0, 0.0, 356.5, | ,  1000,   950,  3000,  2937, | , -3.4,  33.4, 0.342, |, 0.0
16827.7, 139.7, | , 28.0, 0.0, 354.6, | ,  1000,   954,  3000,  2917, | , -3.4,  32.1, 0.327, |, 0.0
16828.7, 139.2, | , 28.0, 0.0, 354.8, | ,  1000,   958,  3000,  2937, | , -3.4,  62.1, 0.637, |, 0.0
16829.7, 139.0, | , 28.0, 0.0, 355.9, | ,  1000,   949,  3000,  2924, | , -3.4,  57.0, 0.581, |, 0.0
16830.7, 138.5, | , 28.0, 0.0, 362.8, | ,  1000,   957,  3000,  2931, | , -3.4,  56.1, 0.575, |, 0.0
16831.7, 138.1, | , 28.0, 0.0, 362.2, | ,  1000,   953,  3000,  2929, | , -3.4,  40.7, 0.416, |, 0.0
16832.7, 139.1, | , 28.0, 0.0, 355.7, | ,  1000,   948,  3000,  2920, | , -3.4,  29.5, 0.301, |, 0.0
16833.7, 139.1, | , 28.0, 0.0, 354.8, | ,  1000,   956,  3000,  2938, | , -3.4,  28.7, 0.294, |, 0.0
16834.8, 139.4, | , 28.0, 0.0, 356.5, | ,  1000,   952,  3000,  2939, | , -3.4,  35.1, 0.360, |, 0.0
16835.8, 138.2, | , 28.0, 0.0, 361.6, | ,  1000,   961,  3000,  2944, | , -3.4,  44.1, 0.454, |, 0.0
16836.8, 138.6, | , 28.0, 0.0, 362.1, | ,  1000,   957,  3000,  2948, | , -3.4,  35.5, 0.366, |, 0.0
16837.8, 138.6, | , 28.0, 0.0, 361.8, | ,  1000,   959,  3000,  2928, | , -3.4,  38.1, 0.390, |, 0.0
16838.8, 139.0, | , 28.0, 0.0, 356.1, | ,  1000,   953,  3000,  2927, | , -3.4,  29.5, 0.302, |, 0.0
16839.8, 139.2, | , 28.0, 0.0, 353.7, | ,  1000,   948,  3000,  2923, | , -3.4,  28.7, 0.293, |, 0.0
16840.8, 139.3, | , 28.0, 0.0, 356.5, | ,  1000,   960,  3000,  2926, | , -3.4,  30.8, 0.316, |, 0.0
16841.9, 138.2, | , 28.0, 0.0, 361.6, | ,  1000,   961,  3000,  2935, | , -3.4,  31.7, 0.325, |, 0.0
16842.9, 138.3, | , 28.0, 0.0, 361.0, | ,  1000,   955,  3000,  2938, | , -3.4,  40.7, 0.417, |, 0.0
16843.9, 138.5, | , 28.0, 0.0, 361.5, | ,  1000,   953,  3000,  2932, | , -3.4,  50.1, 0.513, |, 0.0
16844.9, 139.2, | , 28.0, 0.0, 354.2, | ,  1000,   950,  3000,  2930, | , -3.4,  46.2, 0.473, |, 0.0
16845.9, 139.6, | , 28.0, 0.0, 349.9, | ,  1000,   950,  3000,  2911, | , -3.4,  30.8, 0.314, |, 0.0
16846.9, 139.6, | , 28.0, 0.0, 354.5, | ,  1000,   955,  3000,  2936, | , -3.4,  29.1, 0.298, |, 0.0
16847.9, 138.7, | , 28.0, 0.0, 361.0, | ,  1000,   959,  3000,  2944, | , -3.4,  31.7, 0.326, |, 0.0
16848.9, 138.1, | , 28.0, 0.0, 361.3, | ,  1000,   953,  3000,  2931, | , -3.4,  31.3, 0.320, |, 0.0
16849.9, 139.4, | , 28.0, 0.0, 355.7, | ,  1000,   954,  3000,  2937, | , -3.4,  30.0, 0.307, |, 0.0
16850.9, 139.7, | , 28.0, 0.0, 353.3, | ,  1000,   948,  3000,  2936, | , -3.4,  32.1, 0.329, |, 0.0
16852.0, 139.3, | , 28.0, 0.0, 353.7, | ,  1000,   956,  3000,  2937, | , -3.4,  31.3, 0.321, |, 0.0
16853.0, 139.3, | , 28.0, 0.0, 352.9, | ,  1000,   956,  3000,  2918, | , -3.4,  33.4, 0.341, |, 0.0
16854.0, 138.4, | , 28.0, 0.0, 361.4, | ,  1000,   958,  3000,  2930, | , -3.4,  51.4, 0.526, |, 0.0
16855.0, 138.1, | , 28.0, 0.0, 361.1, | ,  1000,   956,  3000,  2920, | , -3.4,  61.2, 0.625, |, 0.0
16856.0, 138.9, | , 28.0, 0.0, 355.1, | ,  1000,   949,  3000,  2926, | , -3.4,  42.4, 0.433, |, 0.0
16857.0, 139.5, | , 28.0, 0.0, 354.2, | ,  1000,   951,  3000,  2918, | , -3.4,  54.0, 0.550, |, 0.0
16858.0, 139.3, | , 28.0, 0.0, 352.5, | ,  1000,   956,  3000,  2931, | , -3.4,  53.5, 0.548, |, 0.0
16859.1, 139.1, | , 28.0, 0.0, 353.6, | ,  1000,   958,  3000,  2933, | , -3.4,  22.7, 0.233, |, 0.0
16860.1, 138.6, | , 28.0, 0.0, 361.0, | ,  1000,   958,  3000,  2936, | , -3.4,  31.3, 0.321, |, 0.0
16861.1, 138.1, | , 28.0, 0.0, 360.9, | ,  1000,   956,  3000,  2928, | , -3.4,  30.0, 0.307, |, 0.0
16862.1, 138.9, | , 28.0, 0.0, 354.9, | ,  1000,   950,  3000,  2933, | , -3.4,  43.7, 0.447, |, 0.0
16863.1, 139.3, | , 28.0, 0.0, 352.7, | ,  1000,   955,  3000,  2920, | , -3.4,  34.3, 0.350, |, 0.0
16864.1, 139.5, | , 28.0, 0.0, 353.6, | ,  1000,   954,  3000,  2914, | , -3.4,  38.5, 0.393, |, 0.0
16865.1, 138.8, | , 28.0, 0.0, 354.5, | ,  1000,   954,  3000,  2918, | , -3.4,  38.5, 0.393, |, 0.0
16866.1, 138.4, | , 28.0, 0.0, 360.7, | ,  1000,   950,  3000,  2908, | , -3.4,  52.2, 0.531, |, 0.0
16867.2, 138.1, | , 28.0, 0.0, 360.3, | ,  1000,   958,  3000,  2947, | , -3.4,  37.3, 0.383, |, 0.0
16868.2, 139.0, | , 28.0, 0.0, 354.1, | ,  1000,   950,  3000,  2930, | , -3.4,  32.5, 0.333, |, 0.0
16869.2, 139.1, | , 28.0, 0.0, 353.0, | ,  1000,   954,  3000,  2938, | , -3.4,  49.7, 0.509, |, 0.0
16870.2, 139.4, | , 28.0, 0.0, 354.7, | ,  1000,   955,  3000,  2944, | , -3.4,  23.5, 0.242, |, 0.0
16871.2, 138.1, | , 28.0, 0.0, 360.5, | ,  1000,   956,  3000,  2926, | , -3.4,  25.7, 0.263, |, 0.0
16872.2, 138.0, | , 28.0, 0.0, 360.2, | ,  1000,   954,  3000,  2932, | , -3.4,  23.1, 0.237, |, 0.0
16873.2, 138.7, | , 28.0, 0.0, 359.7, | ,  1000,   953,  3000,  2926, | , -3.4,  43.2, 0.442, |, 0.0
16874.2, 139.4, | , 28.0, 0.0, 350.4, | ,  1000,   951,  3000,  2925, | , -3.4,  21.4, 0.219, |, 0.0
16875.3, 139.2, | , 28.0, 0.0, 352.7, | ,  1000,   955,  3000,  2930, | , -3.4,  23.5, 0.241, |, 0.0
16876.3, 139.3, | , 28.0, 0.0, 352.1, | ,  1000,   959,  3000,  2930, | , -3.4,  50.5, 0.518, |, 0.0
16877.3, 138.1, | , 28.0, 0.0, 360.3, | ,  1000,   958,  3000,  2941, | , -3.4,  24.4, 0.251, |, 0.0
16878.3, 138.2, | , 28.0, 0.0, 359.6, | ,  1000,   955,  3000,  2931, | , -3.4,  22.7, 0.232, |, 0.0
16879.3, 138.4, | , 27.9, 0.0, 360.3, | ,  1000,   956,  3000,  2933, | , -3.4,  26.1, 0.268, |, 0.0
16880.3, 139.6, | , 27.9, 0.0, 352.9, | ,  1000,   952,  3000,  2926, | , -3.4,  53.5, 0.547, |, 0.0
16881.3, 139.1, | , 28.0, 0.0, 352.6, | ,  1000,   958,  3000,  2919, | , -3.4,  22.7, 0.232, |, 0.0
16882.4, 139.5, | , 28.0, 0.0, 352.5, | ,  1000,   952,  3000,  2943, | , -3.4,  25.3, 0.259, |, 0.0
16883.4, 138.2, | , 27.9, 0.0, 358.4, | ,  1000,   958,  3000,  2929, | , -3.4,  26.1, 0.267, |, 0.0
16884.4, 138.1, | , 28.0, 0.0, 360.0, | ,  1000,   958,  3000,  2924, | , -3.4,  26.1, 0.267, |, 0.0
16885.4, 138.9, | , 28.0, 0.0, 353.5, | ,  1000,   954,  3000,  2936, | , -3.4,  44.5, 0.456, |, 0.0
16886.4, 139.5, | , 27.9, 0.0, 352.4, | ,  1000,   949,  3000,  2944, | , -3.4,  32.5, 0.334, |, 0.0
16887.4, 139.0, | , 27.9, 0.0, 351.9, | ,  1000,   950,  3000,  2914, | , -3.4,  20.5, 0.209, |, 0.0
16888.4, 139.2, | , 28.0, 0.0, 352.0, | ,  1000,   955,  3000,  2938, | , -3.4,  31.3, 0.321, |, 0.0
16889.4, 138.5, | , 28.0, 0.0, 359.6, | ,  1000,   960,  3000,  2922, | , -3.4,  54.4, 0.556, |, 0.0
16890.5, 138.0, | , 27.9, 0.0, 360.0, | ,  1000,   955,  3000,  2938, | , -3.4,  36.4, 0.373, |, 0.0
16891.5, 139.0, | , 27.9, 0.0, 353.9, | ,  1000,   953,  3000,  2926, | , -3.4,  53.1, 0.543, |, 0.0
16892.5, 139.6, | , 27.9, 0.0, 353.1, | ,  1000,   951,  3000,  2942, | , -3.4,  29.1, 0.299, |, 0.0
16893.5, 139.2, | , 27.9, 0.0, 351.0, | ,  1000,   951,  3000,  2929, | , -3.4,  34.3, 0.350, |, 0.0
16894.5, 139.0, | , 28.0, 0.0, 352.7, | ,  1000,   950,  3000,  2926, | , -3.4,  30.0, 0.306, |, 0.0
16895.5, 138.6, | , 28.0, 0.0, 359.3, | ,  1000,   958,  3000,  2933, | , -3.4,  25.3, 0.259, |, 0.0
16896.5, 138.1, | , 27.9, 0.0, 359.5, | ,  1000,   956,  3000,  2933, | , -3.4,  21.4, 0.219, |, 0.0
16897.5, 139.0, | , 27.9, 0.0, 352.6, | ,  1000,   950,  3000,  2923, | , -3.4,  44.1, 0.450, |, 0.0
16898.6, 139.6, | , 27.9, 0.0, 351.5, | ,  1000,   955,  3000,  2926, | , -3.4,  29.5, 0.302, |, 0.0
16899.6, 139.1, | , 27.9, 0.0, 351.8, | ,  1000,   959,  3000,  2924, | , -3.4,  27.4, 0.280, |, 0.0
16900.6, 138.1, | , 27.9, 0.0, 359.1, | ,  1000,   954,  3000,  2928, | , -3.4,  33.4, 0.342, |, 0.0
16901.6, 138.5, | , 27.9, 0.0, 359.3, | ,  1000,   957,  3000,  2926, | , -3.4,  27.4, 0.280, |, 0.0
16902.6, 138.5, | , 27.9, 0.0, 358.5, | ,  1000,   958,  3000,  2916, | , -3.4,  34.7, 0.354, |, 0.0
16903.6, 139.0, | , 27.9, 0.0, 352.2, | ,  1000,   956,  3000,  2936, | , -3.4,  24.8, 0.255, |, 0.0
16904.6, 139.2, | , 27.9, 0.0, 351.5, | ,  1000,   957,  3000,  2924, | , -3.4,  24.4, 0.250, |, 0.0
16905.7, 139.4, | , 27.9, 0.0, 353.1, | ,  1000,   954,  3000,  2931, | , -3.4,  23.5, 0.241, |, 0.0
16906.7, 138.2, | , 27.9, 0.0, 359.2, | ,  1000,   957,  3000,  2942, | , -3.4,  31.7, 0.325, |, 0.0
16907.7, 138.6, | , 27.9, 0.0, 359.1, | ,  1000,   959,  3000,  2939, | , -3.4,  24.8, 0.255, |, 0.0
16908.7, 138.6, | , 27.9, 0.0, 357.7, | ,  1000,   955,  3000,  2919, | , -3.4,  36.8, 0.376, |, 0.0
16909.7, 138.7, | , 27.9, 0.0, 353.2, | ,  1000,   950,  3000,  2922, | , -3.4,  24.8, 0.253, |, 0.0
16910.7, 139.0, | , 27.9, 0.0, 351.1, | ,  1000,   953,  3000,  2913, | , -3.4,  23.1, 0.235, |, 0.0
16911.7, 139.5, | , 27.9, 0.0, 351.2, | ,  1000,   956,  3000,  2932, | , -3.4,  21.0, 0.215, |, 0.0
16912.7, 138.1, | , 27.9, 0.0, 358.7, | ,  1000,   955,  3000,  2926, | , -3.4,  25.7, 0.263, |, 0.0
16913.7, 138.2, | , 27.9, 0.0, 358.0, | ,  1000,   955,  3000,  2929, | , -3.4,  32.1, 0.329, |, 0.0
16914.8, 139.4, | , 27.9, 0.0, 352.9, | ,  1000,   951,  3000,  2929, | , -3.4,  29.1, 0.298, |, 0.0
16915.8, 139.5, | , 27.9, 0.0, 351.3, | ,  1000,   955,  3000,  2926, | , -3.4,  36.8, 0.377, |, 0.0
16916.8, 139.1, | , 27.9, 0.0, 351.0, | ,  1000,   957,  3000,  2936, | , -3.4,  45.4, 0.466, |, 0.0
16917.8, 138.8, | , 27.9, 0.0, 352.7, | ,  1000,   958,  3000,  2922, | , -3.4,  23.1, 0.236, |, 0.0
16918.8, 139.1, | , 27.9, 0.0, 357.5, | ,  1000,   964,  3000,  2937, | , -3.4,  30.0, 0.308, |, 0.0
16919.8, 138.0, | , 27.9, 0.0, 358.4, | ,  1000,   956,  3000,  2928, | , -3.4,  35.1, 0.359, |, 0.0
16920.8, 139.3, | , 27.9, 0.0, 352.4, | ,  1000,   949,  3000,  2930, | , -3.4,  26.5, 0.271, |, 0.0
16921.8, 139.6, | , 27.9, 0.0, 351.3, | ,  1000,   951,  3000,  2937, | , -3.4, -18.0, -0.185, |, 0.0
16922.9, 139.1, | , 27.9, 0.0, 350.4, | ,  1000,   959,  3000,  2933, | , -3.4,  14.1, 0.145, |, 0.0
16923.9, 139.3, | , 27.9, 0.0, 350.0, | ,  1000,   953,  3000,  2942, | , -3.4,  -8.2, -0.084, |, 0.0
16924.9, 138.6, | , 27.9, 0.0, 357.9, | ,  1000,   955,  3000,  2931, | , -3.4, -14.2, -0.145, |, 0.0
16925.9, 138.0, | , 27.9, 0.0, 358.1, | ,  1000,   954,  3000,  2925, | , -3.4,  -3.9, -0.040, |, 0.0
16926.9, 138.9, | , 27.9, 0.0, 352.3, | ,  1000,   953,  3000,  2925, | , -3.4,  -9.4, -0.097, |, 0.0
16927.9, 139.6, | , 27.9, 0.0, 350.9, | ,  1000,   948,  3000,  2932, | , -3.4,  -3.9, -0.040, |, 0.0
16928.9, 139.3, | , 27.9, 0.0, 349.4, | ,  1000,   956,  3000,  2933, | , -3.4,  12.4, 0.127, |, 0.0
16929.9, 138.9, | , 27.9, 0.0, 351.5, | ,  1000,   955,  3000,  2920, | , -3.4,   0.8, 0.009, |, 0.0
16931.0, 138.5, | , 27.9, 0.0, 358.1, | ,  1000,   955,  3000,  2929, | , -3.4,   1.7, 0.017, |, 0.0
16932.0, 138.0, | , 27.9, 0.0, 358.0, | ,  1000,   958,  3000,  2917, | , -3.4,  -0.5, -0.005, |, 0.0
16933.0, 138.9, | , 27.9, 0.0, 351.7, | ,  1000,   952,  3000,  2941, | , -3.4,  -9.9, -0.101, |, 0.0
16934.0, 139.6, | , 27.9, 0.0, 350.4, | ,  1000,   949,  3000,  2922, | , -3.4,   0.8, 0.008, |, 0.0
16935.0, 139.5, | , 27.9, 0.0, 351.0, | ,  1000,   956,  3000,  2917, | , -3.4,  28.7, 0.293, |, 0.0
16936.0, 138.0, | , 27.9, 0.0, 358.1, | ,  1000,   956,  3000,  2933, | , -3.4,   8.1, 0.083, |, 0.0
16937.0, 138.4, | , 27.9, 0.0, 358.2, | ,  1000,   958,  3000,  2911, | , -3.4,   5.5, 0.057, |, 0.0
16938.1, 138.0, | , 27.9, 0.0, 357.8, | ,  1000,   957,  3000,  2938, | , -3.4,  -1.3, -0.013, |, 0.0
16939.1, 139.1, | , 27.9, 0.0, 350.2, | ,  1000,   951,  3000,  2939, | , -3.4,  24.4, 0.250, |, 0.0
16940.1, 139.0, | , 27.9, 0.0, 350.4, | ,  1000,   951,  3000,  2921, | , -3.4,   8.5, 0.087, |, 0.0
16941.1, 139.2, | , 27.9, 0.0, 353.0, | ,  1000,   962,  3000,  2926, | , -3.4,   6.0, 0.061, |, 0.0
16942.1, 138.0, | , 27.9, 0.0, 354.7, | ,  1000,   957,  3000,  2932, | , -3.4,  25.7, 0.263, |, 0.0
16943.1, 138.0, | , 27.9, 0.0, 357.9, | ,  1000,   957,  3000,  2929, | , -3.4,  11.1, 0.114, |, 0.0
16944.1, 138.6, | , 27.9, 0.0, 357.3, | ,  1000,   955,  3000,  2932, | , -3.4,   9.0, 0.092, |, 0.0
16945.1, 139.6, | , 27.9, 0.0, 350.9, | ,  1000,   953,  3000,  2947, | , -3.4,  15.8, 0.163, |, 0.0
16946.1, 139.0, | , 27.9, 0.0, 351.8, | ,  1000,   956,  3000,  2929, | , -3.4,  17.5, 0.180, |, 0.0
16947.2, 139.2, | , 27.9, 0.0, 350.6, | ,  1000,   955,  3000,  2925, | , -3.4,  16.3, 0.166, |, 0.0
16948.2, 138.5, | , 27.9, 0.0, 357.6, | ,  1000,   959,  3000,  2929, | , -3.4,  17.5, 0.180, |, 0.0
16949.2, 138.3, | , 27.9, 0.0, 356.7, | ,  1000,   957,  3000,  2945, | , -3.4,  18.4, 0.189, |, 0.0
16950.2, 139.4, | , 27.9, 0.0, 351.6, | ,  1000,   951,  3000,  2930, | , -3.4,  41.1, 0.420, |, 0.0
16951.2, 139.6, | , 27.9, 0.0, 350.1, | ,  1000,   948,  3000,  2922, | , -3.4,  29.5, 0.301, |, 0.0
16952.2, 139.1, | , 27.9, 0.0, 349.6, | ,  1000,   950,  3000,  2940, | , -3.4,  36.4, 0.373, |, 0.0
16953.2, 139.3, | , 27.9, 0.0, 349.2, | ,  1000,   955,  3000,  2927, | , -3.4,  21.8, 0.223, |, 0.0
16954.2, 138.7, | , 27.9, 0.0, 356.6, | ,  1000,   956,  3000,  2934, | , -3.4,  24.8, 0.254, |, 0.0
16955.3, 138.1, | , 27.9, 0.0, 357.0, | ,  1000,   956,  3000,  2921, | , -3.4,  15.8, 0.162, |, 0.0
16956.3, 138.9, | , 27.9, 0.0, 350.7, | ,  1000,   951,  3000,  2945, | , -3.4,  22.3, 0.228, |, 0.0
16957.3, 139.6, | , 27.9, 0.0, 348.5, | ,  1000,   951,  3000,  2926, | , -3.4,  23.5, 0.240, |, 0.0
16958.3, 139.2, | , 27.9, 0.0, 349.1, | ,  1000,   953,  3000,  2926, | , -3.4,  23.1, 0.236, |, 0.0
16959.3, 139.3, | , 27.9, 0.0, 348.5, | ,  1000,   958,  3000,  2919, | , -3.4,  49.2, 0.503, |, 0.0
16960.3, 138.5, | , 27.9, 0.0, 357.1, | ,  1000,   959,  3000,  2925, | , -3.4,  26.5, 0.272, |, 0.0
16961.3, 138.1, | , 27.9, 0.0, 356.8, | ,  1000,   955,  3000,  2926, | , -3.4,  51.8, 0.530, |, 0.0
16962.4, 139.0, | , 27.9, 0.0, 350.3, | ,  1000,   950,  3000,  2914, | , -3.4,  48.4, 0.493, |, 0.0
16963.4, 139.7, | , 27.9, 0.0, 348.1, | ,  1000,   947,  3000,  2932, | , -3.4,  19.7, 0.201, |, 0.0
16964.4, 139.5, | , 27.9, 0.0, 349.0, | ,  1000,   951,  3000,  2936, | , -3.4,  25.7, 0.263, |, 0.0
16965.4, 139.5, | , 27.9, 0.0, 346.0, | ,  1000,   956,  3000,  2941, | , -3.4,  24.4, 0.251, |, 0.0
16966.4, 138.4, | , 27.9, 0.0, 356.5, | ,  1000,   954,  3000,  2914, | , -3.4,  24.4, 0.249, |, 0.0
16967.4, 138.1, | , 27.9, 0.0, 356.1, | ,  1000,   954,  3000,  2938, | , -3.4,  24.4, 0.250, |, 0.0
16968.4, 139.0, | , 27.9, 0.0, 350.3, | ,  1000,   951,  3000,  2927, | , -3.4,  43.2, 0.442, |, 0.0
16969.4, 139.2, | , 27.9, 0.0, 347.8, | ,  1000,   952,  3000,  2922, | , -3.4,  40.7, 0.415, |, 0.0
16970.4, 139.3, | , 27.9, 0.0, 349.6, | ,  1000,   959,  3000,  2914, | , -3.4,  28.3, 0.288, |, 0.0
16971.5, 138.0, | , 27.9, 0.0, 356.5, | ,  1000,   958,  3000,  2917, | , -3.4,  23.5, 0.240, |, 0.0
16972.5, 138.0, | , 27.9, 0.0, 355.7, | ,  1000,   956,  3000,  2948, | , -3.4,  25.7, 0.264, |, 0.0
16973.5, 138.1, | , 27.9, 0.0, 356.2, | ,  1000,   955,  3000,  2932, | , -3.4,  53.5, 0.548, |, 0.0
16974.5, 139.2, | , 27.9, 0.0, 349.2, | ,  1000,   949,  3000,  2936, | , -3.4,  25.3, 0.259, |, 0.0
16975.5, 139.1, | , 27.9, 0.0, 348.6, | ,  1000,   952,  3000,  2931, | , -3.4,  23.1, 0.236, |, 0.0
16976.5, 138.8, | , 27.9, 0.0, 350.5, | ,  1000,   956,  3000,  2932, | , -3.4,  24.4, 0.250, |, 0.0
16977.5, 138.6, | , 27.9, 0.0, 355.8, | ,  1000,   960,  3000,  2933, | , -3.4,  15.4, 0.158, |, 0.0
16978.5, 138.2, | , 27.9, 0.0, 354.6, | ,  1000,   953,  3000,  2931, | , -3.4,  17.5, 0.180, |, 0.0
16979.5, 138.2, | , 27.9, 0.0, 355.5, | ,  1000,   954,  3000,  2933, | , -3.4,  39.8, 0.408, |, 0.0
16980.6, 139.6, | , 27.9, 0.0, 349.0, | ,  1000,   952,  3000,  2933, | , -3.4,  17.5, 0.180, |, 0.0
16981.6, 138.8, | , 27.9, 0.0, 350.6, | ,  1000,   958,  3000,  2936, | , -3.4,  13.3, 0.136, |, 0.0
16982.6, 139.1, | , 27.9, 0.0, 348.5, | ,  1000,   957,  3000,  2922, | , -3.4,  16.7, 0.171, |, 0.0
16983.6, 138.4, | , 27.9, 0.0, 356.3, | ,  1000,   954,  3000,  2923, | , -3.4,  24.0, 0.245, |, 0.0
16984.6, 138.2, | , 27.9, 0.0, 355.1, | ,  1000,   957,  3000,  2929, | , -3.4,  14.5, 0.149, |, 0.0
16985.6, 138.8, | , 27.9, 0.0, 349.9, | ,  1000,   953,  3000,  2934, | , -3.4,  16.7, 0.171, |, 0.0
16986.6, 139.6, | , 27.9, 0.0, 348.7, | ,  1000,   954,  3000,  2934, | , -3.4,  16.7, 0.171, |, 0.0
16987.6, 139.2, | , 27.9, 0.0, 347.8, | ,  1000,   955,  3000,  2932, | , -3.4,  27.4, 0.281, |, 0.0
16988.7, 138.9, | , 27.9, 0.0, 350.3, | ,  1000,   953,  3000,  2933, | , -3.4,  17.1, 0.175, |, 0.0
16989.7, 138.2, | , 27.9, 0.0, 354.4, | ,  1000,   957,  3000,  2936, | , -3.4,  18.0, 0.184, |, 0.0
16990.7, 138.5, | , 27.9, 0.0, 355.7, | ,  1000,   952,  3000,  2927, | , -3.4,  21.8, 0.223, |, 0.0
16991.7, 138.9, | , 27.9, 0.0, 349.3, | ,  1000,   953,  3000,  2928, | , -3.4,  15.0, 0.153, |, 0.0
16992.7, 139.1, | , 27.9, 0.0, 347.6, | ,  1000,   951,  3000,  2931, | , -3.4,  20.5, 0.210, |, 0.0
16993.7, 139.7, | , 27.9, 0.0, 348.4, | ,  1000,   958,  3000,  2933, | , -3.4,  21.4, 0.219, |, 0.0
16994.7, 139.3, | , 27.9, 0.0, 347.0, | ,  1000,   958,  3000,  2940, | , -3.4,  17.5, 0.180, |, 0.0
16995.7, 138.1, | , 27.9, 0.0, 355.2, | ,  1000,   954,  3000,  2929, | , -3.4,  18.4, 0.188, |, 0.0
16996.8, 138.5, | , 27.9, 0.0, 355.5, | ,  1000,   958,  3000,  2928, | , -3.4,  18.4, 0.188, |, 0.0
16997.8, 138.8, | , 27.9, 0.0, 349.2, | ,  1000,   953,  3000,  2914, | , -3.4,  26.1, 0.266, |, 0.0
16998.8, 139.2, | , 27.9, 0.0, 347.8, | ,  1000,   955,  3000,  2924, | , -3.4,  25.3, 0.258, |, 0.0
16999.8, 139.6, | , 27.9, 0.0, 348.1, | ,  1000,   957,  3000,  2941, | , -3.4,  45.8, 0.471, |, 0.0
17000.8, 138.9, | , 27.9, 0.0, 349.4, | ,  1000,   949,  3000,  2926, | , -3.4,  26.5, 0.271, |, 0.0
17001.8, 138.1, | , 27.9, 0.0, 355.0, | ,  1000,   958,  3000,  2925, | , -3.4,  25.3, 0.258, |, 0.0
17002.8, 138.5, | , 27.9, 0.0, 355.4, | ,  1000,   956,  3000,  2927, | , -3.4,  21.8, 0.223, |, 0.0
17003.9, 138.9, | , 27.9, 0.0, 348.9, | ,  1000,   952,  3000,  2933, | , -3.4,  13.3, 0.136, |, 0.0
17004.9, 139.2, | , 27.9, 0.0, 346.1, | ,  1000,   951,  3000,  2936, | , -3.4,  12.8, 0.131, |, 0.0
17005.9, 139.4, | , 27.9, 0.0, 349.2, | ,  1000,   954,  3000,  2939, | , -3.4,  18.4, 0.189, |, 0.0
17006.9, 138.5, | , 27.9, 0.0, 355.2, | ,  1000,   958,  3000,  2926, | , -3.4,  47.1, 0.482, |, 0.0
17007.9, 138.0, | , 27.9, 0.0, 355.1, | ,  1000,   957,  3000,  2941, | , -3.4,  36.8, 0.378, |, 0.0
17008.9, 138.5, | , 27.9, 0.0, 355.4, | ,  1000,   956,  3000,  2929, | , -3.4,  17.1, 0.175, |, 0.0
17009.9, 139.1, | , 27.9, 0.0, 347.0, | ,  1000,   956,  3000,  2924, | , -3.4,  17.1, 0.175, |, 0.0
17010.9, 139.1, | , 27.9, 0.0, 347.1, | ,  1000,   956,  3000,  2933, | , -3.4,  24.0, 0.246, |, 0.0
17011.9, 138.9, | , 27.9, 0.0, 347.2, | ,  1000,   955,  3000,  2923, | , -3.4,  18.4, 0.188, |, 0.0
17013.0, 138.5, | , 27.9, 0.0, 354.9, | ,  1000,   961,  3000,  2931, | , -3.4,  21.8, 0.224, |, 0.0
17014.0, 138.1, | , 27.9, 0.0, 354.2, | ,  1000,   957,  3000,  2940, | , -3.4,  35.1, 0.361, |, 0.0
17015.0, 138.2, | , 27.9, 0.0, 353.6, | ,  1000,   952,  3000,  2935, | , -3.4,  36.0, 0.368, |, 0.0
17016.0, 139.5, | , 27.9, 0.0, 346.9, | ,  1000,   953,  3000,  2919, | , -3.4,  17.1, 0.175, |, 0.0
17017.0, 139.0, | , 27.9, 0.0, 348.0, | ,  1000,   955,  3000,  2922, | , -3.4,  19.7, 0.201, |, 0.0
17018.0, 139.0, | , 27.9, 0.0, 346.5, | ,  1000,   957,  3000,  2924, | , -3.4,  21.8, 0.223, |, 0.0
17019.0, 138.1, | , 27.9, 0.0, 354.4, | ,  1000,   959,  3000,  2948, | , -3.4,  17.5, 0.181, |, 0.0
17020.0, 138.7, | , 27.9, 0.0, 353.6, | ,  1000,   956,  3000,  2929, | , -3.4,  15.4, 0.158, |, 0.0
17021.1, 138.9, | , 27.9, 0.0, 348.0, | ,  1000,   953,  3000,  2926, | , -3.4,  18.8, 0.192, |, 0.0
17022.1, 139.2, | , 27.9, 0.0, 346.6, | ,  1000,   954,  3000,  2921, | , -3.4,  12.4, 0.127, |, 0.0
17023.1, 139.6, | , 27.9, 0.0, 346.8, | ,  1000,   955,  3000,  2937, | , -3.4,  25.3, 0.259, |, 0.0
17024.1, 139.1, | , 27.9, 0.0, 347.0, | ,  1000,   958,  3000,  2923, | , -3.4,  15.0, 0.153, |, 0.0
17025.1, 138.2, | , 27.9, 0.0, 352.9, | ,  1000,   958,  3000,  2924, | , -3.4,  18.4, 0.188, |, 0.0
17026.1, 138.4, | , 27.9, 0.0, 354.1, | ,  1000,   954,  3000,  2939, | , -3.4,  15.8, 0.162, |, 0.0
17027.1, 138.9, | , 27.9, 0.0, 347.8, | ,  1000,   952,  3000,  2923, | , -3.4,  15.8, 0.162, |, 0.0
17028.1, 139.2, | , 27.9, 0.0, 346.3, | ,  1000,   955,  3000,  2934, | , -3.4,  16.7, 0.171, |, 0.0
17029.2, 139.6, | , 27.9, 0.0, 346.3, | ,  1000,   956,  3000,  2934, | , -3.4,  42.0, 0.430, |, 0.0
17030.2, 139.2, | , 27.9, 0.0, 345.2, | ,  1000,   954,  3000,  2933, | , -3.4,  15.4, 0.158, |, 0.0
17031.2, 138.0, | , 27.9, 0.0, 353.6, | ,  1000,   955,  3000,  2931, | , -3.4,  15.8, 0.162, |, 0.0
17032.2, 138.0, | , 27.9, 0.0, 353.5, | ,  1000,   955,  3000,  2922, | , -3.4,  14.5, 0.149, |, 0.0
17033.2, 139.3, | , 27.9, 0.0, 347.7, | ,  1000,   949,  3000,  2925, | , -3.4,  19.7, 0.201, |, 0.0
17034.2, 139.1, | , 27.9, 0.0, 346.1, | ,  1000,   949,  3000,  2930, | , -3.4,  15.8, 0.162, |, 0.0
17035.2, 139.0, | , 27.9, 0.0, 347.6, | ,  1000,   956,  3000,  2926, | , -3.4,  17.1, 0.175, |, 0.0
17036.2, 139.4, | , 27.9, 0.0, 348.5, | ,  1000,   954,  3000,  2923, | , -3.4,  42.4, 0.433, |, 0.0
17037.2, 138.1, | , 27.9, 0.0, 354.0, | ,  1000,   959,  3000,  2930, | , -3.4,  45.8, 0.470, |, 0.0
17038.3, 138.1, | , 27.9, 0.0, 352.7, | ,  1000,   955,  3000,  2925, | , -3.4,  17.5, 0.179, |, 0.0
17039.3, 139.3, | , 27.9, 0.0, 347.8, | ,  1000,   955,  3000,  2933, | , -3.4,  16.7, 0.171, |, 0.0
17040.3, 139.7, | , 27.9, 0.0, 346.0, | ,  1000,   955,  3000,  2923, | , -3.4,  15.4, 0.157, |, 0.0
17041.3, 139.1, | , 27.9, 0.0, 346.2, | ,  1000,   957,  3000,  2937, | , -3.4,  24.4, 0.250, |, 0.0
17042.3, 138.1, | , 27.9, 0.0, 353.3, | ,  1000,   961,  3000,  2938, | , -3.4,  18.4, 0.189, |, 0.0
17043.3, 138.5, | , 27.9, 0.0, 353.6, | ,  1000,   954,  3000,  2930, | , -3.4,  17.1, 0.175, |, 0.0
17044.3, 138.0, | , 27.9, 0.0, 353.1, | ,  1000,   951,  3000,  2921, | , -3.4,  15.8, 0.161, |, 0.0
17045.3, 139.5, | , 27.9, 0.0, 347.0, | ,  1000,   953,  3000,  2937, | , -3.4,  14.1, 0.145, |, 0.0
17046.4, 139.6, | , 27.9, 0.0, 345.9, | ,  1000,   955,  3000,  2942, | , -3.4,  42.0, 0.431, |, 0.0
17047.4, 138.8, | , 27.9, 0.0, 347.0, | ,  1000,   955,  3000,  2929, | , -3.4,  30.0, 0.307, |, 0.0
17048.4, 138.2, | , 27.9, 0.0, 352.7, | ,  1000,   961,  3000,  2929, | , -3.4,  17.1, 0.175, |, 0.0
17049.4, 138.5, | , 27.9, 0.0, 353.4, | ,  1000,   955,  3000,  2930, | , -3.4,  16.7, 0.171, |, 0.0
17050.4, 138.2, | , 27.9, 0.0, 352.3, | ,  1000,   953,  3000,  2929, | , -3.4,  18.4, 0.188, |, 0.0
17051.4, 138.8, | , 27.9, 0.0, 345.7, | ,  1000,   950,  3000,  2911, | , -3.4,  13.7, 0.139, |, 0.0
17052.4, 139.0, | , 27.9, 0.0, 345.6, | ,  1000,   952,  3000,  2914, | , -3.4,  34.7, 0.353, |, 0.0
17053.4, 139.0, | , 27.9, 0.0, 345.9, | ,  1000,   954,  3000,  2940, | , -3.4,  16.3, 0.167, |, 0.0
17054.4, 138.2, | , 27.9, 0.0, 352.9, | ,  1000,   955,  3000,  2949, | , -3.4,  17.1, 0.176, |, 0.0
17055.5, 138.6, | , 27.9, 0.0, 352.5, | ,  1000,   957,  3000,  2937, | , -3.4,  15.4, 0.158, |, 0.0
17056.5, 139.3, | , 27.9, 0.0, 347.0, | ,  1000,   953,  3000,  2909, | , -3.4,  13.7, 0.139, |, 0.0
17057.5, 139.0, | , 27.9, 0.0, 345.3, | ,  1000,   953,  3000,  2928, | , -3.4,  16.7, 0.171, |, 0.0
17058.5, 139.1, | , 27.9, 0.0, 345.1, | ,  1000,   955,  3000,  2932, | , -3.4,  12.8, 0.131, |, 0.0
17059.5, 139.3, | , 27.9, 0.0, 347.6, | ,  1000,   955,  3000,  2938, | , -3.4,  15.8, 0.162, |, 0.0
17060.5, 138.3, | , 27.9, 0.0, 351.7, | ,  1000,   960,  3000,  2928, | , -3.4,  18.0, 0.184, |, 0.0
17061.5, 138.1, | , 27.9, 0.0, 352.7, | ,  1000,   955,  3000,  2931, | , -3.4,  18.4, 0.188, |, 0.0
17062.5, 139.3, | , 27.9, 0.0, 346.8, | ,  1000,   955,  3000,  2933, | , -3.4,  16.7, 0.171, |, 0.0
17063.5, 139.1, | , 27.9, 0.0, 345.0, | ,  1000,   952,  3000,  2928, | , -3.4,  43.7, 0.446, |, 0.0
17064.6, 139.0, | , 27.9, 0.0, 345.3, | ,  1000,   951,  3000,  2930, | , -3.4,  13.7, 0.140, |, 0.0
17065.6, 139.6, | , 27.9, 0.0, 345.5, | ,  1000,   953,  3000,  2938, | , -3.4,  38.5, 0.395, |, 0.0
17066.6, 138.0, | , 27.9, 0.0, 352.7, | ,  1000,   961,  3000,  2930, | , -3.4,  45.0, 0.461, |, 0.0
17067.6, 138.0, | , 27.9, 0.0, 352.2, | ,  1000,   954,  3000,  2929, | , -3.4,  16.3, 0.166, |, 0.0
17068.6, 138.9, | , 27.9, 0.0, 346.5, | ,  1000,   950,  3000,  2939, | , -3.4,  12.8, 0.131, |, 0.0
17069.6, 139.5, | , 27.9, 0.0, 345.0, | ,  1000,   949,  3000,  2926, | , -3.4,  31.3, 0.319, |, 0.0
17070.6, 139.2, | , 27.9, 0.0, 344.6, | ,  1000,   954,  3000,  2934, | , -3.4,  18.4, 0.188, |, 0.0
17071.7, 139.3, | , 27.9, 0.0, 345.0, | ,  1000,   955,  3000,  2923, | , -3.4,  13.7, 0.140, |, 0.0
17072.7, 138.4, | , 27.9, 0.0, 352.7, | ,  1000,   961,  3000,  2926, | , -3.4,  17.1, 0.175, |, 0.0
17073.7, 138.0, | , 27.9, 0.0, 352.4, | ,  1000,   956,  3000,  2941, | , -3.4,  14.5, 0.149, |, 0.0
