Repository: jdhuang-csm/Ru-BCA

## Methods
* (BaO)<sub>x</sub>-(CaO)<sub>y</sub>-(Al<sub>2</sub>O<sub>3</sub>)<sub>1-x-y</sub> (BCA) catalyst supports were synthesized via sol-gel and solid-state methods. 
* Ru/BCA catalysts were prepared via incipient wetness impregnation to achieve 1 wt. % Ru loading.
* Ammonia synthesis rates were measured for Ru/BCA catalysts in a packed-bed reactor at 480-600<sup>o</sup>C, 10 bar, and space velocities up to 1.3 x 10<sup>6</sup> ml g<sub>cat</sub><sup>-1</sup> h<sup>-1</sup>.
* A machine learning (ML) model was employed to improve understanding of the behavior of Ru/BCA catalysts.
* A microkinetic model was developed to describe the best-performing catalyst.

File: data/init_files_Cadigan/BCA723.txt (part 43 of 46)
********** Start test **********
Elapsed time, Pressure, | , LJtemp(C), Inner-Temp, Outer-Temp, | , N2-set, N2-flow, H2-set, H2-flow, | , pH, NH3_ppm, NH3_Prod_rate, |, In222Temp
16657.5, 139.6, | , 26.3, 0.0, 376.5, | ,  1000,   951,  3000,  2921, | , -3.4,  29.5, 0.282, |, 0.0
16658.5, 139.0, | , 26.3, 0.0, 378.7, | ,  1000,   954,  3000,  2929, | , -3.4,  28.7, 0.275, |, 0.0
16659.5, 138.2, | , 26.3, 0.0, 383.5, | ,  1000,   960,  3000,  2927, | , -3.4,  59.5, 0.570, |, 0.0
16660.6, 138.2, | , 26.3, 0.0, 383.6, | ,  1000,   954,  3000,  2922, | , -3.4,  21.4, 0.205, |, 0.0
16661.6, 139.5, | , 26.3, 0.0, 378.3, | ,  1000,   949,  3000,  2923, | , -3.4,  21.4, 0.204, |, 0.0
16662.6, 139.3, | , 26.3, 0.0, 375.9, | ,  1000,   951,  3000,  2924, | , -3.4,  30.0, 0.286, |, 0.0
16663.6, 139.6, | , 26.3, 0.0, 376.3, | ,  1000,   957,  3000,  2924, | , -3.4,  30.8, 0.295, |, 0.0
16664.6, 139.6, | , 26.3, 0.0, 376.1, | ,  1000,   956,  3000,  2916, | , -3.4,  51.8, 0.495, |, 0.0
16665.6, 138.3, | , 26.3, 0.0, 382.9, | ,  1000,   956,  3000,  2924, | , -3.4,  29.1, 0.278, |, 0.0
16666.6, 138.2, | , 26.3, 0.0, 383.1, | ,  1000,   951,  3000,  2923, | , -3.4,  30.0, 0.286, |, 0.0
16667.6, 139.6, | , 26.3, 0.0, 377.1, | ,  1000,   952,  3000,  2921, | , -3.4,  28.7, 0.274, |, 0.0
16668.7, 139.2, | , 26.3, 0.0, 375.9, | ,  1000,   952,  3000,  2941, | , -3.4,  27.0, 0.259, |, 0.0
16669.7, 139.2, | , 26.3, 0.0, 376.0, | ,  1000,   952,  3000,  2937, | , -3.4,  23.5, 0.226, |, 0.0
16670.7, 139.6, | , 26.3, 0.0, 381.9, | ,  1000,   948,  3000,  2919, | , -3.4,  23.1, 0.220, |, 0.0
16671.7, 138.2, | , 26.3, 0.0, 382.8, | ,  1000,   953,  3000,  2913, | , -3.4,  24.8, 0.237, |, 0.0
16672.7, 138.3, | , 26.3, 0.0, 382.0, | ,  1000,   958,  3000,  2920, | , -3.4,  22.3, 0.213, |, 0.0
16673.7, 139.5, | , 26.3, 0.0, 375.9, | ,  1000,   950,  3000,  2929, | , -3.4,  34.7, 0.332, |, 0.0
16674.7, 139.7, | , 26.3, 0.0, 375.9, | ,  1000,   956,  3000,  2922, | , -3.4,  23.5, 0.225, |, 0.0
16675.7, 138.9, | , 26.3, 0.0, 377.7, | ,  1000,   954,  3000,  2932, | , -3.4,  47.1, 0.451, |, 0.0
16676.8, 138.4, | , 26.3, 0.0, 382.3, | ,  1000,   963,  3000,  2947, | , -3.4,  41.1, 0.396, |, 0.0
16677.8, 138.9, | , 26.3, 0.0, 382.1, | ,  1000,   958,  3000,  2930, | , -3.4,  57.8, 0.554, |, 0.0
16678.8, 138.4, | , 26.3, 0.0, 382.4, | ,  1000,   957,  3000,  2920, | , -3.4,  53.1, 0.508, |, 0.0
16679.8, 139.0, | , 26.3, 0.0, 376.9, | ,  1000,   955,  3000,  2928, | , -3.4,  26.1, 0.250, |, 0.0
16680.8, 139.7, | , 26.3, 0.0, 375.3, | ,  1000,   958,  3000,  2935, | , -3.4,  24.0, 0.230, |, 0.0
16681.8, 139.6, | , 26.3, 0.0, 376.1, | ,  1000,   954,  3000,  2926, | , -3.4,  30.0, 0.287, |, 0.0
16682.8, 138.4, | , 26.3, 0.0, 381.3, | ,  1000,   958,  3000,  2919, | , -3.4,  37.7, 0.360, |, 0.0
16683.8, 138.7, | , 26.3, 0.0, 382.6, | ,  1000,   955,  3000,  2924, | , -3.4,  30.0, 0.287, |, 0.0
16684.8, 138.3, | , 26.3, 0.0, 382.3, | ,  1000,   956,  3000,  2935, | , -3.4,  56.5, 0.542, |, 0.0
16685.9, 139.3, | , 26.3, 0.0, 375.1, | ,  1000,   954,  3000,  2915, | , -3.4,  28.3, 0.270, |, 0.0
16686.9, 139.6, | , 26.3, 0.0, 375.2, | ,  1000,   952,  3000,  2934, | , -3.4,  26.1, 0.250, |, 0.0
16687.9, 139.6, | , 26.3, 0.0, 376.0, | ,  1000,   955,  3000,  2928, | , -3.4,  33.4, 0.320, |, 0.0
16688.9, 138.2, | , 26.3, 0.0, 382.2, | ,  1000,   961,  3000,  2933, | , -3.4,  50.1, 0.481, |, 0.0
16689.9, 138.3, | , 26.3, 0.0, 382.2, | ,  1000,   955,  3000,  2931, | , -3.4,  21.4, 0.205, |, 0.0
16690.9, 139.4, | , 26.3, 0.0, 376.6, | ,  1000,   952,  3000,  2926, | , -3.4,  39.4, 0.377, |, 0.0
16691.9, 139.3, | , 26.3, 0.0, 375.1, | ,  1000,   951,  3000,  2933, | , -3.4,  24.4, 0.234, |, 0.0
16692.9, 139.3, | , 26.3, 0.0, 374.5, | ,  1000,   956,  3000,  2926, | , -3.4,  26.5, 0.254, |, 0.0
16694.0, 139.6, | , 26.3, 0.0, 375.1, | ,  1000,   957,  3000,  2931, | , -3.4,  24.8, 0.238, |, 0.0
16695.0, 138.3, | , 26.3, 0.0, 382.2, | ,  1000,   960,  3000,  2951, | , -3.4,  29.5, 0.285, |, 0.0
16696.0, 138.2, | , 26.3, 0.0, 381.4, | ,  1000,   952,  3000,  2922, | , -3.4,  25.7, 0.245, |, 0.0
16697.0, 139.0, | , 26.3, 0.0, 376.1, | ,  1000,   944,  3000,  2933, | , -3.4,  21.4, 0.205, |, 0.0
16698.0, 139.6, | , 26.3, 0.0, 374.4, | ,  1000,   947,  3000,  2936, | , -3.4,  24.0, 0.229, |, 0.0
16699.0, 139.3, | , 26.3, 0.0, 374.7, | ,  1000,   954,  3000,  2929, | , -3.4,  21.4, 0.205, |, 0.0
16700.0, 139.9, | , 26.3, 0.0, 375.2, | ,  1000,   956,  3000,  2933, | , -3.4,  33.8, 0.324, |, 0.0
16701.0, 138.7, | , 26.3, 0.0, 381.7, | ,  1000,   961,  3000,  2931, | , -3.4,  24.0, 0.230, |, 0.0
16702.1, 138.4, | , 26.3, 0.0, 381.2, | ,  1000,   954,  3000,  2944, | , -3.4,  20.5, 0.197, |, 0.0
16703.1, 139.2, | , 26.3, 0.0, 375.1, | ,  1000,   954,  3000,  2925, | , -3.4,  20.5, 0.196, |, 0.0
16704.1, 139.1, | , 26.3, 0.0, 374.3, | ,  1000,   951,  3000,  2919, | , -3.4,  22.3, 0.212, |, 0.0
16705.1, 138.9, | , 26.3, 0.0, 375.7, | ,  1000,   952,  3000,  2926, | , -3.4,  28.7, 0.274, |, 0.0
16706.1, 138.2, | , 26.3, 0.0, 381.1, | ,  1000,   960,  3000,  2920, | , -3.4,  25.7, 0.246, |, 0.0
16707.1, 138.6, | , 26.3, 0.0, 381.4, | ,  1000,   959,  3000,  2939, | , -3.4,  33.0, 0.317, |, 0.0
16708.1, 138.3, | , 26.3, 0.0, 380.2, | ,  1000,   950,  3000,  2914, | , -3.4,  26.1, 0.249, |, 0.0
16709.1, 138.9, | , 26.3, 0.0, 375.2, | ,  1000,   948,  3000,  2919, | , -3.4,  19.3, 0.184, |, 0.0
16710.2, 139.7, | , 26.3, 0.0, 374.5, | ,  1000,   949,  3000,  2932, | , -3.4,  21.0, 0.201, |, 0.0
16711.2, 139.5, | , 26.3, 0.0, 374.7, | ,  1000,   951,  3000,  2930, | , -3.4,  31.7, 0.303, |, 0.0
16712.2, 138.3, | , 26.3, 0.0, 380.7, | ,  1000,   960,  3000,  2919, | , -3.4,  21.4, 0.205, |, 0.0
16713.2, 138.8, | , 26.3, 0.0, 380.3, | ,  1000,   956,  3000,  2915, | , -3.4,  23.1, 0.221, |, 0.0
16714.2, 138.2, | , 26.3, 0.0, 380.7, | ,  1000,   951,  3000,  2908, | , -3.4,  22.3, 0.212, |, 0.0
16715.2, 139.2, | , 26.3, 0.0, 374.0, | ,  1000,   952,  3000,  2926, | , -3.4,  21.4, 0.205, |, 0.0
16716.2, 139.2, | , 26.3, 0.0, 373.8, | ,  1000,   953,  3000,  2916, | , -3.4,  24.4, 0.233, |, 0.0
16717.2, 139.6, | , 26.3, 0.0, 374.1, | ,  1000,   959,  3000,  2928, | , -3.4,  19.7, 0.189, |, 0.0
16718.2, 138.4, | , 26.3, 0.0, 379.7, | ,  1000,   958,  3000,  2929, | , -3.4,  21.4, 0.205, |, 0.0
16719.3, 138.3, | , 26.3, 0.0, 380.8, | ,  1000,   961,  3000,  2952, | , -3.4,  30.0, 0.289, |, 0.0
16720.3, 139.0, | , 26.3, 0.0, 375.5, | ,  1000,   948,  3000,  2921, | , -3.4,  27.0, 0.257, |, 0.0
16721.3, 139.1, | , 26.3, 0.0, 373.8, | ,  1000,   950,  3000,  2917, | , -3.4,  43.2, 0.412, |, 0.0
16722.3, 139.6, | , 26.3, 0.0, 373.8, | ,  1000,   952,  3000,  2926, | , -3.4,  18.4, 0.176, |, 0.0
16723.3, 139.7, | , 26.3, 0.0, 373.5, | ,  1000,   958,  3000,  2921, | , -3.4,  28.7, 0.274, |, 0.0
16724.3, 138.1, | , 26.3, 0.0, 380.7, | ,  1000,   954,  3000,  2918, | , -3.4,  39.4, 0.376, |, 0.0
16725.3, 138.2, | , 26.3, 0.0, 380.9, | ,  1000,   958,  3000,  2922, | , -3.4,  35.5, 0.340, |, 0.0
16726.4, 139.5, | , 26.3, 0.0, 375.4, | ,  1000,   955,  3000,  2931, | , -3.4,  32.1, 0.308, |, 0.0
16727.4, 139.6, | , 26.3, 0.0, 374.0, | ,  1000,   955,  3000,  2914, | , -3.4,  41.5, 0.396, |, 0.0
16728.4, 139.3, | , 26.3, 0.0, 372.9, | ,  1000,   951,  3000,  2925, | , -3.4,  20.1, 0.192, |, 0.0
16729.4, 140.2, | , 26.3, 0.0, 373.6, | ,  1000,   953,  3000,  2937, | , -3.4,  19.3, 0.185, |, 0.0
16730.4, 138.2, | , 26.3, 0.0, 380.3, | ,  1000,   953,  3000,  2925, | , -3.4,  25.7, 0.246, |, 0.0
16731.4, 138.3, | , 26.3, 0.0, 380.2, | ,  1000,   955,  3000,  2937, | , -3.4,  24.8, 0.238, |, 0.0
16732.4, 139.0, | , 26.3, 0.0, 374.3, | ,  1000,   953,  3000,  2922, | , -3.4,  35.5, 0.339, |, 0.0
16733.4, 139.8, | , 26.3, 0.0, 373.0, | ,  1000,   957,  3000,  2919, | , -3.4,  45.0, 0.430, |, 0.0
16734.5, 139.0, | , 26.3, 0.0, 375.1, | ,  1000,   955,  3000,  2925, | , -3.4,  22.7, 0.217, |, 0.0
16735.5, 138.2, | , 26.3, 0.0, 380.0, | ,  1000,   956,  3000,  2924, | , -3.4,  37.7, 0.360, |, 0.0
16736.5, 138.7, | , 26.3, 0.0, 380.2, | ,  1000,   955,  3000,  2914, | , -3.4,  23.1, 0.220, |, 0.0
16737.5, 138.3, | , 26.3, 0.0, 379.6, | ,  1000,   953,  3000,  2931, | , -3.4,  36.4, 0.348, |, 0.0
16738.5, 139.1, | , 26.3, 0.0, 373.6, | ,  1000,   952,  3000,  2914, | , -3.4,  20.1, 0.192, |, 0.0
16739.5, 139.7, | , 26.3, 0.0, 373.2, | ,  1000,   954,  3000,  2937, | , -3.4,  30.0, 0.287, |, 0.0
16740.5, 139.2, | , 26.3, 0.0, 372.7, | ,  1000,   956,  3000,  2933, | , -3.4,  50.5, 0.485, |, 0.0
16741.5, 138.2, | , 26.3, 0.0, 379.9, | ,  1000,   958,  3000,  2927, | , -3.4,  21.8, 0.209, |, 0.0
16742.6, 138.6, | , 26.3, 0.0, 380.0, | ,  1000,   950,  3000,  2934, | , -3.4,  24.4, 0.234, |, 0.0
16743.6, 138.4, | , 26.3, 0.0, 378.3, | ,  1000,   955,  3000,  2926, | , -3.4,  40.7, 0.389, |, 0.0
16744.6, 139.3, | , 26.3, 0.0, 372.1, | ,  1000,   949,  3000,  2931, | , -3.4,  22.7, 0.217, |, 0.0
16745.6, 139.7, | , 26.3, 0.0, 372.6, | ,  1000,   955,  3000,  2927, | , -3.4,  28.3, 0.270, |, 0.0
16746.6, 139.0, | , 26.3, 0.0, 374.7, | ,  1000,   962,  3000,  2926, | , -3.4,  22.7, 0.217, |, 0.0
16747.6, 138.3, | , 26.3, 0.0, 379.5, | ,  1000,   959,  3000,  2926, | , -3.4,  25.3, 0.242, |, 0.0
16748.6, 138.9, | , 26.3, 0.0, 378.9, | ,  1000,   958,  3000,  2926, | , -3.4,  51.4, 0.492, |, 0.0
16749.7, 139.5, | , 26.3, 0.0, 373.8, | ,  1000,   951,  3000,  2924, | , -3.4,  47.1, 0.450, |, 0.0
16750.7, 139.3, | , 26.3, 0.0, 372.4, | ,  1000,   954,  3000,  2932, | , -3.4,  20.1, 0.193, |, 0.0
16751.7, 139.5, | , 26.3, 0.0, 372.3, | ,  1000,   954,  3000,  2929, | , -3.4,  48.8, 0.467, |, 0.0
16752.7, 139.6, | , 26.3, 0.0, 372.5, | ,  1000,   952,  3000,  2941, | , -3.4,  29.1, 0.279, |, 0.0
16753.7, 138.4, | , 26.3, 0.0, 378.2, | ,  1000,   954,  3000,  2926, | , -3.4,  40.2, 0.385, |, 0.0
16754.7, 138.3, | , 26.3, 0.0, 379.2, | ,  1000,   958,  3000,  2937, | , -3.4,  23.1, 0.222, |, 0.0
16755.7, 139.4, | , 26.3, 0.0, 373.5, | ,  1000,   950,  3000,  2924, | , -3.4,  24.0, 0.229, |, 0.0
16756.7, 139.3, | , 26.3, 0.0, 371.8, | ,  1000,   954,  3000,  2942, | , -3.4, -16.3, -0.157, |, 0.0
16757.8, 139.0, | , 26.3, 0.0, 372.3, | ,  1000,   957,  3000,  2913, | , -3.4, -16.3, -0.156, |, 0.0
16758.8, 139.8, | , 26.3, 0.0, 371.7, | ,  1000,   952,  3000,  2933, | , -3.4, -17.2, -0.164, |, 0.0
16759.8, 138.2, | , 26.3, 0.0, 378.9, | ,  1000,   959,  3000,  2935, | , -3.4,  13.7, 0.131, |, 0.0
16760.8, 138.3, | , 26.3, 0.0, 378.8, | ,  1000,   958,  3000,  2922, | , -3.4,  -1.7, -0.017, |, 0.0
16761.8, 139.4, | , 26.3, 0.0, 373.1, | ,  1000,   951,  3000,  2918, | , -3.4, -18.9, -0.180, |, 0.0
16762.8, 139.7, | , 26.3, 0.0, 371.9, | ,  1000,   955,  3000,  2933, | , -3.4, -17.2, -0.165, |, 0.0
16763.8, 139.2, | , 26.3, 0.0, 372.6, | ,  1000,   955,  3000,  2937, | , -3.4,  -3.9, -0.037, |, 0.0
16764.8, 138.4, | , 26.3, 0.0, 378.6, | ,  1000,   955,  3000,  2944, | , -3.4,   2.1, 0.020, |, 0.0
16765.8, 138.7, | , 26.3, 0.0, 378.8, | ,  1000,   953,  3000,  2917, | , -3.4,  11.1, 0.106, |, 0.0
16766.9, 138.2, | , 26.3, 0.0, 378.4, | ,  1000,   954,  3000,  2931, | , -3.4,   6.8, 0.065, |, 0.0
16767.9, 139.0, | , 26.3, 0.0, 373.0, | ,  1000,   950,  3000,  2916, | , -3.4,  -4.7, -0.045, |, 0.0
16768.9, 139.6, | , 26.3, 0.0, 371.2, | ,  1000,   946,  3000,  2909, | , -3.4,  -9.4, -0.090, |, 0.0
16769.9, 139.0, | , 26.3, 0.0, 372.4, | ,  1000,   951,  3000,  2926, | , -3.4,  -0.9, -0.008, |, 0.0
16770.9, 138.2, | , 26.3, 0.0, 378.3, | ,  1000,   959,  3000,  2941, | , -3.4,  -1.3, -0.013, |, 0.0
16771.9, 138.7, | , 26.3, 0.0, 378.9, | ,  1000,   956,  3000,  2928, | , -3.4,  -3.0, -0.029, |, 0.0
16772.9, 138.2, | , 26.3, 0.0, 378.1, | ,  1000,   957,  3000,  2918, | , -3.4,  -7.3, -0.070, |, 0.0
16773.9, 139.4, | , 26.3, 0.0, 371.1, | ,  1000,   958,  3000,  2929, | , -3.4,   1.7, 0.016, |, 0.0
16775.0, 139.6, | , 26.3, 0.0, 371.4, | ,  1000,   955,  3000,  2937, | , -3.4,  18.4, 0.177, |, 0.0
16776.0, 139.0, | , 26.3, 0.0, 373.0, | ,  1000,   953,  3000,  2922, | , -3.4,  24.8, 0.237, |, 0.0
16777.0, 138.3, | , 26.3, 0.0, 378.0, | ,  1000,   956,  3000,  2925, | , -3.4,   1.7, 0.016, |, 0.0
16778.0, 138.3, | , 26.3, 0.0, 377.9, | ,  1000,   956,  3000,  2941, | , -3.4,  25.7, 0.247, |, 0.0
16779.0, 139.5, | , 26.3, 0.0, 372.8, | ,  1000,   948,  3000,  2933, | , -3.4,  -3.5, -0.033, |, 0.0
16780.0, 139.3, | , 26.3, 0.0, 370.5, | ,  1000,   950,  3000,  2914, | , -3.4,   1.3, 0.012, |, 0.0
16781.0, 139.6, | , 26.3, 0.0, 371.3, | ,  1000,   956,  3000,  2922, | , -3.4,   2.5, 0.024, |, 0.0
16782.0, 139.6, | , 26.3, 0.0, 371.5, | ,  1000,   951,  3000,  2924, | , -3.4,  -9.0, -0.086, |, 0.0
16783.1, 138.1, | , 26.3, 0.0, 377.6, | ,  1000,   957,  3000,  2926, | , -3.4,  14.5, 0.139, |, 0.0
16784.1, 138.2, | , 26.3, 0.0, 378.0, | ,  1000,   954,  3000,  2927, | , -3.4,  -1.7, -0.017, |, 0.0
16785.1, 139.5, | , 26.3, 0.0, 372.6, | ,  1000,   951,  3000,  2941, | , -3.4,  -0.9, -0.008, |, 0.0
16786.1, 139.3, | , 26.3, 0.0, 369.8, | ,  1000,   945,  3000,  2922, | , -3.4,  -0.9, -0.008, |, 0.0
16787.1, 139.1, | , 26.3, 0.0, 370.4, | ,  1000,   959,  3000,  2941, | , -3.4,  -4.3, -0.041, |, 0.0
16788.1, 139.5, | , 26.3, 0.0, 370.3, | ,  1000,   953,  3000,  2934, | , -3.4,   2.1, 0.020, |, 0.0
16789.1, 138.3, | , 26.3, 0.0, 377.5, | ,  1000,   956,  3000,  2928, | , -3.4,  18.0, 0.172, |, 0.0
16790.1, 138.2, | , 26.3, 0.0, 377.3, | ,  1000,   956,  3000,  2922, | , -3.4,  -3.0, -0.029, |, 0.0
16791.2, 139.1, | , 26.3, 0.0, 371.2, | ,  1000,   949,  3000,  2915, | , -3.4,  10.7, 0.102, |, 0.0
16792.2, 139.7, | , 26.3, 0.0, 370.4, | ,  1000,   956,  3000,  2937, | , -3.4,  26.5, 0.255, |, 0.0
16793.2, 139.1, | , 26.3, 0.0, 371.3, | ,  1000,   953,  3000,  2932, | , -3.4,  37.7, 0.361, |, 0.0
16794.2, 138.2, | , 26.3, 0.0, 377.1, | ,  1000,   960,  3000,  2913, | , -3.4,  18.0, 0.172, |, 0.0
16795.2, 138.7, | , 26.3, 0.0, 377.6, | ,  1000,   950,  3000,  2922, | , -3.4,  15.8, 0.151, |, 0.0
16796.2, 138.3, | , 26.3, 0.0, 376.1, | ,  1000,   952,  3000,  2914, | , -3.4,   6.8, 0.065, |, 0.0
16797.2, 139.0, | , 26.3, 0.0, 371.5, | ,  1000,   951,  3000,  2906, | , -3.4,  16.3, 0.155, |, 0.0
16798.2, 139.7, | , 26.3, 0.0, 371.2, | ,  1000,   951,  3000,  2944, | , -3.4,  24.8, 0.238, |, 0.0
16799.3, 139.0, | , 26.3, 0.0, 371.4, | ,  1000,   953,  3000,  2922, | , -3.4,   7.7, 0.073, |, 0.0
16800.3, 138.2, | , 26.3, 0.0, 377.2, | ,  1000,   960,  3000,  2932, | , -3.4,  18.0, 0.172, |, 0.0
16801.3, 138.7, | , 26.3, 0.0, 376.6, | ,  1000,   954,  3000,  2929, | , -3.4,  26.1, 0.250, |, 0.0
16802.3, 138.2, | , 26.3, 0.0, 377.1, | ,  1000,   954,  3000,  2926, | , -3.4,   4.7, 0.045, |, 0.0
16803.3, 139.2, | , 26.3, 0.0, 369.6, | ,  1000,   959,  3000,  2921, | , -3.4,  10.7, 0.102, |, 0.0
16804.3, 139.7, | , 26.3, 0.0, 370.0, | ,  1000,   952,  3000,  2931, | , -3.4,  25.7, 0.246, |, 0.0
16805.3, 139.1, | , 26.3, 0.0, 370.6, | ,  1000,   956,  3000,  2929, | , -3.4,  20.1, 0.193, |, 0.0
16806.3, 138.4, | , 26.3, 0.0, 375.5, | ,  1000,   959,  3000,  2933, | , -3.4,   9.0, 0.086, |, 0.0
16807.4, 138.7, | , 26.3, 0.0, 377.2, | ,  1000,   960,  3000,  2931, | , -3.4,  15.8, 0.152, |, 0.0
16808.4, 139.5, | , 26.3, 0.0, 371.4, | ,  1000,   954,  3000,  2932, | , -3.4,  13.3, 0.127, |, 0.0
16809.4, 139.2, | , 26.3, 0.0, 369.2, | ,  1000,   952,  3000,  2921, | , -3.4,  24.8, 0.237, |, 0.0
16810.4, 139.7, | , 26.3, 0.0, 369.3, | ,  1000,   957,  3000,  2922, | , -3.4,   5.1, 0.049, |, 0.0
16811.4, 139.8, | , 26.3, 0.0, 368.9, | ,  1000,   955,  3000,  2929, | , -3.4,  15.8, 0.152, |, 0.0
16812.4, 138.3, | , 26.3, 0.0, 376.4, | ,  1000,   962,  3000,  2928, | , -3.4,  14.1, 0.135, |, 0.0
16813.4, 138.7, | , 26.3, 0.0, 376.8, | ,  1000,   955,  3000,  2929, | , -3.4,  13.3, 0.127, |, 0.0
16814.4, 139.4, | , 26.3, 0.0, 371.2, | ,  1000,   952,  3000,  2941, | , -3.4,  15.4, 0.148, |, 0.0
16815.5, 139.2, | , 26.3, 0.0, 369.2, | ,  1000,   952,  3000,  2919, | , -3.4,  16.3, 0.155, |, 0.0
16816.5, 139.2, | , 26.3, 0.0, 369.0, | ,  1000,   954,  3000,  2912, | , -3.4,  12.4, 0.118, |, 0.0
16817.5, 139.2, | , 26.3, 0.0, 370.7, | ,  1000,   953,  3000,  2928, | , -3.4,  16.7, 0.160, |, 0.0
16818.5, 138.1, | , 26.3, 0.0, 376.1, | ,  1000,   957,  3000,  2923, | , -3.4,  18.8, 0.180, |, 0.0
16819.5, 138.2, | , 26.3, 0.0, 376.3, | ,  1000,   956,  3000,  2952, | , -3.4,  15.4, 0.148, |, 0.0
16820.5, 140.0, | , 26.3, 0.0, 366.5, | ,  1000,   948,  3000,  2937, | , -3.4,  13.7, 0.131, |, 0.0
16821.5, 139.3, | , 26.3, 0.0, 368.9, | ,  1000,   954,  3000,  2945, | , -3.4,  12.4, 0.119, |, 0.0
16822.5, 138.9, | , 26.3, 0.0, 370.9, | ,  1000,   955,  3000,  2908, | , -3.4,  32.1, 0.306, |, 0.0
16823.6, 138.1, | , 26.3, 0.0, 376.2, | ,  1000,   961,  3000,  2914, | , -3.4,  18.8, 0.180, |, 0.0
16824.6, 138.7, | , 26.3, 0.0, 376.3, | ,  1000,   957,  3000,  2932, | , -3.4,  15.0, 0.144, |, 0.0
16825.6, 138.2, | , 26.3, 0.0, 376.3, | ,  1000,   956,  3000,  2927, | , -3.4,  16.3, 0.156, |, 0.0
16826.6, 139.1, | , 26.3, 0.0, 369.9, | ,  1000,   945,  3000,  2939, | , -3.4,  43.7, 0.418, |, 0.0
16827.6, 139.5, | , 26.3, 0.0, 369.2, | ,  1000,   947,  3000,  2926, | , -3.4,  35.5, 0.339, |, 0.0
16828.6, 139.3, | , 26.3, 0.0, 370.8, | ,  1000,   957,  3000,  2926, | , -3.4,  12.8, 0.123, |, 0.0
16829.6, 138.2, | , 26.3, 0.0, 375.3, | ,  1000,   960,  3000,  2940, | , -3.4,  28.3, 0.272, |, 0.0
16830.6, 138.7, | , 26.3, 0.0, 376.1, | ,  1000,   955,  3000,  2931, | , -3.4,  16.3, 0.156, |, 0.0
16831.6, 138.4, | , 26.3, 0.0, 375.1, | ,  1000,   954,  3000,  2930, | , -3.4,  15.0, 0.143, |, 0.0
16832.7, 139.2, | , 26.3, 0.0, 368.7, | ,  1000,   955,  3000,  2933, | , -3.4,  20.1, 0.193, |, 0.0
16833.7, 139.6, | , 26.3, 0.0, 368.8, | ,  1000,   950,  3000,  2931, | , -3.4,  17.5, 0.168, |, 0.0
16834.7, 139.3, | , 26.3, 0.0, 368.9, | ,  1000,   958,  3000,  2933, | , -3.4,  10.7, 0.103, |, 0.0
16835.7, 138.4, | , 26.4, 0.0, 375.6, | ,  1000,   964,  3000,  2919, | , -3.4,  15.4, 0.147, |, 0.0
16836.7, 138.9, | , 26.3, 0.0, 374.9, | ,  1000,   954,  3000,  2926, | , -3.4,  16.3, 0.156, |, 0.0
16837.7, 138.6, | , 26.3, 0.0, 375.9, | ,  1000,   957,  3000,  2922, | , -3.4,  20.1, 0.192, |, 0.0
16838.7, 139.6, | , 26.3, 0.0, 363.0, | ,  1000,   952,  3000,  2930, | , -3.4,  12.0, 0.115, |, 0.0
16839.8, 139.6, | , 26.3, 0.0, 368.6, | ,  1000,   953,  3000,  2922, | , -3.4,  13.3, 0.127, |, 0.0
16840.8, 139.5, | , 26.3, 0.0, 367.8, | ,  1000,   952,  3000,  2938, | , -3.4,  30.4, 0.292, |, 0.0
16841.8, 138.4, | , 26.3, 0.0, 374.0, | ,  1000,   960,  3000,  2933, | , -3.4,  54.4, 0.522, |, 0.0
16842.8, 138.3, | , 26.4, 0.0, 375.5, | ,  1000,   954,  3000,  2931, | , -3.4,  46.7, 0.447, |, 0.0
16843.8, 139.5, | , 26.3, 0.0, 369.6, | ,  1000,   953,  3000,  2934, | , -3.4,  19.7, 0.189, |, 0.0
16844.8, 139.2, | , 26.3, 0.0, 368.0, | ,  1000,   950,  3000,  2929, | , -3.4,  13.3, 0.127, |, 0.0
16845.8, 139.2, | , 26.3, 0.0, 368.4, | ,  1000,   952,  3000,  2922, | , -3.4,  15.0, 0.143, |, 0.0
16846.9, 139.8, | , 26.3, 0.0, 363.5, | ,  1000,   953,  3000,  2924, | , -3.4,  51.0, 0.487, |, 0.0
16847.9, 138.6, | , 26.4, 0.0, 375.1, | ,  1000,   953,  3000,  2941, | , -3.4,  24.0, 0.230, |, 0.0
16848.9, 138.6, | , 26.4, 0.0, 375.5, | ,  1000,   953,  3000,  2918, | , -3.4,  18.8, 0.180, |, 0.0
16849.9, 139.0, | , 26.3, 0.0, 369.5, | ,  1000,   949,  3000,  2931, | , -3.4,  14.1, 0.135, |, 0.0
16850.9, 139.2, | , 26.3, 0.0, 368.2, | ,  1000,   958,  3000,  2919, | , -3.4,  42.4, 0.405, |, 0.0
16851.9, 139.7, | , 26.3, 0.0, 367.8, | ,  1000,   955,  3000,  2941, | , -3.4,  16.3, 0.156, |, 0.0
16853.0, 139.1, | , 26.3, 0.0, 368.0, | ,  1000,   954,  3000,  2944, | , -3.4,  22.7, 0.218, |, 0.0
16854.0, 138.2, | , 26.4, 0.0, 375.1, | ,  1000,   961,  3000,  2936, | , -3.4,  15.8, 0.152, |, 0.0
16855.0, 138.6, | , 26.4, 0.0, 375.0, | ,  1000,   957,  3000,  2933, | , -3.4,  15.4, 0.148, |, 0.0
16856.0, 139.0, | , 26.3, 0.0, 368.9, | ,  1000,   955,  3000,  2942, | , -3.4,  44.5, 0.428, |, 0.0
16857.0, 139.2, | , 26.3, 0.0, 366.7, | ,  1000,   948,  3000,  2911, | , -3.4,  15.8, 0.151, |, 0.0
16858.0, 139.2, | , 26.3, 0.0, 369.0, | ,  1000,   955,  3000,  2919, | , -3.4,  21.0, 0.200, |, 0.0
16859.0, 138.7, | , 26.4, 0.0, 375.0, | ,  1000,   961,  3000,  2922, | , -3.4,  27.0, 0.258, |, 0.0
16860.0, 138.2, | , 26.4, 0.0, 374.2, | ,  1000,   958,  3000,  2914, | , -3.4,  18.8, 0.180, |, 0.0
16861.0, 138.3, | , 26.4, 0.0, 374.3, | ,  1000,   952,  3000,  2922, | , -3.4,  17.5, 0.168, |, 0.0
16862.1, 139.6, | , 26.3, 0.0, 368.2, | ,  1000,   945,  3000,  2932, | , -3.4,  21.8, 0.209, |, 0.0
16863.1, 139.6, | , 26.4, 0.0, 367.7, | ,  1000,   954,  3000,  2932, | , -3.4,  30.8, 0.295, |, 0.0
16864.1, 139.2, | , 26.4, 0.0, 366.6, | ,  1000,   955,  3000,  2929, | , -3.4,  15.0, 0.143, |, 0.0
16865.1, 138.7, | , 26.3, 0.0, 374.5, | ,  1000,   957,  3000,  2929, | , -3.4,  15.8, 0.152, |, 0.0
16866.1, 138.3, | , 26.4, 0.0, 374.2, | ,  1000,   954,  3000,  2954, | , -3.4,  35.5, 0.342, |, 0.0
16867.1, 138.5, | , 26.4, 0.0, 373.3, | ,  1000,   951,  3000,  2923, | , -3.4,  22.7, 0.217, |, 0.0
16868.1, 139.3, | , 26.4, 0.0, 365.5, | ,  1000,   954,  3000,  2912, | , -3.4,  15.8, 0.151, |, 0.0
16869.1, 139.6, | , 26.3, 0.0, 366.8, | ,  1000,   951,  3000,  2920, | , -3.4,  13.3, 0.127, |, 0.0
16870.1, 139.0, | , 26.4, 0.0, 368.1, | ,  1000,   953,  3000,  2929, | , -3.4,  12.8, 0.123, |, 0.0
16871.2, 138.3, | , 26.4, 0.0, 374.1, | ,  1000,   957,  3000,  2941, | , -3.4,  12.0, 0.115, |, 0.0
16872.2, 138.8, | , 26.4, 0.0, 373.6, | ,  1000,   954,  3000,  2926, | , -3.4,  29.5, 0.283, |, 0.0
16873.2, 138.9, | , 26.4, 0.0, 368.6, | ,  1000,   949,  3000,  2919, | , -3.4,  43.7, 0.417, |, 0.0
16874.2, 139.1, | , 26.3, 0.0, 366.6, | ,  1000,   953,  3000,  2937, | , -3.4,  12.0, 0.115, |, 0.0
16875.2, 139.6, | , 26.4, 0.0, 367.2, | ,  1000,   951,  3000,  2928, | , -3.4,  13.7, 0.131, |, 0.0
16876.2, 139.6, | , 26.3, 0.0, 367.3, | ,  1000,   951,  3000,  2934, | , -3.4,  13.3, 0.127, |, 0.0
16877.2, 138.4, | , 26.4, 0.0, 373.2, | ,  1000,   955,  3000,  2941, | , -3.4,  16.3, 0.156, |, 0.0
16878.2, 138.2, | , 26.4, 0.0, 374.1, | ,  1000,   950,  3000,  2929, | , -3.4,  16.3, 0.155, |, 0.0
16879.2, 139.4, | , 26.3, 0.0, 368.7, | ,  1000,   949,  3000,  2912, | , -3.4,  15.8, 0.151, |, 0.0
16880.3, 139.1, | , 26.4, 0.0, 366.8, | ,  1000,   954,  3000,  2914, | , -3.4,  18.8, 0.180, |, 0.0
16881.3, 139.0, | , 26.4, 0.0, 368.1, | ,  1000,   956,  3000,  2937, | , -3.4,  12.8, 0.123, |, 0.0
16882.3, 139.5, | , 26.4, 0.0, 366.8, | ,  1000,   949,  3000,  2930, | , -3.4,  15.0, 0.143, |, 0.0
16883.3, 138.6, | , 26.4, 0.0, 373.8, | ,  1000,   957,  3000,  2928, | , -3.4,  15.8, 0.152, |, 0.0
16884.3, 138.1, | , 26.4, 0.0, 373.4, | ,  1000,   953,  3000,  2919, | , -3.4,  13.3, 0.127, |, 0.0
16885.3, 139.5, | , 26.4, 0.0, 367.8, | ,  1000,   950,  3000,  2926, | , -3.4,  40.2, 0.385, |, 0.0
16886.3, 139.3, | , 26.4, 0.0, 366.1, | ,  1000,   952,  3000,  2911, | , -3.4,  11.5, 0.110, |, 0.0
16887.3, 139.1, | , 26.4, 0.0, 365.5, | ,  1000,   957,  3000,  2928, | , -3.4,  15.8, 0.152, |, 0.0
16888.4, 138.6, | , 26.4, 0.0, 373.2, | ,  1000,   957,  3000,  2929, | , -3.4,  17.1, 0.164, |, 0.0
16889.4, 138.6, | , 26.4, 0.0, 373.4, | ,  1000,   961,  3000,  2932, | , -3.4,  18.8, 0.181, |, 0.0
16890.4, 138.2, | , 26.4, 0.0, 372.8, | ,  1000,   960,  3000,  2937, | , -3.4,  18.0, 0.173, |, 0.0
16891.4, 139.0, | , 26.4, 0.0, 367.5, | ,  1000,   953,  3000,  2941, | , -3.4,  35.1, 0.337, |, 0.0
16892.4, 139.8, | , 26.4, 0.0, 365.8, | ,  1000,   955,  3000,  2929, | , -3.4,  14.5, 0.139, |, 0.0
16893.4, 139.1, | , 26.4, 0.0, 368.0, | ,  1000,   951,  3000,  2935, | , -3.4,  28.3, 0.271, |, 0.0
16894.4, 138.3, | , 26.4, 0.0, 372.8, | ,  1000,   960,  3000,  2936, | , -3.4,  25.3, 0.243, |, 0.0
16895.4, 138.7, | , 26.4, 0.0, 372.9, | ,  1000,   956,  3000,  2937, | , -3.4,  15.8, 0.152, |, 0.0
16896.4, 138.6, | , 26.4, 0.0, 373.4, | ,  1000,   956,  3000,  2916, | , -3.4,  21.8, 0.208, |, 0.0
16897.5, 139.3, | , 26.4, 0.0, 364.3, | ,  1000,   949,  3000,  2926, | , -3.4,  12.8, 0.123, |, 0.0
16898.5, 139.3, | , 26.4, 0.0, 365.9, | ,  1000,   957,  3000,  2937, | , -3.4,  12.8, 0.123, |, 0.0
16899.5, 139.8, | , 26.4, 0.0, 365.7, | ,  1000,   953,  3000,  2941, | , -3.4,  41.5, 0.399, |, 0.0
16900.5, 138.2, | , 26.4, 0.0, 372.7, | ,  1000,   959,  3000,  2918, | , -3.4,  15.0, 0.143, |, 0.0
16901.5, 138.1, | , 26.4, 0.0, 372.3, | ,  1000,   955,  3000,  2938, | , -3.4,  40.2, 0.386, |, 0.0
16902.5, 138.7, | , 26.4, 0.0, 372.1, | ,  1000,   955,  3000,  2938, | , -3.4,  24.8, 0.238, |, 0.0
16903.5, 139.5, | , 26.4, 0.0, 365.6, | ,  1000,   950,  3000,  2943, | , -3.4,  15.0, 0.144, |, 0.0
16904.5, 139.2, | , 26.4, 0.0, 365.8, | ,  1000,   953,  3000,  2936, | , -3.4,  44.5, 0.427, |, 0.0
16905.5, 139.4, | , 26.4, 0.0, 367.1, | ,  1000,   958,  3000,  2926, | , -3.4,  24.8, 0.238, |, 0.0
16906.6, 138.4, | , 26.4, 0.0, 371.5, | ,  1000,   961,  3000,  2947, | , -3.4,  43.2, 0.417, |, 0.0
16907.6, 138.3, | , 26.4, 0.0, 371.5, | ,  1000,   955,  3000,  2929, | , -3.4,  44.1, 0.422, |, 0.0
16908.6, 139.0, | , 26.4, 0.0, 366.1, | ,  1000,   948,  3000,  2904, | , -3.4,  39.8, 0.378, |, 0.0
16909.6, 139.7, | , 26.4, 0.0, 365.5, | ,  1000,   954,  3000,  2923, | , -3.4,   3.8, 0.037, |, 0.0
16910.6, 139.1, | , 26.4, 0.0, 364.9, | ,  1000,   951,  3000,  2932, | , -3.4,  44.1, 0.422, |, 0.0
16911.6, 139.3, | , 26.4, 0.0, 364.6, | ,  1000,   957,  3000,  2933, | , -3.4,  44.1, 0.423, |, 0.0
16912.6, 138.8, | , 26.4, 0.0, 371.6, | ,  1000,   957,  3000,  2928, | , -3.4,  23.5, 0.225, |, 0.0
16913.6, 138.3, | , 26.4, 0.0, 372.3, | ,  1000,   960,  3000,  2937, | , -3.4,  17.1, 0.164, |, 0.0
16914.6, 139.0, | , 26.4, 0.0, 366.7, | ,  1000,   951,  3000,  2918, | , -3.4,  14.5, 0.139, |, 0.0
16915.7, 139.6, | , 26.4, 0.0, 365.3, | ,  1000,   949,  3000,  2917, | , -3.4,  12.4, 0.118, |, 0.0
16916.7, 139.6, | , 26.4, 0.0, 366.0, | ,  1000,   955,  3000,  2918, | , -3.4,  15.8, 0.151, |, 0.0
16917.7, 139.3, | , 26.4, 0.0, 365.4, | ,  1000,   956,  3000,  2933, | , -3.4,  14.1, 0.135, |, 0.0
16918.7, 138.7, | , 26.4, 0.0, 372.2, | ,  1000,   957,  3000,  2919, | , -3.4,  15.4, 0.147, |, 0.0
16919.7, 138.2, | , 26.4, 0.0, 371.7, | ,  1000,   951,  3000,  2922, | , -3.4,  14.1, 0.135, |, 0.0
16920.7, 139.0, | , 26.4, 0.0, 366.5, | ,  1000,   950,  3000,  2929, | , -3.4,  18.0, 0.172, |, 0.0
16921.7, 139.2, | , 26.4, 0.0, 364.8, | ,  1000,   955,  3000,  2917, | , -3.4,  17.1, 0.163, |, 0.0
16922.8, 139.5, | , 26.4, 0.0, 366.1, | ,  1000,   947,  3000,  2933, | , -3.4,  45.4, 0.434, |, 0.0
16923.8, 138.3, | , 26.4, 0.0, 371.9, | ,  1000,   959,  3000,  2943, | , -3.4,  47.5, 0.457, |, 0.0
16924.8, 138.3, | , 26.4, 0.0, 371.4, | ,  1000,   955,  3000,  2937, | , -3.4,  18.0, 0.172, |, 0.0
16925.8, 138.7, | , 26.4, 0.0, 371.8, | ,  1000,   956,  3000,  2917, | , -3.4,  14.1, 0.135, |, 0.0
16926.8, 138.9, | , 26.4, 0.0, 365.7, | ,  1000,   945,  3000,  2922, | , -3.4,  16.3, 0.155, |, 0.0
16927.8, 139.3, | , 26.4, 0.0, 363.9, | ,  1000,   951,  3000,  2922, | , -3.4,  12.4, 0.118, |, 0.0
16928.8, 139.3, | , 26.4, 0.0, 366.6, | ,  1000,   957,  3000,  2926, | , -3.4,  12.4, 0.119, |, 0.0
16929.9, 138.2, | , 26.4, 0.0, 371.5, | ,  1000,   957,  3000,  2923, | , -3.4,  17.1, 0.164, |, 0.0
16930.9, 138.3, | , 26.4, 0.0, 371.7, | ,  1000,   951,  3000,  2938, | , -3.4,  17.1, 0.164, |, 0.0
16931.9, 138.7, | , 26.4, 0.0, 371.7, | ,  1000,   950,  3000,  2930, | , -3.4,  16.3, 0.156, |, 0.0
16932.9, 139.3, | , 26.4, 0.0, 363.8, | ,  1000,   953,  3000,  2948, | , -3.4,  30.0, 0.288, |, 0.0
16933.9, 139.2, | , 26.4, 0.0, 364.4, | ,  1000,   949,  3000,  2915, | , -3.4,  10.7, 0.102, |, 0.0
16934.9, 139.7, | , 26.4, 0.0, 364.2, | ,  1000,   954,  3000,  2940, | , -3.4,  11.1, 0.107, |, 0.0
16935.9, 138.1, | , 26.4, 0.0, 371.0, | ,  1000,   961,  3000,  2926, | , -3.4,  13.3, 0.127, |, 0.0
16936.9, 138.2, | , 26.4, 0.0, 371.2, | ,  1000,   951,  3000,  2941, | , -3.4,  15.4, 0.148, |, 0.0
16937.9, 139.1, | , 26.4, 0.0, 364.9, | ,  1000,   953,  3000,  2929, | , -3.4,  21.0, 0.201, |, 0.0
16939.0, 139.8, | , 26.4, 0.0, 364.5, | ,  1000,   952,  3000,  2957, | , -3.4,  30.8, 0.297, |, 0.0
16940.0, 139.3, | , 26.4, 0.0, 363.5, | ,  1000,   949,  3000,  2924, | , -3.4,  26.5, 0.253, |, 0.0
16941.0, 139.1, | , 26.4, 0.0, 363.7, | ,  1000,   952,  3000,  2920, | , -3.4,   7.3, 0.069, |, 0.0
16942.0, 138.6, | , 26.4, 0.0, 371.2, | ,  1000,   958,  3000,  2924, | , -3.4,   6.0, 0.057, |, 0.0
16943.0, 138.3, | , 26.4, 0.0, 370.1, | ,  1000,   957,  3000,  2928, | , -3.4,   6.8, 0.065, |, 0.0
16944.0, 139.4, | , 26.4, 0.0, 365.6, | ,  1000,   949,  3000,  2928, | , -3.4,   5.5, 0.053, |, 0.0
16945.0, 139.7, | , 26.4, 0.0, 364.1, | ,  1000,   956,  3000,  2938, | , -3.4,   6.8, 0.066, |, 0.0
16946.1, 139.2, | , 26.4, 0.0, 364.1, | ,  1000,   951,  3000,  2929, | , -3.4,   3.8, 0.037, |, 0.0
16947.1, 138.9, | , 26.4, 0.0, 365.6, | ,  1000,   956,  3000,  2933, | , -3.4,   9.0, 0.086, |, 0.0
16948.1, 138.8, | , 26.4, 0.0, 370.0, | ,  1000,   959,  3000,  2934, | , -3.4,   8.1, 0.078, |, 0.0
16949.1, 138.3, | , 26.4, 0.0, 370.5, | ,  1000,   955,  3000,  2918, | , -3.4,  18.4, 0.176, |, 0.0
16950.1, 139.0, | , 26.4, 0.0, 364.9, | ,  1000,   951,  3000,  2944, | , -3.4,   9.8, 0.094, |, 0.0
16951.1, 139.2, | , 26.4, 0.0, 363.2, | ,  1000,   948,  3000,  2936, | , -3.4,  14.5, 0.139, |, 0.0
16952.1, 139.3, | , 26.4, 0.0, 364.6, | ,  1000,   956,  3000,  2913, | , -3.4,  21.4, 0.204, |, 0.0
16953.1, 138.4, | , 26.4, 0.0, 369.6, | ,  1000,   955,  3000,  2940, | , -3.4,  18.0, 0.173, |, 0.0
16954.1, 138.2, | , 26.4, 0.0, 370.1, | ,  1000,   957,  3000,  2925, | , -3.4,   6.4, 0.061, |, 0.0
16955.2, 138.7, | , 26.4, 0.0, 370.3, | ,  1000,   956,  3000,  2927, | , -3.4,   9.4, 0.090, |, 0.0
16956.2, 139.1, | , 26.4, 0.0, 364.3, | ,  1000,   955,  3000,  2930, | , -3.4,  18.8, 0.180, |, 0.0
16957.2, 138.8, | , 26.4, 0.0, 364.8, | ,  1000,   954,  3000,  2910, | , -3.4,  31.7, 0.302, |, 0.0
16958.2, 139.4, | , 26.4, 0.0, 364.6, | ,  1000,   954,  3000,  2923, | , -3.4,   6.0, 0.057, |, 0.0
16959.2, 138.2, | , 26.4, 0.0, 370.3, | ,  1000,   958,  3000,  2932, | , -3.4,  12.4, 0.119, |, 0.0
16960.2, 139.0, | , 26.4, 0.0, 365.0, | ,  1000,   957,  3000,  2936, | , -3.4,   3.4, 0.033, |, 0.0
16961.2, 138.6, | , 26.4, 0.0, 370.2, | ,  1000,   951,  3000,  2916, | , -3.4,   6.0, 0.057, |, 0.0
16962.2, 140.0, | , 26.4, 0.0, 359.9, | ,  1000,   947,  3000,  2918, | , -3.4,   5.1, 0.049, |, 0.0
16963.3, 139.2, | , 26.4, 0.0, 362.4, | ,  1000,   958,  3000,  2911, | , -3.4,   6.4, 0.061, |, 0.0
16964.3, 139.4, | , 26.4, 0.0, 362.8, | ,  1000,   952,  3000,  2936, | , -3.4,   3.8, 0.037, |, 0.0
16965.3, 138.3, | , 26.4, 0.0, 369.6, | ,  1000,   957,  3000,  2937, | , -3.4,  38.5, 0.370, |, 0.0
16966.3, 138.2, | , 26.4, 0.0, 369.6, | ,  1000,   951,  3000,  2934, | , -3.4,  33.0, 0.316, |, 0.0
16967.3, 138.8, | , 26.4, 0.0, 360.9, | ,  1000,   950,  3000,  2906, | , -3.4,  15.4, 0.146, |, 0.0
16968.3, 139.2, | , 26.4, 0.0, 362.5, | ,  1000,   949,  3000,  2934, | , -3.4,  32.1, 0.307, |, 0.0
16969.3, 139.1, | , 26.4, 0.0, 362.6, | ,  1000,   949,  3000,  2933, | , -3.4,  24.8, 0.238, |, 0.0
16970.3, 139.2, | , 26.4, 0.0, 362.8, | ,  1000,   956,  3000,  2927, | , -3.4,  25.7, 0.246, |, 0.0
16971.4, 138.7, | , 26.4, 0.0, 370.1, | ,  1000,   962,  3000,  2930, | , -3.4,   6.0, 0.057, |, 0.0
16972.4, 138.2, | , 26.4, 0.0, 369.7, | ,  1000,   953,  3000,  2929, | , -3.4,   7.3, 0.069, |, 0.0
16973.4, 139.0, | , 26.4, 0.0, 363.2, | ,  1000,   954,  3000,  2915, | , -3.4,  26.1, 0.249, |, 0.0
16974.4, 139.2, | , 26.4, 0.0, 362.2, | ,  1000,   954,  3000,  2930, | , -3.4,  24.0, 0.230, |, 0.0
16975.4, 139.6, | , 26.4, 0.0, 362.7, | ,  1000,   952,  3000,  2933, | , -3.4,  21.0, 0.201, |, 0.0
16976.4, 139.2, | , 26.4, 0.0, 362.8, | ,  1000,   952,  3000,  2934, | , -3.4,   4.3, 0.041, |, 0.0
16977.4, 138.6, | , 26.4, 0.0, 369.7, | ,  1000,   952,  3000,  2947, | , -3.4,  24.8, 0.239, |, 0.0
16978.4, 138.3, | , 26.4, 0.0, 368.6, | ,  1000,   949,  3000,  2913, | , -3.4,   7.7, 0.073, |, 0.0
16979.4, 139.1, | , 26.4, 0.0, 364.0, | ,  1000,   952,  3000,  2939, | , -3.4,  18.4, 0.177, |, 0.0
16980.5, 139.6, | , 26.4, 0.0, 362.5, | ,  1000,   947,  3000,  2931, | , -3.4,  11.5, 0.110, |, 0.0
16981.5, 139.4, | , 26.4, 0.0, 362.6, | ,  1000,   961,  3000,  2928, | , -3.4,  21.4, 0.205, |, 0.0
16982.5, 139.0, | , 26.4, 0.0, 361.8, | ,  1000,   955,  3000,  2918, | , -3.4,   9.0, 0.086, |, 0.0
16983.5, 138.4, | , 26.4, 0.0, 368.4, | ,  1000,   958,  3000,  2940, | , -3.4,  32.1, 0.309, |, 0.0
16984.5, 138.2, | , 26.4, 0.0, 369.0, | ,  1000,   956,  3000,  2922, | , -3.4,  37.3, 0.356, |, 0.0
16985.5, 139.0, | , 26.4, 0.0, 363.5, | ,  1000,   952,  3000,  2915, | , -3.4,  11.1, 0.106, |, 0.0
16986.5, 139.1, | , 26.4, 0.0, 361.9, | ,  1000,   951,  3000,  2926, | , -3.4,  18.4, 0.176, |, 0.0
16987.5, 139.5, | , 26.4, 0.0, 363.8, | ,  1000,   959,  3000,  2930, | , -3.4,  35.5, 0.341, |, 0.0
16988.6, 138.9, | , 26.4, 0.0, 368.0, | ,  1000,   956,  3000,  2925, | , -3.4,   9.0, 0.086, |, 0.0
16989.6, 138.2, | , 26.4, 0.0, 368.8, | ,  1000,   954,  3000,  2920, | , -3.4,   6.8, 0.065, |, 0.0
16990.6, 138.7, | , 26.4, 0.0, 368.3, | ,  1000,   957,  3000,  2934, | , -3.4,  32.1, 0.308, |, 0.0
16991.6, 139.3, | , 26.4, 0.0, 363.4, | ,  1000,   951,  3000,  2927, | , -3.4,   6.0, 0.057, |, 0.0
16992.6, 139.1, | , 26.4, 0.0, 362.0, | ,  1000,   960,  3000,  2942, | , -3.4,  15.8, 0.152, |, 0.0
16993.6, 139.4, | , 26.4, 0.0, 361.5, | ,  1000,   951,  3000,  2933, | , -3.4,  30.8, 0.295, |, 0.0
16994.6, 138.7, | , 26.4, 0.0, 368.7, | ,  1000,   955,  3000,  2929, | , -3.4,   9.4, 0.090, |, 0.0
16995.6, 138.1, | , 26.4, 0.0, 368.7, | ,  1000,   957,  3000,  2938, | , -3.4,  23.1, 0.222, |, 0.0
16996.6, 138.1, | , 26.4, 0.0, 369.0, | ,  1000,   953,  3000,  2924, | , -3.4,  28.3, 0.270, |, 0.0
16997.7, 139.6, | , 26.4, 0.0, 361.7, | ,  1000,   954,  3000,  2923, | , -3.4,  30.4, 0.291, |, 0.0
16998.7, 139.3, | , 26.4, 0.0, 360.9, | ,  1000,   951,  3000,  2937, | , -3.4,  11.5, 0.111, |, 0.0
16999.7, 139.3, | , 26.4, 0.0, 360.8, | ,  1000,   955,  3000,  2936, | , -3.4,   9.0, 0.086, |, 0.0
17000.7, 138.2, | , 26.4, 0.0, 368.1, | ,  1000,   958,  3000,  2907, | , -3.4,  16.7, 0.159, |, 0.0
17001.7, 138.6, | , 26.4, 0.0, 368.5, | ,  1000,   953,  3000,  2907, | , -3.4,   8.1, 0.077, |, 0.0
17002.7, 139.0, | , 26.4, 0.0, 362.5, | ,  1000,   952,  3000,  2946, | , -3.4,  11.5, 0.111, |, 0.0
17003.7, 139.3, | , 26.4, 0.0, 360.2, | ,  1000,   949,  3000,  2928, | , -3.4,  24.4, 0.233, |, 0.0
17004.7, 139.7, | , 26.4, 0.0, 360.9, | ,  1000,   951,  3000,  2950, | , -3.4,   4.3, 0.041, |, 0.0
17005.8, 139.2, | , 26.4, 0.0, 360.5, | ,  1000,   960,  3000,  2931, | , -3.4,  36.4, 0.349, |, 0.0
17006.8, 138.3, | , 26.4, 0.0, 368.0, | ,  1000,   960,  3000,  2929, | , -3.4,   6.0, 0.057, |, 0.0
17007.8, 138.7, | , 26.4, 0.0, 368.0, | ,  1000,   957,  3000,  2918, | , -3.4,  27.4, 0.262, |, 0.0
17008.8, 139.4, | , 26.4, 0.0, 362.3, | ,  1000,   951,  3000,  2911, | , -3.4,   7.7, 0.073, |, 0.0
17009.8, 139.2, | , 26.4, 0.0, 360.5, | ,  1000,   948,  3000,  2927, | , -3.4,   6.0, 0.057, |, 0.0
17010.8, 139.3, | , 26.4, 0.0, 362.9, | ,  1000,   959,  3000,  2918, | , -3.4,   9.8, 0.094, |, 0.0
17011.8, 139.2, | , 26.4, 0.0, 362.2, | ,  1000,   953,  3000,  2917, | , -3.4,  10.7, 0.102, |, 0.0
17012.8, 138.2, | , 26.4, 0.0, 367.6, | ,  1000,   958,  3000,  2925, | , -3.4,   8.1, 0.078, |, 0.0
17013.9, 138.4, | , 26.4, 0.0, 367.7, | ,  1000,   959,  3000,  2937, | , -3.4,   9.8, 0.094, |, 0.0
17014.9, 139.5, | , 26.4, 0.0, 361.8, | ,  1000,   955,  3000,  2919, | , -3.4,  33.4, 0.319, |, 0.0
17015.9, 139.1, | , 26.4, 0.0, 360.5, | ,  1000,   955,  3000,  2914, | , -3.4,  12.4, 0.118, |, 0.0
17016.9, 139.2, | , 26.4, 0.0, 359.9, | ,  1000,   952,  3000,  2921, | , -3.4,  33.0, 0.315, |, 0.0
17017.9, 138.3, | , 26.4, 0.0, 367.4, | ,  1000,   956,  3000,  2948, | , -3.4,   4.7, 0.045, |, 0.0
17018.9, 138.3, | , 26.4, 0.0, 367.4, | ,  1000,   961,  3000,  2917, | , -3.4,   5.5, 0.053, |, 0.0
17019.9, 138.3, | , 26.4, 0.0, 366.7, | ,  1000,   952,  3000,  2922, | , -3.4,   6.0, 0.057, |, 0.0
17020.9, 139.3, | , 26.4, 0.0, 362.3, | ,  1000,   951,  3000,  2918, | , -3.4,  16.3, 0.155, |, 0.0
17021.9, 139.7, | , 26.4, 0.0, 360.2, | ,  1000,   955,  3000,  2929, | , -3.4,   4.7, 0.045, |, 0.0
17023.0, 139.0, | , 26.4, 0.0, 361.9, | ,  1000,   951,  3000,  2939, | , -3.4,  19.3, 0.185, |, 0.0
17024.0, 138.7, | , 26.4, 0.0, 367.9, | ,  1000,   957,  3000,  2921, | , -3.4,   9.4, 0.090, |, 0.0
17025.0, 138.8, | , 26.4, 0.0, 367.0, | ,  1000,   949,  3000,  2940, | , -3.4,  14.5, 0.139, |, 0.0
17026.0, 138.3, | , 26.4, 0.0, 367.4, | ,  1000,   952,  3000,  2937, | , -3.4,  21.8, 0.209, |, 0.0
17027.0, 139.1, | , 26.4, 0.0, 360.8, | ,  1000,   948,  3000,  2918, | , -3.4,  25.3, 0.241, |, 0.0
17028.0, 139.5, | , 26.4, 0.0, 360.7, | ,  1000,   949,  3000,  2906, | , -3.4,   5.5, 0.053, |, 0.0
17029.0, 139.0, | , 26.4, 0.0, 360.0, | ,  1000,   955,  3000,  2919, | , -3.4,   4.7, 0.045, |, 0.0
17030.0, 138.4, | , 26.4, 0.0, 365.8, | ,  1000,   955,  3000,  2948, | , -3.4,   6.0, 0.057, |, 0.0
17031.0, 138.6, | , 26.4, 0.0, 367.3, | ,  1000,   958,  3000,  2937, | , -3.4,   8.1, 0.078, |, 0.0
17032.1, 138.3, | , 26.4, 0.0, 366.7, | ,  1000,   953,  3000,  2939, | , -3.4,  15.4, 0.148, |, 0.0
17033.1, 139.2, | , 26.4, 0.0, 360.4, | ,  1000,   956,  3000,  2914, | , -3.4,   7.7, 0.073, |, 0.0
17034.1, 139.2, | , 26.4, 0.0, 359.8, | ,  1000,   957,  3000,  2938, | , -3.4,  30.0, 0.288, |, 0.0
17035.1, 139.5, | , 26.4, 0.0, 361.8, | ,  1000,   952,  3000,  2924, | , -3.4,   6.4, 0.061, |, 0.0
17036.1, 138.2, | , 26.4, 0.0, 366.8, | ,  1000,   957,  3000,  2931, | , -3.4,  38.1, 0.365, |, 0.0
17037.1, 138.6, | , 26.4, 0.0, 366.9, | ,  1000,   952,  3000,  2926, | , -3.4,  31.7, 0.303, |, 0.0
17038.1, 139.5, | , 26.4, 0.0, 361.4, | ,  1000,   950,  3000,  2936, | , -3.4,   8.5, 0.082, |, 0.0
17039.1, 139.2, | , 26.4, 0.0, 359.4, | ,  1000,   950,  3000,  2929, | , -3.4,  12.8, 0.123, |, 0.0
17040.2, 139.7, | , 26.4, 0.0, 359.2, | ,  1000,   952,  3000,  2939, | , -3.4,   9.8, 0.094, |, 0.0
17041.2, 139.7, | , 26.4, 0.0, 359.9, | ,  1000,   950,  3000,  2941, | , -3.4,   6.8, 0.066, |, 0.0
17042.2, 138.3, | , 26.4, 0.0, 366.4, | ,  1000,   955,  3000,  2929, | , -3.4,   6.0, 0.057, |, 0.0
17043.2, 138.3, | , 26.4, 0.0, 366.3, | ,  1000,   957,  3000,  2922, | , -3.4,   4.7, 0.045, |, 0.0
17044.2, 139.3, | , 26.4, 0.0, 360.4, | ,  1000,   947,  3000,  2923, | , -3.4,  15.0, 0.143, |, 0.0
17045.2, 139.3, | , 26.4, 0.0, 359.0, | ,  1000,   951,  3000,  2928, | , -3.4,   9.4, 0.090, |, 0.0
17046.2, 139.0, | , 26.4, 0.0, 359.9, | ,  1000,   956,  3000,  2914, | , -3.4,  33.8, 0.323, |, 0.0
17047.2, 139.5, | , 26.4, 0.0, 360.9, | ,  1000,   954,  3000,  2923, | , -3.4,   7.7, 0.073, |, 0.0
17048.3, 138.8, | , 26.4, 0.0, 366.4, | ,  1000,   961,  3000,  2949, | , -3.4,   6.8, 0.066, |, 0.0
17049.3, 138.2, | , 26.4, 0.0, 366.1, | ,  1000,   955,  3000,  2923, | , -3.4,   7.7, 0.074, |, 0.0
17050.3, 139.0, | , 26.4, 0.0, 359.6, | ,  1000,   949,  3000,  2924, | , -3.4,   8.5, 0.082, |, 0.0
17051.3, 139.6, | , 26.4, 0.0, 359.3, | ,  1000,   952,  3000,  2945, | , -3.4,   8.5, 0.082, |, 0.0
17052.3, 139.2, | , 26.4, 0.0, 358.2, | ,  1000,   953,  3000,  2926, | , -3.4,   7.7, 0.074, |, 0.0
17053.3, 138.2, | , 26.4, 0.0, 365.8, | ,  1000,   957,  3000,  2938, | , -3.4,  24.4, 0.234, |, 0.0
17054.3, 138.6, | , 26.4, 0.0, 366.4, | ,  1000,   962,  3000,  2932, | , -3.4,  22.7, 0.218, |, 0.0
17055.3, 138.4, | , 26.4, 0.0, 364.9, | ,  1000,   951,  3000,  2936, | , -3.4,   8.5, 0.082, |, 0.0
17056.4, 139.0, | , 26.4, 0.0, 360.7, | ,  1000,   953,  3000,  2922, | , -3.4,   6.4, 0.061, |, 0.0
