Repository: jdhuang-csm/Ru-BCA

## Methods
* (BaO)<sub>x</sub>-(CaO)<sub>y</sub>-(Al<sub>2</sub>O<sub>3</sub>)<sub>1-x-y</sub> (BCA) catalyst supports were synthesized via sol-gel and solid-state methods. 
* Ru/BCA catalysts were prepared via incipient wetness impregnation to achieve 1 wt. % Ru loading.
* Ammonia synthesis rates were measured for Ru/BCA catalysts in a packed-bed reactor at 480-600<sup>o</sup>C, 10 bar, and space velocities up to 1.3 x 10<sup>6</sup> ml g<sub>cat</sub><sup>-1</sup> h<sup>-1</sup>.
* A machine learning (ML) model was employed to improve understanding of the behavior of Ru/BCA catalysts.
* A microkinetic model was developed to describe the best-performing catalyst.

File: data/init_files_Cadigan/B2CA_RubyDry_2017-07-05-01.txt (part 44 of 47)
********** Start test **********
Elapsed time, Pressure, | , LJtemp(C), Inner-Temp, Outer-Temp, | , N2-set, N2-flow, H2-set, H2-flow, | , pH, NH3_ppm, NH3_Prod_rate, |, In222Temp
16824.1, 0.1, | , 30.2, 12.2, 342.3, | ,  6000,  5814,     0,  -157, | , -3.4, -2421.2, -41.669, |, 13.5
16825.2, 0.2, | , 30.2, 2.9, 335.4, | ,  6000,  5809,     0,  -154, | , -3.4, -2422.9, -41.687, |, 4.8
16826.2, 0.2, | , 30.2, 1.0, 333.5, | ,  6000,  5814,     0,  -153, | , -3.4, -2422.9, -41.735, |, 4.5
16827.2, 0.2, | , 30.2, 0.6, 332.5, | ,  6000,  5814,     0,  -165, | , -3.4, -2423.3, -41.647, |, 3.3
16828.2, 0.1, | , 30.2, 10.5, 341.5, | ,  6000,  5816,     0,  -155, | , -3.4, -2421.6, -41.712, |, 12.1
16829.2, 0.1, | , 30.2, 12.1, 342.2, | ,  6000,  5812,     0,  -164, | , -3.4, -2421.2, -41.608, |, 13.3
16830.2, 0.1, | , 30.2, 11.3, 341.6, | ,  6000,  5811,     0,  -149, | , -3.4, -2421.2, -41.714, |, 12.6
16831.2, 0.2, | , 30.2, 2.9, 334.8, | ,  6000,  5812,     0,  -161, | , -3.4, -2422.5, -41.654, |, 5.4
16832.2, 0.1, | , 30.2, -0.1, 332.9, | ,  6000,  5813,     0,  -154, | , -3.4, -2422.9, -41.717, |, 3.3
16833.2, 0.2, | , 30.2, 1.7, 331.3, | ,  6000,  5809,     0,  -163, | , -3.4, -2423.3, -41.628, |, 2.2
16834.2, 0.1, | , 30.2, 11.4, 341.6, | ,  6000,  5816,     0,  -152, | , -3.4, -2421.2, -41.726, |, 12.9
16835.2, 0.1, | , 30.2, 10.9, 340.9, | ,  6000,  5816,     0,  -168, | , -3.4, -2421.6, -41.614, |, 11.8
16836.3, 0.1, | , 30.2, 11.0, 340.7, | ,  6000,  5813,     0,  -147, | , -3.4, -2421.6, -41.749, |, 12.1
16837.3, 0.1, | , 30.2, 2.7, 334.6, | ,  6000,  5811,     0,  -165, | , -3.4, -2422.9, -41.621, |, 5.1
16838.3, 0.2, | , 30.2, 0.1, 331.7, | ,  6000,  5816,     0,  -154, | , -3.4, -2423.3, -41.751, |, 1.5
16839.3, 0.2, | , 30.2, 10.2, 341.6, | ,  6000,  5815,     0,  -155, | , -3.4, -2422.5, -41.715, |, 11.6
16840.3, 0.2, | , 30.2, 12.1, 341.3, | ,  6000,  5817,     0,  -152, | , -3.4, -2421.2, -41.733, |, 13.6
16841.3, 0.1, | , 30.2, 11.6, 341.2, | ,  6000,  5822,     0,  -153, | , -3.4, -2421.2, -41.762, |, 13.1
16842.3, 0.1, | , 30.2, 11.8, 341.4, | ,  6000,  5813,     0,  -168, | , -3.4, -2421.2, -41.591, |, 12.8
16843.3, 0.2, | , 30.2, -5.6, 326.9, | ,  6000,  5817,     0,  -157, | , -3.4, -2423.7, -41.739, |, -2.4
16844.3, 0.2, | , 30.2, 1.9, 333.0, | ,  6000,  5811,     0,  -157, | , -3.4, -2422.9, -41.677, |, 4.8
16845.4, 0.1, | , 30.2, 11.6, 340.7, | ,  6000,  5818,     0,  -157, | , -3.4, -2421.2, -41.705, |, 13.1
16846.4, 0.2, | , 30.2, 11.5, 340.7, | ,  6000,  5817,     0,  -148, | , -3.4, -2421.2, -41.759, |, 13.2
16847.4, 0.2, | , 30.2, 11.6, 341.7, | ,  6000,  5817,     0,  -168, | , -3.4, -2421.6, -41.621, |, 13.2
16848.4, 0.1, | , 30.2, 10.8, 340.1, | ,  6000,  5817,     0,  -154, | , -3.4, -2421.6, -41.728, |, 12.0
16849.4, 0.2, | , 30.2, -0.6, 330.9, | ,  6000,  5817,     0,  -158, | , -3.4, -2423.3, -41.723, |, 2.4
16850.4, 0.2, | , 30.2, 0.4, 333.5, | ,  6000,  5813,     0,  -168, | , -3.4, -2422.9, -41.613, |, 3.8
16851.4, 0.2, | , 30.2, 11.7, 341.2, | ,  6000,  5818,     0,  -155, | , -3.4, -2421.2, -41.714, |, 13.2
16852.4, 0.1, | , 30.2, 11.8, 341.1, | ,  6000,  5819,     0,  -144, | , -3.4, -2421.2, -41.805, |, 12.8
16853.4, 0.1, | , 30.2, 10.7, 340.0, | ,  6000,  5812,     0,  -150, | , -3.4, -2421.6, -41.714, |, 12.3
16854.5, 0.1, | , 30.2, 2.4, 333.3, | ,  6000,  5809,     0,  -157, | , -3.4, -2422.9, -41.669, |, 4.9
16855.5, 0.2, | , 30.2, 0.4, 331.5, | ,  6000,  5808,     0,  -157, | , -3.4, -2423.3, -41.664, |, 3.3
16856.5, 0.2, | , 30.2, 3.0, 333.1, | ,  6000,  5812,     0,  -176, | , -3.4, -2422.9, -41.553, |, 4.7
16857.5, 0.1, | , 30.2, 12.0, 341.3, | ,  6000,  5817,     0,  -163, | , -3.4, -2421.2, -41.653, |, 13.3
16858.5, 0.1, | , 30.2, 11.3, 340.7, | ,  6000,  5822,     0,  -149, | , -3.4, -2421.6, -41.803, |, 12.1
16859.5, 0.1, | , 30.2, 11.7, 341.0, | ,  6000,  5818,     0,  -153, | , -3.4, -2421.2, -41.734, |, 12.9
16860.5, 0.2, | , 30.2, 2.7, 333.4, | ,  6000,  5813,     0,  -148, | , -3.4, -2422.5, -41.754, |, 5.5
16861.5, 0.2, | , 30.2, 1.6, 331.9, | ,  6000,  5811,     0,  -165, | , -3.4, -2422.9, -41.627, |, 3.6
16862.5, 0.2, | , 30.2, 2.8, 333.9, | ,  6000,  5817,     0,  -157, | , -3.4, -2422.5, -41.716, |, 5.6
16863.5, 0.1, | , 30.2, 10.4, 339.9, | ,  6000,  5820,     0,  -139, | , -3.4, -2421.6, -41.862, |, 11.9
16864.5, 0.1, | , 30.2, 12.4, 341.6, | ,  6000,  5815,     0,  -150, | , -3.4, -2421.2, -41.733, |, 13.3
16865.6, 0.1, | , 30.2, 11.4, 340.2, | ,  6000,  5812,     0,  -146, | , -3.4, -2420.7, -41.729, |, 13.5
16866.6, 0.2, | , 30.2, 2.6, 333.1, | ,  6000,  5808,     0,  -154, | , -3.4, -2422.5, -41.670, |, 4.8
16867.6, 0.2, | , 30.2, -0.2, 331.8, | ,  6000,  5815,     0,  -154, | , -3.4, -2423.3, -41.744, |, 2.9
16868.6, 0.2, | , 30.2, -0.2, 329.5, | ,  6000,  5813,     0,  -168, | , -3.4, -2422.9, -41.613, |, 2.6
16869.6, 0.1, | , 30.2, 11.3, 340.5, | ,  6000,  5817,     0,  -162, | , -3.4, -2421.6, -41.662, |, 12.9
16870.6, 0.1, | , 30.2, 11.6, 340.5, | ,  6000,  5815,     0,  -151, | , -3.4, -2421.6, -41.734, |, 13.0
16871.6, 0.1, | , 30.2, 12.0, 340.7, | ,  6000,  5819,     0,  -152, | , -3.4, -2420.7, -41.739, |, 13.8
16872.6, 0.2, | , 30.2, 3.2, 333.0, | ,  6000,  5808,     0,  -161, | , -3.4, -2422.5, -41.622, |, 5.5
16873.6, 0.2, | , 30.2, 2.4, 332.7, | ,  6000,  5813,     0,  -169, | , -3.4, -2423.3, -41.622, |, 4.4
16874.6, 0.2, | , 30.2, -0.1, 331.4, | ,  6000,  5815,     0,  -154, | , -3.4, -2423.3, -41.736, |, 2.6
16875.7, 0.1, | , 30.2, 12.3, 340.9, | ,  6000,  5816,     0,  -149, | , -3.4, -2421.6, -41.759, |, 13.3
16876.7, 0.1, | , 30.2, 11.7, 340.5, | ,  6000,  5821,     0,  -142, | , -3.4, -2421.2, -41.835, |, 13.2
16877.7, 0.2, | , 30.2, 11.7, 340.3, | ,  6000,  5819,     0,  -169, | , -3.4, -2421.2, -41.627, |, 13.2
16878.7, 0.1, | , 30.2, 2.7, 333.0, | ,  6000,  5815,     0,  -152, | , -3.4, -2422.9, -41.748, |, 4.6
16879.7, 0.2, | , 30.2, 1.2, 332.2, | ,  6000,  5815,     0,  -165, | , -3.4, -2422.9, -41.649, |, 4.2
16880.7, 0.2, | , 30.2, 3.6, 333.6, | ,  6000,  5813,     0,  -157, | , -3.4, -2422.5, -41.694, |, 5.9
16881.7, 0.1, | , 30.2, 11.8, 340.8, | ,  6000,  5820,     0,  -154, | , -3.4, -2421.2, -41.742, |, 13.4
16882.7, 0.2, | , 30.2, 12.7, 340.8, | ,  6000,  5817,     0,  -151, | , -3.4, -2421.2, -41.736, |, 13.9
16883.7, 0.2, | , 30.2, 11.2, 339.7, | ,  6000,  5819,     0,  -160, | , -3.4, -2421.2, -41.686, |, 12.5
16884.8, 0.2, | , 30.2, 3.0, 332.3, | ,  6000,  5814,     0,  -150, | , -3.4, -2422.9, -41.751, |, 5.0
16885.8, 0.2, | , 30.2, 1.6, 332.7, | ,  6000,  5815,     0,  -149, | , -3.4, -2422.5, -41.766, |, 5.0
16886.8, 0.2, | , 30.2, 0.4, 331.0, | ,  6000,  5812,     0,  -161, | , -3.4, -2423.3, -41.668, |, 3.3
16887.8, 0.1, | , 30.2, 12.3, 340.1, | ,  6000,  5816,     0,  -166, | , -3.4, -2420.7, -41.616, |, 13.4
16888.8, 0.1, | , 30.2, 11.5, 339.1, | ,  6000,  5818,     0,  -164, | , -3.4, -2421.6, -41.660, |, 12.7
16889.8, 0.2, | , 30.2, 11.8, 340.6, | ,  6000,  5816,     0,  -152, | , -3.4, -2421.2, -41.726, |, 13.5
16890.8, 0.2, | , 30.2, 3.1, 332.8, | ,  6000,  5815,     0,  -156, | , -3.4, -2422.9, -41.717, |, 5.1
16891.8, 0.2, | , 30.2, 0.7, 330.8, | ,  6000,  5814,     0,  -165, | , -3.4, -2423.3, -41.650, |, 3.4
16892.9, 0.2, | , 30.2, -0.1, 332.9, | ,  6000,  5814,     0,  -152, | , -3.4, -2422.9, -41.744, |, 2.6
16893.9, 0.1, | , 30.2, 9.8, 339.0, | ,  6000,  5819,     0,  -157, | , -3.4, -2421.6, -41.716, |, 11.3
16894.9, 0.1, | , 30.2, 11.3, 339.9, | ,  6000,  5819,     0,  -151, | , -3.4, -2420.7, -41.750, |, 13.0
16895.9, 0.1, | , 30.2, 11.4, 339.8, | ,  6000,  5821,     0,  -150, | , -3.4, -2421.2, -41.778, |, 13.1
16896.9, 0.2, | , 30.2, 2.6, 332.4, | ,  6000,  5815,     0,  -155, | , -3.4, -2422.5, -41.718, |, 5.3
16897.9, 0.2, | , 30.2, 0.9, 331.2, | ,  6000,  5815,     0,  -162, | , -3.4, -2423.3, -41.678, |, 2.4
16898.9, 0.2, | , 30.2, 9.0, 337.5, | ,  6000,  5813,     0,  -170, | , -3.4, -2421.6, -41.581, |, 10.8
16899.9, 0.1, | , 30.2, 12.3, 339.8, | ,  6000,  5813,     0,  -156, | , -3.4, -2421.2, -41.678, |, 13.1
16900.9, 0.1, | , 30.2, 11.4, 339.2, | ,  6000,  5822,     0,  -145, | , -3.4, -2421.2, -41.822, |, 12.9
16901.9, 0.1, | , 30.2, 11.5, 339.6, | ,  6000,  5810,     0,  -149, | , -3.4, -2421.2, -41.702, |, 13.0
16903.0, 0.2, | , 30.2, -4.7, 325.2, | ,  6000,  5809,     0,  -150, | , -3.4, -2424.2, -41.741, |, -1.9
16904.0, 0.2, | , 30.2, -0.1, 329.9, | ,  6000,  5816,     0,  -157, | , -3.4, -2422.9, -41.718, |, 2.4
16905.0, 0.2, | , 30.2, 11.1, 339.7, | ,  6000,  5813,     0,  -163, | , -3.4, -2421.6, -41.628, |, 13.0
16906.0, 0.1, | , 30.2, 11.7, 339.6, | ,  6000,  5818,     0,  -155, | , -3.4, -2421.2, -41.714, |, 12.8
16907.0, 0.2, | , 30.2, 11.8, 339.8, | ,  6000,  5819,     0,  -173, | , -3.4, -2420.7, -41.580, |, 13.6
16908.0, 0.1, | , 30.2, 11.5, 339.6, | ,  6000,  5814,     0,  -145, | , -3.4, -2421.2, -41.762, |, 12.7
16909.0, 0.2, | , 30.2, -0.5, 329.1, | ,  6000,  5813,     0,  -152, | , -3.4, -2423.3, -41.737, |, 1.9
16910.0, 0.2, | , 30.2, 2.4, 331.7, | ,  6000,  5817,     0,  -151, | , -3.4, -2422.9, -41.766, |, 5.3
16911.0, 0.1, | , 30.2, 12.1, 339.8, | ,  6000,  5818,     0,  -154, | , -3.4, -2421.2, -41.726, |, 13.5
16912.0, 0.1, | , 30.2, 12.0, 339.3, | ,  6000,  5816,     0,  -158, | , -3.4, -2421.6, -41.684, |, 13.0
16913.1, 0.1, | , 30.2, 11.9, 339.4, | ,  6000,  5813,     0,  -156, | , -3.4, -2421.2, -41.676, |, 13.4
16914.1, 0.2, | , 30.2, 2.6, 331.8, | ,  6000,  5809,     0,  -163, | , -3.4, -2423.3, -41.630, |, 5.0
16915.1, 0.2, | , 30.2, 2.1, 330.9, | ,  6000,  5813,     0,  -154, | , -3.4, -2422.9, -41.717, |, 4.4
16916.1, 0.2, | , 30.2, 2.7, 330.5, | ,  6000,  5813,     0,  -176, | , -3.4, -2422.5, -41.542, |, 5.1
16917.1, 0.2, | , 30.2, 11.8, 339.3, | ,  6000,  5816,     0,  -151, | , -3.4, -2421.2, -41.729, |, 13.3
16918.1, 0.1, | , 30.2, 12.6, 339.8, | ,  6000,  5817,     0,  -159, | , -3.4, -2421.2, -41.683, |, 13.8
16919.1, 0.1, | , 30.2, 10.7, 338.3, | ,  6000,  5816,     0,  -146, | , -3.4, -2421.6, -41.777, |, 12.1
16920.1, 0.1, | , 30.2, 2.8, 331.6, | ,  6000,  5810,     0,  -154, | , -3.4, -2422.9, -41.696, |, 5.2
16921.1, 0.2, | , 30.2, -0.3, 328.4, | ,  6000,  5815,     0,  -169, | , -3.4, -2423.7, -41.635, |, 2.1
16922.1, 0.2, | , 30.2, 4.1, 332.3, | ,  6000,  5813,     0,  -163, | , -3.4, -2422.5, -41.648, |, 6.1
16923.1, 0.1, | , 30.2, 11.7, 338.6, | ,  6000,  5816,     0,  -150, | , -3.4, -2421.2, -41.741, |, 12.6
16924.2, 0.2, | , 30.2, 11.1, 338.1, | ,  6000,  5816,     0,  -153, | , -3.4, -2421.6, -41.727, |, 11.8
16925.2, 0.1, | , 30.2, 11.8, 338.6, | ,  6000,  5818,     0,  -143, | , -3.4, -2420.7, -41.796, |, 13.7
16926.2, 0.2, | , 30.2, 3.1, 331.4, | ,  6000,  5813,     0,  -152, | , -3.4, -2422.9, -41.732, |, 5.2
16927.2, 0.2, | , 30.2, 0.5, 329.7, | ,  6000,  5815,     0,  -161, | , -3.4, -2423.3, -41.694, |, 2.7
16928.2, 0.2, | , 30.2, 3.2, 332.0, | ,  6000,  5816,     0,  -174, | , -3.4, -2423.3, -41.597, |, 5.8
16929.2, 0.1, | , 30.2, 10.2, 337.3, | ,  6000,  5816,     0,  -149, | , -3.4, -2421.6, -41.759, |, 12.1
16930.2, 0.1, | , 30.2, 11.1, 338.4, | ,  6000,  5815,     0,  -150, | , -3.4, -2420.7, -41.726, |, 12.9
16931.2, 0.1, | , 30.2, 11.4, 338.7, | ,  6000,  5815,     0,  -148, | , -3.4, -2421.2, -41.748, |, 13.1
16932.2, 0.2, | , 30.2, 2.7, 330.9, | ,  6000,  5809,     0,  -156, | , -3.4, -2422.9, -41.673, |, 4.6
16933.3, 0.2, | , 30.2, 1.9, 331.1, | ,  6000,  5815,     0,  -159, | , -3.4, -2422.9, -41.693, |, 5.7
16934.3, 0.2, | , 30.2, -0.0, 328.2, | ,  6000,  5809,     0,  -157, | , -3.4, -2423.3, -41.671, |, 2.7
16935.3, 0.2, | , 30.2, 12.1, 339.0, | ,  6000,  5817,     0,  -161, | , -3.4, -2421.2, -41.663, |, 13.2
16936.3, 0.1, | , 30.2, 11.8, 338.8, | ,  6000,  5817,     0,  -148, | , -3.4, -2421.2, -41.759, |, 12.8
16937.3, 0.1, | , 30.2, 11.4, 338.3, | ,  6000,  5817,     0,  -151, | , -3.4, -2421.2, -41.736, |, 13.3
16938.3, 0.1, | , 30.2, 2.7, 330.7, | ,  6000,  5813,     0,  -162, | , -3.4, -2423.3, -41.666, |, 4.8
16939.3, 0.2, | , 30.2, -1.1, 328.3, | ,  6000,  5814,     0,  -157, | , -3.4, -2423.3, -41.716, |, 2.5
16940.3, 0.2, | , 30.2, -0.5, 328.2, | ,  6000,  5815,     0,  -154, | , -3.4, -2422.9, -41.737, |, 2.9
16941.3, 0.1, | , 30.2, 11.5, 338.0, | ,  6000,  5818,     0,  -146, | , -3.4, -2421.6, -41.788, |, 13.0
16942.3, 0.1, | , 30.2, 11.8, 337.9, | ,  6000,  5815,     0,  -148, | , -3.4, -2421.2, -41.748, |, 12.8
16943.4, 0.1, | , 30.2, 11.8, 338.1, | ,  6000,  5813,     0,  -147, | , -3.4, -2421.2, -41.740, |, 13.4
16944.4, 0.2, | , 30.2, 1.3, 329.6, | ,  6000,  5815,     0,  -155, | , -3.4, -2422.5, -41.718, |, 4.1
16945.4, 0.2, | , 30.2, 0.8, 329.1, | ,  6000,  5818,     0,  -165, | , -3.4, -2422.9, -41.670, |, 4.1
16946.4, 0.2, | , 30.2, 0.9, 329.2, | ,  6000,  5815,     0,  -172, | , -3.4, -2422.9, -41.597, |, 3.0
16947.4, 0.1, | , 30.2, 11.4, 337.3, | ,  6000,  5818,     0,  -157, | , -3.4, -2421.2, -41.705, |, 13.0
16948.4, 0.2, | , 30.2, 11.6, 338.0, | ,  6000,  5821,     0,  -148, | , -3.4, -2421.2, -41.790, |, 12.7
16949.4, 0.1, | , 30.2, 10.3, 337.6, | ,  6000,  5813,     0,  -154, | , -3.4, -2421.6, -41.703, |, 12.2
16950.4, 0.2, | , 30.2, 2.9, 331.0, | ,  6000,  5816,     0,  -166, | , -3.4, -2422.5, -41.641, |, 5.4
16951.4, 0.2, | , 30.2, -0.0, 328.3, | ,  6000,  5815,     0,  -169, | , -3.4, -2422.9, -41.620, |, 3.0
16952.4, 0.1, | , 30.2, -0.3, 328.9, | ,  6000,  5814,     0,  -170, | , -3.4, -2422.9, -41.607, |, 2.6
16953.5, 0.1, | , 30.2, 12.6, 338.6, | ,  6000,  5818,     0,  -151, | , -3.4, -2421.2, -41.743, |, 13.9
16954.5, 0.1, | , 30.2, 9.2, 336.8, | ,  6000,  5819,     0,  -158, | , -3.4, -2421.6, -41.705, |, 12.2
16955.5, 0.1, | , 30.2, 12.1, 338.4, | ,  6000,  5813,     0,  -150, | , -3.4, -2421.2, -41.712, |, 13.4
16956.5, 0.2, | , 30.2, 3.4, 330.7, | ,  6000,  5814,     0,  -180, | , -3.4, -2422.5, -41.527, |, 5.6
16957.5, 0.1, | , 30.2, 0.6, 328.7, | ,  6000,  5814,     0,  -154, | , -3.4, -2423.3, -41.739, |, 4.2
16958.5, 0.1, | , 30.2, 10.6, 336.7, | ,  6000,  5816,     0,  -159, | , -3.4, -2422.9, -41.705, |, 12.0
16959.5, 0.1, | , 30.2, 11.2, 337.3, | ,  6000,  5817,     0,  -154, | , -3.4, -2421.2, -41.723, |, 12.5
16960.5, 0.1, | , 30.2, 12.6, 338.3, | ,  6000,  5819,     0,  -157, | , -3.4, -2421.2, -41.706, |, 13.8
16961.5, 0.1, | , 30.2, 12.0, 337.6, | ,  6000,  5809,     0,  -150, | , -3.4, -2421.2, -41.688, |, 13.3
16962.6, 0.2, | , 30.2, -3.3, 323.6, | ,  6000,  5818,     0,  -165, | , -3.4, -2422.9, -41.670, |, 0.7
16963.6, 0.2, | , 30.2, 2.6, 330.5, | ,  6000,  5814,     0,  -168, | , -3.4, -2422.5, -41.620, |, 3.4
16964.6, 0.1, | , 30.2, 11.0, 336.9, | ,  6000,  5818,     0,  -169, | , -3.4, -2421.2, -41.620, |, 12.2
16965.6, 0.1, | , 30.2, 12.2, 337.8, | ,  6000,  5817,     0,  -149, | , -3.4, -2421.2, -41.756, |, 13.5
16966.6, 0.2, | , 30.2, 12.4, 337.7, | ,  6000,  5813,     0,  -158, | , -3.4, -2421.2, -41.660, |, 13.5
16967.6, 0.1, | , 30.2, 12.2, 337.7, | ,  6000,  5817,     0,  -150, | , -3.4, -2421.2, -41.742, |, 13.6
16968.6, 0.2, | , 30.2, -0.2, 327.7, | ,  6000,  5816,     0,  -154, | , -3.4, -2422.9, -41.746, |, 2.6
16969.6, 0.2, | , 30.2, 2.2, 329.0, | ,  6000,  5815,     0,  -169, | , -3.4, -2423.3, -41.628, |, 4.2
16970.6, 0.2, | , 30.2, 12.2, 338.1, | ,  6000,  5816,     0,  -146, | , -3.4, -2420.7, -41.767, |, 13.4
16971.6, 0.2, | , 30.2, 12.4, 334.3, | ,  6000,  5814,     0,  -171, | , -3.4, -2421.2, -41.574, |, 13.6
16972.6, 0.1, | , 30.2, 12.1, 337.8, | ,  6000,  5819,     0,  -147, | , -3.4, -2421.2, -41.781, |, 13.4
16973.7, 0.2, | , 30.2, 2.9, 330.0, | ,  6000,  5812,     0,  -154, | , -3.4, -2422.5, -41.708, |, 5.3
16974.7, 0.2, | , 30.2, 0.8, 328.0, | ,  6000,  5813,     0,  -146, | , -3.4, -2422.9, -41.777, |, 3.2
16975.7, 0.1, | , 30.2, 3.5, 330.7, | ,  6000,  5814,     0,  -166, | , -3.4, -2422.5, -41.631, |, 5.6
16976.7, 0.2, | , 30.2, 10.6, 336.7, | ,  6000,  5818,     0,  -146, | , -3.4, -2421.6, -41.796, |, 12.6
16977.7, 0.1, | , 30.2, 11.6, 337.1, | ,  6000,  5818,     0,  -150, | , -3.4, -2421.2, -41.751, |, 12.9
16978.7, 0.1, | , 30.2, 11.9, 336.9, | ,  6000,  5816,     0,  -145, | , -3.4, -2421.2, -41.780, |, 13.3
16979.7, 0.1, | , 30.2, 1.8, 329.3, | ,  6000,  5811,     0,  -153, | , -3.4, -2422.9, -41.710, |, 3.8
16980.7, 0.2, | , 30.2, 0.4, 328.0, | ,  6000,  5816,     0,  -157, | , -3.4, -2422.9, -41.714, |, 2.6
16981.8, 0.2, | , 30.2, 4.1, 330.3, | ,  6000,  5814,     0,  -154, | , -3.4, -2422.5, -41.720, |, 6.3
16982.8, 0.1, | , 30.2, 11.6, 336.9, | ,  6000,  5818,     0,  -147, | , -3.4, -2421.2, -41.772, |, 12.9
16983.8, 0.1, | , 30.2, 11.7, 337.6, | ,  6000,  5816,     0,  -148, | , -3.4, -2421.2, -41.755, |, 13.1
16984.8, 0.1, | , 30.2, 10.4, 336.2, | ,  6000,  5815,     0,  -153, | , -3.4, -2421.6, -41.723, |, 11.9
16985.8, 0.2, | , 30.2, 3.2, 329.5, | ,  6000,  5813,     0,  -157, | , -3.4, -2422.9, -41.689, |, 5.0
16986.8, 0.2, | , 30.2, 0.1, 326.9, | ,  6000,  5813,     0,  -176, | , -3.4, -2423.3, -41.565, |, 2.9
16987.8, 0.2, | , 30.2, 3.6, 329.1, | ,  6000,  5813,     0,  -174, | , -3.4, -2422.9, -41.567, |, 5.9
16988.8, 0.1, | , 30.2, 12.2, 337.4, | ,  6000,  5814,     0,  -150, | , -3.4, -2421.2, -41.729, |, 13.2
16989.8, 0.1, | , 30.2, 10.2, 335.9, | ,  6000,  5813,     0,  -153, | , -3.4, -2421.6, -41.709, |, 11.5
16990.8, 0.1, | , 30.2, 11.7, 337.1, | ,  6000,  5819,     0,  -157, | , -3.4, -2421.2, -41.712, |, 12.8
16991.9, 0.2, | , 30.2, -0.0, 328.3, | ,  6000,  5813,     0,  -150, | , -3.4, -2422.5, -41.736, |, 4.5
16992.9, 0.2, | , 30.2, 1.8, 328.7, | ,  6000,  5815,     0,  -156, | , -3.4, -2422.9, -41.717, |, 4.1
16993.9, 0.2, | , 30.2, -0.1, 327.8, | ,  6000,  5817,     0,  -171, | , -3.4, -2423.3, -41.632, |, 2.9
16994.9, 0.1, | , 30.2, 10.0, 335.5, | ,  6000,  5817,     0,  -150, | , -3.4, -2422.0, -41.762, |, 11.9
16995.9, 0.1, | , 30.2, 11.6, 336.7, | ,  6000,  5814,     0,  -150, | , -3.4, -2420.7, -41.714, |, 13.1
16996.9, 0.1, | , 30.2, 11.6, 336.8, | ,  6000,  5817,     0,  -154, | , -3.4, -2421.2, -41.719, |, 13.3
16997.9, 0.1, | , 30.2, 2.1, 329.3, | ,  6000,  5813,     0,  -167, | , -3.4, -2422.9, -41.624, |, 5.0
16998.9, 0.2, | , 30.2, 0.6, 326.9, | ,  6000,  5814,     0,  -156, | , -3.4, -2422.5, -41.707, |, 3.2
16999.9, 0.2, | , 30.2, -1.6, 327.4, | ,  6000,  5814,     0,  -171, | , -3.4, -2422.9, -41.599, |, 0.4
17000.9, 0.2, | , 30.2, 11.3, 336.1, | ,  6000,  5816,     0,  -157, | , -3.4, -2421.2, -41.683, |, 12.3
17002.0, 0.1, | , 30.2, 11.5, 336.3, | ,  6000,  5816,     0,  -148, | , -3.4, -2421.2, -41.752, |, 12.5
17003.0, 0.1, | , 30.2, 11.8, 336.7, | ,  6000,  5821,     0,  -149, | , -3.4, -2420.7, -41.781, |, 13.2
17004.0, 0.1, | , 30.2, 2.4, 329.0, | ,  6000,  5814,     0,  -150, | , -3.4, -2422.9, -41.761, |, 4.4
17005.0, 0.2, | , 30.2, -0.8, 325.7, | ,  6000,  5815,     0,  -154, | , -3.4, -2423.3, -41.744, |, 2.2
17006.0, 0.2, | , 30.2, 0.3, 327.5, | ,  6000,  5813,     0,  -160, | , -3.4, -2423.3, -41.679, |, 3.9
17007.0, 0.1, | , 30.2, 11.8, 336.4, | ,  6000,  5819,     0,  -150, | , -3.4, -2420.7, -41.748, |, 13.4
17008.0, 0.1, | , 30.2, 11.6, 336.1, | ,  6000,  5818,     0,  -156, | , -3.4, -2421.6, -41.718, |, 12.9
17009.0, 0.1, | , 30.2, 12.1, 336.7, | ,  6000,  5813,     0,  -152, | , -3.4, -2421.2, -41.705, |, 13.5
17010.0, 0.2, | , 30.2, 1.8, 328.1, | ,  6000,  5811,     0,  -161, | , -3.4, -2422.9, -41.650, |, 4.4
17011.1, 0.2, | , 30.2, 0.7, 327.2, | ,  6000,  5814,     0,  -157, | , -3.4, -2422.5, -41.691, |, 2.6
17012.1, 0.2, | , 30.2, -0.8, 326.4, | ,  6000,  5813,     0,  -172, | , -3.4, -2422.9, -41.591, |, 2.1
17013.1, 0.1, | , 30.2, 12.1, 336.2, | ,  6000,  5815,     0,  -154, | , -3.4, -2421.2, -41.703, |, 13.4
17014.1, 0.1, | , 30.2, 11.8, 336.4, | ,  6000,  5818,     0,  -149, | , -3.4, -2420.7, -41.753, |, 13.7
17015.1, 0.2, | , 30.2, 10.6, 335.1, | ,  6000,  5809,     0,  -150, | , -3.4, -2421.6, -41.699, |, 12.1
17016.1, 0.1, | , 30.2, 2.9, 328.5, | ,  6000,  5814,     0,  -151, | , -3.4, -2422.9, -41.745, |, 5.2
17017.1, 0.2, | , 30.2, 3.3, 329.9, | ,  6000,  5813,     0,  -165, | , -3.4, -2422.9, -41.638, |, 6.2
17018.1, 0.2, | , 30.2, 1.7, 327.7, | ,  6000,  5813,     0,  -157, | , -3.4, -2422.9, -41.696, |, 4.0
17019.1, 0.2, | , 30.2, 12.2, 335.9, | ,  6000,  5818,     0,  -160, | , -3.4, -2421.2, -41.684, |, 13.3
17020.2, 0.1, | , 30.2, 10.1, 335.0, | ,  6000,  5814,     0,  -158, | , -3.4, -2421.6, -41.672, |, 11.5
17021.2, 0.2, | , 30.2, 11.9, 335.6, | ,  6000,  5812,     0,  -151, | , -3.4, -2421.2, -41.703, |, 13.4
17022.2, 0.2, | , 30.2, 1.2, 326.3, | ,  6000,  5813,     0,  -158, | , -3.4, -2422.9, -41.685, |, 4.5
17023.2, 0.2, | , 30.2, 1.6, 325.6, | ,  6000,  5813,     0,  -157, | , -3.4, -2423.3, -41.701, |, 2.4
17024.2, 0.1, | , 30.2, 12.0, 335.8, | ,  6000,  5818,     0,  -155, | , -3.4, -2422.5, -41.741, |, 13.2
17025.2, 0.1, | , 30.2, 9.3, 334.5, | ,  6000,  5818,     0,  -150, | , -3.4, -2421.6, -41.761, |, 11.9
17026.2, 0.1, | , 30.2, 11.7, 335.6, | ,  6000,  5815,     0,  -147, | , -3.4, -2421.2, -41.756, |, 12.5
17027.2, 0.1, | , 30.2, 12.1, 335.7, | ,  6000,  5813,     0,  -161, | , -3.4, -2421.2, -41.641, |, 13.0
17028.2, 0.2, | , 30.1, -5.6, 322.7, | ,  6000,  5813,     0,  -165, | , -3.4, -2423.3, -41.651, |, -0.8
17029.3, 0.2, | , 30.2, 0.6, 325.9, | ,  6000,  5814,     0,  -176, | , -3.4, -2423.3, -41.572, |, 3.0
17030.3, 0.1, | , 30.2, 10.3, 334.6, | ,  6000,  5814,     0,  -151, | , -3.4, -2421.2, -41.717, |, 12.1
17031.3, 0.2, | , 30.2, 11.4, 334.9, | ,  6000,  5813,     0,  -150, | , -3.4, -2421.2, -41.722, |, 13.1
17032.3, 0.1, | , 30.2, 11.5, 335.2, | ,  6000,  5818,     0,  -147, | , -3.4, -2421.2, -41.772, |, 12.8
17033.3, 0.1, | , 30.2, 11.9, 329.3, | ,  6000,  5812,     0,  -154, | , -3.4, -2420.7, -41.670, |, 9.4
17034.3, 0.2, | , 30.2, 0.3, 325.9, | ,  6000,  5812,     0,  -157, | , -3.4, -2423.3, -41.689, |, 3.2
17035.3, 0.2, | , 30.2, 2.0, 327.3, | ,  6000,  5812,     0,  -154, | , -3.4, -2423.3, -41.721, |, 3.6
17036.3, 0.1, | , 30.2, 11.5, 334.9, | ,  6000,  5817,     0,  -157, | , -3.4, -2421.2, -41.694, |, 12.7
17037.3, 0.1, | , 30.2, 12.3, 335.6, | ,  6000,  5818,     0,  -146, | , -3.4, -2420.7, -41.773, |, 13.3
17038.4, 0.1, | , 30.2, 11.5, 329.0, | ,  6000,  5817,     0,  -150, | , -3.4, -2420.7, -41.737, |, 12.1
17039.4, 0.1, | , 30.2, 2.1, 326.7, | ,  6000,  5815,     0,  -172, | , -3.4, -2422.5, -41.593, |, 4.7
17040.4, 0.2, | , 30.2, 0.2, 325.7, | ,  6000,  5812,     0,  -158, | , -3.4, -2423.3, -41.683, |, 2.5
17041.4, 0.2, | , 30.2, 3.4, 328.2, | ,  6000,  5815,     0,  -168, | , -3.4, -2422.9, -41.629, |, 5.9
17042.4, 0.2, | , 30.2, 11.0, 334.2, | ,  6000,  5817,     0,  -153, | , -3.4, -2421.6, -41.736, |, 12.2
17043.4, 0.1, | , 30.2, 11.8, 335.0, | ,  6000,  5817,     0,  -153, | , -3.4, -2421.2, -41.727, |, 13.1
17044.4, 0.1, | , 30.2, 12.2, 335.3, | ,  6000,  5813,     0,  -158, | , -3.4, -2421.2, -41.660, |, 13.5
17045.4, 0.1, | , 30.2, 2.6, 327.5, | ,  6000,  5809,     0,  -172, | , -3.4, -2422.9, -41.555, |, 4.7
17046.4, 0.2, | , 30.2, 0.6, 325.7, | ,  6000,  5813,     0,  -157, | , -3.4, -2422.9, -41.689, |, 3.1
17047.4, 0.2, | , 30.2, 3.3, 327.8, | ,  6000,  5814,     0,  -158, | , -3.4, -2423.3, -41.700, |, 5.6
17048.5, 0.1, | , 30.2, 11.0, 334.2, | ,  6000,  5816,     0,  -163, | , -3.4, -2421.2, -41.646, |, 12.9
17049.5, 0.1, | , 30.2, 11.7, 334.9, | ,  6000,  5813,     0,  -157, | , -3.4, -2421.6, -41.675, |, 12.4
17050.5, 0.1, | , 30.2, -0.4, 333.8, | ,  6000,  5813,     0,  -148, | , -3.4, -2421.6, -41.743, |, 11.9
17051.5, 0.2, | , 30.2, 2.6, 327.2, | ,  6000,  5808,     0,  -157, | , -3.4, -2422.5, -41.655, |, 4.8
17052.5, 0.2, | , 30.2, 0.0, 325.3, | ,  6000,  5813,     0,  -152, | , -3.4, -2423.3, -41.739, |, 3.0
17053.5, 0.2, | , 30.2, -0.9, 323.8, | ,  6000,  5812,     0,  -163, | , -3.4, -2422.9, -41.643, |, 2.0
17054.5, 0.1, | , 30.2, 11.9, 334.4, | ,  6000,  5821,     0,  -150, | , -3.4, -2421.2, -41.772, |, 13.5
17055.5, 0.1, | , 30.2, 12.4, 335.5, | ,  6000,  5819,     0,  -152, | , -3.4, -2421.2, -41.744, |, 13.3
17056.5, 0.1, | , 30.2, 11.5, 334.4, | ,  6000,  5815,     0,  -157, | , -3.4, -2421.2, -41.684, |, 13.3
17057.5, 0.2, | , 30.1, 1.9, 326.9, | ,  6000,  5812,     0,  -156, | , -3.4, -2422.5, -41.688, |, 5.1
17058.6, 0.1, | , 30.2, -1.0, 325.5, | ,  6000,  5812,     0,  -157, | , -3.4, -2422.9, -41.684, |, 3.9
17059.6, 0.2, | , 30.2, 0.9, 325.6, | ,  6000,  5814,     0,  -173, | , -3.4, -2422.5, -41.579, |, 4.4
17060.6, 0.1, | , 30.2, 11.5, 334.2, | ,  6000,  5819,     0,  -152, | , -3.4, -2421.2, -41.747, |, 13.2
17061.6, 0.2, | , 30.2, 12.3, 334.7, | ,  6000,  5818,     0,  -157, | , -3.4, -2421.2, -41.702, |, 13.4
17062.6, 0.1, | , 30.2, 11.0, 334.3, | ,  6000,  5811,     0,  -151, | , -3.4, -2421.2, -41.696, |, 12.9
17063.6, 0.2, | , 30.2, 1.6, 325.9, | ,  6000,  5816,     0,  -157, | , -3.4, -2422.9, -41.718, |, 4.6
17064.6, 0.2, | , 30.2, 1.1, 325.5, | ,  6000,  5815,     0,  -155, | , -3.4, -2422.9, -41.723, |, 3.9
17065.6, 0.2, | , 30.2, 2.9, 326.8, | ,  6000,  5815,     0,  -154, | , -3.4, -2422.9, -41.733, |, 4.4
17066.6, 0.1, | , 30.2, 12.0, 334.1, | ,  6000,  5817,     0,  -164, | , -3.4, -2421.2, -41.643, |, 13.2
17067.7, 0.1, | , 30.2, 12.2, 334.6, | ,  6000,  5813,     0,  -147, | , -3.4, -2421.2, -41.735, |, 13.3
17068.7, 0.1, | , 30.2, 10.7, 333.1, | ,  6000,  5813,     0,  -150, | , -3.4, -2421.6, -41.725, |, 12.3
17069.7, 0.2, | , 30.1, 3.5, 327.3, | ,  6000,  5810,     0,  -151, | , -3.4, -2422.5, -41.712, |, 5.6
17070.7, 0.1, | , 30.2, 2.5, 325.5, | ,  6000,  5812,     0,  -159, | , -3.4, -2422.9, -41.673, |, 3.6
17071.7, 0.2, | , 30.2, 1.2, 325.2, | ,  6000,  5816,     0,  -159, | , -3.4, -2423.3, -41.708, |, 3.4
17072.7, 0.1, | , 30.2, 12.0, 334.2, | ,  6000,  5818,     0,  -152, | , -3.4, -2421.2, -41.737, |, 12.8
17073.7, 0.1, | , 30.2, 10.4, 333.2, | ,  6000,  5816,     0,  -150, | , -3.4, -2421.6, -41.748, |, 12.2
17074.7, 0.1, | , 30.2, 11.6, 334.0, | ,  6000,  5816,     0,  -166, | , -3.4, -2421.6, -41.631, |, 13.0
17075.7, 0.2, | , 30.2, 2.2, 326.0, | ,  6000,  5813,     0,  -165, | , -3.4, -2422.9, -41.643, |, 5.0
17076.8, 0.2, | , 30.1, 0.8, 325.0, | ,  6000,  5816,     0,  -159, | , -3.4, -2422.9, -41.703, |, 3.5
17077.8, 0.2, | , 30.2, 0.1, 324.2, | ,  6000,  5813,     0,  -167, | , -3.4, -2423.3, -41.633, |, 2.6
17078.8, 0.1, | , 30.2, 10.0, 332.5, | ,  6000,  5816,     0,  -150, | , -3.4, -2421.6, -41.742, |, 11.8
17079.8, 0.1, | , 30.2, 12.3, 333.9, | ,  6000,  5819,     0,  -150, | , -3.4, -2421.2, -41.758, |, 13.1
17080.8, 0.1, | , 30.2, 11.8, 333.6, | ,  6000,  5818,     0,  -159, | , -3.4, -2421.2, -41.690, |, 12.9
17081.8, 0.2, | , 30.2, 2.4, 325.9, | ,  6000,  5816,     0,  -152, | , -3.4, -2422.9, -41.753, |, 4.6
17082.8, 0.1, | , 30.1, 1.3, 325.1, | ,  6000,  5816,     0,  -158, | , -3.4, -2422.5, -41.701, |, 3.5
17083.8, 0.2, | , 30.2, -0.8, 320.7, | ,  6000,  5809,     0,  -161, | , -3.4, -2423.3, -41.644, |, 1.9
17084.8, 0.1, | , 30.2, 10.6, 333.6, | ,  6000,  5817,     0,  -166, | , -3.4, -2421.2, -41.630, |, 12.8
17085.8, 0.1, | , 30.2, 11.8, 333.4, | ,  6000,  5818,     0,  -158, | , -3.4, -2421.2, -41.691, |, 13.1
17086.9, 0.1, | , 30.2, 12.5, 334.1, | ,  6000,  5820,     0,  -169, | , -3.4, -2420.7, -41.618, |, 13.7
17087.9, 0.2, | , 30.1, 1.6, 325.0, | ,  6000,  5816,     0,  -168, | , -3.4, -2422.5, -41.634, |, 3.8
17088.9, 0.2, | , 30.1, 1.2, 324.2, | ,  6000,  5814,     0,  -165, | , -3.4, -2423.3, -41.647, |, 4.2
17089.9, 0.2, | , 30.2, 12.1, 333.7, | ,  6000,  5814,     0,  -156, | , -3.4, -2420.7, -41.675, |, 12.2
17090.9, 0.2, | , 30.2, 12.1, 333.6, | ,  6000,  5818,     0,  -152, | , -3.4, -2421.2, -41.740, |, 13.4
17091.9, 0.1, | , 30.2, 12.8, 334.1, | ,  6000,  5818,     0,  -169, | , -3.4, -2421.2, -41.612, |, 13.6
17092.9, 0.1, | , 30.1, 12.8, 334.1, | ,  6000,  5812,     0,  -150, | , -3.4, -2420.7, -41.705, |, 13.9
17094.0, 0.1, | , 30.1, -1.8, 320.6, | ,  6000,  5810,     0,  -160, | , -3.4, -2424.2, -41.673, |, -0.6
17095.0, 0.2, | , 30.1, 0.6, 324.1, | ,  6000,  5813,     0,  -168, | , -3.4, -2422.9, -41.618, |, 3.5
17096.0, 0.2, | , 30.2, 11.8, 333.7, | ,  6000,  5818,     0,  -151, | , -3.4, -2420.7, -41.738, |, 13.4
17097.0, 0.1, | , 30.2, 11.7, 333.0, | ,  6000,  5816,     0,  -165, | , -3.4, -2421.2, -41.630, |, 12.6
17098.0, 0.1, | , 30.2, 11.4, 333.3, | ,  6000,  5818,     0,  -155, | , -3.4, -2421.2, -41.716, |, 13.1
17099.0, 0.2, | , 30.1, 0.0, 325.5, | ,  6000,  5812,     0,  -162, | , -3.4, -2421.6, -41.629, |, 4.3
17100.0, 0.2, | , 30.1, 1.2, 323.9, | ,  6000,  5814,     0,  -155, | , -3.4, -2422.9, -41.720, |, 3.8
17101.0, 0.2, | , 30.1, 0.7, 325.8, | ,  6000,  5813,     0,  -161, | , -3.4, -2422.5, -41.657, |, 4.6
17102.0, 0.1, | , 30.2, 11.3, 333.2, | ,  6000,  5821,     0,  -172, | , -3.4, -2421.6, -41.619, |, 12.7
17103.0, 0.1, | , 30.1, 12.0, 333.1, | ,  6000,  5817,     0,  -155, | , -3.4, -2421.6, -41.717, |, 13.1
17104.0, 0.1, | , 30.2, 10.9, 331.5, | ,  6000,  5815,     0,  -150, | , -3.4, -2421.2, -41.730, |, 12.3
17105.1, 0.2, | , 30.1, 2.1, 325.1, | ,  6000,  5812,     0,  -176, | , -3.4, -2422.5, -41.539, |, 4.8
17106.1, 0.2, | , 30.1, 0.1, 323.5, | ,  6000,  5813,     0,  -170, | , -3.4, -2422.9, -41.596, |, 2.9
17107.1, 0.2, | , 30.1, 0.5, 324.2, | ,  6000,  5814,     0,  -158, | , -3.4, -2422.9, -41.697, |, 3.4
17108.1, 0.1, | , 30.1, 11.7, 332.9, | ,  6000,  5816,     0,  -156, | , -3.4, -2421.2, -41.699, |, 12.8
17109.1, 0.2, | , 30.1, 10.1, 331.0, | ,  6000,  5814,     0,  -155, | , -3.4, -2421.2, -41.686, |, 11.7
17110.1, 0.1, | , 30.2, 11.6, 333.3, | ,  6000,  5813,     0,  -148, | , -3.4, -2421.2, -41.729, |, 12.6
17111.1, 0.2, | , 30.1, 2.7, 325.2, | ,  6000,  5820,     0,  -167, | , -3.4, -2422.9, -41.675, |, 4.8
17112.1, 0.1, | , 30.1, 0.3, 322.9, | ,  6000,  5816,     0,  -153, | , -3.4, -2423.3, -41.757, |, 2.5
17113.1, 0.2, | , 30.1, 2.8, 325.4, | ,  6000,  5812,     0,  -184, | , -3.4, -2422.9, -41.490, |, 5.5
17114.1, 0.1, | , 30.1, 10.5, 332.3, | ,  6000,  5814,     0,  -160, | , -3.4, -2421.6, -41.663, |, 12.5
17115.1, 0.1, | , 30.1, 11.8, 333.1, | ,  6000,  5817,     0,  -163, | , -3.4, -2421.2, -41.653, |, 13.5
17116.2, 0.2, | , 30.1, 11.6, 333.0, | ,  6000,  5817,     0,  -152, | , -3.4, -2421.2, -41.735, |, 13.1
17117.2, 0.2, | , 30.1, 3.0, 325.9, | ,  6000,  5811,     0,  -164, | , -3.4, -2422.5, -41.623, |, 4.9
17118.2, 0.2, | , 30.1, 0.6, 323.7, | ,  6000,  5815,     0,  -150, | , -3.4, -2423.3, -41.771, |, 3.1
17119.2, 0.2, | , 30.1, 3.6, 325.2, | ,  6000,  5814,     0,  -147, | , -3.4, -2422.5, -41.771, |, 5.8
17120.2, 0.1, | , 30.1, 12.0, 332.8, | ,  6000,  5815,     0,  -155, | , -3.4, -2421.2, -41.698, |, 13.0
17121.2, 0.1, | , 30.1, 12.6, 333.0, | ,  6000,  5821,     0,  -157, | , -3.4, -2421.2, -41.726, |, 14.0
17122.2, 0.1, | , 30.1, 12.6, 333.0, | ,  6000,  5811,     0,  -163, | , -3.4, -2421.2, -41.607, |, 13.9
17123.2, 0.2, | , 30.1, 2.1, 324.4, | ,  6000,  5814,     0,  -152, | , -3.4, -2422.5, -41.731, |, 4.4
17124.2, 0.2, | , 30.1, 2.4, 323.3, | ,  6000,  5812,     0,  -159, | , -3.4, -2423.3, -41.682, |, 2.5
17125.2, 0.2, | , 30.1, 1.9, 323.7, | ,  6000,  5817,     0,  -162, | , -3.4, -2422.5, -41.677, |, 4.1
17126.3, 0.1, | , 30.1, 11.8, 332.4, | ,  6000,  5819,     0,  -168, | , -3.4, -2421.2, -41.633, |, 13.2
17127.3, 0.1, | , 30.1, 12.2, 332.6, | ,  6000,  5817,     0,  -149, | , -3.4, -2421.2, -41.753, |, 13.3
17128.3, 0.1, | , 30.1, 9.6, 331.5, | ,  6000,  5811,     0,  -158, | , -3.4, -2421.2, -41.642, |, 12.3
17129.3, 0.2, | , 30.1, 1.1, 323.6, | ,  6000,  5808,     0,  -186, | , -3.4, -2422.9, -41.449, |, 4.2
17130.3, 0.1, | , 30.1, 0.2, 322.4, | ,  6000,  5814,     0,  -160, | , -3.4, -2422.5, -41.678, |, 2.7
17131.3, 0.2, | , 30.1, -0.5, 324.3, | ,  6000,  5814,     0,  -160, | , -3.4, -2422.9, -41.685, |, 2.8
17132.3, 0.1, | , 30.1, 11.4, 331.4, | ,  6000,  5816,     0,  -158, | , -3.4, -2421.2, -41.679, |, 12.5
17133.3, 0.1, | , 30.1, 11.9, 332.5, | ,  6000,  5818,     0,  -153, | , -3.4, -2420.7, -41.729, |, 13.0
17134.3, 0.1, | , 30.1, 10.3, 331.1, | ,  6000,  5817,     0,  -156, | , -3.4, -2421.6, -41.713, |, 11.6
17135.3, 0.1, | , 30.1, 2.0, 324.4, | ,  6000,  5813,     0,  -158, | , -3.4, -2422.5, -41.680, |, 4.7
17136.4, 0.2, | , 30.1, 0.3, 323.1, | ,  6000,  5817,     0,  -163, | , -3.4, -2422.9, -41.678, |, 3.7
17137.4, 0.2, | , 30.1, 0.9, 322.1, | ,  6000,  5814,     0,  -170, | , -3.4, -2423.3, -41.612, |, 2.8
17138.4, 0.1, | , 30.1, 11.3, 331.5, | ,  6000,  5817,     0,  -154, | , -3.4, -2421.2, -41.721, |, 13.0
17139.4, 0.1, | , 30.1, 10.5, 331.1, | ,  6000,  5815,     0,  -153, | , -3.4, -2421.6, -41.723, |, 11.4
17140.4, 0.1, | , 30.1, 12.1, 332.1, | ,  6000,  5812,     0,  -161, | , -3.4, -2421.2, -41.623, |, 13.0
17141.4, 0.1, | , 30.1, 2.2, 324.2, | ,  6000,  5813,     0,  -161, | , -3.4, -2422.5, -41.665, |, 4.8
17142.4, 0.2, | , 30.1, 1.9, 324.1, | ,  6000,  5813,     0,  -173, | , -3.4, -2422.5, -41.572, |, 3.0
17143.4, 0.2, | , 30.1, 0.1, 322.3, | ,  6000,  5813,     0,  -153, | , -3.4, -2423.3, -41.738, |, 3.1
17144.4, 0.1, | , 30.1, 10.7, 330.5, | ,  6000,  5817,     0,  -161, | , -3.4, -2421.2, -41.669, |, 11.8
17145.4, 0.1, | , 30.1, 11.7, 331.6, | ,  6000,  5818,     0,  -154, | , -3.4, -2421.2, -41.720, |, 12.7
17146.5, 0.2, | , 30.1, 5.3, 327.7, | ,  6000,  5815,     0,  -156, | , -3.4, -2421.2, -41.687, |, 2.9
17147.5, 0.2, | , 30.1, 2.3, 324.0, | ,  6000,  5818,     0,  -176, | , -3.4, -2422.5, -41.587, |, 4.4
17148.5, 0.2, | , 30.1, 0.5, 322.5, | ,  6000,  5814,     0,  -159, | , -3.4, -2422.9, -41.689, |, 2.4
17149.5, 0.2, | , 30.1, -0.9, 320.7, | ,  6000,  5815,     0,  -161, | , -3.4, -2423.3, -41.683, |, 1.6
17150.5, 0.1, | , 30.1, 12.1, 331.8, | ,  6000,  5815,     0,  -164, | , -3.4, -2421.2, -41.634, |, 13.5
17151.5, 0.1, | , 30.1, 11.6, 331.2, | ,  6000,  5813,     0,  -157, | , -3.4, -2421.2, -41.665, |, 12.6
17152.5, 0.1, | , 30.1, 11.7, 331.4, | ,  6000,  5817,     0,  -157, | , -3.4, -2421.6, -41.702, |, 12.8
17153.5, 0.1, | , 30.1, 2.7, 323.8, | ,  6000,  5813,     0,  -170, | , -3.4, -2422.9, -41.603, |, 4.9
17154.5, 0.2, | , 30.1, -0.3, 322.4, | ,  6000,  5814,     0,  -180, | , -3.4, -2422.9, -41.532, |, 2.2
17155.5, 0.1, | , 30.1, -1.1, 317.7, | ,  6000,  5816,     0,  -180, | , -3.4, -2422.9, -41.554, |, 3.7
17156.6, 0.1, | , 30.1, 11.3, 331.2, | ,  6000,  5817,     0,  -152, | , -3.4, -2421.6, -41.738, |, 12.9
17157.6, 0.1, | , 30.1, 12.4, 331.3, | ,  6000,  5816,     0,  -143, | , -3.4, -2421.6, -41.795, |, 13.1
17158.6, 0.1, | , 30.1, 12.1, 331.8, | ,  6000,  5812,     0,  -157, | , -3.4, -2420.7, -41.650, |, 13.2
17159.6, 0.1, | , 30.1, 0.2, 322.0, | ,  6000,  5814,     0,  -165, | , -3.4, -2423.3, -41.655, |, 2.0
17160.6, 0.1, | , 30.1, 3.1, 322.9, | ,  6000,  5813,     0,  -191, | , -3.4, -2422.9, -41.446, |, 4.5
17161.6, 0.2, | , 30.1, 12.3, 331.7, | ,  6000,  5816,     0,  -154, | , -3.4, -2421.2, -41.710, |, 13.9
17162.6, 0.1, | , 30.1, 12.1, 331.3, | ,  6000,  5817,     0,  -159, | , -3.4, -2421.2, -41.680, |, 13.4
17163.6, 0.1, | , 30.1, 12.1, 331.2, | ,  6000,  5815,     0,  -165, | , -3.4, -2421.2, -41.628, |, 13.4
17164.6, 0.1, | , 30.1, 10.9, 330.4, | ,  6000,  5813,     0,  -154, | , -3.4, -2421.2, -41.683, |, 11.8
17165.6, 0.1, | , 30.1, -4.9, 319.5, | ,  6000,  5812,     0,  -172, | , -3.4, -2422.9, -41.577, |, -1.6
17166.7, 0.2, | , 30.1, 1.0, 322.7, | ,  6000,  5810,     0,  -165, | , -3.4, -2423.3, -41.617, |, 3.4
17167.7, 0.1, | , 30.1, 11.7, 330.7, | ,  6000,  5818,     0,  -166, | , -3.4, -2421.2, -41.633, |, 12.9
17168.7, 0.2, | , 30.1, 12.1, 331.3, | ,  6000,  5817,     0,  -161, | , -3.4, -2421.2, -41.669, |, 13.1
17169.7, 0.1, | , 30.1, 10.5, 329.5, | ,  6000,  5810,     0,  -159, | , -3.4, -2421.6, -41.639, |, 11.6
17170.7, 0.1, | , 30.1, 11.6, 323.5, | ,  6000,  5812,     0,  -165, | , -3.4, -2421.2, -41.600, |, 10.5
17171.7, 0.2, | , 30.1, 1.0, 321.8, | ,  6000,  5814,     0,  -166, | , -3.4, -2423.3, -41.642, |, 3.0
17172.7, 0.2, | , 30.1, 2.3, 322.7, | ,  6000,  5818,     0,  -164, | , -3.4, -2422.5, -41.672, |, 4.8
17173.7, 0.1, | , 30.1, 11.5, 330.3, | ,  6000,  5817,     0,  -177, | , -3.4, -2421.2, -41.544, |, 12.4
17174.7, 0.2, | , 30.1, 9.9, 328.9, | ,  6000,  5813,     0,  -159, | , -3.4, -2421.6, -41.662, |, 11.0
17175.7, 0.1, | , 30.1, 11.9, 331.0, | ,  6000,  5813,     0,  -162, | , -3.4, -2421.2, -41.624, |, 13.4
17176.8, 0.2, | , 30.1, 2.0, 322.9, | ,  6000,  5810,     0,  -173, | , -3.4, -2422.9, -41.554, |, 5.0
17177.8, 0.1, | , 30.1, -0.0, 321.7, | ,  6000,  5814,     0,  -166, | , -3.4, -2422.9, -41.636, |, 3.1
17178.8, 0.2, | , 30.1, 1.8, 322.8, | ,  6000,  5814,     0,  -160, | , -3.4, -2422.9, -41.683, |, 3.9
17179.8, 0.1, | , 30.1, 10.6, 329.7, | ,  6000,  5818,     0,  -157, | , -3.4, -2421.6, -41.706, |, 12.2
17180.8, 0.1, | , 30.1, 11.7, 330.2, | ,  6000,  5814,     0,  -157, | , -3.4, -2421.2, -41.679, |, 12.9
17181.8, 0.2, | , 30.1, 11.6, 330.4, | ,  6000,  5818,     0,  -177, | , -3.4, -2421.2, -41.556, |, 12.8
17182.8, 0.2, | , 30.1, 2.9, 322.8, | ,  6000,  5810,     0,  -157, | , -3.4, -2422.5, -41.671, |, 5.3
17183.8, 0.2, | , 30.1, 1.8, 320.9, | ,  6000,  5816,     0,  -168, | , -3.4, -2422.9, -41.636, |, 3.8
17184.8, 0.1, | , 30.1, -1.5, 321.5, | ,  6000,  5814,     0,  -171, | , -3.4, -2423.3, -41.609, |, 4.4
17185.8, 0.1, | , 30.1, 11.8, 330.2, | ,  6000,  5818,     0,  -163, | , -3.4, -2421.2, -41.658, |, 13.0
17186.9, 0.1, | , 30.1, 11.5, 329.7, | ,  6000,  5816,     0,  -172, | , -3.4, -2421.2, -41.580, |, 13.0
17187.9, 0.1, | , 30.1, 12.0, 330.4, | ,  6000,  5812,     0,  -159, | , -3.4, -2421.2, -41.641, |, 13.5
17188.9, 0.2, | , 30.1, 3.1, 322.7, | ,  6000,  5811,     0,  -168, | , -3.4, -2422.5, -41.596, |, 5.3
17189.9, 0.2, | , 30.1, -0.5, 320.0, | ,  6000,  5814,     0,  -161, | , -3.4, -2423.7, -41.692, |, 2.0
17190.9, 0.2, | , 30.1, 4.4, 324.0, | ,  6000,  5815,     0,  -174, | , -3.4, -2422.0, -41.571, |, 6.4
17191.9, 0.1, | , 30.1, 12.1, 330.1, | ,  6000,  5816,     0,  -161, | , -3.4, -2421.6, -41.661, |, 13.3
17192.9, 0.1, | , 30.1, 12.6, 330.7, | ,  6000,  5814,     0,  -169, | , -3.4, -2421.2, -41.586, |, 13.6
17193.9, 0.2, | , 30.1, 12.5, 330.8, | ,  6000,  5816,     0,  -173, | , -3.4, -2420.7, -41.559, |, 13.7
17194.9, 0.2, | , 30.1, 2.1, 322.0, | ,  6000,  5808,     0,  -187, | , -3.4, -2422.9, -41.435, |, 4.4
17195.9, 0.1, | , 30.1, 0.1, 321.5, | ,  6000,  5813,     0,  -159, | , -3.4, -2422.9, -41.677, |, 4.3
17197.0, 0.2, | , 30.1, 0.5, 320.7, | ,  6000,  5814,     0,  -185, | , -3.4, -2422.9, -41.499, |, 4.3
17198.0, 0.1, | , 30.1, 11.8, 329.8, | ,  6000,  5819,     0,  -164, | , -3.4, -2420.7, -41.652, |, 13.2
17199.0, 0.1, | , 30.1, 11.4, 329.2, | ,  6000,  5813,     0,  -165, | , -3.4, -2421.2, -41.601, |, 12.9
17200.0, 0.1, | , 30.1, 10.8, 329.4, | ,  6000,  5810,     0,  -157, | , -3.4, -2421.6, -41.650, |, 11.8
17201.0, 0.2, | , 30.1, 2.9, 322.4, | ,  6000,  5811,     0,  -175, | , -3.4, -2422.5, -41.539, |, 5.3
17202.0, 0.2, | , 30.1, 0.9, 320.5, | ,  6000,  5817,     0,  -167, | , -3.4, -2423.3, -41.657, |, 3.2
17203.0, 0.2, | , 30.1, 0.2, 322.4, | ,  6000,  5813,     0,  -174, | , -3.4, -2422.9, -41.574, |, 5.2
17204.0, 0.1, | , 30.1, 11.5, 330.0, | ,  6000,  5817,     0,  -164, | , -3.4, -2421.2, -41.645, |, 13.5
17205.0, 0.1, | , 30.1, 10.3, 327.5, | ,  6000,  5814,     0,  -180, | , -3.4, -2421.6, -41.515, |, 11.5
17206.0, 0.1, | , 30.1, -0.7, 327.8, | ,  6000,  5821,     0,  -164, | , -3.4, -2421.2, -41.678, |, 8.9
17207.1, 0.1, | , 30.1, 2.0, 322.1, | ,  6000,  5815,     0,  -179, | , -3.4, -2423.3, -41.555, |, 4.6
17208.1, 0.2, | , 30.1, 0.4, 320.7, | ,  6000,  5813,     0,  -187, | , -3.4, -2422.9, -41.470, |, 2.7
17209.1, 0.1, | , 30.1, 0.6, 320.7, | ,  6000,  5809,     0,  -172, | , -3.4, -2423.3, -41.562, |, 4.4
17210.1, 0.1, | , 30.1, 10.3, 328.2, | ,  6000,  5812,     0,  -159, | , -3.4, -2421.6, -41.648, |, 11.8
17211.1, 0.1, | , 30.1, 11.7, 329.1, | ,  6000,  5814,     0,  -170, | , -3.4, -2421.2, -41.576, |, 13.0
