Repository: jdhuang-csm/Ru-BCA

## Methods
* (BaO)<sub>x</sub>-(CaO)<sub>y</sub>-(Al<sub>2</sub>O<sub>3</sub>)<sub>1-x-y</sub> (BCA) catalyst supports were synthesized via sol-gel and solid-state methods. 
* Ru/BCA catalysts were prepared via incipient wetness impregnation to achieve 1 wt. % Ru loading.
* Ammonia synthesis rates were measured for Ru/BCA catalysts in a packed-bed reactor at 480-600<sup>o</sup>C, 10 bar, and space velocities up to 1.3 x 10<sup>6</sup> ml g<sub>cat</sub><sup>-1</sup> h<sup>-1</sup>.
* A machine learning (ML) model was employed to improve understanding of the behavior of Ru/BCA catalysts.
* A microkinetic model was developed to describe the best-performing catalyst.

File: data/init_files_Cadigan/BCA411.txt (part 44 of 53)
********** Start test **********
Elapsed time, Pressure, | , LJtemp(C), Inner-Temp, Outer-Temp, | , N2-set, N2-flow, H2-set, H2-flow, | , pH, NH3_ppm, NH3_Prod_rate, |, In222Temp
17058.3, 138.7, | , 23.8, 0.0, 436.1, | ,  1000,   961,  3000,  2929, | , -3.4, 293.0, 2.850, |, 0.0
17059.3, 139.2, | , 23.8, 0.0, 430.3, | ,  1000,   953,  3000,  2914, | , -3.4, 291.3, 2.816, |, 0.0
17060.3, 139.2, | , 23.8, 0.0, 429.0, | ,  1000,   949,  3000,  2909, | , -3.4, 288.3, 2.781, |, 0.0
17061.4, 139.6, | , 23.8, 0.0, 429.5, | ,  1000,   959,  3000,  2919, | , -3.4, 288.3, 2.795, |, 0.0
17062.4, 139.0, | , 23.8, 0.0, 430.3, | ,  1000,   955,  3000,  2923, | , -3.4, 316.2, 3.066, |, 0.0
17063.4, 138.3, | , 23.8, 0.0, 435.6, | ,  1000,   957,  3000,  2943, | , -3.4, 302.0, 2.945, |, 0.0
17064.4, 138.8, | , 23.8, 0.0, 434.9, | ,  1000,   958,  3000,  2935, | , -3.4, 293.9, 2.860, |, 0.0
17065.4, 139.0, | , 23.8, 0.0, 430.1, | ,  1000,   955,  3000,  2925, | , -3.4, 290.9, 2.821, |, 0.0
17066.4, 139.2, | , 23.8, 0.0, 429.8, | ,  1000,   957,  3000,  2925, | , -3.4, 288.7, 2.802, |, 0.0
17067.4, 139.6, | , 23.8, 0.0, 429.3, | ,  1000,   955,  3000,  2931, | , -3.4, 308.0, 2.992, |, 0.0
17068.4, 138.9, | , 23.8, 0.0, 430.8, | ,  1000,   950,  3000,  2937, | , -3.4, 291.7, 2.835, |, 0.0
17069.5, 138.5, | , 23.8, 0.0, 434.6, | ,  1000,   951,  3000,  2941, | , -3.4, 290.0, 2.821, |, 0.0
17070.5, 138.9, | , 23.8, 0.0, 435.5, | ,  1000,   949,  3000,  2934, | , -3.4, 281.0, 2.729, |, 0.0
17071.5, 139.4, | , 23.8, 0.0, 430.0, | ,  1000,   949,  3000,  2933, | , -3.4, 281.5, 2.732, |, 0.0
17072.5, 139.3, | , 23.8, 0.0, 428.2, | ,  1000,   951,  3000,  2943, | , -3.4, 280.2, 2.727, |, 0.0
17073.5, 139.6, | , 23.8, 0.0, 428.7, | ,  1000,   953,  3000,  2923, | , -3.4, 283.6, 2.748, |, 0.0
17074.5, 139.6, | , 23.8, 0.0, 428.6, | ,  1000,   954,  3000,  2931, | , -3.4, 305.0, 2.962, |, 0.0
17075.5, 138.3, | , 23.8, 0.0, 434.9, | ,  1000,   960,  3000,  2929, | , -3.4, 287.9, 2.798, |, 0.0
17076.5, 138.4, | , 23.8, 0.0, 435.2, | ,  1000,   953,  3000,  2929, | , -3.4, 293.5, 2.848, |, 0.0
17077.6, 139.5, | , 23.8, 0.0, 429.6, | ,  1000,   953,  3000,  2916, | , -3.4, 286.2, 2.768, |, 0.0
17078.6, 139.1, | , 23.8, 0.0, 428.7, | ,  1000,   949,  3000,  2935, | , -3.4, 287.0, 2.787, |, 0.0
17079.6, 139.2, | , 23.8, 0.0, 429.5, | ,  1000,   963,  3000,  2934, | , -3.4, 286.6, 2.792, |, 0.0
17080.6, 138.9, | , 23.8, 0.0, 430.1, | ,  1000,   956,  3000,  2918, | , -3.4, 284.5, 2.755, |, 0.0
17081.6, 138.3, | , 23.8, 0.0, 434.9, | ,  1000,   960,  3000,  2928, | , -3.4, 281.9, 2.740, |, 0.0
17082.6, 138.3, | , 23.8, 0.0, 435.0, | ,  1000,   954,  3000,  2944, | , -3.4, 281.0, 2.739, |, 0.0
17083.6, 139.3, | , 23.8, 0.0, 429.7, | ,  1000,   950,  3000,  2925, | , -3.4, 273.3, 2.648, |, 0.0
17084.6, 139.6, | , 23.8, 0.0, 428.0, | ,  1000,   952,  3000,  2922, | , -3.4, 290.9, 2.817, |, 0.0
17085.6, 139.0, | , 23.8, 0.0, 429.8, | ,  1000,   952,  3000,  2941, | , -3.4, 302.9, 2.947, |, 0.0
17086.7, 139.3, | , 23.8, 0.0, 430.4, | ,  1000,   953,  3000,  2944, | , -3.4, 285.7, 2.784, |, 0.0
17087.7, 138.7, | , 23.8, 0.0, 435.0, | ,  1000,   958,  3000,  2942, | , -3.4, 274.2, 2.673, |, 0.0
17088.7, 138.4, | , 23.8, 0.0, 434.6, | ,  1000,   952,  3000,  2944, | , -3.4, 279.8, 2.724, |, 0.0
17089.7, 139.6, | , 23.8, 0.0, 428.7, | ,  1000,   955,  3000,  2922, | , -3.4, 273.8, 2.653, |, 0.0
17090.7, 139.3, | , 23.8, 0.0, 427.7, | ,  1000,   958,  3000,  2928, | , -3.4, 273.8, 2.659, |, 0.0
17091.7, 139.0, | , 23.8, 0.0, 429.5, | ,  1000,   949,  3000,  2922, | , -3.4, 278.0, 2.691, |, 0.0
17092.8, 138.6, | , 23.8, 0.0, 434.3, | ,  1000,   956,  3000,  2912, | , -3.4, 273.3, 2.643, |, 0.0
17093.8, 138.7, | , 23.8, 0.0, 433.8, | ,  1000,   957,  3000,  2942, | , -3.4, 273.3, 2.664, |, 0.0
17094.8, 138.4, | , 23.8, 0.0, 433.4, | ,  1000,   955,  3000,  2948, | , -3.4, 277.6, 2.709, |, 0.0
17095.8, 139.0, | , 23.8, 0.0, 429.5, | ,  1000,   956,  3000,  2946, | , -3.4, 274.6, 2.679, |, 0.0
17096.8, 139.6, | , 23.8, 0.0, 427.8, | ,  1000,   955,  3000,  2927, | , -3.4, 293.9, 2.852, |, 0.0
17097.8, 139.0, | , 23.8, 0.0, 428.9, | ,  1000,   957,  3000,  2924, | , -3.4, 275.9, 2.677, |, 0.0
17098.8, 138.4, | , 23.8, 0.0, 433.6, | ,  1000,   962,  3000,  2932, | , -3.4, 278.5, 2.711, |, 0.0
17099.8, 138.9, | , 23.8, 0.0, 433.5, | ,  1000,   959,  3000,  2939, | , -3.4, 275.9, 2.689, |, 0.0
17100.8, 139.5, | , 23.8, 0.0, 428.4, | ,  1000,   950,  3000,  2924, | , -3.4, 293.0, 2.838, |, 0.0
17101.8, 139.3, | , 23.8, 0.0, 427.2, | ,  1000,   959,  3000,  2918, | , -3.4, 287.9, 2.790, |, 0.0
17102.9, 139.3, | , 23.8, 0.0, 426.9, | ,  1000,   957,  3000,  2935, | , -3.4, 276.8, 2.693, |, 0.0
17103.9, 139.4, | , 23.8, 0.0, 426.7, | ,  1000,   959,  3000,  2933, | , -3.4, 267.3, 2.601, |, 0.0
17104.9, 138.4, | , 23.8, 0.0, 432.7, | ,  1000,   961,  3000,  2932, | , -3.4, 265.6, 2.585, |, 0.0
17105.9, 138.4, | , 23.8, 0.0, 433.1, | ,  1000,   955,  3000,  2947, | , -3.4, 297.7, 2.904, |, 0.0
17106.9, 139.3, | , 23.8, 0.0, 428.5, | ,  1000,   951,  3000,  2910, | , -3.4, 275.9, 2.663, |, 0.0
17107.9, 139.2, | , 23.8, 0.0, 426.8, | ,  1000,   950,  3000,  2937, | , -3.4, 274.2, 2.664, |, 0.0
17108.9, 139.4, | , 23.8, 0.0, 426.7, | ,  1000,   959,  3000,  2929, | , -3.4, 264.8, 2.574, |, 0.0
17109.9, 139.1, | , 23.8, 0.0, 427.6, | ,  1000,   953,  3000,  2941, | , -3.4, 282.3, 2.748, |, 0.0
17111.0, 138.3, | , 23.8, 0.0, 433.3, | ,  1000,   957,  3000,  2934, | , -3.4, 284.5, 2.767, |, 0.0
17112.0, 138.3, | , 23.8, 0.0, 433.1, | ,  1000,   958,  3000,  2911, | , -3.4, 269.0, 2.602, |, 0.0
17113.0, 139.1, | , 23.8, 0.0, 428.2, | ,  1000,   949,  3000,  2926, | , -3.4, 266.5, 2.581, |, 0.0
17114.0, 139.6, | , 23.8, 0.0, 426.8, | ,  1000,   951,  3000,  2928, | , -3.4, 287.0, 2.783, |, 0.0
17115.0, 139.5, | , 23.8, 0.0, 426.1, | ,  1000,   950,  3000,  2935, | , -3.4, 263.9, 2.563, |, 0.0
17116.0, 139.0, | , 23.8, 0.0, 428.0, | ,  1000,   958,  3000,  2922, | , -3.4, 269.9, 2.618, |, 0.0
17117.0, 138.6, | , 23.8, 0.0, 432.8, | ,  1000,   961,  3000,  2918, | , -3.4, 287.5, 2.787, |, 0.0
17118.0, 138.4, | , 23.8, 0.0, 433.0, | ,  1000,   955,  3000,  2915, | , -3.4, 268.2, 2.595, |, 0.0
17119.0, 139.1, | , 23.8, 0.0, 427.7, | ,  1000,   947,  3000,  2941, | , -3.4, 272.0, 2.644, |, 0.0
17120.1, 139.7, | , 23.8, 0.0, 426.1, | ,  1000,   949,  3000,  2937, | , -3.4, 269.9, 2.622, |, 0.0
17121.1, 139.3, | , 23.8, 0.0, 428.1, | ,  1000,   954,  3000,  2918, | , -3.4, 268.2, 2.596, |, 0.0
17122.1, 139.2, | , 23.8, 0.0, 426.0, | ,  1000,   953,  3000,  2922, | , -3.4, 265.2, 2.569, |, 0.0
17123.1, 138.7, | , 23.8, 0.0, 433.0, | ,  1000,   959,  3000,  2937, | , -3.4, 260.0, 2.533, |, 0.0
17124.1, 138.7, | , 23.8, 0.0, 432.7, | ,  1000,   951,  3000,  2922, | , -3.4, 260.0, 2.518, |, 0.0
17125.1, 139.2, | , 23.8, 0.0, 426.9, | ,  1000,   949,  3000,  2921, | , -3.4, 258.8, 2.503, |, 0.0
17126.1, 139.2, | , 23.8, 0.0, 425.7, | ,  1000,   949,  3000,  2918, | , -3.4, 260.5, 2.518, |, 0.0
17127.1, 139.3, | , 23.8, 0.0, 426.9, | ,  1000,   950,  3000,  2907, | , -3.4, 261.3, 2.520, |, 0.0
17128.2, 139.0, | , 23.8, 0.0, 427.7, | ,  1000,   954,  3000,  2944, | , -3.4, 287.5, 2.801, |, 0.0
17129.2, 138.7, | , 23.8, 0.0, 432.7, | ,  1000,   953,  3000,  2944, | , -3.4, 263.9, 2.571, |, 0.0
17130.2, 138.7, | , 23.8, 0.0, 431.3, | ,  1000,   955,  3000,  2938, | , -3.4, 260.0, 2.531, |, 0.0
17131.2, 139.0, | , 23.8, 0.0, 427.4, | ,  1000,   950,  3000,  2948, | , -3.4, 258.8, 2.521, |, 0.0
17132.2, 139.2, | , 23.8, 0.0, 425.6, | ,  1000,   948,  3000,  2927, | , -3.4, 256.2, 2.482, |, 0.0
17133.2, 139.1, | , 23.8, 0.0, 427.7, | ,  1000,   951,  3000,  2912, | , -3.4, 260.0, 2.511, |, 0.0
17134.2, 139.5, | , 23.8, 0.0, 426.7, | ,  1000,   960,  3000,  2939, | , -3.4, 259.6, 2.530, |, 0.0
17135.2, 138.5, | , 23.8, 0.0, 431.4, | ,  1000,   960,  3000,  2929, | , -3.4, 266.5, 2.591, |, 0.0
17136.3, 138.3, | , 23.8, 0.0, 432.2, | ,  1000,   954,  3000,  2927, | , -3.4, 275.0, 2.668, |, 0.0
17137.3, 139.6, | , 23.8, 0.0, 423.5, | ,  1000,   952,  3000,  2937, | , -3.4, 258.3, 2.511, |, 0.0
17138.3, 139.3, | , 23.8, 0.0, 425.8, | ,  1000,   955,  3000,  2946, | , -3.4, 259.2, 2.527, |, 0.0
17139.3, 139.1, | , 23.8, 0.0, 425.2, | ,  1000,   953,  3000,  2923, | , -3.4, 257.0, 2.491, |, 0.0
17140.3, 138.7, | , 23.8, 0.0, 431.4, | ,  1000,   950,  3000,  2929, | , -3.4, 258.3, 2.505, |, 0.0
17141.3, 138.3, | , 23.8, 0.0, 432.1, | ,  1000,   953,  3000,  2926, | , -3.4, 266.5, 2.583, |, 0.0
17142.3, 138.3, | , 23.8, 0.0, 431.8, | ,  1000,   958,  3000,  2933, | , -3.4, 250.2, 2.433, |, 0.0
17143.3, 139.4, | , 23.8, 0.0, 425.7, | ,  1000,   958,  3000,  2925, | , -3.4, 248.5, 2.412, |, 0.0
17144.3, 139.1, | , 23.8, 0.0, 423.6, | ,  1000,   953,  3000,  2930, | , -3.4, 252.8, 2.454, |, 0.0
17145.4, 139.7, | , 23.8, 0.0, 420.8, | ,  1000,   952,  3000,  2922, | , -3.4, 251.5, 2.435, |, 0.0
17146.4, 138.4, | , 23.8, 0.0, 431.3, | ,  1000,   961,  3000,  2913, | , -3.4, 260.9, 2.527, |, 0.0
17147.4, 138.7, | , 23.8, 0.0, 431.3, | ,  1000,   955,  3000,  2918, | , -3.4, 251.9, 2.439, |, 0.0
17148.4, 139.1, | , 23.8, 0.0, 425.8, | ,  1000,   956,  3000,  2928, | , -3.4, 251.5, 2.442, |, 0.0
17149.4, 139.3, | , 23.8, 0.0, 425.0, | ,  1000,   955,  3000,  2927, | , -3.4, 259.2, 2.516, |, 0.0
17150.4, 139.7, | , 23.8, 0.0, 424.5, | ,  1000,   955,  3000,  2940, | , -3.4, 261.3, 2.545, |, 0.0
17151.4, 139.4, | , 23.8, 0.0, 425.6, | ,  1000,   953,  3000,  2925, | , -3.4, 250.2, 2.425, |, 0.0
17152.4, 138.3, | , 23.8, 0.0, 431.1, | ,  1000,   952,  3000,  2933, | , -3.4, 250.2, 2.430, |, 0.0
17153.4, 138.6, | , 23.8, 0.0, 431.2, | ,  1000,   960,  3000,  2934, | , -3.4, 253.6, 2.469, |, 0.0
17154.5, 139.0, | , 23.8, 0.0, 426.1, | ,  1000,   956,  3000,  2936, | , -3.4, 276.8, 2.692, |, 0.0
17155.5, 139.2, | , 23.8, 0.0, 424.2, | ,  1000,   951,  3000,  2918, | , -3.4, 252.3, 2.441, |, 0.0
17156.5, 139.2, | , 23.8, 0.0, 424.8, | ,  1000,   953,  3000,  2935, | , -3.4, 253.2, 2.461, |, 0.0
17157.5, 138.9, | , 23.8, 0.0, 426.4, | ,  1000,   955,  3000,  2933, | , -3.4, 268.2, 2.607, |, 0.0
17158.5, 138.4, | , 23.8, 0.0, 431.0, | ,  1000,   953,  3000,  2938, | , -3.4, 282.3, 2.746, |, 0.0
17159.5, 138.7, | , 23.8, 0.0, 431.2, | ,  1000,   953,  3000,  2929, | , -3.4, 253.2, 2.457, |, 0.0
17160.5, 139.2, | , 23.8, 0.0, 425.2, | ,  1000,   953,  3000,  2937, | , -3.4, 251.9, 2.449, |, 0.0
17161.6, 139.2, | , 23.8, 0.0, 424.3, | ,  1000,   950,  3000,  2911, | , -3.4, 251.0, 2.423, |, 0.0
17162.6, 139.7, | , 23.8, 0.0, 424.1, | ,  1000,   956,  3000,  2922, | , -3.4, 254.0, 2.463, |, 0.0
17163.6, 139.2, | , 23.8, 0.0, 423.8, | ,  1000,   951,  3000,  2933, | , -3.4, 241.6, 2.346, |, 0.0
17164.6, 138.4, | , 23.8, 0.0, 430.0, | ,  1000,   959,  3000,  2941, | , -3.4, 271.6, 2.649, |, 0.0
17165.6, 138.5, | , 23.8, 0.0, 429.6, | ,  1000,   958,  3000,  2938, | , -3.4, 254.9, 2.483, |, 0.0
17166.6, 139.5, | , 23.8, 0.0, 425.0, | ,  1000,   950,  3000,  2929, | , -3.4, 268.6, 2.605, |, 0.0
17167.6, 139.5, | , 23.8, 0.0, 423.7, | ,  1000,   952,  3000,  2926, | , -3.4, 267.3, 2.592, |, 0.0
17168.6, 139.0, | , 23.8, 0.0, 424.1, | ,  1000,   951,  3000,  2927, | , -3.4, 246.8, 2.392, |, 0.0
17169.6, 139.5, | , 23.8, 0.0, 424.3, | ,  1000,   955,  3000,  2935, | , -3.4, 241.6, 2.350, |, 0.0
17170.7, 138.5, | , 23.8, 0.0, 429.6, | ,  1000,   958,  3000,  2935, | , -3.4, 245.5, 2.389, |, 0.0
17171.7, 138.4, | , 23.8, 0.0, 430.0, | ,  1000,   959,  3000,  2937, | , -3.4, 246.3, 2.399, |, 0.0
17172.7, 139.0, | , 23.8, 0.0, 424.9, | ,  1000,   948,  3000,  2941, | , -3.4, 254.5, 2.474, |, 0.0
17173.7, 139.5, | , 23.8, 0.0, 423.4, | ,  1000,   956,  3000,  2910, | , -3.4, 241.6, 2.335, |, 0.0
17174.7, 138.9, | , 23.8, 0.0, 425.3, | ,  1000,   960,  3000,  2924, | , -3.4, 250.2, 2.429, |, 0.0
17175.7, 139.0, | , 23.8, 0.0, 424.4, | ,  1000,   957,  3000,  2934, | , -3.4, 254.0, 2.471, |, 0.0
17176.7, 138.8, | , 23.8, 0.0, 430.2, | ,  1000,   950,  3000,  2947, | , -3.4, 238.6, 2.325, |, 0.0
17177.7, 138.4, | , 23.8, 0.0, 429.7, | ,  1000,   959,  3000,  2948, | , -3.4, 241.6, 2.360, |, 0.0
17178.8, 139.2, | , 23.8, 0.0, 423.0, | ,  1000,   952,  3000,  2937, | , -3.4, 236.5, 2.300, |, 0.0
17179.8, 139.6, | , 23.8, 0.0, 423.2, | ,  1000,   953,  3000,  2923, | , -3.4, 242.0, 2.346, |, 0.0
17180.8, 139.5, | , 23.8, 0.0, 424.7, | ,  1000,   955,  3000,  2928, | , -3.4, 242.0, 2.350, |, 0.0
17181.8, 138.3, | , 23.8, 0.0, 429.1, | ,  1000,   957,  3000,  2946, | , -3.4, 244.2, 2.383, |, 0.0
17182.8, 138.6, | , 23.8, 0.0, 429.8, | ,  1000,   958,  3000,  2943, | , -3.4, 264.8, 2.582, |, 0.0
17183.8, 138.6, | , 23.8, 0.0, 429.9, | ,  1000,   952,  3000,  2930, | , -3.4, 259.2, 2.516, |, 0.0
17184.8, 139.6, | , 23.8, 0.0, 420.8, | ,  1000,   956,  3000,  2934, | , -3.4, 258.8, 2.516, |, 0.0
17185.8, 139.3, | , 23.8, 0.0, 422.5, | ,  1000,   953,  3000,  2931, | , -3.4, 248.9, 2.417, |, 0.0
17186.8, 139.2, | , 23.8, 0.0, 425.1, | ,  1000,   950,  3000,  2911, | , -3.4, 247.6, 2.390, |, 0.0
17187.9, 138.3, | , 23.8, 0.0, 429.1, | ,  1000,   955,  3000,  2943, | , -3.4, 258.3, 2.517, |, 0.0
17188.9, 138.3, | , 23.8, 0.0, 429.2, | ,  1000,   953,  3000,  2944, | , -3.4, 236.5, 2.304, |, 0.0
17189.9, 139.3, | , 23.8, 0.0, 424.2, | ,  1000,   955,  3000,  2926, | , -3.4, 245.9, 2.385, |, 0.0
17190.9, 139.6, | , 23.8, 0.0, 422.4, | ,  1000,   953,  3000,  2931, | , -3.4, 234.3, 2.276, |, 0.0
17191.9, 139.1, | , 23.8, 0.0, 422.1, | ,  1000,   951,  3000,  2928, | , -3.4, 233.5, 2.264, |, 0.0
17192.9, 139.2, | , 23.8, 0.0, 422.1, | ,  1000,   953,  3000,  2941, | , -3.4, 248.5, 2.418, |, 0.0
17193.9, 138.7, | , 23.8, 0.0, 428.8, | ,  1000,   960,  3000,  2938, | , -3.4, 261.8, 2.551, |, 0.0
17194.9, 138.4, | , 23.8, 0.0, 428.9, | ,  1000,   959,  3000,  2926, | , -3.4, 238.6, 2.318, |, 0.0
17195.9, 139.1, | , 23.8, 0.0, 423.3, | ,  1000,   957,  3000,  2941, | , -3.4, 250.6, 2.442, |, 0.0
17197.0, 139.8, | , 23.8, 0.0, 421.6, | ,  1000,   956,  3000,  2933, | , -3.4, 233.9, 2.275, |, 0.0
17198.0, 139.2, | , 23.8, 0.0, 422.1, | ,  1000,   957,  3000,  2936, | , -3.4, 231.8, 2.256, |, 0.0
17199.0, 139.0, | , 23.8, 0.0, 423.7, | ,  1000,   951,  3000,  2929, | , -3.4, 235.6, 2.286, |, 0.0
17200.0, 138.8, | , 23.8, 0.0, 428.8, | ,  1000,   956,  3000,  2948, | , -3.4, 235.2, 2.296, |, 0.0
17201.0, 138.7, | , 23.8, 0.0, 428.1, | ,  1000,   958,  3000,  2918, | , -3.4, 258.8, 2.507, |, 0.0
17202.0, 139.1, | , 23.8, 0.0, 423.3, | ,  1000,   952,  3000,  2935, | , -3.4, 236.5, 2.298, |, 0.0
17203.0, 139.6, | , 23.8, 0.0, 421.7, | ,  1000,   952,  3000,  2909, | , -3.4, 233.5, 2.254, |, 0.0
17204.0, 139.3, | , 23.8, 0.0, 421.1, | ,  1000,   950,  3000,  2935, | , -3.4, 236.0, 2.293, |, 0.0
17205.1, 139.1, | , 23.8, 0.0, 423.9, | ,  1000,   961,  3000,  2935, | , -3.4, 253.6, 2.470, |, 0.0
17206.1, 138.4, | , 23.8, 0.0, 427.7, | ,  1000,   959,  3000,  2941, | , -3.4, 240.8, 2.348, |, 0.0
17207.1, 138.7, | , 23.8, 0.0, 428.2, | ,  1000,   960,  3000,  2944, | , -3.4, 228.3, 2.228, |, 0.0
17208.1, 139.2, | , 23.8, 0.0, 422.5, | ,  1000,   955,  3000,  2935, | , -3.4, 226.6, 2.204, |, 0.0
17209.1, 139.3, | , 23.8, 0.0, 420.9, | ,  1000,   948,  3000,  2937, | , -3.4, 227.9, 2.214, |, 0.0
17210.1, 139.6, | , 23.8, 0.0, 421.7, | ,  1000,   952,  3000,  2914, | , -3.4, 225.3, 2.178, |, 0.0
17211.1, 139.2, | , 23.8, 0.0, 421.1, | ,  1000,   953,  3000,  2937, | , -3.4, 240.8, 2.341, |, 0.0
17212.1, 138.3, | , 23.8, 0.0, 428.0, | ,  1000,   957,  3000,  2948, | , -3.4, 228.8, 2.234, |, 0.0
17213.2, 138.4, | , 23.8, 0.0, 426.8, | ,  1000,   957,  3000,  2920, | , -3.4, 230.5, 2.234, |, 0.0
17214.2, 139.0, | , 23.8, 0.0, 422.3, | ,  1000,   957,  3000,  2933, | , -3.4, 245.5, 2.387, |, 0.0
17215.2, 139.3, | , 23.8, 0.0, 421.3, | ,  1000,   952,  3000,  2947, | , -3.4, 229.2, 2.234, |, 0.0
17216.2, 139.2, | , 23.8, 0.0, 422.6, | ,  1000,   956,  3000,  2913, | , -3.4, 227.1, 2.196, |, 0.0
17217.2, 139.2, | , 23.8, 0.0, 422.2, | ,  1000,   959,  3000,  2945, | , -3.4, 230.1, 2.245, |, 0.0
17218.2, 138.4, | , 23.8, 0.0, 427.0, | ,  1000,   957,  3000,  2933, | , -3.4, 234.8, 2.284, |, 0.0
17219.2, 139.0, | , 23.8, 0.0, 427.8, | ,  1000,   958,  3000,  2929, | , -3.4, 235.2, 2.286, |, 0.0
17220.2, 139.4, | , 23.8, 0.0, 422.1, | ,  1000,   956,  3000,  2924, | , -3.4, 235.6, 2.286, |, 0.0
17221.3, 139.2, | , 23.8, 0.0, 420.2, | ,  1000,   956,  3000,  2919, | , -3.4, 234.3, 2.270, |, 0.0
17222.3, 139.1, | , 23.8, 0.0, 421.7, | ,  1000,   950,  3000,  2930, | , -3.4, 233.9, 2.269, |, 0.0
17223.3, 139.0, | , 23.8, 0.0, 422.2, | ,  1000,   954,  3000,  2941, | , -3.4, 234.3, 2.282, |, 0.0
17224.3, 138.3, | , 23.8, 0.0, 427.0, | ,  1000,   955,  3000,  2929, | , -3.4, 232.6, 2.259, |, 0.0
17225.3, 138.3, | , 23.8, 0.0, 427.1, | ,  1000,   957,  3000,  2938, | , -3.4, 227.1, 2.211, |, 0.0
17226.3, 139.9, | , 23.8, 0.0, 422.6, | ,  1000,   953,  3000,  2922, | , -3.4, 245.5, 2.378, |, 0.0
17227.3, 139.2, | , 23.8, 0.0, 420.8, | ,  1000,   949,  3000,  2923, | , -3.4, 232.6, 2.252, |, 0.0
17228.3, 138.9, | , 23.8, 0.0, 421.5, | ,  1000,   958,  3000,  2925, | , -3.4, 235.2, 2.283, |, 0.0
17229.3, 138.8, | , 23.8, 0.0, 426.2, | ,  1000,   960,  3000,  2936, | , -3.4, 225.8, 2.199, |, 0.0
17230.4, 138.7, | , 23.8, 0.0, 427.3, | ,  1000,   954,  3000,  2920, | , -3.4, 248.9, 2.410, |, 0.0
17231.4, 138.4, | , 23.8, 0.0, 427.0, | ,  1000,   959,  3000,  2925, | , -3.4, 246.3, 2.392, |, 0.0
17232.4, 139.7, | , 23.8, 0.0, 418.4, | ,  1000,   951,  3000,  2940, | , -3.4, 257.5, 2.504, |, 0.0
17233.4, 139.6, | , 23.8, 0.0, 419.7, | ,  1000,   954,  3000,  2939, | , -3.4, 227.5, 2.214, |, 0.0
17234.4, 139.5, | , 23.8, 0.0, 421.1, | ,  1000,   950,  3000,  2941, | , -3.4, 226.6, 2.205, |, 0.0
17235.4, 138.3, | , 23.8, 0.0, 426.7, | ,  1000,   961,  3000,  2936, | , -3.4, 231.8, 2.258, |, 0.0
17236.4, 138.6, | , 23.8, 0.0, 427.0, | ,  1000,   960,  3000,  2943, | , -3.4, 242.0, 2.362, |, 0.0
17237.4, 139.0, | , 23.8, 0.0, 421.6, | ,  1000,   958,  3000,  2949, | , -3.4, 228.8, 2.234, |, 0.0
17238.4, 139.3, | , 23.8, 0.0, 419.3, | ,  1000,   958,  3000,  2949, | , -3.4,   8.5, 0.083, |, 0.0
17239.5, 139.2, | , 23.8, 0.0, 420.4, | ,  1000,   959,  3000,  2919, | , -3.4,  30.0, 0.291, |, 0.0
17240.5, 139.5, | , 23.8, 0.0, 420.3, | ,  1000,   957,  3000,  2935, | , -3.4,  35.1, 0.342, |, 0.0
17241.5, 138.3, | , 23.8, 0.0, 426.8, | ,  1000,   960,  3000,  2946, | , -3.4,  34.7, 0.339, |, 0.0
17242.5, 138.6, | , 23.8, 0.0, 426.9, | ,  1000,   959,  3000,  2942, | , -3.4,  33.4, 0.326, |, 0.0
17243.5, 139.5, | , 23.8, 0.0, 421.1, | ,  1000,   948,  3000,  2920, | , -3.4,  42.8, 0.414, |, 0.0
17244.5, 139.3, | , 23.8, 0.0, 420.3, | ,  1000,   952,  3000,  2929, | , -3.4,  51.0, 0.495, |, 0.0
17245.5, 139.6, | , 23.8, 0.0, 420.3, | ,  1000,   949,  3000,  2929, | , -3.4,  54.0, 0.523, |, 0.0
17246.6, 138.8, | , 23.8, 0.0, 421.5, | ,  1000,   953,  3000,  2902, | , -3.4,  65.5, 0.632, |, 0.0
17247.6, 138.2, | , 23.8, 0.0, 426.4, | ,  1000,   952,  3000,  2937, | , -3.4,  65.5, 0.637, |, 0.0
17248.6, 138.4, | , 23.8, 0.0, 425.7, | ,  1000,   953,  3000,  2933, | , -3.4, 101.5, 0.987, |, 0.0
17249.6, 139.4, | , 23.8, 0.0, 421.6, | ,  1000,   961,  3000,  2956, | , -3.4,  81.0, 0.793, |, 0.0
17250.6, 139.2, | , 23.8, 0.0, 419.4, | ,  1000,   954,  3000,  2925, | , -3.4,  79.7, 0.773, |, 0.0
17251.6, 139.2, | , 23.8, 0.0, 419.6, | ,  1000,   955,  3000,  2937, | , -3.4, 117.4, 1.142, |, 0.0
17252.6, 139.1, | , 23.8, 0.0, 421.5, | ,  1000,   955,  3000,  2916, | , -3.4, 119.1, 1.153, |, 0.0
17253.6, 138.5, | , 23.8, 0.0, 424.9, | ,  1000,   950,  3000,  2918, | , -3.4, 109.7, 1.061, |, 0.0
17254.7, 138.1, | , 23.8, 0.0, 425.8, | ,  1000,   960,  3000,  2911, | , -3.4, 116.5, 1.127, |, 0.0
17255.7, 139.3, | , 23.7, 0.0, 420.7, | ,  1000,   949,  3000,  2929, | , -3.4, 110.1, 1.068, |, 0.0
17256.7, 139.5, | , 23.8, 0.0, 419.6, | ,  1000,   958,  3000,  2932, | , -3.4, 117.4, 1.141, |, 0.0
17257.7, 139.3, | , 23.8, 0.0, 418.8, | ,  1000,   948,  3000,  2938, | , -3.4, 136.2, 1.324, |, 0.0
17258.7, 139.7, | , 23.8, 0.0, 418.9, | ,  1000,   956,  3000,  2937, | , -3.4, 137.5, 1.338, |, 0.0
17259.7, 138.8, | , 23.8, 0.0, 425.6, | ,  1000,   958,  3000,  2934, | , -3.4, 135.4, 1.317, |, 0.0
17260.7, 138.4, | , 23.8, 0.0, 425.6, | ,  1000,   951,  3000,  2934, | , -3.4, 158.5, 1.540, |, 0.0
17261.7, 139.0, | , 23.8, 0.0, 420.2, | ,  1000,   954,  3000,  2936, | , -3.4, 162.8, 1.583, |, 0.0
17262.8, 139.4, | , 23.8, 0.0, 419.3, | ,  1000,   959,  3000,  2922, | , -3.4, 149.1, 1.447, |, 0.0
17263.8, 139.2, | , 23.7, 0.0, 418.7, | ,  1000,   953,  3000,  2946, | , -3.4, 173.1, 1.687, |, 0.0
17264.8, 139.1, | , 23.8, 0.0, 419.8, | ,  1000,   948,  3000,  2931, | , -3.4, 167.9, 1.629, |, 0.0
17265.8, 138.5, | , 23.8, 0.0, 425.5, | ,  1000,   952,  3000,  2910, | , -3.4, 176.9, 1.708, |, 0.0
17266.8, 138.4, | , 23.8, 0.0, 425.3, | ,  1000,   957,  3000,  2956, | , -3.4, 192.3, 1.881, |, 0.0
17267.8, 139.1, | , 23.8, 0.0, 420.0, | ,  1000,   956,  3000,  2943, | , -3.4, 179.1, 1.746, |, 0.0
17268.8, 139.6, | , 23.8, 0.0, 418.6, | ,  1000,   956,  3000,  2937, | , -3.4, 173.5, 1.689, |, 0.0
17269.8, 139.2, | , 23.7, 0.0, 419.0, | ,  1000,   955,  3000,  2936, | , -3.4, 181.2, 1.763, |, 0.0
17270.9, 139.0, | , 23.7, 0.0, 419.6, | ,  1000,   955,  3000,  2934, | , -3.4, 182.1, 1.770, |, 0.0
17271.9, 138.6, | , 23.8, 0.0, 425.3, | ,  1000,   958,  3000,  2927, | , -3.4, 192.8, 1.872, |, 0.0
17272.9, 138.6, | , 23.7, 0.0, 424.8, | ,  1000,   960,  3000,  2941, | , -3.4, 208.2, 2.031, |, 0.0
17273.9, 139.1, | , 23.7, 0.0, 418.4, | ,  1000,   950,  3000,  2938, | , -3.4, 194.5, 1.891, |, 0.0
17274.9, 139.3, | , 23.7, 0.0, 417.5, | ,  1000,   948,  3000,  2937, | , -3.4, 197.1, 1.914, |, 0.0
17275.9, 139.3, | , 23.7, 0.0, 420.3, | ,  1000,   950,  3000,  2928, | , -3.4, 198.3, 1.923, |, 0.0
17276.9, 138.6, | , 23.7, 0.0, 423.3, | ,  1000,   953,  3000,  2941, | , -3.4, 197.5, 1.923, |, 0.0
17277.9, 138.4, | , 23.8, 0.0, 424.6, | ,  1000,   958,  3000,  2932, | , -3.4, 209.9, 2.041, |, 0.0
17278.9, 138.9, | , 23.7, 0.0, 423.8, | ,  1000,   957,  3000,  2924, | , -3.4, 202.2, 1.962, |, 0.0
17280.0, 139.6, | , 23.7, 0.0, 416.2, | ,  1000,   946,  3000,  2925, | , -3.4, 201.3, 1.949, |, 0.0
17281.0, 139.3, | , 23.7, 0.0, 417.9, | ,  1000,   948,  3000,  2939, | , -3.4, 201.3, 1.956, |, 0.0
17282.0, 139.0, | , 23.7, 0.0, 419.7, | ,  1000,   955,  3000,  2914, | , -3.4, 203.5, 1.968, |, 0.0
17283.0, 138.6, | , 23.8, 0.0, 424.5, | ,  1000,   954,  3000,  2944, | , -3.4, 204.8, 1.995, |, 0.0
17284.0, 138.4, | , 23.7, 0.0, 423.4, | ,  1000,   956,  3000,  2913, | , -3.4, 218.1, 2.109, |, 0.0
17285.0, 138.3, | , 23.7, 0.0, 424.4, | ,  1000,   958,  3000,  2932, | , -3.4, 224.9, 2.187, |, 0.0
17286.0, 139.5, | , 23.7, 0.0, 418.0, | ,  1000,   953,  3000,  2940, | , -3.4, 221.5, 2.156, |, 0.0
17287.0, 139.0, | , 23.7, 0.0, 419.4, | ,  1000,   949,  3000,  2933, | , -3.4, 231.8, 2.249, |, 0.0
17288.1, 139.2, | , 23.7, 0.0, 417.9, | ,  1000,   953,  3000,  2935, | , -3.4, 202.6, 1.970, |, 0.0
17289.1, 138.8, | , 23.7, 0.0, 423.6, | ,  1000,   951,  3000,  2926, | , -3.4, 234.3, 2.272, |, 0.0
17290.1, 138.2, | , 23.7, 0.0, 424.2, | ,  1000,   955,  3000,  2944, | , -3.4, 229.6, 2.238, |, 0.0
17291.1, 139.1, | , 23.7, 0.0, 418.8, | ,  1000,   953,  3000,  2938, | , -3.4, 206.1, 2.005, |, 0.0
17292.1, 139.5, | , 23.7, 0.0, 417.6, | ,  1000,   957,  3000,  2921, | , -3.4, 205.6, 1.994, |, 0.0
17293.1, 139.5, | , 23.7, 0.0, 417.2, | ,  1000,   955,  3000,  2933, | , -3.4, 224.9, 2.186, |, 0.0
17294.1, 139.2, | , 23.7, 0.0, 417.6, | ,  1000,   953,  3000,  2944, | , -3.4, 219.8, 2.141, |, 0.0
17295.1, 138.1, | , 23.7, 0.0, 423.2, | ,  1000,   953,  3000,  2929, | , -3.4, 202.2, 1.962, |, 0.0
17296.2, 138.3, | , 23.7, 0.0, 423.4, | ,  1000,   955,  3000,  2949, | , -3.4, 227.9, 2.224, |, 0.0
17297.2, 139.0, | , 23.7, 0.0, 418.0, | ,  1000,   951,  3000,  2929, | , -3.4, 206.5, 2.003, |, 0.0
17298.2, 139.2, | , 23.7, 0.0, 417.5, | ,  1000,   949,  3000,  2941, | , -3.4, 215.5, 2.096, |, 0.0
17299.2, 139.6, | , 23.7, 0.0, 416.6, | ,  1000,   955,  3000,  2944, | , -3.4, 223.6, 2.180, |, 0.0
17300.2, 139.0, | , 23.7, 0.0, 418.6, | ,  1000,   952,  3000,  2930, | , -3.4, 195.3, 1.896, |, 0.0
17301.2, 138.7, | , 23.7, 0.0, 423.5, | ,  1000,   957,  3000,  2933, | , -3.4, 194.9, 1.896, |, 0.0
17302.2, 138.4, | , 23.7, 0.0, 423.3, | ,  1000,   955,  3000,  2937, | , -3.4, 197.9, 1.926, |, 0.0
17303.2, 139.1, | , 23.7, 0.0, 418.0, | ,  1000,   956,  3000,  2920, | , -3.4, 198.3, 1.922, |, 0.0
17304.3, 139.5, | , 23.7, 0.0, 415.8, | ,  1000,   949,  3000,  2933, | , -3.4, 203.9, 1.979, |, 0.0
17305.3, 139.6, | , 23.7, 0.0, 416.9, | ,  1000,   949,  3000,  2935, | , -3.4, 206.5, 2.005, |, 0.0
17306.3, 139.2, | , 23.7, 0.0, 416.6, | ,  1000,   953,  3000,  2928, | , -3.4, 203.9, 1.978, |, 0.0
17307.3, 138.3, | , 23.7, 0.0, 423.1, | ,  1000,   954,  3000,  2949, | , -3.4, 234.8, 2.291, |, 0.0
17308.3, 138.7, | , 23.7, 0.0, 423.8, | ,  1000,   956,  3000,  2942, | , -3.4, 200.1, 1.950, |, 0.0
17309.3, 139.1, | , 23.7, 0.0, 417.2, | ,  1000,   956,  3000,  2945, | , -3.4, 197.1, 1.922, |, 0.0
17310.3, 139.1, | , 23.7, 0.0, 416.0, | ,  1000,   955,  3000,  2909, | , -3.4, 194.5, 1.879, |, 0.0
17311.4, 139.6, | , 23.7, 0.0, 417.0, | ,  1000,   953,  3000,  2943, | , -3.4, 221.1, 2.153, |, 0.0
17312.4, 139.0, | , 23.7, 0.0, 417.2, | ,  1000,   955,  3000,  2937, | , -3.4, 196.6, 1.913, |, 0.0
17313.4, 138.3, | , 23.7, 0.0, 422.6, | ,  1000,   962,  3000,  2929, | , -3.4, 228.8, 2.226, |, 0.0
17314.4, 138.6, | , 23.7, 0.0, 421.8, | ,  1000,   949,  3000,  2958, | , -3.4, 195.3, 1.908, |, 0.0
17315.4, 139.4, | , 23.7, 0.0, 417.8, | ,  1000,   952,  3000,  2937, | , -3.4, 194.9, 1.895, |, 0.0
17316.4, 139.3, | , 23.7, 0.0, 416.2, | ,  1000,   955,  3000,  2944, | , -3.4, 200.9, 1.959, |, 0.0
17317.4, 139.0, | , 23.7, 0.0, 417.9, | ,  1000,   955,  3000,  2927, | , -3.4, 227.1, 2.204, |, 0.0
17318.4, 139.4, | , 23.7, 0.0, 417.4, | ,  1000,   959,  3000,  2928, | , -3.4, 218.5, 2.123, |, 0.0
17319.4, 138.5, | , 23.7, 0.0, 421.8, | ,  1000,   957,  3000,  2933, | , -3.4, 197.5, 1.920, |, 0.0
17320.5, 138.3, | , 23.7, 0.0, 422.5, | ,  1000,   962,  3000,  2941, | , -3.4, 212.5, 2.073, |, 0.0
17321.5, 139.0, | , 23.7, 0.0, 415.8, | ,  1000,   956,  3000,  2938, | , -3.4, 195.3, 1.902, |, 0.0
17322.5, 139.6, | , 23.7, 0.0, 415.9, | ,  1000,   953,  3000,  2929, | , -3.4, 197.5, 1.917, |, 0.0
17323.5, 138.9, | , 23.7, 0.0, 417.2, | ,  1000,   959,  3000,  2934, | , -3.4, 195.8, 1.906, |, 0.0
17324.5, 138.8, | , 23.7, 0.0, 421.6, | ,  1000,   948,  3000,  2916, | , -3.4, 197.1, 1.904, |, 0.0
17325.5, 138.7, | , 23.7, 0.0, 421.9, | ,  1000,   957,  3000,  2928, | , -3.4, 218.9, 2.126, |, 0.0
17326.5, 138.4, | , 23.7, 0.0, 421.5, | ,  1000,   953,  3000,  2922, | , -3.4, 214.6, 2.079, |, 0.0
17327.5, 139.5, | , 23.7, 0.0, 412.7, | ,  1000,   952,  3000,  2926, | , -3.4, 226.2, 2.193, |, 0.0
17328.5, 139.6, | , 23.7, 0.0, 415.7, | ,  1000,   953,  3000,  2930, | , -3.4, 206.9, 2.009, |, 0.0
17329.5, 139.1, | , 23.7, 0.0, 416.9, | ,  1000,   951,  3000,  2914, | , -3.4, 194.1, 1.875, |, 0.0
17330.6, 138.5, | , 23.7, 0.0, 421.6, | ,  1000,   961,  3000,  2941, | , -3.4, 199.2, 1.943, |, 0.0
17331.6, 138.6, | , 23.7, 0.0, 422.2, | ,  1000,   957,  3000,  2911, | , -3.4, 202.2, 1.955, |, 0.0
17332.6, 139.3, | , 23.7, 0.0, 415.9, | ,  1000,   954,  3000,  2930, | , -3.4, 193.2, 1.876, |, 0.0
17333.6, 139.1, | , 23.7, 0.0, 415.2, | ,  1000,   949,  3000,  2926, | , -3.4, 189.3, 1.834, |, 0.0
17334.6, 139.6, | , 23.7, 0.0, 414.8, | ,  1000,   953,  3000,  2928, | , -3.4, 203.9, 1.979, |, 0.0
17335.6, 139.7, | , 23.7, 0.0, 414.9, | ,  1000,   950,  3000,  2931, | , -3.4, 206.9, 2.008, |, 0.0
17336.6, 138.3, | , 23.7, 0.0, 421.5, | ,  1000,   958,  3000,  2933, | , -3.4, 194.9, 1.896, |, 0.0
17337.6, 138.3, | , 23.7, 0.0, 421.5, | ,  1000,   958,  3000,  2932, | , -3.4, 194.1, 1.887, |, 0.0
17338.7, 139.0, | , 23.7, 0.0, 416.3, | ,  1000,   956,  3000,  2929, | , -3.4, 192.8, 1.873, |, 0.0
17339.7, 139.7, | , 23.7, 0.0, 415.1, | ,  1000,   949,  3000,  2936, | , -3.4, 208.6, 2.027, |, 0.0
17340.7, 139.2, | , 23.7, 0.0, 412.7, | ,  1000,   953,  3000,  2930, | , -3.4, 190.6, 1.851, |, 0.0
17341.7, 139.4, | , 23.7, 0.0, 416.8, | ,  1000,   950,  3000,  2939, | , -3.4, 193.6, 1.883, |, 0.0
17342.7, 138.3, | , 23.7, 0.0, 421.6, | ,  1000,   952,  3000,  2919, | , -3.4, 191.1, 1.849, |, 0.0
17343.7, 138.2, | , 23.7, 0.0, 421.6, | ,  1000,   961,  3000,  2924, | , -3.4, 194.1, 1.885, |, 0.0
17344.7, 139.0, | , 23.7, 0.0, 416.6, | ,  1000,   956,  3000,  2932, | , -3.4, 198.8, 1.932, |, 0.0
17345.7, 139.6, | , 23.7, 0.0, 414.6, | ,  1000,   950,  3000,  2938, | , -3.4, 189.3, 1.841, |, 0.0
17346.7, 139.3, | , 23.7, 0.0, 415.0, | ,  1000,   951,  3000,  2933, | , -3.4, 187.2, 1.818, |, 0.0
17347.8, 138.8, | , 23.7, 0.0, 416.6, | ,  1000,   952,  3000,  2922, | , -3.4, 191.1, 1.851, |, 0.0
17348.8, 138.7, | , 23.7, 0.0, 421.4, | ,  1000,   951,  3000,  2931, | , -3.4, 186.8, 1.813, |, 0.0
17349.8, 138.3, | , 23.7, 0.0, 421.1, | ,  1000,   958,  3000,  2921, | , -3.4, 197.5, 1.915, |, 0.0
17350.8, 139.1, | , 23.7, 0.0, 415.7, | ,  1000,   952,  3000,  2941, | , -3.4, 186.8, 1.818, |, 0.0
17351.8, 139.2, | , 23.7, 0.0, 415.0, | ,  1000,   950,  3000,  2930, | , -3.4, 203.1, 1.970, |, 0.0
17352.8, 139.5, | , 23.7, 0.0, 415.1, | ,  1000,   949,  3000,  2922, | , -3.4, 213.3, 2.065, |, 0.0
17353.8, 139.3, | , 23.7, 0.0, 413.8, | ,  1000,   952,  3000,  2952, | , -3.4, 216.3, 2.112, |, 0.0
17354.8, 138.6, | , 23.7, 0.0, 420.6, | ,  1000,   956,  3000,  2944, | , -3.4, 180.4, 1.759, |, 0.0
17355.9, 138.7, | , 23.7, 0.0, 420.4, | ,  1000,   956,  3000,  2930, | , -3.4, 201.3, 1.957, |, 0.0
17356.9, 139.2, | , 23.7, 0.0, 415.5, | ,  1000,   955,  3000,  2937, | , -3.4, 180.4, 1.755, |, 0.0
17357.9, 139.2, | , 23.7, 0.0, 414.3, | ,  1000,   953,  3000,  2940, | , -3.4, 210.8, 2.051, |, 0.0
17358.9, 139.0, | , 23.7, 0.0, 415.4, | ,  1000,   951,  3000,  2918, | , -3.4, 192.8, 1.865, |, 0.0
17359.9, 139.2, | , 23.7, 0.0, 414.4, | ,  1000,   948,  3000,  2922, | , -3.4, 187.2, 1.811, |, 0.0
17360.9, 138.4, | , 23.7, 0.0, 419.5, | ,  1000,   958,  3000,  2948, | , -3.4, 182.5, 1.783, |, 0.0
17361.9, 138.7, | , 23.7, 0.0, 420.8, | ,  1000,   958,  3000,  2926, | , -3.4, 181.2, 1.760, |, 0.0
17362.9, 139.0, | , 23.7, 0.0, 415.2, | ,  1000,   954,  3000,  2933, | , -3.4, 180.8, 1.757, |, 0.0
17363.9, 139.1, | , 23.7, 0.0, 414.0, | ,  1000,   948,  3000,  2913, | , -3.4, 181.6, 1.753, |, 0.0
17365.0, 139.1, | , 23.7, 0.0, 414.6, | ,  1000,   955,  3000,  2924, | , -3.4, 185.5, 1.799, |, 0.0
17366.0, 139.4, | , 23.7, 0.0, 414.4, | ,  1000,   954,  3000,  2941, | , -3.4, 199.6, 1.944, |, 0.0
17367.0, 138.2, | , 23.7, 0.0, 420.2, | ,  1000,   958,  3000,  2942, | , -3.4, 182.1, 1.775, |, 0.0
17368.0, 138.7, | , 23.7, 0.0, 420.4, | ,  1000,   953,  3000,  2935, | , -3.4, 212.1, 2.061, |, 0.0
17369.0, 139.3, | , 23.7, 0.0, 415.4, | ,  1000,   959,  3000,  2928, | , -3.4, 179.9, 1.748, |, 0.0
17370.0, 139.2, | , 23.7, 0.0, 413.9, | ,  1000,   955,  3000,  2931, | , -3.4, 179.5, 1.744, |, 0.0
17371.0, 139.1, | , 23.7, 0.0, 414.7, | ,  1000,   946,  3000,  2911, | , -3.4, 185.5, 1.788, |, 0.0
17372.1, 139.5, | , 23.7, 0.0, 414.1, | ,  1000,   960,  3000,  2922, | , -3.4, 209.9, 2.037, |, 0.0
17373.1, 138.3, | , 23.7, 0.0, 419.6, | ,  1000,   952,  3000,  2940, | , -3.4, 190.2, 1.851, |, 0.0
17374.1, 138.4, | , 23.7, 0.0, 419.5, | ,  1000,   958,  3000,  2945, | , -3.4, 183.4, 1.789, |, 0.0
17375.1, 139.9, | , 23.7, 0.0, 410.3, | ,  1000,   952,  3000,  2924, | , -3.4, 179.5, 1.740, |, 0.0
17376.1, 139.2, | , 23.7, 0.0, 412.7, | ,  1000,   954,  3000,  2918, | , -3.4, 206.5, 1.999, |, 0.0
17377.1, 139.0, | , 23.7, 0.0, 414.6, | ,  1000,   955,  3000,  2918, | , -3.4, 186.4, 1.804, |, 0.0
17378.1, 138.7, | , 23.7, 0.0, 419.8, | ,  1000,   953,  3000,  2934, | , -3.4, 184.2, 1.790, |, 0.0
17379.1, 138.3, | , 23.7, 0.0, 419.0, | ,  1000,   960,  3000,  2925, | , -3.4, 183.4, 1.781, |, 0.0
17380.2, 138.9, | , 23.7, 0.0, 413.0, | ,  1000,   955,  3000,  2922, | , -3.4, 212.5, 2.060, |, 0.0
17381.2, 139.3, | , 23.7, 0.0, 411.9, | ,  1000,   957,  3000,  2923, | , -3.4, 190.6, 1.849, |, 0.0
17382.2, 139.5, | , 23.7, 0.0, 414.5, | ,  1000,   957,  3000,  2931, | , -3.4, 181.6, 1.766, |, 0.0
17383.2, 139.3, | , 23.7, 0.0, 412.2, | ,  1000,   949,  3000,  2922, | , -3.4, 179.1, 1.733, |, 0.0
17384.2, 138.6, | , 23.7, 0.0, 419.3, | ,  1000,   955,  3000,  2927, | , -3.4, 202.2, 1.963, |, 0.0
17385.2, 138.5, | , 23.7, 0.0, 419.8, | ,  1000,   959,  3000,  2933, | , -3.4, 176.5, 1.717, |, 0.0
17386.2, 139.0, | , 23.7, 0.0, 414.2, | ,  1000,   947,  3000,  2942, | , -3.4, 188.5, 1.833, |, 0.0
17387.2, 139.3, | , 23.7, 0.0, 412.1, | ,  1000,   957,  3000,  2928, | , -3.4, 204.8, 1.989, |, 0.0
17388.3, 139.6, | , 23.7, 0.0, 412.9, | ,  1000,   952,  3000,  2940, | , -3.4, 176.1, 1.713, |, 0.0
17389.3, 139.0, | , 23.7, 0.0, 413.5, | ,  1000,   951,  3000,  2951, | , -3.4, 173.1, 1.688, |, 0.0
17390.3, 138.2, | , 23.7, 0.0, 418.9, | ,  1000,   953,  3000,  2935, | , -3.4, 176.9, 1.720, |, 0.0
17391.3, 138.7, | , 23.7, 0.0, 419.1, | ,  1000,   957,  3000,  2938, | , -3.4, 184.6, 1.798, |, 0.0
17392.3, 139.0, | , 23.7, 0.0, 414.4, | ,  1000,   959,  3000,  2936, | , -3.4, 176.1, 1.715, |, 0.0
17393.3, 139.2, | , 23.7, 0.0, 412.4, | ,  1000,   948,  3000,  2918, | , -3.4, 184.6, 1.785, |, 0.0
17394.3, 139.5, | , 23.7, 0.0, 412.5, | ,  1000,   957,  3000,  2923, | , -3.4, 182.5, 1.770, |, 0.0
17395.3, 139.1, | , 23.7, 0.0, 413.6, | ,  1000,   950,  3000,  2920, | , -3.4, 182.9, 1.770, |, 0.0
17396.4, 138.3, | , 23.7, 0.0, 418.3, | ,  1000,   959,  3000,  2931, | , -3.4, 183.8, 1.787, |, 0.0
17397.4, 138.8, | , 23.7, 0.0, 418.8, | ,  1000,   956,  3000,  2944, | , -3.4, 176.5, 1.721, |, 0.0
17398.4, 139.5, | , 23.7, 0.0, 412.6, | ,  1000,   947,  3000,  2942, | , -3.4, 175.6, 1.708, |, 0.0
17399.4, 139.2, | , 23.7, 0.0, 411.8, | ,  1000,   955,  3000,  2922, | , -3.4, 175.2, 1.699, |, 0.0
17400.4, 139.2, | , 23.7, 0.0, 411.6, | ,  1000,   949,  3000,  2916, | , -3.4, 174.8, 1.689, |, 0.0
17401.4, 139.6, | , 23.7, 0.0, 412.8, | ,  1000,   956,  3000,  2933, | , -3.4, 174.8, 1.699, |, 0.0
17402.4, 138.4, | , 23.7, 0.0, 418.4, | ,  1000,   959,  3000,  2915, | , -3.4, 189.8, 1.838, |, 0.0
17403.4, 138.4, | , 23.7, 0.0, 417.5, | ,  1000,   957,  3000,  2935, | , -3.4, 174.8, 1.701, |, 0.0
17404.4, 139.3, | , 23.7, 0.0, 412.9, | ,  1000,   948,  3000,  2920, | , -3.4, 171.4, 1.657, |, 0.0
17405.5, 139.3, | , 23.7, 0.0, 410.9, | ,  1000,   950,  3000,  2922, | , -3.4, 174.4, 1.688, |, 0.0
17406.5, 139.3, | , 23.7, 0.0, 411.4, | ,  1000,   954,  3000,  2929, | , -3.4, 183.8, 1.784, |, 0.0
17407.5, 139.6, | , 23.7, 0.0, 411.4, | ,  1000,   956,  3000,  2937, | , -3.4, 173.5, 1.688, |, 0.0
17408.5, 138.8, | , 23.7, 0.0, 417.3, | ,  1000,   959,  3000,  2940, | , -3.4, 175.6, 1.712, |, 0.0
17409.5, 138.4, | , 23.7, 0.0, 417.9, | ,  1000,   961,  3000,  2934, | , -3.4, 176.5, 1.719, |, 0.0
17410.5, 139.0, | , 23.7, 0.0, 412.2, | ,  1000,   951,  3000,  2929, | , -3.4, 204.3, 1.983, |, 0.0
17411.5, 139.6, | , 23.7, 0.0, 411.7, | ,  1000,   954,  3000,  2936, | , -3.4, 168.4, 1.637, |, 0.0
17412.5, 139.0, | , 23.7, 0.0, 412.6, | ,  1000,   958,  3000,  2935, | , -3.4, 194.9, 1.897, |, 0.0
17413.6, 139.2, | , 23.7, 0.0, 411.7, | ,  1000,   954,  3000,  2926, | , -3.4, 166.6, 1.617, |, 0.0
17414.6, 138.7, | , 23.7, 0.0, 417.8, | ,  1000,   953,  3000,  2940, | , -3.4, 189.3, 1.843, |, 0.0
17415.6, 138.3, | , 23.7, 0.0, 416.9, | ,  1000,   958,  3000,  2939, | , -3.4, 182.9, 1.782, |, 0.0
17416.6, 139.0, | , 23.7, 0.0, 412.0, | ,  1000,   955,  3000,  2933, | , -3.4, 167.1, 1.624, |, 0.0
17417.6, 139.3, | , 23.7, 0.0, 410.8, | ,  1000,   953,  3000,  2926, | , -3.4, 186.8, 1.811, |, 0.0
17418.6, 139.3, | , 23.7, 0.0, 409.8, | ,  1000,   956,  3000,  2940, | , -3.4, 164.9, 1.606, |, 0.0
17419.6, 139.0, | , 23.7, 0.0, 412.4, | ,  1000,   955,  3000,  2919, | , -3.4, 168.8, 1.635, |, 0.0
17420.6, 138.7, | , 23.7, 0.0, 417.5, | ,  1000,   961,  3000,  2938, | , -3.4, 168.8, 1.646, |, 0.0
17421.7, 138.4, | , 23.7, 0.0, 417.5, | ,  1000,   953,  3000,  2938, | , -3.4, 167.9, 1.634, |, 0.0
17422.7, 139.5, | , 23.7, 0.0, 407.5, | ,  1000,   950,  3000,  2927, | , -3.4, 171.4, 1.661, |, 0.0
17423.7, 139.2, | , 23.7, 0.0, 410.2, | ,  1000,   952,  3000,  2914, | , -3.4, 164.9, 1.594, |, 0.0
17424.7, 139.2, | , 23.7, 0.0, 412.4, | ,  1000,   954,  3000,  2925, | , -3.4, 167.1, 1.620, |, 0.0
17425.7, 138.5, | , 23.7, 0.0, 417.0, | ,  1000,   957,  3000,  2952, | , -3.4, 164.1, 1.603, |, 0.0
17426.7, 138.4, | , 23.7, 0.0, 416.8, | ,  1000,   960,  3000,  2955, | , -3.4, 182.1, 1.782, |, 0.0
17427.7, 138.7, | , 23.7, 0.0, 417.2, | ,  1000,   955,  3000,  2917, | , -3.4, 183.8, 1.779, |, 0.0
17428.7, 139.3, | , 23.7, 0.0, 409.2, | ,  1000,   957,  3000,  2944, | , -3.4, 167.5, 1.633, |, 0.0
17429.7, 139.2, | , 23.7, 0.0, 410.2, | ,  1000,   956,  3000,  2926, | , -3.4, 164.9, 1.601, |, 0.0
17430.8, 139.3, | , 23.7, 0.0, 412.0, | ,  1000,   958,  3000,  2916, | , -3.4, 185.1, 1.793, |, 0.0
17431.8, 138.8, | , 23.7, 0.0, 416.8, | ,  1000,   965,  3000,  2943, | , -3.4, 191.9, 1.875, |, 0.0
17432.8, 138.3, | , 23.7, 0.0, 416.4, | ,  1000,   959,  3000,  2926, | , -3.4, 179.9, 1.747, |, 0.0
17433.8, 139.3, | , 23.7, 0.0, 411.3, | ,  1000,   955,  3000,  2905, | , -3.4, 178.6, 1.724, |, 0.0
17434.8, 139.7, | , 23.7, 0.0, 409.8, | ,  1000,   949,  3000,  2937, | , -3.4, 156.8, 1.523, |, 0.0
17435.8, 139.2, | , 23.7, 0.0, 409.7, | ,  1000,   958,  3000,  2950, | , -3.4, 185.1, 1.808, |, 0.0
17436.8, 139.2, | , 23.7, 0.0, 409.8, | ,  1000,   950,  3000,  2929, | , -3.4, 157.6, 1.529, |, 0.0
17437.8, 138.7, | , 23.7, 0.0, 416.6, | ,  1000,   961,  3000,  2947, | , -3.4, 180.4, 1.762, |, 0.0
17438.9, 138.4, | , 23.7, 0.0, 416.3, | ,  1000,   953,  3000,  2941, | , -3.4, 156.4, 1.522, |, 0.0
17439.9, 139.0, | , 23.7, 0.0, 410.9, | ,  1000,   956,  3000,  2911, | , -3.4, 160.2, 1.549, |, 0.0
17440.9, 139.7, | , 23.7, 0.0, 409.6, | ,  1000,   955,  3000,  2918, | , -3.4, 159.8, 1.547, |, 0.0
17441.9, 139.2, | , 23.7, 0.0, 409.4, | ,  1000,   956,  3000,  2935, | , -3.4, 157.6, 1.534, |, 0.0
17442.9, 138.9, | , 23.7, 0.0, 411.7, | ,  1000,   956,  3000,  2921, | , -3.4, 158.5, 1.536, |, 0.0
17443.9, 138.6, | , 23.7, 0.0, 416.3, | ,  1000,   957,  3000,  2927, | , -3.4, 178.6, 1.735, |, 0.0
17444.9, 138.4, | , 23.7, 0.0, 416.1, | ,  1000,   960,  3000,  2950, | , -3.4, 185.1, 1.809, |, 0.0
17445.9, 139.3, | , 23.7, 0.0, 410.3, | ,  1000,   953,  3000,  2945, | , -3.4, 173.1, 1.687, |, 0.0
17447.0, 139.1, | , 23.7, 0.0, 409.7, | ,  1000,   955,  3000,  2918, | , -3.4, 156.4, 1.514, |, 0.0
17448.0, 139.1, | , 23.7, 0.0, 409.7, | ,  1000,   957,  3000,  2928, | , -3.4, 159.4, 1.548, |, 0.0
17449.0, 138.8, | , 23.7, 0.0, 411.5, | ,  1000,   951,  3000,  2928, | , -3.4, 159.8, 1.550, |, 0.0
17450.0, 138.6, | , 23.7, 0.0, 416.2, | ,  1000,   955,  3000,  2925, | , -3.4, 183.8, 1.783, |, 0.0
17451.0, 138.5, | , 23.7, 0.0, 414.9, | ,  1000,   953,  3000,  2952, | , -3.4, 185.5, 1.811, |, 0.0
17452.0, 139.0, | , 23.7, 0.0, 410.7, | ,  1000,   955,  3000,  2922, | , -3.4, 161.9, 1.570, |, 0.0
17453.0, 139.2, | , 23.7, 0.0, 409.2, | ,  1000,   952,  3000,  2922, | , -3.4, 160.2, 1.552, |, 0.0
17454.0, 139.0, | , 23.7, 0.0, 409.0, | ,  1000,   951,  3000,  2905, | , -3.4, 159.4, 1.536, |, 0.0
17455.1, 139.2, | , 23.7, 0.0, 408.5, | ,  1000,   954,  3000,  2913, | , -3.4, 161.9, 1.565, |, 0.0
17456.1, 138.9, | , 23.7, 0.0, 414.8, | ,  1000,   952,  3000,  2927, | , -3.4, 150.8, 1.462, |, 0.0
17457.1, 138.8, | , 23.7, 0.0, 415.7, | ,  1000,   961,  3000,  2955, | , -3.4, 150.4, 1.472, |, 0.0
17458.1, 139.1, | , 23.7, 0.0, 409.9, | ,  1000,   955,  3000,  2937, | , -3.4, 179.5, 1.747, |, 0.0
