Repository: jdhuang-csm/Ru-BCA

## Methods
* (BaO)<sub>x</sub>-(CaO)<sub>y</sub>-(Al<sub>2</sub>O<sub>3</sub>)<sub>1-x-y</sub> (BCA) catalyst supports were synthesized via sol-gel and solid-state methods. 
* Ru/BCA catalysts were prepared via incipient wetness impregnation to achieve 1 wt. % Ru loading.
* Ammonia synthesis rates were measured for Ru/BCA catalysts in a packed-bed reactor at 480-600<sup>o</sup>C, 10 bar, and space velocities up to 1.3 x 10<sup>6</sup> ml g<sub>cat</sub><sup>-1</sup> h<sup>-1</sup>.
* A machine learning (ML) model was employed to improve understanding of the behavior of Ru/BCA catalysts.
* A microkinetic model was developed to describe the best-performing catalyst.

File: data/init_files_Cadigan/BCA532.txt (part 44 of 55)
********** Start test **********
Elapsed time, Pressure, | , LJtemp(C), Inner-Temp, Outer-Temp, | , N2-set, N2-flow, H2-set, H2-flow, | , pH, NH3_ppm, NH3_Prod_rate, |, In222Temp
17074.7, 138.9, | , 27.9, 0.0, 346.5, | ,  1000,   954,  3000,  2929, | , -3.4,  16.3, 0.166, |, 0.0
17075.7, 139.7, | , 27.9, 0.0, 344.2, | ,  1000,   952,  3000,  2931, | , -3.4,  43.7, 0.447, |, 0.0
17076.7, 139.0, | , 27.9, 0.0, 344.5, | ,  1000,   954,  3000,  2918, | , -3.4,  19.3, 0.196, |, 0.0
17077.7, 138.2, | , 27.9, 0.0, 351.5, | ,  1000,   960,  3000,  2926, | , -3.4,  37.3, 0.381, |, 0.0
17078.7, 138.5, | , 27.9, 0.0, 352.3, | ,  1000,   957,  3000,  2938, | , -3.4,  15.4, 0.158, |, 0.0
17079.8, 138.0, | , 27.9, 0.0, 352.0, | ,  1000,   958,  3000,  2912, | , -3.4,  18.8, 0.192, |, 0.0
17080.8, 139.0, | , 27.9, 0.0, 345.1, | ,  1000,   947,  3000,  2936, | , -3.4,  17.1, 0.175, |, 0.0
17081.8, 139.5, | , 27.9, 0.0, 344.5, | ,  1000,   953,  3000,  2932, | , -3.4,  14.1, 0.144, |, 0.0
17082.8, 138.8, | , 27.9, 0.0, 346.4, | ,  1000,   955,  3000,  2929, | , -3.4,   8.5, 0.087, |, 0.0
17083.8, 138.0, | , 27.9, 0.0, 351.5, | ,  1000,   961,  3000,  2948, | , -3.4,   6.4, 0.066, |, 0.0
17084.8, 138.1, | , 27.9, 0.0, 351.7, | ,  1000,   949,  3000,  2931, | , -3.4,  15.8, 0.162, |, 0.0
17085.8, 138.7, | , 27.9, 0.0, 351.1, | ,  1000,   953,  3000,  2944, | , -3.4,  11.1, 0.114, |, 0.0
17086.8, 138.8, | , 27.9, 0.0, 345.8, | ,  1000,   950,  3000,  2931, | , -3.4,  38.1, 0.390, |, 0.0
17087.9, 139.1, | , 27.9, 0.0, 344.0, | ,  1000,   953,  3000,  2922, | , -3.4,   8.5, 0.087, |, 0.0
17088.9, 139.4, | , 27.9, 0.0, 344.8, | ,  1000,   955,  3000,  2922, | , -3.4,   8.1, 0.083, |, 0.0
17089.9, 138.1, | , 27.9, 0.0, 351.2, | ,  1000,   958,  3000,  2948, | , -3.4,   7.7, 0.079, |, 0.0
17090.9, 138.2, | , 27.9, 0.0, 350.2, | ,  1000,   956,  3000,  2929, | , -3.4,   9.0, 0.092, |, 0.0
17091.9, 139.3, | , 27.9, 0.0, 345.2, | ,  1000,   954,  3000,  2911, | , -3.4,  10.3, 0.104, |, 0.0
17092.9, 139.1, | , 27.9, 0.0, 343.9, | ,  1000,   952,  3000,  2928, | , -3.4,  12.8, 0.131, |, 0.0
17093.9, 139.0, | , 27.9, 0.0, 343.2, | ,  1000,   952,  3000,  2933, | , -3.4,   8.5, 0.087, |, 0.0
17094.9, 139.3, | , 27.9, 0.0, 345.7, | ,  1000,   958,  3000,  2922, | , -3.4,  15.8, 0.162, |, 0.0
17096.0, 138.3, | , 27.9, 0.0, 349.9, | ,  1000,   958,  3000,  2949, | , -3.4,  36.8, 0.379, |, 0.0
17097.0, 138.1, | , 27.9, 0.0, 351.0, | ,  1000,   956,  3000,  2944, | , -3.4,  21.0, 0.215, |, 0.0
17098.0, 138.9, | , 27.9, 0.0, 344.7, | ,  1000,   952,  3000,  2935, | , -3.4,  15.0, 0.153, |, 0.0
17099.0, 139.6, | , 27.9, 0.0, 344.0, | ,  1000,   949,  3000,  2938, | , -3.4,  15.0, 0.153, |, 0.0
17100.0, 139.1, | , 27.9, 0.0, 343.0, | ,  1000,   954,  3000,  2928, | , -3.4,  14.1, 0.144, |, 0.0
17101.0, 139.6, | , 27.9, 0.0, 343.4, | ,  1000,   958,  3000,  2935, | , -3.4,  33.4, 0.343, |, 0.0
17102.0, 138.4, | , 27.9, 0.0, 350.4, | ,  1000,   955,  3000,  2928, | , -3.4,   8.5, 0.087, |, 0.0
17103.0, 138.1, | , 27.9, 0.0, 350.7, | ,  1000,   955,  3000,  2938, | , -3.4,  20.1, 0.206, |, 0.0
17104.1, 138.8, | , 27.9, 0.0, 345.3, | ,  1000,   949,  3000,  2923, | , -3.4,  30.0, 0.306, |, 0.0
17105.1, 139.5, | , 27.9, 0.0, 344.0, | ,  1000,   955,  3000,  2919, | , -3.4,   5.5, 0.057, |, 0.0
17106.1, 138.9, | , 27.9, 0.0, 344.7, | ,  1000,   955,  3000,  2927, | , -3.4,   9.8, 0.101, |, 0.0
17107.1, 138.9, | , 27.9, 0.0, 344.8, | ,  1000,   957,  3000,  2934, | , -3.4,   7.3, 0.074, |, 0.0
17108.1, 138.5, | , 27.9, 0.0, 351.2, | ,  1000,   956,  3000,  2944, | , -3.4,   7.3, 0.075, |, 0.0
17109.1, 138.1, | , 27.9, 0.0, 350.8, | ,  1000,   958,  3000,  2929, | , -3.4,  15.4, 0.158, |, 0.0
17110.1, 138.9, | , 27.8, 0.0, 344.8, | ,  1000,   952,  3000,  2933, | , -3.4,  38.5, 0.395, |, 0.0
17111.1, 139.5, | , 27.8, 0.0, 343.1, | ,  1000,   954,  3000,  2925, | , -3.4,  32.5, 0.332, |, 0.0
17112.2, 139.1, | , 27.9, 0.0, 343.7, | ,  1000,   951,  3000,  2928, | , -3.4,   8.5, 0.087, |, 0.0
17113.2, 138.1, | , 27.9, 0.0, 350.1, | ,  1000,   961,  3000,  2941, | , -3.4,   9.0, 0.092, |, 0.0
17114.2, 138.1, | , 27.8, 0.0, 350.4, | ,  1000,   957,  3000,  2937, | , -3.4,  32.5, 0.334, |, 0.0
17115.2, 138.4, | , 27.8, 0.0, 350.5, | ,  1000,   954,  3000,  2928, | , -3.4,   9.8, 0.101, |, 0.0
17116.2, 139.0, | , 27.8, 0.0, 343.6, | ,  1000,   956,  3000,  2931, | , -3.4,   9.0, 0.092, |, 0.0
17117.2, 139.1, | , 27.8, 0.0, 342.7, | ,  1000,   953,  3000,  2932, | , -3.4,  29.5, 0.302, |, 0.0
17118.2, 139.2, | , 27.8, 0.0, 344.0, | ,  1000,   955,  3000,  2930, | , -3.4,   8.5, 0.087, |, 0.0
17119.2, 138.1, | , 27.8, 0.0, 349.9, | ,  1000,   957,  3000,  2942, | , -3.4,  21.4, 0.220, |, 0.0
17120.3, 138.1, | , 27.8, 0.0, 349.9, | ,  1000,   958,  3000,  2932, | , -3.4,   9.0, 0.092, |, 0.0
17121.3, 138.3, | , 27.8, 0.0, 349.5, | ,  1000,   955,  3000,  2927, | , -3.4,  30.8, 0.315, |, 0.0
17122.3, 138.8, | , 27.8, 0.0, 344.3, | ,  1000,   950,  3000,  2918, | , -3.4,   8.5, 0.087, |, 0.0
17123.3, 139.2, | , 27.8, 0.0, 342.1, | ,  1000,   952,  3000,  2933, | , -3.4,  10.7, 0.109, |, 0.0
17124.3, 139.0, | , 27.8, 0.0, 342.6, | ,  1000,   955,  3000,  2929, | , -3.4,   8.5, 0.087, |, 0.0
17125.3, 138.4, | , 27.8, 0.0, 350.0, | ,  1000,   961,  3000,  2924, | , -3.4,   9.8, 0.101, |, 0.0
17126.3, 138.3, | , 27.8, 0.0, 349.4, | ,  1000,   959,  3000,  2929, | , -3.4,  36.8, 0.377, |, 0.0
17127.3, 139.0, | , 27.8, 0.0, 343.6, | ,  1000,   953,  3000,  2937, | , -3.4,   6.8, 0.070, |, 0.0
17128.3, 139.5, | , 27.8, 0.0, 342.8, | ,  1000,   951,  3000,  2925, | , -3.4,   4.7, 0.048, |, 0.0
17129.4, 139.0, | , 27.8, 0.0, 342.2, | ,  1000,   952,  3000,  2914, | , -3.4,  12.4, 0.126, |, 0.0
17130.4, 139.0, | , 27.8, 0.0, 342.4, | ,  1000,   957,  3000,  2935, | , -3.4,  11.1, 0.114, |, 0.0
17131.4, 138.7, | , 27.8, 0.0, 349.1, | ,  1000,   961,  3000,  2929, | , -3.4,   7.3, 0.074, |, 0.0
17132.4, 138.1, | , 27.8, 0.0, 349.6, | ,  1000,   952,  3000,  2922, | , -3.4,   9.8, 0.100, |, 0.0
17133.4, 138.8, | , 27.8, 0.0, 343.6, | ,  1000,   953,  3000,  2913, | , -3.4,   8.1, 0.083, |, 0.0
17134.4, 139.5, | , 27.8, 0.0, 342.4, | ,  1000,   951,  3000,  2911, | , -3.4,   9.0, 0.091, |, 0.0
17135.4, 139.6, | , 27.8, 0.0, 342.0, | ,  1000,   953,  3000,  2939, | , -3.4,  25.3, 0.259, |, 0.0
17136.4, 139.2, | , 27.8, 0.0, 341.2, | ,  1000,   957,  3000,  2929, | , -3.4,   6.0, 0.061, |, 0.0
17137.5, 138.5, | , 27.8, 0.0, 349.6, | ,  1000,   958,  3000,  2929, | , -3.4,   8.5, 0.088, |, 0.0
17138.5, 138.0, | , 27.8, 0.0, 349.1, | ,  1000,   956,  3000,  2921, | , -3.4,  33.8, 0.345, |, 0.0
17139.5, 138.9, | , 27.8, 0.0, 342.9, | ,  1000,   949,  3000,  2920, | , -3.4,  35.5, 0.362, |, 0.0
17140.5, 139.2, | , 27.8, 0.0, 341.8, | ,  1000,   955,  3000,  2944, | , -3.4,   5.5, 0.057, |, 0.0
17141.5, 139.5, | , 27.8, 0.0, 343.4, | ,  1000,   959,  3000,  2923, | , -3.4,   6.0, 0.061, |, 0.0
17142.5, 139.1, | , 27.8, 0.0, 342.6, | ,  1000,   955,  3000,  2938, | , -3.4,  20.5, 0.211, |, 0.0
17143.5, 138.6, | , 27.8, 0.0, 349.4, | ,  1000,   962,  3000,  2925, | , -3.4,  36.0, 0.368, |, 0.0
17144.5, 138.5, | , 27.8, 0.0, 349.3, | ,  1000,   954,  3000,  2922, | , -3.4,   7.3, 0.074, |, 0.0
17145.6, 138.9, | , 27.8, 0.0, 343.0, | ,  1000,   950,  3000,  2928, | , -3.4,   8.1, 0.083, |, 0.0
17146.6, 139.2, | , 27.8, 0.0, 340.7, | ,  1000,   951,  3000,  2940, | , -3.4,  20.1, 0.206, |, 0.0
17147.6, 139.5, | , 27.8, 0.0, 341.8, | ,  1000,   953,  3000,  2926, | , -3.4,   6.4, 0.065, |, 0.0
17148.6, 139.2, | , 27.8, 0.0, 348.2, | ,  1000,   957,  3000,  2922, | , -3.4,   8.1, 0.083, |, 0.0
17149.6, 138.1, | , 27.8, 0.0, 348.6, | ,  1000,   959,  3000,  2941, | , -3.4,  19.3, 0.198, |, 0.0
17150.6, 138.5, | , 27.8, 0.0, 349.0, | ,  1000,   954,  3000,  2941, | , -3.4,  11.5, 0.118, |, 0.0
17151.6, 139.5, | , 27.8, 0.0, 342.4, | ,  1000,   952,  3000,  2944, | , -3.4,   9.8, 0.101, |, 0.0
17152.6, 139.1, | , 27.8, 0.0, 341.3, | ,  1000,   951,  3000,  2940, | , -3.4,  21.4, 0.219, |, 0.0
17153.6, 138.8, | , 27.8, 0.0, 341.6, | ,  1000,   950,  3000,  2921, | , -3.4,  22.3, 0.227, |, 0.0
17154.7, 138.5, | , 27.8, 0.0, 348.8, | ,  1000,   957,  3000,  2937, | , -3.4,   9.8, 0.101, |, 0.0
17155.7, 138.1, | , 27.8, 0.0, 348.7, | ,  1000,   956,  3000,  2936, | , -3.4,   9.8, 0.101, |, 0.0
17156.7, 138.2, | , 27.8, 0.0, 347.8, | ,  1000,   955,  3000,  2933, | , -3.4,   9.8, 0.101, |, 0.0
17157.7, 139.7, | , 27.8, 0.0, 339.3, | ,  1000,   950,  3000,  2920, | , -3.4,   6.0, 0.061, |, 0.0
17158.7, 139.1, | , 27.8, 0.0, 341.1, | ,  1000,   958,  3000,  2932, | , -3.4,   5.5, 0.057, |, 0.0
17159.7, 139.0, | , 27.8, 0.0, 341.0, | ,  1000,   955,  3000,  2941, | , -3.4,  21.4, 0.220, |, 0.0
17160.7, 138.1, | , 27.8, 0.0, 348.4, | ,  1000,   958,  3000,  2926, | , -3.4,   8.5, 0.087, |, 0.0
17161.7, 138.1, | , 27.8, 0.0, 347.3, | ,  1000,   956,  3000,  2916, | , -3.4,   9.8, 0.100, |, 0.0
17162.8, 139.0, | , 27.8, 0.0, 341.8, | ,  1000,   953,  3000,  2941, | , -3.4,   7.7, 0.079, |, 0.0
17163.8, 139.6, | , 27.8, 0.0, 341.5, | ,  1000,   951,  3000,  2931, | , -3.4,  23.5, 0.241, |, 0.0
17164.8, 139.5, | , 27.8, 0.0, 341.1, | ,  1000,   953,  3000,  2931, | , -3.4,   7.7, 0.079, |, 0.0
17165.8, 139.0, | , 27.8, 0.0, 341.5, | ,  1000,   955,  3000,  2941, | , -3.4,   0.4, 0.004, |, 0.0
17166.8, 138.2, | , 27.8, 0.0, 347.2, | ,  1000,   958,  3000,  2929, | , -3.4,   5.5, 0.057, |, 0.0
17167.8, 138.4, | , 27.8, 0.0, 348.7, | ,  1000,   955,  3000,  2929, | , -3.4,  12.8, 0.131, |, 0.0
17168.8, 139.4, | , 27.8, 0.0, 342.2, | ,  1000,   950,  3000,  2936, | , -3.4,   6.0, 0.061, |, 0.0
17169.8, 139.1, | , 27.8, 0.0, 340.6, | ,  1000,   953,  3000,  2921, | , -3.4,  19.7, 0.201, |, 0.0
17170.8, 139.5, | , 27.8, 0.0, 340.7, | ,  1000,   955,  3000,  2934, | , -3.4,   7.7, 0.079, |, 0.0
17171.9, 139.3, | , 27.8, 0.0, 340.1, | ,  1000,   952,  3000,  2932, | , -3.4,   7.7, 0.079, |, 0.0
17172.9, 138.1, | , 27.8, 0.0, 347.9, | ,  1000,   959,  3000,  2934, | , -3.4,  38.1, 0.391, |, 0.0
17173.9, 138.7, | , 27.8, 0.0, 347.3, | ,  1000,   954,  3000,  2936, | , -3.4,  29.5, 0.303, |, 0.0
17174.9, 139.0, | , 27.8, 0.0, 342.3, | ,  1000,   949,  3000,  2908, | , -3.4,  33.0, 0.335, |, 0.0
17175.9, 138.9, | , 27.8, 0.0, 340.4, | ,  1000,   953,  3000,  2926, | , -3.4,   6.0, 0.061, |, 0.0
17176.9, 139.7, | , 27.8, 0.0, 340.6, | ,  1000,   955,  3000,  2921, | , -3.4,   7.7, 0.079, |, 0.0
17177.9, 139.6, | , 27.8, 0.0, 340.7, | ,  1000,   955,  3000,  2928, | , -3.4,   9.4, 0.096, |, 0.0
17179.0, 138.0, | , 27.8, 0.0, 347.6, | ,  1000,   955,  3000,  2929, | , -3.4,  37.3, 0.381, |, 0.0
17180.0, 138.5, | , 27.8, 0.0, 348.4, | ,  1000,   954,  3000,  2927, | , -3.4,  18.8, 0.193, |, 0.0
17181.0, 139.0, | , 27.8, 0.0, 341.7, | ,  1000,   949,  3000,  2926, | , -3.4,  31.7, 0.323, |, 0.0
17182.0, 139.3, | , 27.8, 0.0, 339.7, | ,  1000,   955,  3000,  2927, | , -3.4,  12.8, 0.131, |, 0.0
17183.0, 139.0, | , 27.8, 0.0, 340.8, | ,  1000,   956,  3000,  2929, | , -3.4,  -1.7, -0.018, |, 0.0
17184.0, 139.6, | , 27.8, 0.0, 340.1, | ,  1000,   958,  3000,  2936, | , -3.4,   1.3, 0.013, |, 0.0
17185.0, 138.1, | , 27.8, 0.0, 347.5, | ,  1000,   954,  3000,  2931, | , -3.4,  -0.9, -0.009, |, 0.0
17186.1, 138.0, | , 27.8, 0.0, 347.5, | ,  1000,   956,  3000,  2935, | , -3.4,  22.3, 0.228, |, 0.0
17187.1, 139.6, | , 27.8, 0.0, 341.1, | ,  1000,   954,  3000,  2929, | , -3.4,  -1.7, -0.018, |, 0.0
17188.1, 139.2, | , 27.8, 0.0, 339.9, | ,  1000,   950,  3000,  2917, | , -3.4,  -2.2, -0.022, |, 0.0
17189.1, 139.3, | , 27.8, 0.0, 342.0, | ,  1000,   957,  3000,  2929, | , -3.4,   8.1, 0.083, |, 0.0
17190.1, 138.5, | , 27.8, 0.0, 347.4, | ,  1000,   961,  3000,  2932, | , -3.4,   2.1, 0.022, |, 0.0
17191.1, 138.1, | , 27.8, 0.0, 346.7, | ,  1000,   956,  3000,  2933, | , -3.4,   2.1, 0.022, |, 0.0
17192.1, 138.2, | , 27.8, 0.0, 345.9, | ,  1000,   956,  3000,  2937, | , -3.4,   2.1, 0.022, |, 0.0
17193.1, 139.5, | , 27.8, 0.0, 335.9, | ,  1000,   951,  3000,  2926, | , -3.4,  -1.3, -0.013, |, 0.0
17194.2, 139.6, | , 27.8, 0.0, 339.7, | ,  1000,   949,  3000,  2932, | , -3.4,  -0.0, -0.000, |, 0.0
17195.2, 138.8, | , 27.8, 0.0, 341.5, | ,  1000,   953,  3000,  2931, | , -3.4,  -0.0, -0.000, |, 0.0
17196.2, 138.4, | , 27.8, 0.0, 347.5, | ,  1000,   958,  3000,  2929, | , -3.4,   2.5, 0.026, |, 0.0
17197.2, 138.2, | , 27.8, 0.0, 346.0, | ,  1000,   962,  3000,  2943, | , -3.4,  -1.3, -0.013, |, 0.0
17198.2, 139.4, | , 27.8, 0.0, 340.4, | ,  1000,   953,  3000,  2932, | , -3.4,   0.8, 0.009, |, 0.0
17199.2, 139.2, | , 27.8, 0.0, 339.7, | ,  1000,   952,  3000,  2934, | , -3.4,   9.0, 0.092, |, 0.0
17200.2, 139.2, | , 27.8, 0.0, 339.2, | ,  1000,   958,  3000,  2929, | , -3.4,   6.0, 0.061, |, 0.0
17201.2, 139.1, | , 27.8, 0.0, 339.0, | ,  1000,   957,  3000,  2921, | , -3.4,   8.5, 0.087, |, 0.0
17202.2, 138.3, | , 27.8, 0.0, 345.7, | ,  1000,   958,  3000,  2938, | , -3.4,  20.5, 0.211, |, 0.0
17203.2, 138.5, | , 27.8, 0.0, 346.6, | ,  1000,   957,  3000,  2917, | , -3.4,   9.0, 0.092, |, 0.0
17204.3, 139.5, | , 27.8, 0.0, 340.3, | ,  1000,   956,  3000,  2921, | , -3.4,  14.5, 0.149, |, 0.0
17205.3, 139.5, | , 27.8, 0.0, 335.6, | ,  1000,   949,  3000,  2921, | , -3.4,   7.3, 0.074, |, 0.0
17206.3, 139.6, | , 27.8, 0.0, 339.6, | ,  1000,   955,  3000,  2940, | , -3.4,   7.7, 0.079, |, 0.0
17207.3, 139.7, | , 27.8, 0.0, 339.7, | ,  1000,   954,  3000,  2933, | , -3.4,  24.4, 0.250, |, 0.0
17208.3, 138.0, | , 27.8, 0.0, 346.9, | ,  1000,   956,  3000,  2912, | , -3.4,  15.8, 0.161, |, 0.0
17209.3, 138.1, | , 27.8, 0.0, 346.2, | ,  1000,   953,  3000,  2933, | , -3.4,  -1.7, -0.018, |, 0.0
17210.3, 139.3, | , 27.8, 0.0, 341.0, | ,  1000,   957,  3000,  2928, | , -3.4,  -1.3, -0.013, |, 0.0
17211.4, 139.0, | , 27.8, 0.0, 338.9, | ,  1000,   953,  3000,  2928, | , -3.4,   5.5, 0.057, |, 0.0
17212.4, 139.1, | , 27.8, 0.0, 338.8, | ,  1000,   955,  3000,  2934, | , -3.4,   0.4, 0.004, |, 0.0
17213.4, 139.6, | , 27.8, 0.0, 338.9, | ,  1000,   957,  3000,  2941, | , -3.4,  -1.7, -0.018, |, 0.0
17214.4, 138.1, | , 27.8, 0.0, 346.4, | ,  1000,   956,  3000,  2937, | , -3.4,   8.1, 0.083, |, 0.0
17215.4, 138.1, | , 27.8, 0.0, 346.2, | ,  1000,   954,  3000,  2934, | , -3.4,   9.0, 0.092, |, 0.0
17216.4, 139.4, | , 27.8, 0.0, 340.6, | ,  1000,   952,  3000,  2929, | , -3.4,   0.4, 0.004, |, 0.0
17217.4, 139.3, | , 27.8, 0.0, 337.8, | ,  1000,   953,  3000,  2929, | , -3.4,   2.1, 0.022, |, 0.0
17218.4, 139.1, | , 27.8, 0.0, 338.6, | ,  1000,   955,  3000,  2944, | , -3.4,   0.4, 0.004, |, 0.0
17219.4, 139.6, | , 27.8, 0.0, 340.3, | ,  1000,   955,  3000,  2936, | , -3.4,  -0.0, -0.000, |, 0.0
17220.5, 138.1, | , 27.8, 0.0, 346.0, | ,  1000,   954,  3000,  2949, | , -3.4,  -0.5, -0.005, |, 0.0
17221.5, 138.0, | , 27.8, 0.0, 345.9, | ,  1000,   955,  3000,  2922, | , -3.4,   0.8, 0.009, |, 0.0
17222.5, 139.4, | , 27.8, 0.0, 339.8, | ,  1000,   953,  3000,  2909, | , -3.4,  17.5, 0.179, |, 0.0
17223.5, 139.5, | , 27.8, 0.0, 338.2, | ,  1000,   951,  3000,  2931, | , -3.4,  19.3, 0.197, |, 0.0
17224.5, 138.9, | , 27.8, 0.0, 340.2, | ,  1000,   955,  3000,  2937, | , -3.4,  -1.7, -0.018, |, 0.0
17225.5, 138.2, | , 27.8, 0.0, 343.8, | ,  1000,   955,  3000,  2926, | , -3.4,  21.0, 0.214, |, 0.0
17226.5, 138.5, | , 27.8, 0.0, 346.0, | ,  1000,   956,  3000,  2937, | , -3.4,  21.0, 0.215, |, 0.0
17227.5, 138.6, | , 27.8, 0.0, 345.4, | ,  1000,   957,  3000,  2933, | , -3.4,   7.3, 0.074, |, 0.0
17228.5, 138.9, | , 27.8, 0.0, 339.7, | ,  1000,   952,  3000,  2931, | , -3.4,  -0.5, -0.005, |, 0.0
17229.6, 139.4, | , 27.8, 0.0, 338.5, | ,  1000,   955,  3000,  2936, | , -3.4,  -1.7, -0.018, |, 0.0
17230.6, 138.7, | , 27.8, 0.0, 340.8, | ,  1000,   952,  3000,  2917, | , -3.4,   3.0, 0.030, |, 0.0
17231.6, 138.0, | , 27.8, 0.0, 345.6, | ,  1000,   958,  3000,  2926, | , -3.4,   0.8, 0.009, |, 0.0
17232.6, 138.6, | , 27.8, 0.0, 345.0, | ,  1000,   959,  3000,  2930, | , -3.4, -18.4, -0.189, |, 0.0
17233.6, 138.5, | , 27.8, 0.0, 346.1, | ,  1000,   955,  3000,  2948, | , -3.4, -15.0, -0.154, |, 0.0
17234.6, 139.1, | , 27.8, 0.0, 338.4, | ,  1000,   954,  3000,  2932, | , -3.4, -17.2, -0.176, |, 0.0
17235.6, 139.0, | , 27.8, 0.0, 337.9, | ,  1000,   950,  3000,  2932, | , -3.4,  -4.3, -0.044, |, 0.0
17236.6, 139.5, | , 27.8, 0.0, 337.9, | ,  1000,   954,  3000,  2928, | , -3.4,   5.1, 0.052, |, 0.0
17237.7, 138.3, | , 27.8, 0.0, 344.1, | ,  1000,   961,  3000,  2930, | , -3.4, -17.2, -0.176, |, 0.0
17238.7, 138.1, | , 27.8, 0.0, 344.6, | ,  1000,   955,  3000,  2933, | , -3.4,  -3.0, -0.031, |, 0.0
17239.7, 138.9, | , 27.8, 0.0, 338.8, | ,  1000,   954,  3000,  2928, | , -3.4,  -3.5, -0.035, |, 0.0
17240.7, 139.6, | , 27.8, 0.0, 338.0, | ,  1000,   950,  3000,  2947, | , -3.4, -14.6, -0.150, |, 0.0
17241.7, 139.2, | , 27.8, 0.0, 337.4, | ,  1000,   954,  3000,  2930, | , -3.4, -17.2, -0.176, |, 0.0
17242.7, 139.5, | , 27.8, 0.0, 338.9, | ,  1000,   957,  3000,  2932, | , -3.4, -14.2, -0.145, |, 0.0
17243.7, 138.2, | , 27.8, 0.0, 344.6, | ,  1000,   960,  3000,  2927, | , -3.4, -15.0, -0.154, |, 0.0
17244.7, 138.1, | , 27.8, 0.0, 344.8, | ,  1000,   955,  3000,  2926, | , -3.4,  18.4, 0.188, |, 0.0
17245.7, 139.0, | , 27.8, 0.0, 338.9, | ,  1000,   954,  3000,  2923, | , -3.4,  -4.7, -0.048, |, 0.0
17246.8, 139.6, | , 27.8, 0.0, 337.6, | ,  1000,   953,  3000,  2947, | , -3.4,  -9.9, -0.101, |, 0.0
17247.8, 139.2, | , 27.8, 0.0, 336.1, | ,  1000,   953,  3000,  2926, | , -3.4,  -9.0, -0.092, |, 0.0
17248.8, 139.1, | , 27.8, 0.0, 337.8, | ,  1000,   955,  3000,  2936, | , -3.4,   8.5, 0.088, |, 0.0
17249.8, 138.4, | , 27.8, 0.0, 344.9, | ,  1000,   957,  3000,  2929, | , -3.4,   3.0, 0.030, |, 0.0
17250.8, 138.1, | , 27.8, 0.0, 344.6, | ,  1000,   957,  3000,  2928, | , -3.4,  -0.5, -0.005, |, 0.0
17251.8, 139.0, | , 27.8, 0.0, 339.0, | ,  1000,   955,  3000,  2919, | , -3.4,  -6.9, -0.070, |, 0.0
17252.8, 139.6, | , 27.8, 0.0, 337.6, | ,  1000,   954,  3000,  2921, | , -3.4,   0.8, 0.009, |, 0.0
17253.9, 139.1, | , 27.8, 0.0, 336.9, | ,  1000,   953,  3000,  2934, | , -3.4,  -7.3, -0.075, |, 0.0
17254.9, 139.1, | , 27.8, 0.0, 336.8, | ,  1000,   958,  3000,  2934, | , -3.4,  -0.5, -0.005, |, 0.0
17255.9, 138.5, | , 27.8, 0.0, 344.7, | ,  1000,   960,  3000,  2932, | , -3.4,  -0.0, -0.000, |, 0.0
17256.9, 138.1, | , 27.8, 0.0, 344.4, | ,  1000,   955,  3000,  2939, | , -3.4,   1.3, 0.013, |, 0.0
17257.9, 139.0, | , 27.8, 0.0, 337.9, | ,  1000,   952,  3000,  2915, | , -3.4,   2.1, 0.022, |, 0.0
17258.9, 139.5, | , 27.8, 0.0, 337.2, | ,  1000,   953,  3000,  2921, | , -3.4,  16.3, 0.166, |, 0.0
17259.9, 139.1, | , 27.8, 0.0, 336.8, | ,  1000,   953,  3000,  2945, | , -3.4,  -1.3, -0.013, |, 0.0
17260.9, 139.0, | , 27.8, 0.0, 337.7, | ,  1000,   958,  3000,  2931, | , -3.4,   1.7, 0.017, |, 0.0
17262.0, 138.5, | , 27.8, 0.0, 344.5, | ,  1000,   953,  3000,  2929, | , -3.4,   9.4, 0.096, |, 0.0
17263.0, 138.4, | , 27.8, 0.0, 343.2, | ,  1000,   960,  3000,  2940, | , -3.4,   8.1, 0.083, |, 0.0
17264.0, 139.0, | , 27.8, 0.0, 338.0, | ,  1000,   953,  3000,  2935, | , -3.4,   0.8, 0.009, |, 0.0
17265.0, 139.6, | , 27.8, 0.0, 336.3, | ,  1000,   950,  3000,  2919, | , -3.4,  -3.0, -0.031, |, 0.0
17266.0, 139.3, | , 27.8, 0.0, 338.7, | ,  1000,   955,  3000,  2930, | , -3.4,   0.4, 0.004, |, 0.0
17267.0, 138.1, | , 27.8, 0.0, 344.0, | ,  1000,   957,  3000,  2929, | , -3.4,   4.7, 0.048, |, 0.0
17268.0, 138.6, | , 27.8, 0.0, 343.0, | ,  1000,   955,  3000,  2940, | , -3.4,   1.7, 0.017, |, 0.0
17269.0, 138.4, | , 27.8, 0.0, 344.2, | ,  1000,   956,  3000,  2930, | , -3.4,   3.4, 0.035, |, 0.0
17270.1, 139.6, | , 27.8, 0.0, 333.5, | ,  1000,   953,  3000,  2935, | , -3.4,  -2.6, -0.027, |, 0.0
17271.1, 139.2, | , 27.8, 0.0, 336.3, | ,  1000,   955,  3000,  2934, | , -3.4,  25.3, 0.259, |, 0.0
17272.1, 139.6, | , 27.8, 0.0, 336.7, | ,  1000,   959,  3000,  2928, | , -3.4,  -0.5, -0.005, |, 0.0
17273.1, 138.3, | , 27.8, 0.0, 342.8, | ,  1000,   959,  3000,  2941, | , -3.4,   2.1, 0.022, |, 0.0
17274.1, 138.1, | , 27.8, 0.0, 343.9, | ,  1000,   951,  3000,  2934, | , -3.4,  -2.2, -0.022, |, 0.0
17275.1, 139.1, | , 27.8, 0.0, 336.8, | ,  1000,   957,  3000,  2926, | , -3.4,   2.5, 0.026, |, 0.0
17276.1, 139.6, | , 27.8, 0.0, 336.5, | ,  1000,   955,  3000,  2933, | , -3.4,   0.8, 0.009, |, 0.0
17277.1, 139.1, | , 27.8, 0.0, 336.7, | ,  1000,   949,  3000,  2923, | , -3.4,   9.8, 0.100, |, 0.0
17278.2, 139.1, | , 27.8, 0.0, 335.5, | ,  1000,   957,  3000,  2941, | , -3.4,  18.8, 0.193, |, 0.0
17279.2, 138.5, | , 27.8, 0.0, 343.7, | ,  1000,   960,  3000,  2940, | , -3.4,  -0.0, -0.000, |, 0.0
17280.2, 138.1, | , 27.8, 0.0, 343.3, | ,  1000,   952,  3000,  2956, | , -3.4,  13.3, 0.137, |, 0.0
17281.2, 139.4, | , 27.8, 0.0, 337.8, | ,  1000,   952,  3000,  2935, | , -3.4,  15.8, 0.162, |, 0.0
17282.2, 139.2, | , 27.8, 0.0, 335.7, | ,  1000,   957,  3000,  2927, | , -3.4,  21.4, 0.219, |, 0.0
17283.2, 139.4, | , 27.8, 0.0, 335.3, | ,  1000,   956,  3000,  2934, | , -3.4,  -2.6, -0.027, |, 0.0
17284.2, 139.2, | , 27.8, 0.0, 335.5, | ,  1000,   955,  3000,  2932, | , -3.4,  26.1, 0.267, |, 0.0
17285.2, 138.6, | , 27.8, 0.0, 343.9, | ,  1000,   954,  3000,  2936, | , -3.4,   9.4, 0.096, |, 0.0
17286.3, 138.1, | , 27.8, 0.0, 343.2, | ,  1000,   954,  3000,  2926, | , -3.4,   3.8, 0.039, |, 0.0
17287.3, 139.0, | , 27.8, 0.0, 336.6, | ,  1000,   955,  3000,  2921, | , -3.4,  -4.3, -0.044, |, 0.0
17288.3, 139.7, | , 27.8, 0.0, 335.5, | ,  1000,   947,  3000,  2923, | , -3.4,  -0.9, -0.009, |, 0.0
17289.3, 139.1, | , 27.8, 0.0, 335.9, | ,  1000,   957,  3000,  2924, | , -3.4,   1.7, 0.017, |, 0.0
17290.3, 139.5, | , 27.8, 0.0, 335.7, | ,  1000,   949,  3000,  2936, | , -3.4,  -1.3, -0.013, |, 0.0
17291.3, 138.4, | , 27.8, 0.0, 343.3, | ,  1000,   957,  3000,  2938, | , -3.4,  -1.3, -0.013, |, 0.0
17292.3, 138.0, | , 27.8, 0.0, 342.9, | ,  1000,   953,  3000,  2919, | , -3.4,  18.8, 0.192, |, 0.0
17293.4, 139.0, | , 27.8, 0.0, 336.2, | ,  1000,   950,  3000,  2930, | , -3.4,  27.8, 0.284, |, 0.0
17294.4, 139.2, | , 27.8, 0.0, 335.4, | ,  1000,   957,  3000,  2941, | , -3.4,  21.0, 0.215, |, 0.0
17295.4, 139.2, | , 27.8, 0.0, 335.6, | ,  1000,   957,  3000,  2931, | , -3.4,   9.8, 0.101, |, 0.0
17296.4, 139.0, | , 27.8, 0.0, 336.6, | ,  1000,   956,  3000,  2922, | , -3.4,  -3.0, -0.031, |, 0.0
17297.4, 138.5, | , 27.8, 0.0, 343.0, | ,  1000,   957,  3000,  2935, | , -3.4,  -0.5, -0.005, |, 0.0
17298.4, 138.3, | , 27.8, 0.0, 342.1, | ,  1000,   954,  3000,  2926, | , -3.4,  27.4, 0.280, |, 0.0
17299.4, 139.0, | , 27.8, 0.0, 336.7, | ,  1000,   952,  3000,  2927, | , -3.4,   1.3, 0.013, |, 0.0
17300.4, 139.1, | , 27.8, 0.0, 335.2, | ,  1000,   955,  3000,  2922, | , -3.4,   3.4, 0.035, |, 0.0
17301.4, 139.3, | , 27.8, 0.0, 337.0, | ,  1000,   950,  3000,  2944, | , -3.4,   1.3, 0.013, |, 0.0
17302.5, 138.2, | , 27.8, 0.0, 341.8, | ,  1000,   955,  3000,  2925, | , -3.4,  -3.0, -0.031, |, 0.0
17303.5, 138.3, | , 27.8, 0.0, 341.3, | ,  1000,   957,  3000,  2938, | , -3.4,  12.0, 0.123, |, 0.0
17304.5, 138.6, | , 27.8, 0.0, 341.9, | ,  1000,   954,  3000,  2941, | , -3.4,   2.1, 0.022, |, 0.0
17305.5, 139.0, | , 27.8, 0.0, 336.3, | ,  1000,   951,  3000,  2935, | , -3.4,  -3.0, -0.031, |, 0.0
17306.5, 139.2, | , 27.8, 0.0, 335.1, | ,  1000,   950,  3000,  2933, | , -3.4,   1.3, 0.013, |, 0.0
17307.5, 139.3, | , 27.8, 0.0, 337.4, | ,  1000,   956,  3000,  2921, | , -3.4,   9.0, 0.092, |, 0.0
17308.5, 138.3, | , 27.8, 0.0, 341.5, | ,  1000,   957,  3000,  2932, | , -3.4,  26.1, 0.268, |, 0.0
17309.5, 138.2, | , 27.8, 0.0, 342.4, | ,  1000,   959,  3000,  2926, | , -3.4,  13.3, 0.136, |, 0.0
17310.6, 138.6, | , 27.8, 0.0, 342.4, | ,  1000,   954,  3000,  2937, | , -3.4,   0.4, 0.004, |, 0.0
17311.6, 139.3, | , 27.8, 0.0, 336.6, | ,  1000,   951,  3000,  2918, | , -3.4,  -0.9, -0.009, |, 0.0
17312.6, 139.0, | , 27.8, 0.0, 334.4, | ,  1000,   954,  3000,  2921, | , -3.4,   0.4, 0.004, |, 0.0
17313.6, 138.9, | , 27.8, 0.0, 335.4, | ,  1000,   957,  3000,  2924, | , -3.4,  -1.3, -0.013, |, 0.0
17314.6, 138.6, | , 27.8, 0.0, 342.0, | ,  1000,   959,  3000,  2938, | , -3.4,  23.5, 0.242, |, 0.0
17315.6, 138.0, | , 27.8, 0.0, 342.3, | ,  1000,   956,  3000,  2914, | , -3.4,  -0.9, -0.009, |, 0.0
17316.6, 138.9, | , 27.8, 0.0, 335.9, | ,  1000,   953,  3000,  2933, | , -3.4,  -0.9, -0.009, |, 0.0
17317.6, 139.6, | , 27.8, 0.0, 335.3, | ,  1000,   954,  3000,  2940, | , -3.4,  -0.5, -0.005, |, 0.0
17318.7, 139.4, | , 27.8, 0.0, 333.6, | ,  1000,   958,  3000,  2934, | , -3.4,  27.4, 0.281, |, 0.0
17319.7, 139.0, | , 27.8, 0.0, 333.9, | ,  1000,   955,  3000,  2920, | , -3.4,   3.4, 0.035, |, 0.0
17320.7, 138.4, | , 27.8, 0.0, 341.7, | ,  1000,   957,  3000,  2927, | , -3.4,  -1.7, -0.018, |, 0.0
17321.7, 138.6, | , 27.8, 0.0, 341.9, | ,  1000,   954,  3000,  2935, | , -3.4,   2.1, 0.022, |, 0.0
17322.7, 139.0, | , 27.8, 0.0, 335.8, | ,  1000,   951,  3000,  2929, | , -3.4,   3.4, 0.035, |, 0.0
17323.7, 139.7, | , 27.8, 0.0, 333.6, | ,  1000,   951,  3000,  2924, | , -3.4,   3.0, 0.030, |, 0.0
17324.7, 140.2, | , 27.8, 0.0, 330.8, | ,  1000,   953,  3000,  2933, | , -3.4,  -3.0, -0.031, |, 0.0
17325.8, 138.9, | , 27.8, 0.0, 334.7, | ,  1000,   955,  3000,  2929, | , -3.4,  17.5, 0.179, |, 0.0
17326.8, 138.5, | , 27.8, 0.0, 341.8, | ,  1000,   959,  3000,  2932, | , -3.4,   8.1, 0.083, |, 0.0
17327.8, 138.1, | , 27.8, 0.0, 341.6, | ,  1000,   953,  3000,  2933, | , -3.4,   5.1, 0.052, |, 0.0
17328.8, 139.0, | , 27.8, 0.0, 335.2, | ,  1000,   954,  3000,  2939, | , -3.4,  -2.2, -0.022, |, 0.0
17329.8, 139.5, | , 27.8, 0.0, 334.5, | ,  1000,   950,  3000,  2929, | , -3.4,  -2.2, -0.022, |, 0.0
17330.8, 139.1, | , 27.8, 0.0, 334.5, | ,  1000,   950,  3000,  2922, | , -3.4,  13.3, 0.135, |, 0.0
17331.8, 139.1, | , 27.8, 0.0, 335.0, | ,  1000,   957,  3000,  2936, | , -3.4,  -0.9, -0.009, |, 0.0
17332.8, 138.0, | , 27.8, 0.0, 341.6, | ,  1000,   955,  3000,  2933, | , -3.4,   9.0, 0.092, |, 0.0
17333.9, 138.7, | , 27.8, 0.0, 341.4, | ,  1000,   954,  3000,  2941, | , -3.4,   2.1, 0.022, |, 0.0
17334.9, 138.9, | , 27.8, 0.0, 335.9, | ,  1000,   955,  3000,  2926, | , -3.4,   6.8, 0.070, |, 0.0
17335.9, 139.1, | , 27.8, 0.0, 334.3, | ,  1000,   954,  3000,  2926, | , -3.4,   9.0, 0.092, |, 0.0
17336.9, 139.4, | , 27.8, 0.0, 334.8, | ,  1000,   949,  3000,  2925, | , -3.4,   0.4, 0.004, |, 0.0
17337.9, 138.9, | , 27.8, 0.0, 336.0, | ,  1000,   955,  3000,  2930, | , -3.4,   0.4, 0.004, |, 0.0
17338.9, 138.2, | , 27.8, 0.0, 339.7, | ,  1000,   954,  3000,  2926, | , -3.4,   1.7, 0.017, |, 0.0
17339.9, 138.1, | , 27.8, 0.0, 341.1, | ,  1000,   955,  3000,  2934, | , -3.4,   2.5, 0.026, |, 0.0
17340.9, 139.3, | , 27.8, 0.0, 335.5, | ,  1000,   948,  3000,  2926, | , -3.4,  16.7, 0.170, |, 0.0
17341.9, 139.2, | , 27.8, 0.0, 333.5, | ,  1000,   960,  3000,  2923, | , -3.4,  13.3, 0.136, |, 0.0
17343.0, 139.3, | , 27.8, 0.0, 336.1, | ,  1000,   957,  3000,  2933, | , -3.4,  -0.9, -0.009, |, 0.0
17344.0, 138.8, | , 27.8, 0.0, 340.2, | ,  1000,   961,  3000,  2947, | , -3.4,   3.0, 0.031, |, 0.0
17345.0, 138.2, | , 27.8, 0.0, 341.1, | ,  1000,   956,  3000,  2927, | , -3.4,   2.5, 0.026, |, 0.0
17346.0, 138.1, | , 27.8, 0.0, 341.3, | ,  1000,   955,  3000,  2930, | , -3.4,   1.7, 0.017, |, 0.0
17347.0, 140.1, | , 27.8, 0.0, 329.9, | ,  1000,   951,  3000,  2932, | , -3.4,  15.4, 0.158, |, 0.0
17348.0, 139.1, | , 27.8, 0.0, 333.9, | ,  1000,   952,  3000,  2916, | , -3.4,   1.3, 0.013, |, 0.0
17349.0, 139.0, | , 27.8, 0.0, 334.5, | ,  1000,   954,  3000,  2929, | , -3.4,  30.0, 0.307, |, 0.0
17350.0, 138.5, | , 27.8, 0.0, 341.2, | ,  1000,   961,  3000,  2928, | , -3.4,   1.3, 0.013, |, 0.0
17351.1, 138.1, | , 27.8, 0.0, 340.8, | ,  1000,   952,  3000,  2920, | , -3.4,   0.4, 0.004, |, 0.0
17352.1, 139.1, | , 27.8, 0.0, 333.6, | ,  1000,   954,  3000,  2941, | , -3.4,   2.5, 0.026, |, 0.0
17353.1, 139.6, | , 27.8, 0.0, 333.4, | ,  1000,   950,  3000,  2929, | , -3.4,   1.3, 0.013, |, 0.0
17354.1, 139.6, | , 27.8, 0.0, 333.3, | ,  1000,   953,  3000,  2923, | , -3.4,  -3.5, -0.035, |, 0.0
17355.1, 139.2, | , 27.8, 0.0, 333.1, | ,  1000,   957,  3000,  2933, | , -3.4,  -1.3, -0.013, |, 0.0
17356.1, 138.5, | , 27.8, 0.0, 341.1, | ,  1000,   957,  3000,  2936, | , -3.4,  26.5, 0.272, |, 0.0
17357.1, 138.2, | , 27.8, 0.0, 340.6, | ,  1000,   955,  3000,  2929, | , -3.4,  26.5, 0.272, |, 0.0
17358.1, 139.0, | , 27.8, 0.0, 334.5, | ,  1000,   952,  3000,  2929, | , -3.4,   4.7, 0.048, |, 0.0
17359.1, 139.3, | , 27.8, 0.0, 332.1, | ,  1000,   950,  3000,  2933, | , -3.4,  -0.9, -0.009, |, 0.0
17360.2, 139.6, | , 27.8, 0.0, 333.1, | ,  1000,   955,  3000,  2923, | , -3.4,   0.4, 0.004, |, 0.0
17361.2, 139.0, | , 27.8, 0.0, 335.1, | ,  1000,   955,  3000,  2926, | , -3.4,   2.1, 0.022, |, 0.0
17362.2, 138.1, | , 27.8, 0.0, 340.6, | ,  1000,   958,  3000,  2933, | , -3.4,  12.8, 0.132, |, 0.0
17363.2, 138.1, | , 27.8, 0.0, 340.6, | ,  1000,   955,  3000,  2950, | , -3.4,   1.3, 0.013, |, 0.0
17364.2, 139.0, | , 27.8, 0.0, 334.6, | ,  1000,   952,  3000,  2926, | , -3.4,   1.3, 0.013, |, 0.0
17365.2, 139.2, | , 27.8, 0.0, 332.4, | ,  1000,   954,  3000,  2927, | , -3.4,   3.0, 0.030, |, 0.0
17366.2, 139.5, | , 27.7, 0.0, 333.4, | ,  1000,   955,  3000,  2925, | , -3.4,  -3.5, -0.035, |, 0.0
17367.2, 139.1, | , 27.8, 0.0, 333.0, | ,  1000,   955,  3000,  2937, | , -3.4,   0.4, 0.004, |, 0.0
17368.3, 138.1, | , 27.8, 0.0, 340.4, | ,  1000,   962,  3000,  2940, | , -3.4,  29.1, 0.299, |, 0.0
17369.3, 138.6, | , 27.8, 0.0, 340.6, | ,  1000,   954,  3000,  2950, | , -3.4,   8.1, 0.083, |, 0.0
17370.3, 139.4, | , 27.8, 0.0, 334.3, | ,  1000,   953,  3000,  2935, | , -3.4,   6.8, 0.070, |, 0.0
17371.3, 139.1, | , 27.8, 0.0, 332.7, | ,  1000,   951,  3000,  2936, | , -3.4,   0.4, 0.004, |, 0.0
17372.3, 138.9, | , 27.8, 0.0, 334.0, | ,  1000,   952,  3000,  2929, | , -3.4,  18.0, 0.184, |, 0.0
17373.3, 139.7, | , 27.8, 0.0, 333.5, | ,  1000,   958,  3000,  2922, | , -3.4,   1.3, 0.013, |, 0.0
17374.3, 138.2, | , 27.8, 0.0, 340.0, | ,  1000,   956,  3000,  2941, | , -3.4,   6.8, 0.070, |, 0.0
17375.3, 138.2, | , 27.7, 0.0, 339.1, | ,  1000,   955,  3000,  2920, | , -3.4,   0.4, 0.004, |, 0.0
17376.3, 139.5, | , 27.8, 0.0, 334.1, | ,  1000,   951,  3000,  2929, | , -3.4,  -0.5, -0.005, |, 0.0
17377.4, 139.2, | , 27.7, 0.0, 332.1, | ,  1000,   950,  3000,  2942, | , -3.4,   1.3, 0.013, |, 0.0
17378.4, 138.8, | , 27.7, 0.0, 334.5, | ,  1000,   951,  3000,  2919, | , -3.4,  -3.5, -0.035, |, 0.0
17379.4, 138.6, | , 27.7, 0.0, 338.8, | ,  1000,   953,  3000,  2922, | , -3.4,  -1.7, -0.018, |, 0.0
17380.4, 138.2, | , 27.7, 0.0, 338.5, | ,  1000,   955,  3000,  2926, | , -3.4,   3.8, 0.039, |, 0.0
17381.4, 138.1, | , 27.8, 0.0, 340.3, | ,  1000,   950,  3000,  2933, | , -3.4,  13.3, 0.136, |, 0.0
17382.4, 139.0, | , 27.7, 0.0, 333.2, | ,  1000,   952,  3000,  2933, | , -3.4,  -0.0, -0.000, |, 0.0
17383.4, 139.7, | , 27.7, 0.0, 332.4, | ,  1000,   954,  3000,  2934, | , -3.4,   0.8, 0.009, |, 0.0
17384.5, 138.9, | , 27.7, 0.0, 334.1, | ,  1000,   958,  3000,  2933, | , -3.4,  15.0, 0.153, |, 0.0
17385.5, 138.3, | , 27.8, 0.0, 338.2, | ,  1000,   954,  3000,  2932, | , -3.4,  -0.0, -0.000, |, 0.0
17386.5, 138.5, | , 27.7, 0.0, 339.5, | ,  1000,   955,  3000,  2938, | , -3.4,  23.5, 0.241, |, 0.0
17387.5, 138.1, | , 27.7, 0.0, 339.4, | ,  1000,   956,  3000,  2942, | , -3.4,  16.3, 0.167, |, 0.0
17388.5, 139.3, | , 27.7, 0.0, 333.5, | ,  1000,   952,  3000,  2918, | , -3.4,  22.7, 0.231, |, 0.0
17389.5, 139.6, | , 27.7, 0.0, 331.9, | ,  1000,   958,  3000,  2923, | , -3.4,  21.4, 0.219, |, 0.0
17390.5, 139.3, | , 27.7, 0.0, 330.6, | ,  1000,   958,  3000,  2934, | , -3.4,  -2.2, -0.022, |, 0.0
17391.5, 138.1, | , 27.7, 0.0, 339.3, | ,  1000,   958,  3000,  2935, | , -3.4,   5.1, 0.052, |, 0.0
17392.5, 138.0, | , 27.7, 0.0, 339.2, | ,  1000,   955,  3000,  2929, | , -3.4,   0.8, 0.009, |, 0.0
17393.6, 139.0, | , 27.7, 0.0, 333.1, | ,  1000,   949,  3000,  2920, | , -3.4,  -0.5, -0.005, |, 0.0
17394.6, 139.2, | , 27.7, 0.0, 331.9, | ,  1000,   952,  3000,  2944, | , -3.4,   1.3, 0.013, |, 0.0
17395.6, 139.2, | , 27.7, 0.0, 331.1, | ,  1000,   955,  3000,  2927, | , -3.4,   2.1, 0.022, |, 0.0
17396.6, 139.5, | , 27.7, 0.0, 333.3, | ,  1000,   956,  3000,  2941, | , -3.4,   0.8, 0.009, |, 0.0
17397.6, 138.1, | , 27.7, 0.0, 338.8, | ,  1000,   956,  3000,  2926, | , -3.4,  -1.3, -0.013, |, 0.0
17398.6, 138.5, | , 27.7, 0.0, 339.3, | ,  1000,   954,  3000,  2916, | , -3.4,   3.4, 0.035, |, 0.0
17399.6, 139.4, | , 27.7, 0.0, 332.8, | ,  1000,   951,  3000,  2932, | , -3.4,  -8.6, -0.088, |, 0.0
17400.6, 139.3, | , 27.7, 0.0, 330.3, | ,  1000,   956,  3000,  2937, | , -3.4,  -8.2, -0.084, |, 0.0
17401.7, 139.3, | , 27.7, 0.0, 331.3, | ,  1000,   955,  3000,  2926, | , -3.4, -10.7, -0.110, |, 0.0
17402.7, 139.9, | , 27.7, 0.0, 331.6, | ,  1000,   957,  3000,  2924, | , -3.4,  -8.2, -0.083, |, 0.0
17403.7, 138.1, | , 27.7, 0.0, 338.7, | ,  1000,   958,  3000,  2926, | , -3.4,   0.4, 0.004, |, 0.0
17404.7, 138.0, | , 27.7, 0.0, 338.6, | ,  1000,   959,  3000,  2916, | , -3.4,  -0.5, -0.005, |, 0.0
17405.7, 139.5, | , 27.7, 0.0, 332.4, | ,  1000,   952,  3000,  2918, | , -3.4,  26.5, 0.271, |, 0.0
17406.7, 139.2, | , 27.7, 0.0, 330.8, | ,  1000,   953,  3000,  2933, | , -3.4,   9.8, 0.101, |, 0.0
17407.8, 139.6, | , 27.7, 0.0, 331.1, | ,  1000,   950,  3000,  2928, | , -3.4,  -7.3, -0.075, |, 0.0
17408.8, 139.6, | , 27.7, 0.0, 331.7, | ,  1000,   956,  3000,  2925, | , -3.4,  -6.9, -0.070, |, 0.0
17409.8, 138.1, | , 27.7, 0.0, 338.5, | ,  1000,   958,  3000,  2936, | , -3.4,  -5.2, -0.053, |, 0.0
17410.8, 138.3, | , 27.7, 0.0, 337.6, | ,  1000,   951,  3000,  2937, | , -3.4,  18.8, 0.193, |, 0.0
17411.8, 139.3, | , 27.7, 0.0, 332.7, | ,  1000,   954,  3000,  2921, | , -3.4,  -0.0, -0.000, |, 0.0
17412.8, 139.6, | , 27.7, 0.0, 331.0, | ,  1000,   954,  3000,  2923, | , -3.4,  -0.0, -0.000, |, 0.0
17413.8, 139.1, | , 27.7, 0.0, 331.8, | ,  1000,   956,  3000,  2933, | , -3.4,  15.4, 0.158, |, 0.0
17414.8, 139.4, | , 27.7, 0.0, 332.4, | ,  1000,   955,  3000,  2933, | , -3.4,  -3.5, -0.035, |, 0.0
17415.9, 138.2, | , 27.7, 0.0, 337.4, | ,  1000,   951,  3000,  2937, | , -3.4,  -0.9, -0.009, |, 0.0
17416.9, 138.1, | , 27.7, 0.0, 338.2, | ,  1000,   955,  3000,  2936, | , -3.4,  -0.0, -0.000, |, 0.0
17417.9, 139.4, | , 27.7, 0.0, 332.3, | ,  1000,   948,  3000,  2927, | , -3.4,   7.7, 0.079, |, 0.0
17418.9, 139.6, | , 27.7, 0.0, 330.7, | ,  1000,   954,  3000,  2943, | , -3.4,  15.8, 0.163, |, 0.0
17419.9, 138.9, | , 27.7, 0.0, 330.9, | ,  1000,   959,  3000,  2937, | , -3.4,  12.0, 0.123, |, 0.0
17420.9, 138.4, | , 27.7, 0.0, 337.4, | ,  1000,   960,  3000,  2941, | , -3.4,   2.5, 0.026, |, 0.0
17421.9, 138.6, | , 27.7, 0.0, 337.8, | ,  1000,   953,  3000,  2948, | , -3.4,   1.3, 0.013, |, 0.0
17422.9, 138.1, | , 27.7, 0.0, 338.2, | ,  1000,   960,  3000,  2944, | , -3.4,   2.1, 0.022, |, 0.0
17423.9, 139.4, | , 27.7, 0.0, 328.0, | ,  1000,   954,  3000,  2928, | , -3.4,  20.5, 0.210, |, 0.0
17425.0, 139.5, | , 27.7, 0.0, 331.0, | ,  1000,   951,  3000,  2910, | , -3.4,   6.8, 0.069, |, 0.0
17426.0, 138.9, | , 27.7, 0.0, 332.1, | ,  1000,   958,  3000,  2925, | , -3.4,  -1.3, -0.013, |, 0.0
17427.0, 138.0, | , 27.7, 0.0, 337.6, | ,  1000,   962,  3000,  2927, | , -3.4,   4.7, 0.048, |, 0.0
17428.0, 138.6, | , 27.7, 0.0, 338.1, | ,  1000,   954,  3000,  2936, | , -3.4,   1.3, 0.013, |, 0.0
17429.0, 138.5, | , 27.7, 0.0, 338.2, | ,  1000,   954,  3000,  2937, | , -3.4,  16.3, 0.167, |, 0.0
17430.0, 139.2, | , 27.7, 0.0, 330.2, | ,  1000,   956,  3000,  2936, | , -3.4,  28.7, 0.294, |, 0.0
17431.0, 139.1, | , 27.7, 0.0, 331.1, | ,  1000,   953,  3000,  2932, | , -3.4, -11.2, -0.114, |, 0.0
17432.0, 139.6, | , 27.7, 0.0, 330.5, | ,  1000,   954,  3000,  2930, | , -3.4,  18.8, 0.193, |, 0.0
17433.0, 138.1, | , 27.7, 0.0, 337.7, | ,  1000,   953,  3000,  2926, | , -3.4,  -3.9, -0.040, |, 0.0
17434.1, 138.1, | , 27.7, 0.0, 337.4, | ,  1000,   955,  3000,  2923, | , -3.4,  -7.7, -0.079, |, 0.0
17435.1, 138.9, | , 27.7, 0.0, 331.7, | ,  1000,   955,  3000,  2929, | , -3.4,   1.7, 0.017, |, 0.0
17436.1, 139.3, | , 27.7, 0.0, 329.9, | ,  1000,   955,  3000,  2932, | , -3.4,  -9.0, -0.092, |, 0.0
17437.1, 139.2, | , 27.7, 0.0, 331.0, | ,  1000,   952,  3000,  2931, | , -3.4,   9.4, 0.096, |, 0.0
17438.1, 139.4, | , 27.7, 0.0, 332.1, | ,  1000,   959,  3000,  2935, | , -3.4,  -5.6, -0.057, |, 0.0
17439.1, 138.1, | , 27.7, 0.0, 337.3, | ,  1000,   956,  3000,  2922, | , -3.4,  19.7, 0.201, |, 0.0
17440.1, 138.1, | , 27.7, 0.0, 337.4, | ,  1000,   956,  3000,  2939, | , -3.4,  -7.3, -0.075, |, 0.0
17441.1, 139.0, | , 27.7, 0.0, 331.0, | ,  1000,   950,  3000,  2926, | , -3.4,  -6.0, -0.061, |, 0.0
17442.2, 139.5, | , 27.7, 0.0, 330.3, | ,  1000,   953,  3000,  2934, | , -3.4,  -7.7, -0.079, |, 0.0
17443.2, 139.2, | , 27.7, 0.0, 329.6, | ,  1000,   957,  3000,  2930, | , -3.4,   4.7, 0.048, |, 0.0
17444.2, 139.6, | , 27.7, 0.0, 329.9, | ,  1000,   954,  3000,  2946, | , -3.4,  -6.5, -0.066, |, 0.0
17445.2, 138.1, | , 27.7, 0.0, 337.0, | ,  1000,   957,  3000,  2934, | , -3.4,  -4.3, -0.044, |, 0.0
17446.2, 138.3, | , 27.7, 0.0, 336.4, | ,  1000,   957,  3000,  2926, | , -3.4,  -3.0, -0.031, |, 0.0
17447.2, 139.3, | , 27.7, 0.0, 331.4, | ,  1000,   951,  3000,  2932, | , -3.4,  -9.0, -0.092, |, 0.0
17448.2, 139.6, | , 27.7, 0.0, 330.3, | ,  1000,   953,  3000,  2926, | , -3.4,  -6.0, -0.062, |, 0.0
17449.3, 139.0, | , 27.7, 0.0, 331.1, | ,  1000,   954,  3000,  2933, | , -3.4,  -8.6, -0.088, |, 0.0
17450.3, 139.0, | , 27.7, 0.0, 329.7, | ,  1000,   955,  3000,  2931, | , -3.4,  11.1, 0.114, |, 0.0
17451.3, 138.6, | , 27.7, 0.0, 336.9, | ,  1000,   953,  3000,  2924, | , -3.4,  18.0, 0.184, |, 0.0
17452.3, 138.0, | , 27.7, 0.0, 337.3, | ,  1000,   956,  3000,  2935, | , -3.4,   6.0, 0.061, |, 0.0
17453.3, 139.3, | , 27.7, 0.0, 331.4, | ,  1000,   952,  3000,  2924, | , -3.4,  -8.2, -0.083, |, 0.0
17454.3, 139.6, | , 27.7, 0.0, 330.0, | ,  1000,   950,  3000,  2934, | , -3.4,  25.7, 0.263, |, 0.0
17455.3, 139.1, | , 27.7, 0.0, 330.1, | ,  1000,   959,  3000,  2922, | , -3.4,  14.5, 0.149, |, 0.0
17456.4, 139.4, | , 27.7, 0.0, 330.8, | ,  1000,   956,  3000,  2935, | , -3.4,  -0.5, -0.005, |, 0.0
17457.4, 138.5, | , 27.7, 0.0, 336.7, | ,  1000,   954,  3000,  2928, | , -3.4,   2.5, 0.026, |, 0.0
17458.4, 138.1, | , 27.7, 0.0, 336.6, | ,  1000,   955,  3000,  2926, | , -3.4,   0.8, 0.009, |, 0.0
17459.4, 139.0, | , 27.7, 0.0, 330.7, | ,  1000,   950,  3000,  2930, | , -3.4,  18.0, 0.184, |, 0.0
17460.4, 139.6, | , 27.7, 0.0, 329.1, | ,  1000,   955,  3000,  2933, | , -3.4,  -6.9, -0.070, |, 0.0
17461.4, 139.0, | , 27.7, 0.0, 328.7, | ,  1000,   956,  3000,  2944, | , -3.4, -10.7, -0.110, |, 0.0
17462.4, 138.2, | , 27.7, 0.0, 336.4, | ,  1000,   961,  3000,  2934, | , -3.4,   3.0, 0.031, |, 0.0
17463.4, 138.6, | , 27.7, 0.0, 336.3, | ,  1000,   956,  3000,  2936, | , -3.4,  -9.9, -0.101, |, 0.0
17464.4, 138.5, | , 27.7, 0.0, 336.8, | ,  1000,   955,  3000,  2918, | , -3.4,  -3.0, -0.031, |, 0.0
17465.5, 139.1, | , 27.7, 0.0, 326.7, | ,  1000,   955,  3000,  2912, | , -3.4,   2.5, 0.026, |, 0.0
17466.5, 139.7, | , 27.7, 0.0, 328.4, | ,  1000,   952,  3000,  2935, | , -3.4,  -8.6, -0.088, |, 0.0
17467.5, 139.3, | , 27.7, 0.0, 331.1, | ,  1000,   957,  3000,  2930, | , -3.4,  -8.6, -0.088, |, 0.0
17468.5, 138.1, | , 27.7, 0.0, 335.9, | ,  1000,   957,  3000,  2939, | , -3.4,  16.7, 0.171, |, 0.0
17469.5, 138.5, | , 27.7, 0.0, 336.5, | ,  1000,   957,  3000,  2929, | , -3.4,  21.0, 0.215, |, 0.0
17470.5, 138.1, | , 27.7, 0.0, 336.1, | ,  1000,   954,  3000,  2917, | , -3.4,  24.0, 0.244, |, 0.0
17471.5, 139.2, | , 27.7, 0.0, 327.8, | ,  1000,   951,  3000,  2933, | , -3.4,  18.4, 0.188, |, 0.0
17472.6, 139.5, | , 27.7, 0.0, 328.7, | ,  1000,   956,  3000,  2933, | , -3.4,  -9.0, -0.092, |, 0.0
