Repository: jdhuang-csm/Ru-BCA

## Methods
* (BaO)<sub>x</sub>-(CaO)<sub>y</sub>-(Al<sub>2</sub>O<sub>3</sub>)<sub>1-x-y</sub> (BCA) catalyst supports were synthesized via sol-gel and solid-state methods. 
* Ru/BCA catalysts were prepared via incipient wetness impregnation to achieve 1 wt. % Ru loading.
* Ammonia synthesis rates were measured for Ru/BCA catalysts in a packed-bed reactor at 480-600<sup>o</sup>C, 10 bar, and space velocities up to 1.3 x 10<sup>6</sup> ml g<sub>cat</sub><sup>-1</sup> h<sup>-1</sup>.
* A machine learning (ML) model was employed to improve understanding of the behavior of Ru/BCA catalysts.
* A microkinetic model was developed to describe the best-performing catalyst.

File: data/init_files_Cadigan/BCA723.txt (part 44 of 46)
********** Start test **********
Elapsed time, Pressure, | , LJtemp(C), Inner-Temp, Outer-Temp, | , N2-set, N2-flow, H2-set, H2-flow, | , pH, NH3_ppm, NH3_Prod_rate, |, In222Temp
17057.4, 139.4, | , 26.4, 0.0, 361.1, | ,  1000,   953,  3000,  2909, | , -3.4,   7.3, 0.069, |, 0.0
17058.4, 139.3, | , 26.4, 0.0, 361.2, | ,  1000,   951,  3000,  2942, | , -3.4,   6.0, 0.057, |, 0.0
17059.4, 138.1, | , 26.4, 0.0, 365.9, | ,  1000,   958,  3000,  2936, | , -3.4,  12.4, 0.119, |, 0.0
17060.4, 138.7, | , 26.4, 0.0, 364.7, | ,  1000,   950,  3000,  2930, | , -3.4,   9.0, 0.086, |, 0.0
17061.4, 138.5, | , 26.4, 0.0, 365.9, | ,  1000,   958,  3000,  2923, | , -3.4,   7.3, 0.069, |, 0.0
17062.4, 139.6, | , 26.4, 0.0, 356.8, | ,  1000,   951,  3000,  2931, | , -3.4,  35.5, 0.340, |, 0.0
17063.4, 139.3, | , 26.4, 0.0, 358.2, | ,  1000,   952,  3000,  2948, | , -3.4,   4.7, 0.045, |, 0.0
17064.4, 139.2, | , 26.4, 0.0, 359.4, | ,  1000,   955,  3000,  2939, | , -3.4,   8.1, 0.078, |, 0.0
17065.5, 138.4, | , 26.4, 0.0, 364.4, | ,  1000,   961,  3000,  2925, | , -3.4, -18.9, -0.181, |, 0.0
17066.5, 138.2, | , 26.4, 0.0, 365.6, | ,  1000,   955,  3000,  2946, | , -3.4, -15.0, -0.144, |, 0.0
17067.5, 140.1, | , 26.4, 0.0, 355.0, | ,  1000,   953,  3000,  2950, | , -3.4, -14.6, -0.140, |, 0.0
17068.5, 139.6, | , 26.4, 0.0, 358.8, | ,  1000,   949,  3000,  2922, | , -3.4, -16.3, -0.156, |, 0.0
17069.5, 139.3, | , 26.4, 0.0, 358.0, | ,  1000,   956,  3000,  2935, | , -3.4, -12.0, -0.115, |, 0.0
17070.5, 139.5, | , 26.4, 0.0, 359.8, | ,  1000,   958,  3000,  2924, | , -3.4, -16.3, -0.156, |, 0.0
17071.5, 138.6, | , 26.4, 0.0, 364.8, | ,  1000,   955,  3000,  2921, | , -3.4,   6.8, 0.065, |, 0.0
17072.5, 138.3, | , 26.4, 0.0, 365.4, | ,  1000,   960,  3000,  2931, | , -3.4, -18.9, -0.181, |, 0.0
17073.5, 139.0, | , 26.4, 0.0, 359.6, | ,  1000,   950,  3000,  2918, | , -3.4, -11.2, -0.106, |, 0.0
17074.6, 139.6, | , 26.4, 0.0, 358.3, | ,  1000,   955,  3000,  2923, | , -3.4,   0.4, 0.004, |, 0.0
17075.6, 139.8, | , 26.4, 0.0, 357.9, | ,  1000,   957,  3000,  2936, | , -3.4, -18.0, -0.173, |, 0.0
17076.6, 139.2, | , 26.4, 0.0, 358.4, | ,  1000,   952,  3000,  2918, | , -3.4, -17.6, -0.168, |, 0.0
17077.6, 138.8, | , 26.4, 0.0, 365.2, | ,  1000,   954,  3000,  2928, | , -3.4,  -0.5, -0.004, |, 0.0
17078.6, 138.2, | , 26.4, 0.0, 365.1, | ,  1000,   956,  3000,  2918, | , -3.4, -13.7, -0.131, |, 0.0
17079.6, 139.1, | , 26.4, 0.0, 359.3, | ,  1000,   944,  3000,  2933, | , -3.4, -15.4, -0.148, |, 0.0
17080.6, 139.3, | , 26.4, 0.0, 357.7, | ,  1000,   953,  3000,  2933, | , -3.4, -15.4, -0.148, |, 0.0
17081.6, 139.4, | , 26.4, 0.0, 358.9, | ,  1000,   950,  3000,  2929, | , -3.4, -18.4, -0.176, |, 0.0
17082.6, 139.0, | , 26.4, 0.0, 357.6, | ,  1000,   953,  3000,  2916, | , -3.4, -19.7, -0.188, |, 0.0
17083.7, 138.3, | , 26.4, 0.0, 365.1, | ,  1000,   956,  3000,  2922, | , -3.4,  -2.2, -0.021, |, 0.0
17084.7, 138.7, | , 26.4, 0.0, 364.7, | ,  1000,   959,  3000,  2926, | , -3.4,   5.1, 0.049, |, 0.0
17085.7, 139.1, | , 26.4, 0.0, 358.5, | ,  1000,   953,  3000,  2937, | , -3.4,   3.0, 0.029, |, 0.0
17086.7, 139.3, | , 26.4, 0.0, 357.4, | ,  1000,   959,  3000,  2935, | , -3.4,  12.0, 0.115, |, 0.0
17087.7, 139.0, | , 26.4, 0.0, 358.9, | ,  1000,   956,  3000,  2938, | , -3.4,   6.8, 0.066, |, 0.0
17088.7, 138.3, | , 26.4, 0.0, 365.0, | ,  1000,   957,  3000,  2933, | , -3.4, -14.6, -0.140, |, 0.0
17089.7, 138.2, | , 26.4, 0.0, 365.0, | ,  1000,   950,  3000,  2917, | , -3.4, -17.6, -0.168, |, 0.0
17090.7, 138.6, | , 26.4, 0.0, 363.9, | ,  1000,   953,  3000,  2922, | , -3.4,  -8.6, -0.082, |, 0.0
17091.8, 138.9, | , 26.4, 0.0, 358.8, | ,  1000,   952,  3000,  2909, | , -3.4, -11.6, -0.110, |, 0.0
17092.8, 139.2, | , 26.4, 0.0, 356.9, | ,  1000,   950,  3000,  2935, | , -3.4,  -7.3, -0.070, |, 0.0
17093.8, 139.1, | , 26.4, 0.0, 357.7, | ,  1000,   950,  3000,  2937, | , -3.4,   4.7, 0.045, |, 0.0
17094.8, 138.7, | , 26.4, 0.0, 364.6, | ,  1000,   958,  3000,  2932, | , -3.4,  -4.3, -0.041, |, 0.0
17095.8, 138.3, | , 26.4, 0.0, 363.7, | ,  1000,   958,  3000,  2946, | , -3.4,  -6.5, -0.062, |, 0.0
17096.8, 138.3, | , 26.4, 0.0, 364.4, | ,  1000,   952,  3000,  2931, | , -3.4,  -6.9, -0.066, |, 0.0
17097.8, 139.4, | , 26.4, 0.0, 359.4, | ,  1000,   959,  3000,  2918, | , -3.4,  -7.3, -0.070, |, 0.0
17098.8, 139.2, | , 26.4, 0.0, 357.0, | ,  1000,   953,  3000,  2929, | , -3.4,  13.3, 0.127, |, 0.0
17099.9, 139.2, | , 26.4, 0.0, 357.3, | ,  1000,   953,  3000,  2928, | , -3.4,  -4.7, -0.045, |, 0.0
17100.9, 138.6, | , 26.4, 0.0, 363.3, | ,  1000,   957,  3000,  2933, | , -3.4,  23.5, 0.226, |, 0.0
17101.9, 138.7, | , 26.4, 0.0, 364.5, | ,  1000,   950,  3000,  2933, | , -3.4,  15.4, 0.147, |, 0.0
17102.9, 139.0, | , 26.4, 0.0, 358.4, | ,  1000,   953,  3000,  2919, | , -3.4,  17.5, 0.167, |, 0.0
17103.9, 139.6, | , 26.4, 0.0, 357.6, | ,  1000,   950,  3000,  2937, | , -3.4,  -0.5, -0.004, |, 0.0
17104.9, 139.7, | , 26.4, 0.0, 357.2, | ,  1000,   955,  3000,  2933, | , -3.4,   0.4, 0.004, |, 0.0
17105.9, 139.3, | , 26.4, 0.0, 356.2, | ,  1000,   957,  3000,  2931, | , -3.4,  26.1, 0.250, |, 0.0
17106.9, 138.6, | , 26.4, 0.0, 364.3, | ,  1000,   955,  3000,  2941, | , -3.4,   4.3, 0.041, |, 0.0
17108.0, 138.6, | , 26.4, 0.0, 364.5, | ,  1000,   953,  3000,  2924, | , -3.4,  -4.3, -0.041, |, 0.0
17109.0, 138.9, | , 26.4, 0.0, 358.4, | ,  1000,   954,  3000,  2930, | , -3.4, -10.7, -0.103, |, 0.0
17110.0, 139.1, | , 26.4, 0.0, 356.8, | ,  1000,   955,  3000,  2926, | , -3.4,  -8.6, -0.082, |, 0.0
17111.0, 139.5, | , 26.4, 0.0, 358.2, | ,  1000,   953,  3000,  2919, | , -3.4,  -6.0, -0.057, |, 0.0
17112.0, 139.2, | , 26.4, 0.0, 358.0, | ,  1000,   957,  3000,  2920, | , -3.4, -10.3, -0.099, |, 0.0
17113.0, 138.4, | , 26.4, 0.0, 363.3, | ,  1000,   957,  3000,  2938, | , -3.4,  -6.0, -0.058, |, 0.0
17114.0, 138.9, | , 26.4, 0.0, 363.5, | ,  1000,   950,  3000,  2939, | , -3.4,  -6.0, -0.058, |, 0.0
17115.0, 139.2, | , 26.4, 0.0, 357.3, | ,  1000,   951,  3000,  2926, | , -3.4,  11.5, 0.110, |, 0.0
17116.0, 139.2, | , 26.4, 0.0, 355.8, | ,  1000,   952,  3000,  2927, | , -3.4,  15.0, 0.143, |, 0.0
17117.1, 139.3, | , 26.4, 0.0, 358.5, | ,  1000,   953,  3000,  2918, | , -3.4,  29.1, 0.278, |, 0.0
17118.1, 138.7, | , 26.4, 0.0, 363.9, | ,  1000,   952,  3000,  2933, | , -3.4,   0.4, 0.004, |, 0.0
17119.1, 138.3, | , 26.4, 0.0, 363.3, | ,  1000,   953,  3000,  2933, | , -3.4,  17.5, 0.168, |, 0.0
17120.1, 139.9, | , 26.4, 0.0, 353.5, | ,  1000,   950,  3000,  2911, | , -3.4,  -2.2, -0.021, |, 0.0
17121.1, 140.5, | , 26.4, 0.0, 346.8, | ,  1000,   947,  3000,  2908, | , -3.4,  -0.9, -0.008, |, 0.0
17122.1, 139.6, | , 26.4, 0.0, 353.4, | ,  1000,   952,  3000,  2936, | , -3.4,  21.8, 0.209, |, 0.0
17123.1, 139.7, | , 26.4, 0.0, 353.2, | ,  1000,   957,  3000,  2943, | , -3.4,   1.7, 0.016, |, 0.0
17124.2, 140.1, | , 26.4, 0.0, 353.2, | ,  1000,   955,  3000,  2932, | , -3.4,  -5.2, -0.050, |, 0.0
17125.2, 139.6, | , 26.4, 0.0, 359.4, | ,  1000,   957,  3000,  2927, | , -3.4,  -0.5, -0.004, |, 0.0
17126.2, 138.8, | , 26.4, 0.0, 359.3, | ,  1000,   951,  3000,  2937, | , -3.4,  28.3, 0.271, |, 0.0
17127.2, 139.8, | , 26.4, 0.0, 355.0, | ,  1000,   956,  3000,  2921, | , -3.4,  14.1, 0.135, |, 0.0
17128.2, 139.6, | , 26.4, 0.0, 353.0, | ,  1000,   955,  3000,  2922, | , -3.4,   6.4, 0.061, |, 0.0
17129.2, 139.7, | , 26.4, 0.0, 352.9, | ,  1000,   952,  3000,  2927, | , -3.4,  27.0, 0.258, |, 0.0
17130.2, 140.0, | , 26.4, 0.0, 352.9, | ,  1000,   950,  3000,  2936, | , -3.4,  24.4, 0.234, |, 0.0
17131.2, 139.1, | , 26.4, 0.0, 359.0, | ,  1000,   955,  3000,  2931, | , -3.4,   2.1, 0.020, |, 0.0
17132.2, 138.5, | , 26.4, 0.0, 360.0, | ,  1000,   957,  3000,  2937, | , -3.4,  26.1, 0.251, |, 0.0
17133.3, 139.9, | , 26.4, 0.0, 354.9, | ,  1000,   956,  3000,  2918, | , -3.4,  27.4, 0.262, |, 0.0
17134.3, 140.1, | , 26.4, 0.0, 353.3, | ,  1000,   951,  3000,  2940, | , -3.4,  -0.9, -0.008, |, 0.0
17135.3, 139.1, | , 26.4, 0.0, 352.8, | ,  1000,   954,  3000,  2911, | , -3.4,  -3.5, -0.033, |, 0.0
17136.3, 135.5, | , 26.4, 0.0, 353.1, | ,  1000,   931,  3000,  2761, | , -3.4,  -4.7, -0.043, |, 0.0
17137.3, 130.3, | , 26.4, 0.0, 360.3, | ,  1000,   920,  3000,  2689, | , -3.4,  -9.4, -0.084, |, 0.0
17138.3, 125.8, | , 26.4, 0.0, 359.8, | ,  1000,   913,  3000,  2650, | , -3.4,  -2.2, -0.019, |, 0.0
17139.3, 122.6, | , 26.4, 0.0, 353.7, | ,  1000,   910,  3000,  2637, | , -3.4,  -1.3, -0.011, |, 0.0
17140.3, 119.0, | , 26.4, 0.0, 352.2, | ,  1000,   908,  3000,  2651, | , -3.4,  20.1, 0.176, |, 0.0
17141.4, 118.1, | , 26.4, 0.0, 351.4, | ,  1000,   918,  3000,  2710, | , -3.4,  15.0, 0.134, |, 0.0
17142.4, 117.0, | , 26.4, 0.0, 358.2, | ,  1000,   930,  3000,  2780, | , -3.4,  15.4, 0.141, |, 0.0
17143.4, 117.2, | , 26.4, 0.0, 359.1, | ,  1000,   942,  3000,  2999, | , -3.4,  22.7, 0.220, |, 0.0
17144.4, 117.0, | , 26.4, 0.0, 358.2, | ,  1000,   942,  3000,  3254, | , -3.4,  23.1, 0.239, |, 0.0
17145.4, 117.8, | , 26.4, 0.0, 353.2, | ,  1000,   944,  3000,  3316, | , -3.4,   6.4, 0.067, |, 0.0
17146.4, 118.5, | , 26.4, 0.0, 351.0, | ,  1000,   970,  3000,  3162, | , -3.4,  -4.3, -0.044, |, 0.0
17147.4, 118.2, | , 26.4, 0.0, 352.0, | ,  1000,  1000,  3000,  3071, | , -3.4,  -3.0, -0.030, |, 0.0
17148.4, 117.2, | , 26.4, 0.0, 358.5, | ,  1000,  1005,  3000,  3023, | , -3.4,  -1.3, -0.013, |, 0.0
17149.5, 117.4, | , 26.4, 0.0, 358.8, | ,  1000,  1003,  3000,  3005, | , -3.4,  -1.3, -0.013, |, 0.0
17150.5, 117.7, | , 26.4, 0.0, 358.7, | ,  1000,   993,  3000,  2975, | , -3.4,   0.4, 0.004, |, 0.0
17151.5, 118.2, | , 26.4, 0.0, 351.9, | ,  1000,   973,  3000,  2959, | , -3.4,  -0.9, -0.009, |, 0.0
17152.5, 118.4, | , 26.4, 0.0, 351.1, | ,  1000,   963,  3000,  2941, | , -3.4,  -4.3, -0.041, |, 0.0
17153.5, 118.7, | , 26.4, 0.0, 351.5, | ,  1000,   966,  3000,  2959, | , -3.4,   8.5, 0.083, |, 0.0
17154.5, 117.4, | , 26.4, 0.0, 358.1, | ,  1000,   963,  3000,  2937, | , -3.4,  23.1, 0.222, |, 0.0
17155.5, 115.4, | , 26.4, 0.0, 357.9, | ,  1000,   952,  3000,  2858, | , -3.4,  -2.2, -0.020, |, 0.0
17156.5, 113.1, | , 26.4, 0.0, 358.1, | ,  1000,   936,  3000,  2758, | , -3.4,  12.4, 0.113, |, 0.0
17157.5, 110.9, | , 26.4, 0.0, 350.2, | ,  1000,   924,  3000,  2720, | , -3.4,   0.4, 0.004, |, 0.0
17158.6, 107.6, | , 26.4, 0.0, 351.0, | ,  1000,   922,  3000,  2697, | , -3.4, -12.0, -0.107, |, 0.0
17159.6, 104.6, | , 26.4, 0.0, 350.8, | ,  1000,   916,  3000,  2689, | , -3.4,  -4.7, -0.042, |, 0.0
17160.6, 101.2, | , 26.4, 0.0, 358.5, | ,  1000,   920,  3000,  2699, | , -3.4,  -0.0, -0.000, |, 0.0
17161.6, 98.0, | , 26.4, 0.0, 357.2, | ,  1000,   918,  3000,  2700, | , -3.4,   4.7, 0.042, |, 0.0
17162.6, 98.0, | , 26.4, 0.0, 351.5, | ,  1000,   928,  3000,  2772, | , -3.4,  22.7, 0.207, |, 0.0
17163.6, 97.9, | , 26.4, 0.0, 350.6, | ,  1000,   936,  3000,  2809, | , -3.4,   9.8, 0.091, |, 0.0
17164.6, 98.2, | , 26.4, 0.0, 350.9, | ,  1000,   939,  3000,  2857, | , -3.4,   6.8, 0.064, |, 0.0
17165.6, 97.9, | , 26.4, 0.0, 350.4, | ,  1000,   946,  3000,  2888, | , -3.4,   4.3, 0.040, |, 0.0
17166.6, 97.6, | , 26.4, 0.0, 356.4, | ,  1000,   954,  3000,  2911, | , -3.4,  27.0, 0.257, |, 0.0
17167.7, 97.6, | , 26.4, 0.0, 357.9, | ,  1000,   955,  3000,  2910, | , -3.4,  10.7, 0.102, |, 0.0
17168.7, 97.8, | , 26.4, 0.0, 351.8, | ,  1000,   952,  3000,  2914, | , -3.4,  12.0, 0.114, |, 0.0
17169.7, 98.0, | , 26.4, 0.0, 350.5, | ,  1000,   949,  3000,  2915, | , -3.4,   0.4, 0.004, |, 0.0
17170.7, 98.4, | , 26.4, 0.0, 350.6, | ,  1000,   951,  3000,  3048, | , -3.4,  -0.5, -0.004, |, 0.0
17171.7, 98.3, | , 26.4, 0.0, 350.0, | ,  1000,   953,  3000,  3229, | , -3.4,  15.8, 0.163, |, 0.0
17172.7, 97.6, | , 26.4, 0.0, 357.3, | ,  1000,   954,  3000,  3333, | , -3.4,  13.3, 0.140, |, 0.0
17173.7, 97.5, | , 26.4, 0.0, 357.5, | ,  1000,   961,  3000,  3270, | , -3.4,  -1.7, -0.018, |, 0.0
17174.7, 98.1, | , 26.4, 0.0, 351.5, | ,  1000,   964,  3000,  3121, | , -3.4,  -0.0, -0.000, |, 0.0
17175.8, 98.1, | , 26.4, 0.0, 350.6, | ,  1000,   995,  3000,  3034, | , -3.4,  13.3, 0.132, |, 0.0
17176.8, 98.4, | , 26.4, 0.0, 349.6, | ,  1000,  1020,  3000,  3000, | , -3.4,  -4.3, -0.043, |, 0.0
17177.8, 97.5, | , 26.4, 0.0, 357.1, | ,  1000,  1026,  3000,  2989, | , -3.4,  -1.3, -0.013, |, 0.0
17178.8, 97.5, | , 26.4, 0.0, 357.6, | ,  1000,   986,  3000,  2952, | , -3.4,   1.3, 0.012, |, 0.0
17179.8, 97.8, | , 26.4, 0.0, 357.5, | ,  1000,   975,  3000,  2961, | , -3.4,   1.3, 0.012, |, 0.0
17180.8, 98.7, | , 26.4, 0.0, 347.7, | ,  1000,   968,  3000,  2936, | , -3.4,  -3.5, -0.033, |, 0.0
17181.8, 98.3, | , 26.4, 0.0, 349.0, | ,  1000,   960,  3000,  2939, | , -3.4,  -4.3, -0.041, |, 0.0
17182.8, 97.9, | , 26.4, 0.0, 352.0, | ,  1000,   961,  3000,  2925, | , -3.4,  -0.5, -0.004, |, 0.0
17183.8, 97.8, | , 26.4, 0.0, 357.2, | ,  1000,   959,  3000,  2941, | , -3.4,   1.7, 0.016, |, 0.0
17184.9, 97.5, | , 26.4, 0.0, 357.0, | ,  1000,   953,  3000,  2916, | , -3.4,  -0.5, -0.004, |, 0.0
17185.9, 97.5, | , 26.4, 0.0, 357.0, | ,  1000,   961,  3000,  2928, | , -3.4,  -0.9, -0.008, |, 0.0
17186.9, 98.5, | , 26.4, 0.0, 350.3, | ,  1000,   953,  3000,  2922, | , -3.4,  -1.3, -0.013, |, 0.0
17187.9, 98.3, | , 26.4, 0.0, 350.0, | ,  1000,   951,  3000,  2937, | , -3.4,  -1.7, -0.017, |, 0.0
17188.9, 98.1, | , 26.4, 0.0, 350.6, | ,  1000,   950,  3000,  2933, | , -3.4,  -0.9, -0.008, |, 0.0
17189.9, 97.5, | , 26.4, 0.0, 356.8, | ,  1000,   959,  3000,  2915, | , -3.4,  -0.0, -0.000, |, 0.0
17190.9, 97.5, | , 26.4, 0.0, 357.0, | ,  1000,   961,  3000,  2924, | , -3.4,   5.1, 0.049, |, 0.0
17191.9, 97.6, | , 26.4, 0.0, 356.2, | ,  1000,   954,  3000,  2925, | , -3.4,  -1.7, -0.017, |, 0.0
17192.9, 98.6, | , 26.4, 0.0, 346.4, | ,  1000,   951,  3000,  2937, | , -3.4,  -3.5, -0.033, |, 0.0
17194.0, 98.3, | , 26.4, 0.0, 350.1, | ,  1000,   949,  3000,  2937, | , -3.4,  -2.2, -0.021, |, 0.0
17195.0, 98.1, | , 26.4, 0.0, 349.5, | ,  1000,   953,  3000,  2932, | , -3.4,  -2.6, -0.025, |, 0.0
17196.0, 96.2, | , 26.4, 0.0, 356.7, | ,  1000,   954,  3000,  2901, | , -3.4,  -3.9, -0.037, |, 0.0
17197.0, 94.8, | , 26.4, 0.0, 355.7, | ,  1000,   943,  3000,  2822, | , -3.4,  -0.0, -0.000, |, 0.0
17198.0, 94.3, | , 26.4, 0.0, 350.9, | ,  1000,   935,  3000,  2819, | , -3.4,  -3.0, -0.028, |, 0.0
17199.0, 92.4, | , 26.4, 0.0, 349.8, | ,  1000,   936,  3000,  2781, | , -3.4,  26.1, 0.239, |, 0.0
17200.0, 90.5, | , 26.4, 0.0, 348.9, | ,  1000,   931,  3000,  2783, | , -3.4,   6.0, 0.055, |, 0.0
17201.0, 89.3, | , 26.4, 0.0, 349.7, | ,  1000,   935,  3000,  2785, | , -3.4,   5.5, 0.051, |, 0.0
17202.1, 86.7, | , 26.4, 0.0, 355.7, | ,  1000,   927,  3000,  2761, | , -3.4,   5.5, 0.050, |, 0.0
17203.1, 84.4, | , 26.4, 0.0, 356.3, | ,  1000,   936,  3000,  2772, | , -3.4,   9.0, 0.082, |, 0.0
17204.1, 83.3, | , 26.4, 0.0, 350.9, | ,  1000,   929,  3000,  2783, | , -3.4,   5.5, 0.051, |, 0.0
17205.1, 81.3, | , 26.4, 0.0, 349.3, | ,  1000,   933,  3000,  2771, | , -3.4,  33.0, 0.301, |, 0.0
17206.1, 78.8, | , 26.4, 0.0, 348.6, | ,  1000,   928,  3000,  2772, | , -3.4,  14.5, 0.133, |, 0.0
17207.1, 78.4, | , 26.4, 0.0, 348.4, | ,  1000,   937,  3000,  2797, | , -3.4,  14.5, 0.134, |, 0.0
17208.1, 77.4, | , 26.4, 0.0, 355.8, | ,  1000,   939,  3000,  2846, | , -3.4,  37.3, 0.348, |, 0.0
17209.1, 77.3, | , 26.4, 0.0, 356.1, | ,  1000,   946,  3000,  3000, | , -3.4,  23.5, 0.229, |, 0.0
17210.2, 78.2, | , 26.4, 0.0, 350.4, | ,  1000,   944,  3000,  3299, | , -3.4,  14.5, 0.152, |, 0.0
17211.2, 78.1, | , 26.4, 0.0, 348.1, | ,  1000,   951,  3000,  3313, | , -3.4,  13.3, 0.139, |, 0.0
17212.2, 78.2, | , 26.4, 0.0, 348.9, | ,  1000,   954,  3000,  3254, | , -3.4,  13.3, 0.138, |, 0.0
17213.2, 78.1, | , 26.4, 0.0, 349.5, | ,  1000,   960,  3000,  3114, | , -3.4,  20.1, 0.202, |, 0.0
17214.2, 77.6, | , 26.4, 0.0, 355.6, | ,  1000,   993,  3000,  3051, | , -3.4,   5.5, 0.055, |, 0.0
17215.2, 77.6, | , 26.4, 0.0, 355.5, | ,  1000,   999,  3000,  3019, | , -3.4,  39.4, 0.390, |, 0.0
17216.2, 78.3, | , 26.4, 0.0, 350.1, | ,  1000,   999,  3000,  2982, | , -3.4,  12.0, 0.118, |, 0.0
17217.2, 78.5, | , 26.4, 0.0, 348.1, | ,  1000,   988,  3000,  2953, | , -3.4,  21.8, 0.212, |, 0.0
17218.3, 78.0, | , 26.4, 0.0, 350.4, | ,  1000,   983,  3000,  2953, | , -3.4,  23.5, 0.228, |, 0.0
17219.3, 77.6, | , 26.4, 0.0, 355.5, | ,  1000,   974,  3000,  2948, | , -3.4,  50.1, 0.484, |, 0.0
17220.3, 77.8, | , 26.4, 0.0, 355.8, | ,  1000,   968,  3000,  2931, | , -3.4,  23.5, 0.226, |, 0.0
17221.3, 77.2, | , 26.4, 0.0, 355.6, | ,  1000,   959,  3000,  2937, | , -3.4,  51.8, 0.498, |, 0.0
17222.3, 75.4, | , 26.4, 0.0, 349.1, | ,  1000,   939,  3000,  2829, | , -3.4,  29.1, 0.270, |, 0.0
17223.3, 73.3, | , 26.4, 0.0, 348.7, | ,  1000,   943,  3000,  2809, | , -3.4,  26.5, 0.246, |, 0.0
17224.3, 71.4, | , 26.4, 0.0, 348.0, | ,  1000,   928,  3000,  2777, | , -3.4,  27.0, 0.246, |, 0.0
17225.3, 69.0, | , 26.4, 0.0, 355.4, | ,  1000,   931,  3000,  2765, | , -3.4,  48.0, 0.437, |, 0.0
17226.4, 66.2, | , 26.4, 0.0, 355.4, | ,  1000,   934,  3000,  2762, | , -3.4,  58.2, 0.531, |, 0.0
17227.4, 64.3, | , 26.4, 0.0, 354.6, | ,  1000,   929,  3000,  2766, | , -3.4,  54.0, 0.492, |, 0.0
17228.4, 62.5, | , 26.4, 0.0, 345.1, | ,  1000,   922,  3000,  2730, | , -3.4,  66.8, 0.602, |, 0.0
17229.4, 60.2, | , 26.4, 0.0, 348.3, | ,  1000,   928,  3000,  2752, | , -3.4,  60.4, 0.548, |, 0.0
17230.4, 59.4, | , 26.4, 0.0, 348.6, | ,  1000,   932,  3000,  2792, | , -3.4,  64.7, 0.594, |, 0.0
17231.4, 57.2, | , 26.4, 0.0, 355.4, | ,  1000,   940,  3000,  2807, | , -3.4,  74.1, 0.685, |, 0.0
17232.4, 56.8, | , 26.4, 0.0, 354.5, | ,  1000,   938,  3000,  2827, | , -3.4,  66.8, 0.620, |, 0.0
17233.4, 57.2, | , 26.4, 0.0, 348.9, | ,  1000,   945,  3000,  2861, | , -3.4,  70.2, 0.659, |, 0.0
17234.4, 57.0, | , 26.4, 0.0, 348.1, | ,  1000,   943,  3000,  2944, | , -3.4,  64.7, 0.620, |, 0.0
17235.5, 57.2, | , 26.4, 0.0, 348.0, | ,  1000,   951,  3000,  3192, | , -3.4,  60.4, 0.617, |, 0.0
17236.5, 57.3, | , 26.4, 0.0, 350.0, | ,  1000,   951,  3000,  3284, | , -3.4,  62.1, 0.648, |, 0.0
17237.5, 56.9, | , 26.4, 0.0, 354.0, | ,  1000,   960,  3000,  3257, | , -3.4,  88.2, 0.917, |, 0.0
17238.5, 56.8, | , 26.4, 0.0, 354.9, | ,  1000,   965,  3000,  3143, | , -3.4,  78.0, 0.790, |, 0.0
17239.5, 57.3, | , 26.4, 0.0, 349.4, | ,  1000,   984,  3000,  3071, | , -3.4,  58.7, 0.587, |, 0.0
17240.5, 57.4, | , 26.4, 0.0, 347.9, | ,  1000,   995,  3000,  3026, | , -3.4,  63.4, 0.628, |, 0.0
17241.5, 57.2, | , 26.4, 0.0, 347.4, | ,  1000,   997,  3000,  2975, | , -3.4,  83.5, 0.818, |, 0.0
17242.6, 57.4, | , 26.4, 0.0, 346.5, | ,  1000,   997,  3000,  2960, | , -3.4,  64.7, 0.631, |, 0.0
17243.6, 57.0, | , 26.4, 0.0, 354.8, | ,  1000,   982,  3000,  2944, | , -3.4,  87.4, 0.846, |, 0.0
17244.6, 56.9, | , 26.4, 0.0, 354.4, | ,  1000,   971,  3000,  2941, | , -3.4,  75.8, 0.731, |, 0.0
17245.6, 55.7, | , 26.4, 0.0, 348.6, | ,  1000,   955,  3000,  2896, | , -3.4,  72.8, 0.691, |, 0.0
17246.6, 53.8, | , 26.4, 0.0, 347.1, | ,  1000,   945,  3000,  2832, | , -3.4, 101.1, 0.941, |, 0.0
17247.6, 51.4, | , 26.4, 0.0, 346.6, | ,  1000,   933,  3000,  2771, | , -3.4,  92.1, 0.841, |, 0.0
17248.6, 49.2, | , 26.4, 0.0, 348.5, | ,  1000,   935,  3000,  2771, | , -3.4,  72.4, 0.661, |, 0.0
17249.7, 46.9, | , 26.4, 0.0, 353.6, | ,  1000,   933,  3000,  2780, | , -3.4, 101.9, 0.933, |, 0.0
17250.7, 45.4, | , 26.4, 0.0, 354.0, | ,  1000,   935,  3000,  2782, | , -3.4, 109.2, 1.001, |, 0.0
17251.7, 43.6, | , 26.4, 0.0, 348.1, | ,  1000,   932,  3000,  2772, | , -3.4, 113.9, 1.040, |, 0.0
17252.7, 41.6, | , 26.4, 0.0, 346.6, | ,  1000,   930,  3000,  2769, | , -3.4, 104.9, 0.957, |, 0.0
17253.7, 39.3, | , 26.4, 0.0, 348.6, | ,  1000,   927,  3000,  2774, | , -3.4, 131.1, 1.196, |, 0.0
17254.7, 37.7, | , 26.4, 0.0, 353.7, | ,  1000,   931,  3000,  2784, | , -3.4, 109.2, 1.000, |, 0.0
17255.7, 37.5, | , 26.4, 0.0, 354.1, | ,  1000,   936,  3000,  2829, | , -3.4, 131.1, 1.217, |, 0.0
17256.7, 37.3, | , 26.4, 0.0, 353.8, | ,  1000,   944,  3000,  2853, | , -3.4, 149.9, 1.403, |, 0.0
17257.8, 37.6, | , 26.4, 0.0, 347.5, | ,  1000,   946,  3000,  2996, | , -3.4, 145.6, 1.415, |, 0.0
17258.8, 37.9, | , 26.4, 0.0, 347.3, | ,  1000,   953,  3000,  3119, | , -3.4, 122.1, 1.225, |, 0.0
17259.8, 37.7, | , 26.4, 0.0, 348.7, | ,  1000,   949,  3000,  3228, | , -3.4, 121.7, 1.253, |, 0.0
17260.8, 37.5, | , 26.4, 0.0, 354.2, | ,  1000,   963,  3000,  3237, | , -3.4, 122.1, 1.264, |, 0.0
17261.8, 37.7, | , 26.4, 0.0, 354.0, | ,  1000,   951,  3000,  3169, | , -3.4, 109.7, 1.114, |, 0.0
17262.8, 37.5, | , 26.4, 0.0, 353.2, | ,  1000,   982,  3000,  3076, | , -3.4, 117.4, 1.174, |, 0.0
17263.8, 37.8, | , 26.4, 0.0, 348.0, | ,  1000,   997,  3000,  3007, | , -3.4, 120.8, 1.192, |, 0.0
17264.8, 37.9, | , 26.4, 0.0, 346.8, | ,  1000,  1005,  3000,  2983, | , -3.4, 122.5, 1.205, |, 0.0
17265.9, 37.9, | , 26.4, 0.0, 347.3, | ,  1000,   990,  3000,  2964, | , -3.4, 122.1, 1.190, |, 0.0
17266.9, 37.5, | , 26.4, 0.0, 353.4, | ,  1000,   979,  3000,  2941, | , -3.4, 132.8, 1.283, |, 0.0
17267.9, 37.7, | , 26.4, 0.0, 352.4, | ,  1000,   974,  3000,  2955, | , -3.4, 132.4, 1.282, |, 0.0
17268.9, 37.5, | , 26.4, 0.0, 347.0, | ,  1000,   964,  3000,  2929, | , -3.4, 137.9, 1.324, |, 0.0
17269.9, 35.7, | , 26.4, 0.0, 346.2, | ,  1000,   948,  3000,  2879, | , -3.4, 149.5, 1.410, |, 0.0
17270.9, 33.9, | , 26.4, 0.0, 346.6, | ,  1000,   938,  3000,  2845, | , -3.4, 126.4, 1.178, |, 0.0
17271.9, 31.9, | , 26.4, 0.0, 346.4, | ,  1000,   940,  3000,  2813, | , -3.4, 143.9, 1.332, |, 0.0
17272.9, 28.9, | , 26.4, 0.0, 352.5, | ,  1000,   932,  3000,  2776, | , -3.4, 158.9, 1.453, |, 0.0
17274.0, 25.7, | , 26.4, 0.0, 352.5, | ,  1000,   930,  3000,  2759, | , -3.4, 153.8, 1.398, |, 0.0
17275.0, 23.9, | , 26.4, 0.0, 347.1, | ,  1000,   927,  3000,  2741, | , -3.4, 173.9, 1.572, |, 0.0
17276.0, 21.4, | , 26.4, 0.0, 345.9, | ,  1000,   926,  3000,  2738, | , -3.4, 162.4, 1.466, |, 0.0
17277.0, 19.0, | , 26.4, 0.0, 345.3, | ,  1000,   922,  3000,  2749, | , -3.4, 183.8, 1.663, |, 0.0
17278.0, 17.9, | , 26.4, 0.0, 344.6, | ,  1000,   930,  3000,  2770, | , -3.4, 188.1, 1.715, |, 0.0
17279.0, 17.1, | , 26.4, 0.0, 352.8, | ,  1000,   937,  3000,  2798, | , -3.4, 196.6, 1.810, |, 0.0
17280.0, 16.8, | , 26.4, 0.0, 352.6, | ,  1000,   942,  3000,  2834, | , -3.4, 211.6, 1.970, |, 0.0
17281.0, 17.0, | , 26.4, 0.0, 346.9, | ,  1000,   942,  3000,  3073, | , -3.4, 182.5, 1.806, |, 0.0
17282.0, 17.1, | , 26.4, 0.0, 345.7, | ,  1000,   945,  3000,  3214, | , -3.4, 201.8, 2.069, |, 0.0
17283.1, 17.1, | , 26.4, 0.0, 345.5, | ,  1000,   950,  3000,  3276, | , -3.4, 159.4, 1.660, |, 0.0
17284.1, 17.1, | , 26.4, 0.0, 345.1, | ,  1000,   951,  3000,  3191, | , -3.4, 165.4, 1.688, |, 0.0
17285.1, 17.1, | , 26.4, 0.0, 352.7, | ,  1000,   983,  3000,  3099, | , -3.4, 160.6, 1.616, |, 0.0
17286.1, 17.0, | , 26.4, 0.0, 352.6, | ,  1000,   994,  3000,  3029, | , -3.4, 164.9, 1.636, |, 0.0
17287.1, 17.1, | , 26.4, 0.0, 346.5, | ,  1000,   998,  3000,  2993, | , -3.4, 162.8, 1.602, |, 0.0
17288.1, 17.2, | , 26.4, 0.0, 345.1, | ,  1000,   999,  3000,  2973, | , -3.4, 167.5, 1.640, |, 0.0
17289.1, 17.2, | , 26.4, 0.0, 347.1, | ,  1000,   981,  3000,  2968, | , -3.4, 189.8, 1.848, |, 0.0
17290.1, 17.0, | , 26.4, 0.0, 352.6, | ,  1000,   977,  3000,  2944, | , -3.4, 172.2, 1.664, |, 0.0
17291.2, 15.3, | , 26.4, 0.0, 352.8, | ,  1000,   967,  3000,  2902, | , -3.4, 170.9, 1.630, |, 0.0
17292.2, 12.1, | , 26.4, 0.0, 352.6, | ,  1000,   954,  3000,  2854, | , -3.4, 159.4, 1.496, |, 0.0
17293.2, 9.8, | , 26.4, 0.0, 346.6, | ,  1000,   937,  3000,  2782, | , -3.4, 174.4, 1.598, |, 0.0
17294.2, 6.9, | , 26.4, 0.0, 345.5, | ,  1000,   931,  3000,  2749, | , -3.4, 163.2, 1.481, |, 0.0
17295.2, 4.5, | , 26.4, 0.0, 345.1, | ,  1000,   931,  3000,  2773, | , -3.4, 177.8, 1.623, |, 0.0
17296.2, 2.0, | , 26.4, 0.0, 352.5, | ,  1000,   934,  3000,  2750, | , -3.4, 192.8, 1.751, |, 0.0
17297.2, 0.9, | , 26.4, 0.0, 352.0, | ,  1000,   934,  3000,  2761, | , -3.4, 240.8, 2.193, |, 0.0
17298.2, 0.5, | , 26.4, 0.0, 351.9, | ,  1000,   936,  3000,  2790, | , -3.4, 227.9, 2.093, |, 0.0
17299.3, 0.2, | , 26.4, 0.0, 342.8, | ,  1000,   932,  3000,  2816, | , -3.4, 224.5, 2.074, |, 0.0
17300.3, 0.1, | , 26.4, 0.0, 345.0, | ,  1000,   945,  3000,  2847, | , -3.4, 220.2, 2.058, |, 0.0
17301.3, 0.1, | , 26.4, 0.0, 345.1, | ,  1000,   947,  3000,  2875, | , -3.4, 208.2, 1.961, |, 0.0
17302.3, 0.1, | , 26.4, 0.0, 352.4, | ,  1000,   956,  3000,  2993, | , -3.4, 215.5, 2.098, |, 0.0
17303.3, 0.1, | , 26.4, 0.0, 351.5, | ,  1000,   954,  3000,  3029, | , -3.4, 198.8, 1.951, |, 0.0
17304.3, 0.1, | , 26.4, 0.0, 346.5, | ,  1000,   964,  3000,  2987, | , -3.4, 191.9, 1.869, |, 0.0
17305.3, 0.2, | , 26.4, 0.0, 345.4, | ,  1000,   974,  3000,  2963, | , -3.4, 200.9, 1.950, |, 0.0
17306.3, 0.1, | , 26.4, 0.0, 344.9, | ,  1000,   965,  3000,  2940, | , -3.4, 205.2, 1.975, |, 0.0
17307.4, 0.1, | , 26.4, 0.0, 342.7, | ,  1000,   965,  3000,  2948, | , -3.4, 211.2, 2.037, |, 0.0
17308.4, 0.1, | , 26.4, 0.0, 351.6, | ,  1000,   962,  3000,  2940, | , -3.4, 211.2, 2.031, |, 0.0
17309.4, 0.1, | , 26.4, 0.0, 352.2, | ,  1000,   957,  3000,  2910, | , -3.4, 219.8, 2.095, |, 0.0
17310.4, 0.1, | , 26.4, 0.0, 345.9, | ,  1000,   951,  3000,  2929, | , -3.4, 243.3, 2.327, |, 0.0
17311.4, 0.1, | , 26.4, 0.0, 345.0, | ,  1000,   954,  3000,  2928, | , -3.4, 248.5, 2.377, |, 0.0
17312.4, 0.1, | , 26.4, 0.0, 344.4, | ,  1000,   954,  3000,  2916, | , -3.4, 245.5, 2.341, |, 0.0
17313.4, 0.1, | , 26.4, 0.0, 344.4, | ,  1000,   948,  3000,  2929, | , -3.4, 228.8, 2.186, |, 0.0
17314.4, 0.1, | , 26.4, 0.0, 352.3, | ,  1000,   960,  3000,  2929, | , -3.4, 234.3, 2.247, |, 0.0
17315.4, 0.1, | , 26.4, 0.0, 351.6, | ,  1000,   957,  3000,  2923, | , -3.4, 232.2, 2.221, |, 0.0
17316.5, 0.1, | , 26.4, 0.0, 346.2, | ,  1000,   949,  3000,  2912, | , -3.4, 255.8, 2.434, |, 0.0
17317.5, 0.2, | , 26.4, 0.0, 344.9, | ,  1000,   954,  3000,  2915, | , -3.4, 232.2, 2.214, |, 0.0
17318.5, 0.2, | , 26.4, 0.0, 345.6, | ,  1000,   957,  3000,  2927, | , -3.4, 260.9, 2.498, |, 0.0
17319.5, 0.1, | , 26.4, 0.0, 346.3, | ,  1000,   956,  3000,  2927, | , -3.4, 263.9, 2.526, |, 0.0
17320.5, 0.1, | , 26.4, 0.0, 352.0, | ,  1000,   956,  3000,  2942, | , -3.4, 239.9, 2.305, |, 0.0
17321.5, 0.1, | , 26.4, 0.0, 352.2, | ,  1000,   958,  3000,  2920, | , -3.4, 240.3, 2.297, |, 0.0
17322.5, 0.2, | , 26.4, 0.0, 346.0, | ,  1000,   955,  3000,  2923, | , -3.4, 240.3, 2.297, |, 0.0
17323.6, 0.2, | , 26.4, 0.0, 344.7, | ,  1000,   952,  3000,  2933, | , -3.4, 236.9, 2.268, |, 0.0
17324.6, 0.1, | , 26.4, 0.0, 345.3, | ,  1000,   951,  3000,  2931, | , -3.4, 242.9, 2.324, |, 0.0
17325.6, 0.1, | , 26.4, 0.0, 351.9, | ,  1000,   957,  3000,  2941, | , -3.4, 249.8, 2.400, |, 0.0
17326.6, 0.1, | , 26.4, 0.0, 352.2, | ,  1000,   958,  3000,  2922, | , -3.4, 230.9, 2.209, |, 0.0
17327.6, 0.1, | , 26.4, 0.0, 352.3, | ,  1000,   952,  3000,  2933, | , -3.4, 234.8, 2.249, |, 0.0
17328.6, 0.1, | , 26.4, 0.0, 345.6, | ,  1000,   955,  3000,  2930, | , -3.4, 248.0, 2.375, |, 0.0
17329.6, 0.1, | , 26.4, 0.0, 346.0, | ,  1000,   949,  3000,  2921, | , -3.4, 221.5, 2.113, |, 0.0
17330.6, 0.1, | , 26.4, 0.0, 344.6, | ,  1000,   958,  3000,  2930, | , -3.4, 214.2, 2.053, |, 0.0
17331.6, 0.1, | , 26.4, 0.0, 352.3, | ,  1000,   959,  3000,  2941, | , -3.4, 221.1, 2.125, |, 0.0
17332.7, 0.1, | , 26.4, 0.0, 351.9, | ,  1000,   956,  3000,  2925, | , -3.4, 224.9, 2.152, |, 0.0
17333.7, 0.1, | , 26.4, 0.0, 351.1, | ,  1000,   951,  3000,  2931, | , -3.4, 206.5, 1.976, |, 0.0
17334.7, 0.2, | , 26.4, 0.0, 341.0, | ,  1000,   955,  3000,  2935, | , -3.4, 229.6, 2.202, |, 0.0
17335.7, 0.1, | , 26.4, 0.0, 345.1, | ,  1000,   954,  3000,  2939, | , -3.4, 223.2, 2.141, |, 0.0
17336.7, 0.1, | , 26.4, 0.0, 344.5, | ,  1000,   954,  3000,  2927, | , -3.4, 215.1, 2.057, |, 0.0
17337.7, 0.1, | , 26.4, 0.0, 352.3, | ,  1000,   959,  3000,  2923, | , -3.4, 204.3, 1.955, |, 0.0
17338.7, 0.1, | , 26.4, 0.0, 351.2, | ,  1000,   957,  3000,  2919, | , -3.4, 193.6, 1.850, |, 0.0
17339.7, 0.1, | , 26.4, 0.0, 346.1, | ,  1000,   955,  3000,  2928, | , -3.4, 191.5, 1.833, |, 0.0
17340.7, 0.1, | , 26.4, 0.0, 344.9, | ,  1000,   952,  3000,  2929, | , -3.4, 197.5, 1.889, |, 0.0
17341.8, 0.1, | , 26.4, 0.0, 345.0, | ,  1000,   950,  3000,  2929, | , -3.4, 177.8, 1.700, |, 0.0
17342.8, 0.1, | , 26.4, 0.0, 344.8, | ,  1000,   957,  3000,  2937, | , -3.4, 203.5, 1.953, |, 0.0
17343.8, 0.1, | , 26.5, 0.0, 351.3, | ,  1000,   955,  3000,  2933, | , -3.4, 176.5, 1.692, |, 0.0
17344.8, 0.1, | , 26.4, 0.0, 352.2, | ,  1000,   955,  3000,  2931, | , -3.4, 163.2, 1.564, |, 0.0
17345.8, 0.1, | , 26.4, 0.0, 346.1, | ,  1000,   954,  3000,  2938, | , -3.4, 161.1, 1.545, |, 0.0
17346.8, 0.1, | , 26.4, 0.0, 344.8, | ,  1000,   956,  3000,  2929, | , -3.4, 159.8, 1.530, |, 0.0
17347.8, 0.1, | , 26.4, 0.0, 344.4, | ,  1000,   952,  3000,  2933, | , -3.4, 173.5, 1.662, |, 0.0
17348.8, 0.1, | , 26.4, 0.0, 344.4, | ,  1000,   953,  3000,  2932, | , -3.4, 153.4, 1.469, |, 0.0
17349.9, 0.1, | , 26.5, 0.0, 351.8, | ,  1000,   957,  3000,  2923, | , -3.4, 143.9, 1.377, |, 0.0
17350.9, 0.1, | , 26.5, 0.0, 352.0, | ,  1000,   957,  3000,  2938, | , -3.4, 142.2, 1.365, |, 0.0
17351.9, 0.1, | , 26.4, 0.0, 345.6, | ,  1000,   949,  3000,  2921, | , -3.4, 152.1, 1.451, |, 0.0
17352.9, 0.1, | , 26.4, 0.0, 344.9, | ,  1000,   955,  3000,  2929, | , -3.4, 131.5, 1.259, |, 0.0
17353.9, 0.1, | , 26.4, 0.0, 344.8, | ,  1000,   956,  3000,  2912, | , -3.4, 123.8, 1.181, |, 0.0
17354.9, 0.2, | , 26.4, 0.0, 344.3, | ,  1000,   957,  3000,  2929, | , -3.4, 122.5, 1.174, |, 0.0
17355.9, 0.3, | , 26.5, 0.0, 351.5, | ,  1000,   956,  3000,  2948, | , -3.4, 126.8, 1.220, |, 0.0
17357.0, 0.3, | , 26.5, 0.0, 351.6, | ,  1000,   954,  3000,  2936, | , -3.4, 126.8, 1.216, |, 0.0
17358.0, 0.4, | , 26.4, 0.0, 346.3, | ,  1000,   957,  3000,  2919, | , -3.4, 122.5, 1.171, |, 0.0
17359.0, 0.4, | , 26.5, 0.0, 344.2, | ,  1000,   957,  3000,  2929, | , -3.4, 119.5, 1.145, |, 0.0
17360.0, 0.4, | , 26.4, 0.0, 346.6, | ,  1000,   953,  3000,  2931, | , -3.4, 151.6, 1.452, |, 0.0
17361.0, 0.4, | , 26.5, 0.0, 352.1, | ,  1000,   958,  3000,  2939, | , -3.4, 125.1, 1.202, |, 0.0
17362.0, 0.3, | , 26.5, 0.0, 351.2, | ,  1000,   957,  3000,  2930, | , -3.4, 125.9, 1.207, |, 0.0
17363.0, 0.4, | , 26.5, 0.0, 351.4, | ,  1000,   956,  3000,  2929, | , -3.4, 122.1, 1.169, |, 0.0
17364.0, 0.3, | , 26.4, 0.0, 344.8, | ,  1000,   951,  3000,  2937, | , -3.4, 124.7, 1.195, |, 0.0
17365.0, 0.2, | , 26.4, 0.0, 345.9, | ,  1000,   952,  3000,  2930, | , -3.4, 143.9, 1.378, |, 0.0
17366.1, 0.1, | , 26.5, 0.0, 345.7, | ,  1000,   956,  3000,  2928, | , -3.4, 125.5, 1.202, |, 0.0
17367.1, 0.1, | , 26.5, 0.0, 350.9, | ,  1000,   958,  3000,  2933, | , -3.4, 154.2, 1.479, |, 0.0
17368.1, 0.1, | , 26.5, 0.0, 351.2, | ,  1000,   951,  3000,  2928, | , -3.4, 122.1, 1.167, |, 0.0
17369.1, 0.1, | , 26.5, 0.0, 350.8, | ,  1000,   954,  3000,  2922, | , -3.4, 122.1, 1.166, |, 0.0
17370.1, 0.2, | , 26.5, 0.0, 341.4, | ,  1000,   956,  3000,  2914, | , -3.4, 122.5, 1.169, |, 0.0
17371.1, 0.2, | , 26.5, 0.0, 345.0, | ,  1000,   952,  3000,  2926, | , -3.4, 123.8, 1.183, |, 0.0
17372.1, 0.2, | , 26.4, 0.0, 344.8, | ,  1000,   953,  3000,  2926, | , -3.4, 130.7, 1.249, |, 0.0
17373.1, 0.1, | , 26.5, 0.0, 351.7, | ,  1000,   960,  3000,  2934, | , -3.4, 128.1, 1.230, |, 0.0
17374.1, 0.1, | , 26.5, 0.0, 350.9, | ,  1000,   955,  3000,  2929, | , -3.4, -18.4, -0.177, |, 0.0
17375.2, 0.2, | , 26.5, 0.0, 345.0, | ,  1000,   960,  3000,  2928, | , -3.4,   4.3, 0.041, |, 0.0
17376.2, 0.1, | , 26.5, 0.0, 344.3, | ,  1000,   952,  3000,  2916, | , -3.4, -17.6, -0.168, |, 0.0
17377.2, 0.1, | , 26.5, 0.0, 344.0, | ,  1000,   957,  3000,  2923, | , -3.4,  12.4, 0.119, |, 0.0
17378.2, 0.1, | , 26.5, 0.0, 344.1, | ,  1000,   956,  3000,  2933, | , -3.4, -19.3, -0.185, |, 0.0
17379.2, 0.1, | , 26.5, 0.0, 350.5, | ,  1000,   959,  3000,  2930, | , -3.4, -18.9, -0.181, |, 0.0
17380.2, 0.1, | , 26.5, 0.0, 350.9, | ,  1000,   955,  3000,  2922, | , -3.4, -19.7, -0.189, |, 0.0
17381.2, 0.1, | , 26.5, 0.0, 346.0, | ,  1000,   952,  3000,  2918, | , -3.4, -18.9, -0.180, |, 0.0
17382.2, 0.2, | , 26.4, 0.0, 344.1, | ,  1000,   954,  3000,  2933, | , -3.4, -15.9, -0.152, |, 0.0
17383.2, 0.1, | , 26.5, 0.0, 344.4, | ,  1000,   955,  3000,  2932, | , -3.4, -18.9, -0.181, |, 0.0
17384.3, 0.2, | , 26.5, 0.0, 343.3, | ,  1000,   951,  3000,  2931, | , -3.4,  -8.2, -0.078, |, 0.0
17385.3, 0.1, | , 26.5, 0.0, 351.1, | ,  1000,   961,  3000,  2925, | , -3.4, -18.0, -0.173, |, 0.0
17386.3, 0.1, | , 26.5, 0.0, 351.0, | ,  1000,   953,  3000,  2932, | , -3.4,   0.8, 0.008, |, 0.0
17387.3, 0.2, | , 26.5, 0.0, 345.6, | ,  1000,   953,  3000,  2922, | , -3.4, -17.2, -0.164, |, 0.0
17388.3, 0.1, | , 26.5, 0.0, 344.0, | ,  1000,   954,  3000,  2923, | , -3.4, -19.3, -0.185, |, 0.0
17389.3, 0.1, | , 26.5, 0.0, 343.7, | ,  1000,   956,  3000,  2932, | , -3.4,  -2.6, -0.025, |, 0.0
17390.3, 0.2, | , 26.5, 0.0, 345.0, | ,  1000,   953,  3000,  2932, | , -3.4, -17.2, -0.164, |, 0.0
17391.4, 0.1, | , 26.5, 0.0, 351.5, | ,  1000,   953,  3000,  2929, | , -3.4, -14.2, -0.136, |, 0.0
17392.4, 0.1, | , 26.5, 0.0, 350.7, | ,  1000,   959,  3000,  2933, | , -3.4,  -9.4, -0.091, |, 0.0
17393.4, 0.1, | , 26.4, 0.0, 345.4, | ,  1000,   945,  3000,  2920, | , -3.4,  12.4, 0.118, |, 0.0
17394.4, 0.2, | , 26.5, 0.0, 343.1, | ,  1000,   954,  3000,  2918, | , -3.4, -15.0, -0.143, |, 0.0
17395.4, 0.1, | , 26.5, 0.0, 344.0, | ,  1000,   957,  3000,  2919, | , -3.4,   0.8, 0.008, |, 0.0
17396.4, 0.1, | , 26.5, 0.0, 350.8, | ,  1000,   961,  3000,  2934, | , -3.4, -10.7, -0.103, |, 0.0
17397.4, 0.1, | , 26.5, 0.0, 350.7, | ,  1000,   955,  3000,  2929, | , -3.4, -14.6, -0.140, |, 0.0
17398.4, 0.1, | , 26.5, 0.0, 350.7, | ,  1000,   952,  3000,  2930, | , -3.4, -17.6, -0.168, |, 0.0
17399.4, 0.2, | , 26.5, 0.0, 344.4, | ,  1000,   952,  3000,  2934, | , -3.4,   7.3, 0.070, |, 0.0
17400.5, 0.1, | , 26.5, 0.0, 345.1, | ,  1000,   955,  3000,  2924, | , -3.4, -13.3, -0.127, |, 0.0
17401.5, 0.1, | , 26.5, 0.0, 345.1, | ,  1000,   957,  3000,  2925, | , -3.4, -15.0, -0.144, |, 0.0
17402.5, 0.1, | , 26.5, 0.0, 350.3, | ,  1000,   959,  3000,  2938, | , -3.4, -15.0, -0.144, |, 0.0
17403.5, 0.1, | , 26.5, 0.0, 350.9, | ,  1000,   957,  3000,  2935, | , -3.4,  -4.7, -0.045, |, 0.0
17404.5, 0.1, | , 26.5, 0.0, 350.3, | ,  1000,   957,  3000,  2932, | , -3.4, -14.2, -0.136, |, 0.0
17405.5, 0.2, | , 26.5, 0.0, 340.5, | ,  1000,   953,  3000,  2933, | , -3.4,   9.8, 0.094, |, 0.0
17406.5, 0.2, | , 26.5, 0.0, 344.0, | ,  1000,   957,  3000,  2921, | , -3.4,  -2.6, -0.025, |, 0.0
17407.5, 0.1, | , 26.5, 0.0, 343.9, | ,  1000,   956,  3000,  2921, | , -3.4, -19.7, -0.189, |, 0.0
17408.6, 0.1, | , 26.5, 0.0, 344.9, | ,  1000,   954,  3000,  2924, | , -3.4, -18.9, -0.180, |, 0.0
17409.6, 0.1, | , 26.5, 0.0, 350.3, | ,  1000,   954,  3000,  2932, | , -3.4, -16.3, -0.156, |, 0.0
17410.6, 0.1, | , 26.5, 0.0, 343.4, | ,  1000,   955,  3000,  2930, | , -3.4, -16.3, -0.156, |, 0.0
17411.6, 0.1, | , 26.5, 0.0, 343.2, | ,  1000,   951,  3000,  2922, | , -3.4, -16.7, -0.160, |, 0.0
17412.6, 0.2, | , 26.5, 0.0, 343.8, | ,  1000,   952,  3000,  2918, | , -3.4, -19.7, -0.188, |, 0.0
17413.6, 0.1, | , 26.5, 0.0, 343.1, | ,  1000,   953,  3000,  2921, | , -3.4, -18.9, -0.180, |, 0.0
17414.6, 0.2, | , 26.5, 0.0, 341.5, | ,  1000,   955,  3000,  2923, | , -3.4, -19.3, -0.185, |, 0.0
17415.6, 0.1, | , 26.5, 0.0, 349.5, | ,  1000,   959,  3000,  2923, | , -3.4,   0.4, 0.004, |, 0.0
17416.7, 0.1, | , 26.5, 0.0, 350.4, | ,  1000,   957,  3000,  2929, | , -3.4, -14.6, -0.140, |, 0.0
17417.7, 0.1, | , 26.5, 0.0, 349.9, | ,  1000,   956,  3000,  2938, | , -3.4, -16.7, -0.161, |, 0.0
17418.7, 0.1, | , 26.5, 0.0, 344.1, | ,  1000,   953,  3000,  2929, | , -3.4, -18.9, -0.181, |, 0.0
17419.7, 0.1, | , 26.5, 0.0, 342.3, | ,  1000,   955,  3000,  2927, | , -3.4, -20.6, -0.197, |, 0.0
17420.7, 0.2, | , 26.5, 0.0, 344.9, | ,  1000,   954,  3000,  2923, | , -3.4, -17.2, -0.164, |, 0.0
17421.7, 0.1, | , 26.5, 0.0, 349.3, | ,  1000,   958,  3000,  2922, | , -3.4,  -0.5, -0.004, |, 0.0
17422.7, 0.2, | , 26.5, 0.0, 340.5, | ,  1000,   951,  3000,  2919, | , -3.4, -18.4, -0.176, |, 0.0
17423.8, 0.1, | , 26.5, 0.0, 349.3, | ,  6000,   959,     0,  2925, | , -3.4, -17.2, -0.164, |, 0.0
17424.8, 0.2, | , 26.5, 0.0, 342.9, | ,  6000,  5820,     0,  -241, | , -3.4, -15.0, -0.207, |, 0.0
17425.8, 0.2, | , 26.5, 0.0, 343.0, | ,  6000,  5807,     0,  -203, | , -3.4, -14.2, -0.196, |, 0.0
17426.8, 0.2, | , 26.5, 0.0, 342.4, | ,  6000,  5815,     0,  -188, | , -3.4, -19.7, -0.274, |, 0.0
17427.8, 0.2, | , 26.5, 0.0, 349.7, | ,  6000,  5817,     0,  -194, | , -3.4, -18.4, -0.256, |, 0.0
17428.8, 0.2, | , 26.5, 0.0, 349.6, | ,  6000,  5818,     0,  -165, | , -3.4, -18.9, -0.263, |, 0.0
17429.8, 0.2, | , 26.5, 0.0, 349.7, | ,  6000,  5820,     0,  -174, | , -3.4,   4.7, 0.065, |, 0.0
17430.8, 0.2, | , 26.5, 0.0, 342.2, | ,  6000,  5817,     0,  -167, | , -3.4, -11.6, -0.161, |, 0.0
17431.9, 0.2, | , 26.5, 0.0, 342.4, | ,  6000,  5813,     0,  -131, | , -3.4,  -6.0, -0.084, |, 0.0
17432.9, 0.2, | , 26.5, 0.0, 342.2, | ,  6000,  5814,     0,  -146, | , -3.4,   3.0, 0.042, |, 0.0
17433.9, 0.2, | , 26.5, 0.0, 349.6, | ,  6000,  5822,     0,  -142, | , -3.4,   0.8, 0.012, |, 0.0
17434.9, 0.2, | , 26.5, 0.0, 348.5, | ,  6000,  5817,     0,  -150, | , -3.4, -12.0, -0.168, |, 0.0
17435.9, 0.3, | , 26.5, 0.0, 343.3, | ,  6000,  5808,     0,  -132, | , -3.4,  10.7, 0.150, |, 0.0
17436.9, 0.3, | , 26.5, 0.0, 342.5, | ,  6000,  5815,     0,  -140, | , -3.4,  -9.9, -0.138, |, 0.0
17437.9, 0.3, | , 26.5, 0.0, 342.1, | ,  6000,  5816,     0,  -127, | , -3.4, -15.9, -0.223, |, 0.0
17439.0, 0.3, | , 26.5, 0.0, 342.3, | ,  6000,  5816,     0,  -139, | , -3.4,  -7.3, -0.102, |, 0.0
17440.0, 0.3, | , 26.5, 0.0, 348.2, | ,  6000,  5816,     0,  -127, | , -3.4,   9.8, 0.138, |, 0.0
17441.0, 0.3, | , 26.5, 0.0, 349.1, | ,  6000,  5811,     0,  -130, | , -3.4, -16.3, -0.228, |, 0.0
17442.0, 0.3, | , 26.5, 0.0, 343.4, | ,  6000,  5811,     0,  -131, | , -3.4, -16.7, -0.234, |, 0.0
17443.0, 0.4, | , 26.5, 0.0, 342.2, | ,  6000,  5812,     0,  -138, | , -3.4, -17.6, -0.246, |, 0.0
17444.0, 0.3, | , 26.5, 0.0, 341.5, | ,  6000,  5810,     0,  -131, | , -3.4, -16.7, -0.234, |, 0.0
17445.0, 0.3, | , 26.5, 0.0, 340.5, | ,  6000,  5811,     0,  -139, | , -3.4, -17.2, -0.240, |, 0.0
17446.0, 0.3, | , 26.5, 0.0, 348.0, | ,  6000,  5818,     0,  -131, | , -3.4, -17.6, -0.247, |, 0.0
17447.0, 0.3, | , 26.5, 0.0, 344.5, | ,  6000,  5813,     0,  -137, | , -3.4, -18.0, -0.252, |, 0.0
17448.0, 0.3, | , 26.5, 0.0, 342.4, | ,  6000,  5812,     0,  -132, | , -3.4,  -9.9, -0.138, |, 0.0
17449.1, 0.4, | , 26.5, 0.0, 341.1, | ,  6000,  5811,     0,  -146, | , -3.4, -15.9, -0.222, |, 0.0
17450.1, 0.4, | , 26.5, 0.0, 340.8, | ,  6000,  5818,     0,  -128, | , -3.4, -17.2, -0.241, |, 0.0
17451.1, 0.4, | , 26.5, 0.0, 340.5, | ,  6000,  5809,     0,  -144, | , -3.4, -19.3, -0.270, |, 0.0
17452.1, 0.4, | , 26.5, 0.0, 348.2, | ,  6000,  5816,     0,  -135, | , -3.4, -15.9, -0.222, |, 0.0
17453.1, 0.4, | , 26.5, 0.0, 347.6, | ,  6000,  5811,     0,  -135, | , -3.4,   3.0, 0.042, |, 0.0
17454.1, 0.4, | , 26.5, 0.0, 342.2, | ,  6000,  5813,     0,  -135, | , -3.4, -18.0, -0.252, |, 0.0
17455.1, 0.4, | , 26.5, 0.0, 340.3, | ,  6000,  5810,     0,  -150, | , -3.4,  -5.2, -0.072, |, 0.0
17456.1, 0.4, | , 26.5, 0.0, 343.0, | ,  6000,  5817,     0,  -131, | , -3.4, -16.7, -0.235, |, 0.0
17457.2, 0.4, | , 26.5, 0.0, 347.4, | ,  6000,  5818,     0,  -118, | , -3.4, -18.0, -0.253, |, 0.0
17458.2, 0.4, | , 26.5, 0.0, 346.7, | ,  6000,  5814,     0,  -128, | , -3.4,  -9.4, -0.132, |, 0.0
17459.2, 0.4, | , 26.5, 0.0, 347.5, | ,  6000,  5812,     0,  -134, | , -3.4, -15.4, -0.216, |, 0.0
17460.2, 0.3, | , 26.5, 0.0, 341.0, | ,  6000,  5813,     0,  -134, | , -3.4, -15.4, -0.216, |, 0.0
