Repository: jdhuang-csm/Ru-BCA

## Methods
* (BaO)<sub>x</sub>-(CaO)<sub>y</sub>-(Al<sub>2</sub>O<sub>3</sub>)<sub>1-x-y</sub> (BCA) catalyst supports were synthesized via sol-gel and solid-state methods. 
* Ru/BCA catalysts were prepared via incipient wetness impregnation to achieve 1 wt. % Ru loading.
* Ammonia synthesis rates were measured for Ru/BCA catalysts in a packed-bed reactor at 480-600<sup>o</sup>C, 10 bar, and space velocities up to 1.3 x 10<sup>6</sup> ml g<sub>cat</sub><sup>-1</sup> h<sup>-1</sup>.
* A machine learning (ML) model was employed to improve understanding of the behavior of Ru/BCA catalysts.
* A microkinetic model was developed to describe the best-performing catalyst.

File: data/init_files_Cadigan/B2CA_RubyDry_2017-07-05-01.txt (part 45 of 47)
********** Start test **********
Elapsed time, Pressure, | , LJtemp(C), Inner-Temp, Outer-Temp, | , N2-set, N2-flow, H2-set, H2-flow, | , pH, NH3_ppm, NH3_Prod_rate, |, In222Temp
17212.1, 0.1, | , 30.1, 12.3, 329.1, | ,  6000,  5813,     0,  -160, | , -3.4, -2421.2, -41.649, |, 13.1
17213.1, 0.1, | , 30.1, 1.7, 321.0, | ,  6000,  5814,     0,  -171, | , -3.4, -2422.9, -41.604, |, 4.5
17214.1, 0.2, | , 30.1, 2.1, 321.0, | ,  6000,  5812,     0,  -164, | , -3.4, -2422.9, -41.635, |, 4.0
17215.1, 0.1, | , 30.1, -0.9, 320.0, | ,  6000,  5814,     0,  -176, | , -3.4, -2423.3, -41.566, |, 2.9
17216.2, 0.1, | , 30.1, 11.7, 329.2, | ,  6000,  5818,     0,  -165, | , -3.4, -2421.2, -41.641, |, 6.1
17217.2, 0.1, | , 30.1, 11.6, 328.9, | ,  6000,  5817,     0,  -173, | , -3.4, -2421.2, -41.573, |, 12.0
17218.2, 0.1, | , 30.1, 11.8, 329.6, | ,  6000,  5812,     0,  -161, | , -3.4, -2421.2, -41.631, |, 13.6
17219.2, 0.2, | , 30.1, 3.0, 322.0, | ,  6000,  5816,     0,  -171, | , -3.4, -2422.5, -41.606, |, 5.2
17220.2, 0.2, | , 30.1, -1.0, 318.7, | ,  6000,  5813,     0,  -157, | , -3.4, -2423.7, -41.712, |, 2.0
17221.2, 0.2, | , 30.1, 0.6, 321.3, | ,  6000,  5815,     0,  -168, | , -3.4, -2423.3, -41.639, |, 4.4
17222.2, 0.1, | , 30.1, 11.9, 329.1, | ,  6000,  5818,     0,  -169, | , -3.4, -2420.7, -41.610, |, 13.4
17223.2, 0.1, | , 30.1, 11.6, 328.8, | ,  6000,  5817,     0,  -164, | , -3.4, -2421.2, -41.643, |, 12.9
17224.2, 0.1, | , 30.1, 10.7, 328.3, | ,  6000,  5811,     0,  -166, | , -3.4, -2421.2, -41.586, |, 10.8
17225.2, 0.2, | , 30.1, 2.2, 321.1, | ,  6000,  5813,     0,  -169, | , -3.4, -2422.5, -41.607, |, 4.4
17226.3, 0.1, | , 30.1, -3.1, 319.9, | ,  6000,  5813,     0,  -164, | , -3.4, -2422.9, -41.649, |, 2.6
17227.3, 0.2, | , 30.1, 0.5, 321.3, | ,  6000,  5814,     0,  -181, | , -3.4, -2422.9, -41.524, |, 3.0
17228.3, 0.1, | , 30.1, 11.3, 328.8, | ,  6000,  5817,     0,  -161, | , -3.4, -2421.2, -41.666, |, 13.3
17229.3, 0.2, | , 30.1, 12.2, 328.9, | ,  6000,  5817,     0,  -162, | , -3.4, -2420.7, -41.650, |, 13.3
17230.3, 0.1, | , 30.1, 10.4, 327.4, | ,  6000,  5817,     0,  -165, | , -3.4, -2421.2, -41.631, |, 12.1
17231.3, 0.2, | , 30.1, 0.2, 319.2, | ,  6000,  5817,     0,  -163, | , -3.4, -2422.9, -41.678, |, 2.2
17232.3, 0.2, | , 30.1, 2.0, 320.0, | ,  6000,  5815,     0,  -165, | , -3.4, -2422.9, -41.647, |, 4.9
17233.3, 0.1, | , 30.1, 12.0, 328.9, | ,  6000,  5817,     0,  -159, | , -3.4, -2421.2, -41.683, |, 12.8
17234.3, 0.1, | , 30.1, 11.5, 328.1, | ,  6000,  5817,     0,  -161, | , -3.4, -2421.2, -41.660, |, 12.8
17235.4, 0.2, | , 30.1, 10.0, 327.7, | ,  6000,  5815,     0,  -171, | , -3.4, -2421.6, -41.586, |, 12.1
17236.4, 0.1, | , 30.1, 11.8, 328.5, | ,  6000,  5812,     0,  -157, | , -3.4, -2421.2, -41.660, |, 12.7
17237.4, 0.2, | , 30.1, -4.0, 315.2, | ,  6000,  5811,     0,  -170, | , -3.4, -2424.2, -41.604, |, -1.3
17238.4, 0.2, | , 30.1, 0.5, 319.2, | ,  6000,  5814,     0,  -172, | , -3.4, -2423.3, -41.605, |, 2.7
17239.4, 0.2, | , 30.1, 12.2, 328.7, | ,  6000,  5816,     0,  -165, | , -3.4, -2420.7, -41.619, |, 13.1
17240.4, 0.1, | , 30.1, 10.6, 327.7, | ,  6000,  5815,     0,  -157, | , -3.4, -2421.2, -41.678, |, 11.9
17241.4, 0.1, | , 30.1, 11.7, 328.5, | ,  6000,  5812,     0,  -156, | , -3.4, -2421.2, -41.664, |, 12.6
17242.4, 0.1, | , 30.1, 9.6, 320.5, | ,  6000,  5811,     0,  -164, | , -3.4, -2421.2, -41.603, |, 7.1
17243.4, 0.2, | , 30.1, 1.2, 319.3, | ,  6000,  5818,     0,  -166, | , -3.4, -2422.5, -41.657, |, 3.5
17244.4, 0.2, | , 30.1, 2.7, 320.2, | ,  6000,  5819,     0,  -176, | , -3.4, -2422.5, -41.599, |, 4.6
17245.5, 0.1, | , 30.1, 11.0, 327.5, | ,  6000,  5821,     0,  -157, | , -3.4, -2421.2, -41.730, |, 12.5
17246.5, 0.1, | , 30.1, 12.3, 328.2, | ,  6000,  5811,     0,  -162, | , -3.4, -2421.2, -41.615, |, 13.5
17247.5, 0.2, | , 30.1, 12.1, 328.7, | ,  6000,  5819,     0,  -180, | , -3.4, -2420.7, -41.536, |, 13.6
17248.5, 0.2, | , 30.1, 2.6, 320.6, | ,  6000,  5812,     0,  -176, | , -3.4, -2422.9, -41.550, |, 5.2
17249.5, 0.2, | , 30.1, 0.5, 319.2, | ,  6000,  5813,     0,  -184, | , -3.4, -2422.9, -41.496, |, 3.2
17250.5, 0.1, | , 30.1, 1.8, 320.2, | ,  6000,  5813,     0,  -167, | , -3.4, -2422.9, -41.626, |, 4.7
17251.5, 0.1, | , 30.1, 12.0, 328.1, | ,  6000,  5818,     0,  -157, | , -3.4, -2421.2, -41.701, |, 13.3
17252.5, 0.2, | , 30.1, 12.0, 328.2, | ,  6000,  5817,     0,  -166, | , -3.4, -2420.7, -41.623, |, 13.3
17253.5, 0.1, | , 30.1, 12.5, 328.3, | ,  6000,  5812,     0,  -170, | , -3.4, -2421.2, -41.564, |, 13.9
17254.5, 0.2, | , 30.1, 3.4, 320.9, | ,  6000,  5810,     0,  -168, | , -3.4, -2422.5, -41.587, |, 5.7
17255.6, 0.2, | , 30.1, 0.9, 318.4, | ,  6000,  5813,     0,  -159, | , -3.4, -2422.9, -41.684, |, 2.9
17256.6, 0.1, | , 30.1, 0.8, 320.0, | ,  6000,  5814,     0,  -166, | , -3.4, -2423.3, -41.646, |, 6.1
17257.6, 0.2, | , 30.1, 11.7, 328.0, | ,  6000,  5817,     0,  -156, | , -3.4, -2421.2, -41.703, |, 13.1
17258.6, 0.1, | , 30.1, 11.0, 327.5, | ,  6000,  5815,     0,  -160, | , -3.4, -2421.2, -41.660, |, 12.7
17259.6, 0.1, | , 30.1, 11.4, 327.7, | ,  6000,  5813,     0,  -162, | , -3.4, -2421.6, -41.632, |, 12.9
17260.6, 0.1, | , 30.1, 1.5, 319.9, | ,  6000,  5812,     0,  -163, | , -3.4, -2423.3, -41.648, |, 4.2
17261.6, 0.2, | , 30.1, 1.0, 318.3, | ,  6000,  5813,     0,  -172, | , -3.4, -2422.9, -41.584, |, 3.0
17262.6, 0.2, | , 30.1, 1.6, 320.5, | ,  6000,  5816,     0,  -184, | , -3.4, -2422.9, -41.519, |, 5.6
17263.6, 0.2, | , 30.1, 11.6, 328.0, | ,  6000,  5816,     0,  -161, | , -3.4, -2421.6, -41.663, |, 13.0
17264.6, 0.1, | , 30.1, 12.1, 327.5, | ,  6000,  5815,     0,  -164, | , -3.4, -2420.7, -41.626, |, 13.3
17265.7, 0.1, | , 30.1, 11.1, 326.1, | ,  6000,  5815,     0,  -157, | , -3.4, -2421.2, -41.680, |, 12.6
17266.7, 0.2, | , 30.1, 2.3, 320.1, | ,  6000,  5819,     0,  -172, | , -3.4, -2422.5, -41.620, |, 4.9
17267.7, 0.2, | , 30.1, 0.2, 317.7, | ,  6000,  5813,     0,  -165, | , -3.4, -2422.9, -41.633, |, 3.0
17268.7, 0.2, | , 30.1, 3.4, 320.6, | ,  6000,  5814,     0,  -179, | , -3.4, -2422.9, -41.543, |, 5.5
17269.7, 0.1, | , 30.1, 11.5, 327.3, | ,  6000,  5818,     0,  -162, | , -3.4, -2421.6, -41.674, |, 12.6
17270.7, 0.1, | , 30.1, 10.0, 325.9, | ,  6000,  5815,     0,  -166, | , -3.4, -2421.2, -41.616, |, 11.7
17271.7, 0.1, | , 30.1, 12.1, 327.5, | ,  6000,  5812,     0,  -172, | , -3.4, -2421.2, -41.542, |, 13.3
17272.7, 0.1, | , 30.1, 2.5, 319.6, | ,  6000,  5807,     0,  -165, | , -3.4, -2422.9, -41.586, |, 4.4
17273.7, 0.2, | , 30.1, 2.9, 319.7, | ,  6000,  5817,     0,  -166, | , -3.4, -2422.9, -41.655, |, 5.0
17274.7, 0.2, | , 30.1, 0.3, 317.8, | ,  6000,  5814,     0,  -169, | , -3.4, -2422.5, -41.614, |, 5.1
17275.8, 0.1, | , 30.1, 10.5, 326.3, | ,  6000,  5814,     0,  -167, | , -3.4, -2421.2, -41.603, |, 12.2
17276.8, 0.1, | , 30.1, 11.5, 326.9, | ,  6000,  5817,     0,  -160, | , -3.4, -2421.2, -41.677, |, 12.5
17277.8, 0.1, | , 30.1, 11.7, 326.4, | ,  6000,  5814,     0,  -168, | , -3.4, -2421.2, -41.595, |, 12.8
17278.8, 0.2, | , 30.0, 2.4, 319.5, | ,  6000,  5811,     0,  -161, | , -3.4, -2422.9, -41.656, |, 5.1
17279.8, 0.2, | , 30.0, 0.2, 317.6, | ,  6000,  5814,     0,  -169, | , -3.4, -2422.5, -41.603, |, 3.0
17280.8, 0.2, | , 30.0, 0.6, 318.1, | ,  6000,  5815,     0,  -181, | , -3.4, -2423.3, -41.540, |, 2.3
17281.8, 0.1, | , 30.0, 11.7, 326.5, | ,  6000,  5817,     0,  -160, | , -3.4, -2421.2, -41.674, |, 12.8
17282.8, 0.1, | , 30.0, 11.8, 326.8, | ,  6000,  5818,     0,  -158, | , -3.4, -2421.2, -41.691, |, 13.6
17283.8, 0.1, | , 30.1, 11.8, 326.6, | ,  6000,  5816,     0,  -160, | , -3.4, -2420.7, -41.662, |, 13.0
17284.8, 0.1, | , 30.0, 2.9, 319.4, | ,  6000,  5809,     0,  -167, | , -3.4, -2422.5, -41.584, |, 5.2
17285.9, 0.2, | , 30.0, 0.1, 317.8, | ,  6000,  5816,     0,  -169, | , -3.4, -2422.9, -41.631, |, 3.3
17286.9, 0.2, | , 30.0, 1.5, 319.6, | ,  6000,  5814,     0,  -186, | , -3.4, -2422.9, -41.489, |, 3.6
17287.9, 0.1, | , 30.1, 11.7, 326.8, | ,  6000,  5815,     0,  -166, | , -3.4, -2421.2, -41.614, |, 13.1
17288.9, 0.2, | , 30.0, 11.9, 327.1, | ,  6000,  5816,     0,  -168, | , -3.4, -2421.2, -41.612, |, 13.5
17289.9, 0.1, | , 30.0, 11.6, 326.3, | ,  6000,  5818,     0,  -169, | , -3.4, -2421.2, -41.620, |, 13.0
17290.9, 0.2, | , 30.0, 1.7, 318.3, | ,  6000,  5814,     0,  -171, | , -3.4, -2422.9, -41.604, |, 4.3
17291.9, 0.2, | , 30.0, 1.6, 317.7, | ,  6000,  5813,     0,  -166, | , -3.4, -2422.5, -41.622, |, 3.4
17292.9, 0.2, | , 30.0, 0.5, 317.0, | ,  6000,  5814,     0,  -161, | , -3.4, -2423.3, -41.676, |, 3.1
17293.9, 0.2, | , 30.0, 12.3, 326.4, | ,  6000,  5817,     0,  -157, | , -3.4, -2420.7, -41.688, |, 13.3
17294.9, 0.1, | , 30.0, 11.1, 325.5, | ,  6000,  5811,     0,  -162, | , -3.4, -2421.2, -41.610, |, 12.4
17296.0, 0.1, | , 30.0, 10.3, 325.5, | ,  6000,  5817,     0,  -165, | , -3.4, -2421.6, -41.647, |, 11.8
17297.0, 0.1, | , 30.0, 3.1, 319.2, | ,  6000,  5815,     0,  -167, | , -3.4, -2423.3, -41.647, |, 5.6
17298.0, 0.2, | , 30.0, 0.0, 316.7, | ,  6000,  5814,     0,  -166, | , -3.4, -2423.3, -41.646, |, 2.5
17299.0, 0.2, | , 30.0, 0.2, 316.8, | ,  6000,  5812,     0,  -163, | , -3.4, -2422.9, -41.643, |, 2.9
17300.0, 0.1, | , 30.0, 11.6, 325.7, | ,  6000,  5813,     0,  -165, | , -3.4, -2421.2, -41.614, |, 13.1
17301.0, 0.1, | , 30.0, 10.2, 325.6, | ,  6000,  5812,     0,  -160, | , -3.4, -2421.2, -41.635, |, 11.7
17302.0, 0.1, | , 30.0, 11.2, 325.9, | ,  6000,  5813,     0,  -166, | , -3.4, -2421.6, -41.603, |, 13.1
17303.0, 0.2, | , 30.0, 1.7, 318.2, | ,  6000,  5813,     0,  -158, | , -3.4, -2422.5, -41.680, |, 4.5
17304.0, 0.2, | , 30.0, 1.7, 316.8, | ,  6000,  5813,     0,  -165, | , -3.4, -2423.3, -41.640, |, 3.2
17305.0, 0.1, | , 30.0, 10.8, 323.3, | ,  6000,  5814,     0,  -165, | , -3.4, -2422.9, -41.640, |, 2.4
17306.1, 0.1, | , 30.0, 10.2, 324.3, | ,  6000,  5817,     0,  -158, | , -3.4, -2421.6, -41.691, |, 11.9
17307.1, 0.1, | , 30.0, 11.5, 325.7, | ,  6000,  5811,     0,  -160, | , -3.4, -2421.6, -41.640, |, 12.5
17308.1, 0.1, | , 30.0, 11.9, 326.3, | ,  6000,  5816,     0,  -165, | , -3.4, -2420.7, -41.617, |, 13.1
17309.1, 0.2, | , 30.0, 0.6, 316.5, | ,  6000,  5814,     0,  -184, | , -3.4, -2423.3, -41.510, |, 3.0
17310.1, 0.2, | , 30.0, 1.5, 317.9, | ,  6000,  5812,     0,  -185, | , -3.4, -2422.9, -41.480, |, 2.9
17311.1, 0.1, | , 30.0, 10.2, 324.6, | ,  6000,  5813,     0,  -173, | , -3.4, -2421.2, -41.548, |, 11.4
17312.1, 0.1, | , 30.0, 12.1, 325.9, | ,  6000,  5820,     0,  -157, | , -3.4, -2420.7, -41.705, |, 13.0
17313.1, 0.1, | , 30.0, 11.6, 325.8, | ,  6000,  5816,     0,  -163, | , -3.4, -2421.2, -41.642, |, 12.7
17314.1, 0.1, | , 30.0, 11.3, 325.7, | ,  6000,  5810,     0,  -158, | , -3.4, -2421.2, -41.633, |, 12.6
17315.1, 0.2, | , 30.0, -4.0, 315.0, | ,  6000,  5812,     0,  -173, | , -3.4, -2423.7, -41.585, |, -0.5
17316.2, 0.2, | , 30.0, -1.2, 315.8, | ,  6000,  5814,     0,  -187, | , -3.4, -2423.3, -41.493, |, 1.4
17317.2, 0.2, | , 30.0, 11.7, 324.9, | ,  6000,  5817,     0,  -169, | , -3.4, -2421.6, -41.610, |, 12.3
17318.2, 0.1, | , 30.0, 11.4, 325.3, | ,  6000,  5816,     0,  -164, | , -3.4, -2421.2, -41.638, |, 13.4
17319.2, 0.1, | , 30.0, 11.3, 325.4, | ,  6000,  5816,     0,  -161, | , -3.4, -2421.2, -41.664, |, 12.7
17320.2, 0.2, | , 30.0, 1.8, 317.2, | ,  6000,  5815,     0,  -157, | , -3.4, -2422.5, -41.698, |, 4.5
17321.2, 0.2, | , 30.0, -1.1, 314.7, | ,  6000,  5813,     0,  -169, | , -3.4, -2423.3, -41.614, |, 2.8
17322.2, 0.1, | , 30.0, 2.4, 317.3, | ,  6000,  5815,     0,  -169, | , -3.4, -2422.9, -41.622, |, 4.6
17323.2, 0.1, | , 30.0, 11.5, 324.9, | ,  6000,  5818,     0,  -165, | , -3.4, -2421.2, -41.643, |, 12.8
17324.2, 0.1, | , 30.0, 11.3, 325.1, | ,  6000,  5817,     0,  -171, | , -3.4, -2421.2, -41.593, |, 12.8
17325.2, 0.1, | , 30.0, 12.0, 325.5, | ,  6000,  5817,     0,  -157, | , -3.4, -2421.2, -41.698, |, 13.3
17326.2, 0.2, | , 30.0, 1.7, 317.0, | ,  6000,  5806,     0,  -155, | , -3.4, -2422.9, -41.657, |, 4.3
17327.3, 0.2, | , 30.0, 0.4, 315.7, | ,  6000,  5815,     0,  -165, | , -3.4, -2422.9, -41.647, |, 2.7
17328.3, 0.2, | , 30.0, 2.3, 316.9, | ,  6000,  5814,     0,  -169, | , -3.4, -2422.9, -41.613, |, 4.1
17329.3, 0.2, | , 30.0, 11.6, 324.9, | ,  6000,  5816,     0,  -162, | , -3.4, -2421.2, -41.652, |, 13.1
17330.3, 0.2, | , 30.0, 12.1, 325.3, | ,  6000,  5816,     0,  -169, | , -3.4, -2420.7, -41.593, |, 13.4
17331.3, 0.1, | , 30.0, 10.7, 323.3, | ,  6000,  5815,     0,  -163, | , -3.4, -2421.6, -41.647, |, 12.0
17332.3, 0.1, | , 30.0, 2.4, 317.8, | ,  6000,  5810,     0,  -179, | , -3.4, -2422.5, -41.506, |, 4.8
17333.3, 0.2, | , 30.0, 1.0, 316.0, | ,  6000,  5811,     0,  -188, | , -3.4, -2422.5, -41.441, |, 3.9
17334.3, 0.2, | , 30.0, 1.1, 316.0, | ,  6000,  5813,     0,  -165, | , -3.4, -2423.3, -41.651, |, 3.5
17335.3, 0.1, | , 30.0, 12.0, 325.3, | ,  6000,  5815,     0,  -163, | , -3.4, -2421.2, -41.640, |, 13.1
17336.3, 0.1, | , 30.0, 10.8, 324.1, | ,  6000,  5806,     0,  -160, | , -3.4, -2421.6, -41.603, |, 12.1
17337.4, 0.2, | , 30.0, 11.9, 324.7, | ,  6000,  5819,     0,  -157, | , -3.4, -2420.7, -41.703, |, 13.2
17338.4, 0.2, | , 30.0, 2.9, 317.4, | ,  6000,  5811,     0,  -167, | , -3.4, -2422.5, -41.602, |, 5.2
17339.4, 0.2, | , 30.0, 0.3, 315.5, | ,  6000,  5813,     0,  -164, | , -3.4, -2423.3, -41.650, |, 2.7
17340.4, 0.2, | , 30.0, 3.6, 318.5, | ,  6000,  5812,     0,  -169, | , -3.4, -2422.5, -41.592, |, 6.3
17341.4, 0.2, | , 30.0, 10.1, 323.9, | ,  6000,  5815,     0,  -162, | , -3.4, -2421.6, -41.650, |, 12.0
17342.4, 0.2, | , 30.0, 11.0, 324.1, | ,  6000,  5815,     0,  -161, | , -3.4, -2421.2, -41.651, |, 12.8
17343.4, 0.2, | , 30.0, 11.0, 324.1, | ,  6000,  5816,     0,  -175, | , -3.4, -2422.9, -41.584, |, 12.6
17344.4, 0.2, | , 30.0, 2.4, 317.1, | ,  6000,  5807,     0,  -163, | , -3.4, -2422.5, -41.596, |, 4.8
17345.4, 0.2, | , 30.0, 0.6, 314.4, | ,  6000,  5814,     0,  -165, | , -3.4, -2423.3, -41.652, |, 2.5
17346.4, 0.1, | , 30.0, 1.6, 314.0, | ,  6000,  5816,     0,  -167, | , -3.4, -2423.3, -41.650, |, 4.3
17347.5, 0.1, | , 30.0, 11.4, 323.8, | ,  6000,  5818,     0,  -157, | , -3.4, -2421.2, -41.696, |, 13.0
17348.5, 0.1, | , 30.0, 11.7, 323.9, | ,  6000,  5815,     0,  -155, | , -3.4, -2421.6, -41.700, |, 12.8
17349.5, 0.1, | , 30.0, 11.2, 324.0, | ,  6000,  5812,     0,  -162, | , -3.4, -2421.2, -41.620, |, 13.1
17350.5, 0.2, | , 30.0, 2.4, 316.7, | ,  6000,  5812,     0,  -162, | , -3.4, -2422.9, -41.647, |, 5.2
17351.5, 0.2, | , 30.0, 1.1, 316.3, | ,  6000,  5813,     0,  -167, | , -3.4, -2422.9, -41.624, |, 5.0
17352.5, 0.2, | , 30.0, 0.6, 314.5, | ,  6000,  5818,     0,  -168, | , -3.4, -2423.3, -41.660, |, 2.3
17353.5, 0.2, | , 30.0, 11.1, 323.6, | ,  6000,  5817,     0,  -180, | , -3.4, -2421.2, -41.531, |, 12.6
17354.5, 0.1, | , 30.0, 11.4, 323.9, | ,  6000,  5817,     0,  -161, | , -3.4, -2421.6, -41.668, |, 13.5
17355.5, 0.1, | , 30.0, 10.8, 323.4, | ,  6000,  5812,     0,  -165, | , -3.4, -2421.2, -41.602, |, 12.1
17356.6, 0.2, | , 30.0, 1.6, 315.9, | ,  6000,  5813,     0,  -164, | , -3.4, -2423.3, -41.654, |, 4.0
17357.6, 0.1, | , 30.0, 0.9, 314.8, | ,  6000,  5813,     0,  -164, | , -3.4, -2423.3, -41.652, |, 3.4
17358.6, 0.1, | , 30.0, 0.7, 315.1, | ,  6000,  5816,     0,  -173, | , -3.4, -2422.9, -41.596, |, 3.3
17359.6, 0.2, | , 30.0, 11.9, 323.9, | ,  6000,  5816,     0,  -157, | , -3.4, -2421.2, -41.688, |, 13.2
17360.6, 0.1, | , 30.0, 11.0, 323.1, | ,  6000,  5812,     0,  -171, | , -3.4, -2421.6, -41.561, |, 12.4
17361.6, 0.1, | , 30.0, 10.7, 322.8, | ,  6000,  5810,     0,  -157, | , -3.4, -2421.2, -41.641, |, 12.5
17362.6, 0.1, | , 30.0, 2.6, 316.9, | ,  6000,  5809,     0,  -179, | , -3.4, -2422.5, -41.499, |, 5.2
17363.6, 0.2, | , 30.0, 0.6, 315.2, | ,  6000,  5815,     0,  -165, | , -3.4, -2423.3, -41.654, |, 3.4
17364.6, 0.2, | , 30.0, 0.2, 314.3, | ,  6000,  5813,     0,  -169, | , -3.4, -2423.7, -41.622, |, 3.9
17365.7, 0.2, | , 30.0, 11.2, 323.6, | ,  6000,  5818,     0,  -157, | , -3.4, -2420.7, -41.697, |, 12.5
17366.7, 0.1, | , 30.0, 9.2, 322.1, | ,  6000,  5822,     0,  -165, | , -3.4, -2421.6, -41.681, |, 11.9
17367.7, 0.1, | , 30.0, 11.8, 323.6, | ,  6000,  5815,     0,  -170, | , -3.4, -2421.2, -41.585, |, 13.1
17368.7, 0.2, | , 30.0, 2.4, 316.0, | ,  6000,  5813,     0,  -156, | , -3.4, -2422.9, -41.703, |, 4.8
17369.7, 0.1, | , 30.0, -0.3, 313.7, | ,  6000,  5813,     0,  -172, | , -3.4, -2423.3, -41.598, |, 3.0
17370.7, 0.2, | , 30.0, -0.2, 313.7, | ,  6000,  5811,     0,  -181, | , -3.4, -2422.9, -41.503, |, 2.1
17371.7, 0.2, | , 30.0, 10.0, 322.5, | ,  6000,  5816,     0,  -174, | , -3.4, -2421.6, -41.570, |, 11.4
17372.7, 0.1, | , 30.0, 11.6, 324.1, | ,  6000,  5813,     0,  -163, | , -3.4, -2420.7, -41.616, |, 12.7
17373.7, 0.1, | , 30.0, 11.3, 322.8, | ,  6000,  5812,     0,  -161, | , -3.4, -2421.2, -41.628, |, 12.3
17374.7, 0.2, | , 30.0, 1.9, 315.7, | ,  6000,  5814,     0,  -165, | , -3.4, -2422.5, -41.637, |, 4.8
17375.8, 0.2, | , 30.0, 3.5, 316.7, | ,  6000,  5812,     0,  -176, | , -3.4, -2422.5, -41.543, |, 5.4
17376.8, 0.2, | , 30.0, -0.1, 313.4, | ,  6000,  5813,     0,  -164, | , -3.4, -2423.3, -41.657, |, 2.1
17377.8, 0.2, | , 30.0, 12.0, 323.2, | ,  6000,  5817,     0,  -174, | , -3.4, -2421.6, -41.577, |, 13.2
17378.8, 0.1, | , 30.0, 11.8, 323.1, | ,  6000,  5813,     0,  -164, | , -3.4, -2421.2, -41.620, |, 13.0
17379.8, 0.1, | , 30.0, 11.2, 322.8, | ,  6000,  5813,     0,  -158, | , -3.4, -2421.2, -41.660, |, 13.1
17380.8, 0.1, | , 30.0, 0.5, 314.6, | ,  6000,  5814,     0,  -175, | , -3.4, -2422.9, -41.570, |, 3.0
17381.8, 0.2, | , 30.0, -0.5, 315.0, | ,  6000,  5813,     0,  -172, | , -3.4, -2422.9, -41.591, |, 4.5
17382.8, 0.1, | , 30.0, 11.3, 323.1, | ,  6000,  5818,     0,  -165, | , -3.4, -2421.2, -41.641, |, 12.9
17383.9, 0.1, | , 30.0, 11.5, 322.7, | ,  6000,  5819,     0,  -169, | , -3.4, -2421.2, -41.619, |, 13.1
17384.9, 0.1, | , 30.0, 11.7, 323.3, | ,  6000,  5815,     0,  -172, | , -3.4, -2421.2, -41.576, |, 13.1
17385.9, 0.1, | , 30.0, 11.3, 322.7, | ,  6000,  5813,     0,  -161, | , -3.4, -2421.2, -41.635, |, 12.6
17386.9, 0.1, | , 30.0, -6.4, 308.5, | ,  6000,  5814,     0,  -186, | , -3.4, -2424.2, -41.513, |, -3.5
17387.9, 0.2, | , 30.0, 0.0, 313.1, | ,  6000,  5814,     0,  -177, | , -3.4, -2422.9, -41.553, |, 2.7
17388.9, 0.1, | , 30.0, 11.9, 323.4, | ,  6000,  5821,     0,  -167, | , -3.4, -2420.7, -41.645, |, 13.3
17389.9, 0.1, | , 30.0, 11.1, 323.1, | ,  6000,  5818,     0,  -161, | , -3.4, -2421.2, -41.673, |, 12.9
17390.9, 0.1, | , 30.0, 12.0, 323.1, | ,  6000,  5821,     0,  -161, | , -3.4, -2420.7, -41.683, |, 13.2
17391.9, 0.1, | , 30.0, 10.0, 322.3, | ,  6000,  5811,     0,  -166, | , -3.4, -2421.6, -41.591, |, 12.6
17392.9, 0.2, | , 30.0, 0.5, 313.6, | ,  6000,  5807,     0,  -173, | , -3.4, -2422.5, -41.521, |, 3.2
17394.0, 0.2, | , 30.0, 2.4, 314.5, | ,  6000,  5812,     0,  -167, | , -3.4, -2422.9, -41.614, |, 4.8
17395.0, 0.1, | , 30.0, 11.8, 323.3, | ,  6000,  5817,     0,  -164, | , -3.4, -2421.2, -41.648, |, 13.7
17396.0, 0.1, | , 30.0, 12.4, 323.4, | ,  6000,  5820,     0,  -164, | , -3.4, -2421.2, -41.671, |, 13.6
17397.0, 0.1, | , 30.0, 10.7, 322.2, | ,  6000,  5814,     0,  -161, | , -3.4, -2421.2, -41.644, |, 12.0
17398.0, 0.1, | , 30.0, 2.2, 314.9, | ,  6000,  5812,     0,  -180, | , -3.4, -2422.9, -41.515, |, 4.8
17399.0, 0.2, | , 30.0, 1.6, 314.4, | ,  6000,  5815,     0,  -170, | , -3.4, -2422.9, -41.614, |, 3.3
17400.0, 0.1, | , 30.0, 2.8, 315.2, | ,  6000,  5818,     0,  -175, | , -3.4, -2422.0, -41.588, |, 5.4
17401.0, 0.1, | , 30.0, 11.9, 322.4, | ,  6000,  5819,     0,  -177, | , -3.4, -2421.2, -41.558, |, 13.1
17402.0, 0.1, | , 30.0, 10.6, 321.8, | ,  6000,  5818,     0,  -162, | , -3.4, -2421.6, -41.674, |, 12.5
17403.0, 0.2, | , 30.0, 12.4, 323.0, | ,  6000,  5819,     0,  -160, | , -3.4, -2421.2, -41.688, |, 13.7
17404.1, 0.1, | , 30.0, 3.0, 315.5, | ,  6000,  5811,     0,  -170, | , -3.4, -2422.9, -41.586, |, 5.5
17405.1, 0.2, | , 30.0, 1.4, 313.3, | ,  6000,  5814,     0,  -172, | , -3.4, -2422.5, -41.586, |, 3.0
17406.1, 0.2, | , 30.0, -0.3, 313.7, | ,  6000,  5816,     0,  -180, | , -3.4, -2422.9, -41.552, |, 5.1
17407.1, 0.1, | , 30.0, 10.4, 321.3, | ,  6000,  5818,     0,  -161, | , -3.4, -2421.6, -41.677, |, 11.9
17408.1, 0.1, | , 30.0, 12.0, 322.7, | ,  6000,  5816,     0,  -155, | , -3.4, -2421.6, -41.712, |, 13.1
17409.1, 0.1, | , 30.0, 11.9, 322.7, | ,  6000,  5815,     0,  -157, | , -3.4, -2420.7, -41.673, |, 13.7
17410.1, 0.2, | , 30.0, 3.3, 315.2, | ,  6000,  5810,     0,  -176, | , -3.4, -2422.5, -41.529, |, 5.5
17411.1, 0.1, | , 30.0, -0.2, 312.5, | ,  6000,  5812,     0,  -169, | , -3.4, -2422.9, -41.603, |, 2.5
17412.1, 0.2, | , 30.0, 2.7, 314.8, | ,  6000,  5816,     0,  -166, | , -3.4, -2422.9, -41.653, |, 4.7
17413.2, 0.2, | , 30.0, 11.1, 321.8, | ,  6000,  5816,     0,  -167, | , -3.4, -2421.6, -41.625, |, 12.6
17414.2, 0.2, | , 30.0, 11.4, 321.7, | ,  6000,  5817,     0,  -164, | , -3.4, -2420.7, -41.636, |, 12.9
17415.2, 0.1, | , 30.0, 11.3, 321.6, | ,  6000,  5816,     0,  -162, | , -3.4, -2422.0, -41.662, |, 12.4
17416.2, 0.1, | , 30.0, 2.5, 314.1, | ,  6000,  5814,     0,  -172, | , -3.4, -2422.9, -41.598, |, 4.3
17417.2, 0.2, | , 30.0, -0.8, 312.1, | ,  6000,  5814,     0,  -173, | , -3.4, -2423.3, -41.589, |, 2.0
17418.2, 0.2, | , 30.0, 3.1, 314.2, | ,  6000,  5815,     0,  -168, | , -3.4, -2422.5, -41.622, |, 5.1
17419.2, 0.1, | , 30.0, 11.4, 321.2, | ,  6000,  5818,     0,  -157, | , -3.4, -2421.2, -41.705, |, 12.8
17420.2, 0.1, | , 30.0, 11.4, 322.1, | ,  6000,  5816,     0,  -182, | , -3.4, -2421.2, -41.507, |, 13.2
17421.2, 0.1, | , 30.0, 11.7, 321.7, | ,  6000,  5817,     0,  -157, | , -3.4, -2420.7, -41.682, |, 13.3
17422.2, 0.2, | , 30.0, 1.7, 313.4, | ,  6000,  5813,     0,  -168, | , -3.4, -2422.9, -41.616, |, 3.3
17423.3, 0.2, | , 30.0, 0.9, 312.8, | ,  6000,  5815,     0,  -165, | , -3.4, -2423.3, -41.660, |, 3.0
17424.3, 0.2, | , 30.0, 2.9, 314.2, | ,  6000,  5813,     0,  -164, | , -3.4, -2422.5, -41.642, |, 3.7
17425.3, 0.1, | , 30.0, 11.4, 321.5, | ,  6000,  5816,     0,  -156, | , -3.4, -2421.2, -41.699, |, 13.2
17426.3, 0.1, | , 30.0, 11.4, 321.2, | ,  6000,  5819,     0,  -162, | , -3.4, -2421.2, -41.673, |, 12.9
17427.3, 0.2, | , 30.0, 10.8, 320.6, | ,  6000,  5808,     0,  -166, | , -3.4, -2421.6, -41.572, |, 11.6
17428.3, 0.2, | , 30.0, 2.6, 314.2, | ,  6000,  5809,     0,  -161, | , -3.4, -2422.5, -41.633, |, 5.0
17429.3, 0.2, | , 30.0, 0.5, 312.3, | ,  6000,  5816,     0,  -166, | , -3.4, -2422.9, -41.653, |, 3.6
17430.3, 0.2, | , 30.0, 3.1, 312.3, | ,  6000,  5813,     0,  -174, | , -3.4, -2422.9, -41.574, |, 3.1
17431.3, 0.1, | , 30.0, 11.5, 321.4, | ,  6000,  5818,     0,  -149, | , -3.4, -2420.7, -41.753, |, 13.3
17432.4, 0.1, | , 30.0, 9.4, 319.9, | ,  6000,  5816,     0,  -172, | , -3.4, -2421.6, -41.579, |, 11.1
17433.4, 0.1, | , 30.0, 11.1, 321.0, | ,  6000,  5813,     0,  -157, | , -3.4, -2421.2, -41.664, |, 12.7
17434.4, 0.2, | , 30.0, 2.9, 313.7, | ,  6000,  5815,     0,  -163, | , -3.4, -2422.5, -41.659, |, 5.0
17435.4, 0.2, | , 30.0, 0.4, 312.3, | ,  6000,  5814,     0,  -165, | , -3.4, -2422.9, -41.650, |, 2.9
17436.4, 0.2, | , 30.0, 0.7, 311.4, | ,  6000,  5814,     0,  -165, | , -3.4, -2423.3, -41.658, |, 2.2
17437.4, 0.1, | , 30.0, 10.2, 319.5, | ,  6000,  5822,     0,  -166, | , -3.4, -2422.0, -41.678, |, 11.7
17438.4, 0.1, | , 30.0, 11.9, 321.0, | ,  6000,  5816,     0,  -162, | , -3.4, -2421.2, -41.652, |, 12.8
17439.4, 0.1, | , 30.0, 11.3, 320.0, | ,  6000,  5813,     0,  -166, | , -3.4, -2421.2, -41.598, |, 13.0
17440.4, 0.1, | , 30.0, 2.1, 313.6, | ,  6000,  5813,     0,  -174, | , -3.4, -2422.9, -41.574, |, 4.7
17441.4, 0.2, | , 29.9, -0.1, 310.1, | ,  6000,  5813,     0,  -179, | , -3.4, -2422.9, -41.534, |, 2.4
17442.5, 0.2, | , 29.9, 0.4, 311.7, | ,  6000,  5813,     0,  -172, | , -3.4, -2423.3, -41.598, |, 3.7
17443.5, 0.1, | , 29.9, 11.6, 320.7, | ,  6000,  5815,     0,  -155, | , -3.4, -2421.6, -41.703, |, 12.8
17444.5, 0.1, | , 30.0, 11.5, 320.6, | ,  6000,  5815,     0,  -158, | , -3.4, -2421.2, -41.672, |, 13.1
17445.5, 0.1, | , 29.9, 11.7, 320.9, | ,  6000,  5813,     0,  -159, | , -3.4, -2420.7, -41.645, |, 13.5
17446.5, 0.2, | , 29.9, 1.9, 312.6, | ,  6000,  5813,     0,  -172, | , -3.4, -2422.9, -41.583, |, 4.3
17447.5, 0.1, | , 29.9, -0.8, 310.2, | ,  6000,  5815,     0,  -165, | , -3.4, -2423.3, -41.657, |, 1.7
17448.5, 0.2, | , 29.9, 0.2, 311.1, | ,  6000,  5812,     0,  -174, | , -3.4, -2423.3, -41.569, |, 2.6
17449.5, 0.1, | , 29.9, 12.0, 320.9, | ,  6000,  5820,     0,  -168, | , -3.4, -2421.2, -41.637, |, 13.2
17450.5, 0.1, | , 29.9, 11.6, 320.6, | ,  6000,  5815,     0,  -169, | , -3.4, -2421.2, -41.588, |, 12.5
17451.6, 0.1, | , 29.9, 11.6, 321.2, | ,  6000,  5813,     0,  -153, | , -3.4, -2421.2, -41.699, |, 13.6
17452.6, 0.1, | , 29.9, 2.4, 312.4, | ,  6000,  5809,     0,  -184, | , -3.4, -2422.9, -41.471, |, 4.7
17453.6, 0.2, | , 29.9, 3.0, 313.3, | ,  6000,  5813,     0,  -169, | , -3.4, -2422.9, -41.607, |, 5.4
17454.6, 0.2, | , 29.9, 1.8, 312.9, | ,  6000,  5812,     0,  -169, | , -3.4, -2422.5, -41.598, |, 3.8
17455.6, 0.1, | , 29.9, 11.7, 320.1, | ,  6000,  5817,     0,  -157, | , -3.4, -2421.2, -41.694, |, 12.9
17456.6, 0.1, | , 29.9, 11.6, 320.4, | ,  6000,  5812,     0,  -169, | , -3.4, -2421.2, -41.571, |, 12.8
17457.6, 0.1, | , 29.9, 10.2, 319.5, | ,  6000,  5811,     0,  -160, | , -3.4, -2421.6, -41.640, |, 11.7
17458.6, 0.1, | , 29.9, 2.6, 313.5, | ,  6000,  5813,     0,  -179, | , -3.4, -2422.5, -41.524, |, 5.4
17459.6, 0.2, | , 29.9, 0.4, 311.4, | ,  6000,  5814,     0,  -169, | , -3.4, -2422.9, -41.621, |, 3.8
17460.7, 0.2, | , 29.9, 0.7, 312.5, | ,  6000,  5817,     0,  -161, | , -3.4, -2422.9, -41.696, |, 1.0
17461.7, 0.1, | , 29.9, 11.4, 320.1, | ,  6000,  5817,     0,  -154, | , -3.4, -2421.2, -41.715, |, 12.4
17462.7, 0.1, | , 29.9, 10.4, 319.4, | ,  6000,  5809,     0,  -160, | , -3.4, -2421.2, -41.616, |, 11.9
17463.7, 0.1, | , 29.9, 11.7, 320.5, | ,  6000,  5813,     0,  -161, | , -3.4, -2421.2, -41.630, |, 12.9
17464.7, 0.1, | , 29.9, -3.7, 307.6, | ,  6000,  5814,     0,  -173, | , -3.4, -2422.9, -41.584, |, -1.6
17465.7, 0.2, | , 29.9, 1.6, 311.3, | ,  6000,  5814,     0,  -169, | , -3.4, -2422.5, -41.603, |, 2.9
17466.7, 0.2, | , 29.9, 11.2, 319.9, | ,  6000,  5816,     0,  -163, | , -3.4, -2421.6, -41.654, |, 12.8
17467.7, 0.1, | , 29.9, 9.7, 317.6, | ,  6000,  5816,     0,  -157, | , -3.4, -2421.6, -41.700, |, 11.5
17468.7, 0.1, | , 29.9, 11.2, 319.9, | ,  6000,  5809,     0,  -162, | , -3.4, -2421.2, -41.596, |, 12.5
17469.7, 0.1, | , 29.9, 11.8, 320.5, | ,  6000,  5811,     0,  -165, | , -3.4, -2420.7, -41.588, |, 13.1
17470.8, 0.2, | , 29.9, -3.1, 307.5, | ,  6000,  5806,     0,  -173, | , -3.4, -2423.3, -41.533, |, -0.4
17471.8, 0.1, | , 29.9, -1.0, 310.0, | ,  6000,  5814,     0,  -164, | , -3.4, -2422.9, -41.654, |, 2.6
17472.8, 0.2, | , 29.9, 10.1, 318.5, | ,  6000,  5817,     0,  -165, | , -3.4, -2421.6, -41.647, |, 11.3
17473.8, 0.1, | , 29.9, 11.6, 319.7, | ,  6000,  5817,     0,  -158, | , -3.4, -2420.7, -41.679, |, 12.7
17474.8, 0.1, | , 29.9, 10.9, 319.7, | ,  6000,  5818,     0,  -161, | , -3.4, -2421.2, -41.673, |, 12.6
17475.8, 0.2, | , 29.9, 1.9, 311.8, | ,  6000,  5813,     0,  -163, | , -3.4, -2421.6, -41.626, |, 4.7
17476.8, 0.1, | , 29.9, 0.0, 310.5, | ,  6000,  5813,     0,  -160, | , -3.4, -2423.3, -41.683, |, 2.8
17477.8, 0.2, | , 29.9, 0.6, 311.5, | ,  6000,  5815,     0,  -169, | , -3.4, -2422.9, -41.620, |, 3.9
17478.8, 0.2, | , 29.9, 10.7, 319.0, | ,  6000,  5817,     0,  -184, | , -3.4, -2421.2, -41.500, |, 12.7
17479.8, 0.2, | , 29.9, 11.5, 319.0, | ,  6000,  5821,     0,  -161, | , -3.4, -2421.2, -41.699, |, 12.6
17480.8, 0.1, | , 29.9, 11.4, 319.0, | ,  6000,  5817,     0,  -157, | , -3.4, -2421.2, -41.690, |, 12.8
17481.9, 0.2, | , 29.9, 2.1, 311.5, | ,  6000,  5815,     0,  -167, | , -3.4, -2422.5, -41.633, |, 4.7
17482.9, 0.1, | , 29.9, -0.9, 309.5, | ,  6000,  5818,     0,  -166, | , -3.4, -2423.7, -41.679, |, 1.4
17483.9, 0.2, | , 29.9, 2.0, 311.5, | ,  6000,  5815,     0,  -160, | , -3.4, -2422.9, -41.688, |, 4.1
17484.9, 0.2, | , 29.9, 11.9, 319.1, | ,  6000,  5816,     0,  -169, | , -3.4, -2420.7, -41.598, |, 13.3
17485.9, 0.1, | , 29.9, 11.5, 318.9, | ,  6000,  5820,     0,  -159, | , -3.4, -2421.2, -41.703, |, 12.9
17486.9, 0.1, | , 29.9, 11.3, 319.5, | ,  6000,  5814,     0,  -165, | , -3.4, -2421.2, -41.616, |, 13.3
17487.9, 0.2, | , 29.9, 1.2, 310.7, | ,  6000,  5807,     0,  -166, | , -3.4, -2422.9, -41.581, |, 4.0
17488.9, 0.1, | , 29.9, 0.3, 310.0, | ,  6000,  5817,     0,  -162, | , -3.4, -2422.9, -41.689, |, 3.2
17489.9, 0.2, | , 29.9, 3.0, 311.9, | ,  6000,  5820,     0,  -176, | , -3.4, -2422.9, -41.607, |, 5.2
17490.9, 0.2, | , 29.9, 11.9, 319.5, | ,  6000,  5824,     0,  -165, | , -3.4, -2421.2, -41.693, |, 13.0
17492.0, 0.1, | , 29.9, 12.1, 319.4, | ,  6000,  5816,     0,  -161, | , -3.4, -2421.2, -41.659, |, 13.3
17493.0, 0.1, | , 29.9, 9.9, 317.5, | ,  6000,  5822,     0,  -165, | , -3.4, -2421.6, -41.686, |, 11.1
17494.0, 0.2, | , 29.9, 1.9, 311.0, | ,  6000,  5812,     0,  -158, | , -3.4, -2422.5, -41.671, |, 4.1
17495.0, 0.2, | , 29.9, 0.1, 309.3, | ,  6000,  5816,     0,  -187, | , -3.4, -2422.9, -41.493, |, 2.9
17496.0, 0.2, | , 29.9, 3.2, 312.2, | ,  6000,  5820,     0,  -184, | , -3.4, -2422.5, -41.545, |, 6.0
17497.0, 0.1, | , 29.9, 11.5, 318.9, | ,  6000,  5823,     0,  -159, | , -3.4, -2421.6, -41.729, |, 12.9
17498.0, 0.1, | , 29.9, 10.6, 317.9, | ,  6000,  5816,     0,  -166, | , -3.4, -2421.6, -41.626, |, 11.8
17499.0, 0.1, | , 29.9, 12.4, 319.0, | ,  6000,  5817,     0,  -151, | , -3.4, -2421.2, -41.736, |, 13.7
17500.0, 0.2, | , 29.9, 2.6, 311.4, | ,  6000,  5810,     0,  -161, | , -3.4, -2422.5, -41.636, |, 5.2
17501.0, 0.2, | , 29.9, 0.0, 309.3, | ,  6000,  5813,     0,  -170, | , -3.4, -2422.9, -41.600, |, 2.7
17502.1, 0.2, | , 29.9, 3.8, 312.7, | ,  6000,  5816,     0,  -180, | , -3.4, -2422.5, -41.542, |, 6.3
17503.1, 0.2, | , 29.9, 10.2, 317.6, | ,  6000,  5815,     0,  -163, | , -3.4, -2421.2, -41.635, |, 11.6
17504.1, 0.1, | , 29.9, 11.1, 318.4, | ,  6000,  5817,     0,  -165, | , -3.4, -2421.2, -41.642, |, 12.4
17505.1, 0.1, | , 29.9, 11.4, 318.2, | ,  6000,  5812,     0,  -171, | , -3.4, -2421.2, -41.553, |, 12.9
17506.1, 0.2, | , 29.9, 2.2, 310.9, | ,  6000,  5810,     0,  -166, | , -3.4, -2422.9, -41.606, |, 4.6
17507.1, 0.2, | , 29.9, -0.7, 308.2, | ,  6000,  5813,     0,  -165, | , -3.4, -2423.3, -41.638, |, 2.2
17508.1, 0.2, | , 29.9, 0.3, 310.2, | ,  6000,  5815,     0,  -183, | , -3.4, -2422.9, -41.521, |, 2.7
17509.1, 0.1, | , 29.9, 10.8, 318.1, | ,  6000,  5817,     0,  -167, | , -3.4, -2421.2, -41.620, |, 12.6
17510.1, 0.2, | , 29.9, 11.8, 318.8, | ,  6000,  5817,     0,  -154, | , -3.4, -2420.7, -41.705, |, 13.1
17511.1, 0.1, | , 29.9, 11.5, 318.3, | ,  6000,  5816,     0,  -172, | , -3.4, -2421.2, -41.572, |, 12.6
17512.1, 0.2, | , 29.9, 0.6, 310.0, | ,  6000,  5813,     0,  -169, | , -3.4, -2422.9, -41.609, |, 3.6
17513.2, 0.2, | , 29.9, 0.9, 309.0, | ,  6000,  5812,     0,  -156, | , -3.4, -2423.3, -41.701, |, 2.8
17514.2, 0.2, | , 29.9, 2.8, 310.4, | ,  6000,  5814,     0,  -176, | , -3.4, -2422.9, -41.563, |, 2.4
17515.2, 0.1, | , 29.9, 10.7, 317.5, | ,  6000,  5816,     0,  -157, | , -3.4, -2421.2, -41.693, |, 12.6
17516.2, 0.1, | , 29.9, 11.3, 318.3, | ,  6000,  5816,     0,  -164, | , -3.4, -2421.6, -41.648, |, 12.9
17517.2, 0.1, | , 29.9, 11.9, 318.3, | ,  6000,  5814,     0,  -165, | , -3.4, -2421.2, -41.619, |, 13.4
17518.2, 0.2, | , 29.9, 1.2, 309.9, | ,  6000,  5819,     0,  -165, | , -3.4, -2422.9, -41.675, |, 4.0
17519.2, 0.2, | , 29.9, 0.2, 308.6, | ,  6000,  5816,     0,  -164, | , -3.4, -2422.9, -41.670, |, 2.6
17520.2, 0.2, | , 29.9, 2.0, 311.7, | ,  6000,  5812,     0,  -179, | , -3.4, -2422.9, -41.527, |, 3.0
17521.2, 0.1, | , 29.9, 12.0, 318.6, | ,  6000,  5818,     0,  -161, | , -3.4, -2420.7, -41.670, |, 13.1
17522.3, 0.1, | , 29.9, 11.6, 318.0, | ,  6000,  5817,     0,  -151, | , -3.4, -2421.6, -41.746, |, 13.0
17523.3, 0.2, | , 29.9, 10.7, 317.0, | ,  6000,  5813,     0,  -163, | , -3.4, -2421.6, -41.633, |, 12.0
17524.3, 0.2, | , 29.9, 3.3, 310.3, | ,  6000,  5815,     0,  -165, | , -3.4, -2422.9, -41.653, |, 5.4
17525.3, 0.2, | , 29.9, 0.5, 308.7, | ,  6000,  5812,     0,  -165, | , -3.4, -2423.3, -41.639, |, 2.8
17526.3, 0.2, | , 29.9, -1.9, 308.8, | ,  6000,  5813,     0,  -169, | , -3.4, -2422.9, -41.604, |, 1.8
17527.3, 0.1, | , 29.9, 11.0, 317.7, | ,  6000,  5818,     0,  -161, | , -3.4, -2421.2, -41.672, |, 13.1
17528.3, 0.1, | , 29.9, 10.4, 316.6, | ,  6000,  5814,     0,  -165, | , -3.4, -2421.6, -41.628, |, 11.7
17529.3, 0.1, | , 29.9, 11.6, 317.6, | ,  6000,  5814,     0,  -169, | , -3.4, -2421.2, -41.581, |, 12.5
17530.3, 0.1, | , 29.9, 2.0, 310.1, | ,  6000,  5810,     0,  -165, | , -3.4, -2422.5, -41.607, |, 4.4
17531.4, 0.2, | , 29.9, 1.1, 309.8, | ,  6000,  5814,     0,  -172, | , -3.4, -2422.9, -41.598, |, 4.3
17532.4, 0.2, | , 29.9, 1.0, 308.1, | ,  6000,  5814,     0,  -167, | , -3.4, -2422.9, -41.628, |, 3.0
17533.4, 0.1, | , 29.9, 9.5, 316.2, | ,  6000,  5817,     0,  -161, | , -3.4, -2421.6, -41.668, |, 11.1
17534.4, 0.2, | , 29.9, 12.1, 318.0, | ,  6000,  5816,     0,  -165, | , -3.4, -2421.2, -41.624, |, 13.1
17535.4, 0.1, | , 29.9, 11.4, 317.4, | ,  6000,  5809,     0,  -157, | , -3.4, -2421.6, -41.639, |, 12.7
17536.4, 0.2, | , 29.9, 1.9, 309.4, | ,  6000,  5813,     0,  -180, | , -3.4, -2422.5, -41.521, |, 4.0
17537.4, 0.2, | , 29.9, -0.3, 307.8, | ,  6000,  5813,     0,  -162, | , -3.4, -2423.3, -41.664, |, 2.6
17538.4, 0.2, | , 29.9, -1.7, 306.3, | ,  6000,  5813,     0,  -177, | , -3.4, -2423.3, -41.551, |, 1.8
17539.4, 0.1, | , 29.9, 10.7, 316.8, | ,  6000,  5818,     0,  -155, | , -3.4, -2421.6, -41.724, |, 12.4
17540.4, 0.1, | , 29.9, 11.3, 317.9, | ,  6000,  5814,     0,  -161, | , -3.4, -2421.2, -41.645, |, 12.4
17541.5, 0.1, | , 29.9, 11.6, 317.2, | ,  6000,  5813,     0,  -161, | , -3.4, -2421.2, -41.630, |, 12.5
17542.5, 0.2, | , 29.9, 1.3, 302.7, | ,  6000,  5813,     0,  -164, | , -3.4, -2422.5, -41.640, |, -1.2
17543.5, 0.2, | , 29.9, 1.7, 308.9, | ,  6000,  5814,     0,  -161, | , -3.4, -2423.3, -41.687, |, 4.5
17544.5, 0.2, | , 29.9, 1.6, 310.5, | ,  6000,  5813,     0,  -167, | , -3.4, -2423.3, -41.631, |, 5.5
17545.5, 0.1, | , 29.9, 11.3, 316.9, | ,  6000,  5817,     0,  -162, | , -3.4, -2421.2, -41.657, |, 13.0
17546.5, 0.1, | , 29.9, 11.3, 316.9, | ,  6000,  5816,     0,  -161, | , -3.4, -2421.6, -41.661, |, 12.9
17547.5, 0.1, | , 29.9, 11.5, 317.1, | ,  6000,  5813,     0,  -163, | , -3.4, -2421.2, -41.621, |, 12.8
17548.5, 0.2, | , 29.9, 1.7, 308.5, | ,  6000,  5815,     0,  -166, | , -3.4, -2423.3, -41.648, |, 3.9
17549.5, 0.1, | , 29.9, 0.1, 307.8, | ,  6000,  5814,     0,  -172, | , -3.4, -2423.3, -41.603, |, 2.5
17550.5, 0.1, | , 29.9, 1.3, 313.4, | ,  6000,  5813,     0,  -184, | , -3.4, -2423.3, -41.506, |, 2.7
17551.6, 0.1, | , 29.9, 10.3, 317.1, | ,  6000,  5816,     0,  -169, | , -3.4, -2421.2, -41.606, |, 13.3
17552.6, 0.1, | , 29.9, 12.4, 317.7, | ,  6000,  5813,     0,  -165, | , -3.4, -2421.2, -41.614, |, 13.5
17553.6, 0.2, | , 29.9, 10.2, 315.8, | ,  6000,  5813,     0,  -159, | , -3.4, -2421.6, -41.655, |, 11.5
17554.6, 0.2, | , 29.9, 0.5, 307.8, | ,  6000,  5813,     0,  -157, | , -3.4, -2422.5, -41.688, |, 3.2
17555.6, 0.2, | , 29.9, 3.6, 309.2, | ,  6000,  5814,     0,  -152, | , -3.4, -2422.9, -41.744, |, 5.7
17556.6, 0.1, | , 29.9, 11.0, 316.3, | ,  6000,  5816,     0,  -143, | , -3.4, -2421.6, -41.797, |, 12.6
17557.6, 0.1, | , 29.9, 11.6, 316.6, | ,  6000,  5816,     0,  -169, | , -3.4, -2421.2, -41.600, |, 12.7
17558.6, 0.1, | , 29.9, 10.7, 315.9, | ,  6000,  5814,     0,  -163, | , -3.4, -2421.6, -41.638, |, 11.8
17559.6, 0.1, | , 29.9, 12.0, 316.0, | ,  6000,  5814,     0,  -163, | , -3.4, -2421.2, -41.628, |, 13.3
17560.7, 0.1, | , 29.9, -5.9, 302.0, | ,  6000,  5813,     0,  -161, | , -3.4, -2423.3, -41.678, |, -2.6
17561.7, 0.2, | , 29.9, 1.9, 307.9, | ,  6000,  5819,     0,  -169, | , -3.4, -2422.5, -41.649, |, 3.9
17562.7, 0.1, | , 29.9, 12.2, 316.7, | ,  6000,  5818,     0,  -175, | , -3.4, -2420.7, -41.561, |, 13.6
17563.7, 0.1, | , 29.9, 10.0, 315.6, | ,  6000,  5814,     0,  -162, | , -3.4, -2421.6, -41.646, |, 12.1
17564.7, 0.2, | , 29.9, 11.6, 316.5, | ,  6000,  5811,     0,  -165, | , -3.4, -2420.7, -41.584, |, 12.5
17565.7, 0.1, | , 29.9, 12.3, 317.1, | ,  6000,  5818,     0,  -178, | , -3.4, -2421.2, -41.548, |, 13.4
17566.7, 0.1, | , 29.9, -0.9, 305.6, | ,  6000,  5811,     0,  -166, | , -3.4, -2422.9, -41.611, |, 2.4
17567.7, 0.2, | , 29.9, 2.4, 308.6, | ,  6000,  5813,     0,  -184, | , -3.4, -2422.9, -41.491, |, 4.4
17568.7, 0.1, | , 29.9, 10.4, 315.9, | ,  6000,  5815,     0,  -174, | , -3.4, -2421.6, -41.565, |, 11.5
17569.7, 0.1, | , 29.9, 12.3, 317.2, | ,  6000,  5817,     0,  -169, | , -3.4, -2421.2, -41.607, |, 13.5
17570.8, 0.1, | , 29.9, 11.8, 316.0, | ,  6000,  5815,     0,  -164, | , -3.4, -2421.2, -41.634, |, 13.0
17571.8, 0.1, | , 29.9, 2.6, 308.8, | ,  6000,  5811,     0,  -165, | , -3.4, -2422.5, -41.620, |, 4.8
17572.8, 0.2, | , 29.9, -1.7, 307.2, | ,  6000,  5820,     0,  -167, | , -3.4, -2422.9, -41.673, |, 2.2
17573.8, 0.2, | , 29.9, 1.6, 307.4, | ,  6000,  5813,     0,  -162, | , -3.4, -2422.9, -41.656, |, 4.2
17574.8, 0.1, | , 29.9, 4.2, 316.4, | ,  6000,  5818,     0,  -166, | , -3.4, -2421.2, -41.635, |, 12.8
17575.8, 0.2, | , 29.9, 11.5, 316.2, | ,  6000,  5815,     0,  -163, | , -3.4, -2421.2, -41.640, |, 12.4
17576.8, 0.1, | , 29.9, 11.5, 315.9, | ,  6000,  5815,     0,  -164, | , -3.4, -2421.2, -41.629, |, 12.2
17577.8, 0.2, | , 29.9, 2.3, 308.4, | ,  6000,  5812,     0,  -165, | , -3.4, -2422.9, -41.624, |, 4.4
17578.8, 0.2, | , 29.9, -1.1, 305.4, | ,  6000,  5814,     0,  -165, | , -3.4, -2423.7, -41.663, |, 1.9
17579.8, 0.2, | , 29.9, -4.8, 302.0, | ,  6000,  5813,     0,  -164, | , -3.4, -2423.7, -41.657, |, -3.4
17580.9, 0.2, | , 29.9, 11.8, 316.0, | ,  6000,  5816,     0,  -160, | , -3.4, -2421.6, -41.677, |, 13.2
17581.9, 0.2, | , 29.9, 11.5, 314.3, | ,  6000,  5816,     0,  -163, | , -3.4, -2420.7, -41.637, |, 13.2
17582.9, 0.1, | , 29.9, 11.4, 316.1, | ,  6000,  5812,     0,  -166, | , -3.4, -2421.2, -41.588, |, 12.5
17584.0, 0.1, | , 29.9, 0.8, 307.3, | ,  6000,  5811,     0,  -184, | , -3.4, -2423.3, -41.490, |, 3.5
17585.0, 0.2, | , 29.9, 0.2, 306.6, | ,  6000,  5818,     0,  -172, | , -3.4, -2423.3, -41.628, |, 3.0
17586.0, 0.2, | , 29.9, 2.4, 308.4, | ,  6000,  5816,     0,  -172, | , -3.4, -2422.5, -41.600, |, 5.1
17587.0, 0.1, | , 29.9, 10.7, 314.8, | ,  6000,  5820,     0,  -165, | , -3.4, -2421.2, -41.663, |, 12.6
17588.0, 0.1, | , 29.9, 11.1, 316.0, | ,  6000,  5819,     0,  -166, | , -3.4, -2421.6, -41.652, |, 13.0
17589.0, 0.2, | , 29.9, 10.2, 314.8, | ,  6000,  5814,     0,  -161, | , -3.4, -2421.6, -41.652, |, 11.7
17590.0, 0.2, | , 29.9, 2.4, 307.9, | ,  6000,  5815,     0,  -164, | , -3.4, -2422.9, -41.659, |, 4.5
17591.0, 0.2, | , 29.9, 0.2, 306.9, | ,  6000,  5812,     0,  -161, | , -3.4, -2423.3, -41.665, |, 2.9
17592.0, 0.2, | , 29.9, 2.5, 308.7, | ,  6000,  5813,     0,  -162, | , -3.4, -2422.5, -41.651, |, 5.6
17593.0, 0.1, | , 29.9, 11.4, 315.4, | ,  6000,  5817,     0,  -164, | , -3.4, -2420.7, -41.638, |, 13.3
17594.1, 0.1, | , 29.9, 9.9, 313.7, | ,  6000,  5816,     0,  -152, | , -3.4, -2422.0, -41.743, |, 10.9
17595.1, 0.1, | , 29.9, 12.0, 315.4, | ,  6000,  5818,     0,  -157, | , -3.4, -2421.2, -41.705, |, 13.1
17596.1, 0.1, | , 29.9, 2.0, 307.6, | ,  6000,  5810,     0,  -164, | , -3.4, -2422.9, -41.621, |, 4.6
17597.1, 0.2, | , 29.9, 3.4, 308.4, | ,  6000,  5813,     0,  -161, | , -3.4, -2422.9, -41.666, |, 5.7
17598.1, 0.1, | , 29.9, 3.1, 308.4, | ,  6000,  5813,     0,  -161, | , -3.4, -2422.5, -41.655, |, 5.4
17599.1, 0.2, | , 29.9, 1.4, 307.1, | ,  6000,  5815,     0,  -163, | , -3.4, -2422.9, -41.667, |, 4.4
