Repository: jdhuang-csm/Ru-BCA

## Methods
* (BaO)<sub>x</sub>-(CaO)<sub>y</sub>-(Al<sub>2</sub>O<sub>3</sub>)<sub>1-x-y</sub> (BCA) catalyst supports were synthesized via sol-gel and solid-state methods. 
* Ru/BCA catalysts were prepared via incipient wetness impregnation to achieve 1 wt. % Ru loading.
* Ammonia synthesis rates were measured for Ru/BCA catalysts in a packed-bed reactor at 480-600<sup>o</sup>C, 10 bar, and space velocities up to 1.3 x 10<sup>6</sup> ml g<sub>cat</sub><sup>-1</sup> h<sup>-1</sup>.
* A machine learning (ML) model was employed to improve understanding of the behavior of Ru/BCA catalysts.
* A microkinetic model was developed to describe the best-performing catalyst.

File: data/init_files_Cadigan/BCA411.txt (part 45 of 53)
********** Start test **********
Elapsed time, Pressure, | , LJtemp(C), Inner-Temp, Outer-Temp, | , N2-set, N2-flow, H2-set, H2-flow, | , pH, NH3_ppm, NH3_Prod_rate, |, In222Temp
17459.1, 139.1, | , 23.7, 0.0, 409.0, | ,  1000,   956,  3000,  2910, | , -3.4, 163.6, 1.582, |, 0.0
17460.1, 139.5, | , 23.7, 0.0, 409.4, | ,  1000,   951,  3000,  2935, | , -3.4, 173.9, 1.690, |, 0.0
17461.1, 139.6, | , 23.7, 0.0, 409.1, | ,  1000,   956,  3000,  2937, | , -3.4, 154.6, 1.505, |, 0.0
17462.2, 138.3, | , 23.7, 0.0, 414.7, | ,  1000,   958,  3000,  2941, | , -3.4, 150.4, 1.466, |, 0.0
17463.2, 138.5, | , 23.7, 0.0, 415.6, | ,  1000,   953,  3000,  2923, | , -3.4, 150.8, 1.461, |, 0.0
17464.2, 139.0, | , 23.7, 0.0, 410.0, | ,  1000,   951,  3000,  2941, | , -3.4, 154.2, 1.501, |, 0.0
17465.2, 139.1, | , 23.7, 0.0, 408.7, | ,  1000,   949,  3000,  2942, | , -3.4, 161.9, 1.575, |, 0.0
17466.2, 139.4, | , 23.7, 0.0, 408.7, | ,  1000,   950,  3000,  2944, | , -3.4, 173.9, 1.694, |, 0.0
17467.2, 139.4, | , 23.7, 0.0, 410.7, | ,  1000,   957,  3000,  2937, | , -3.4, 176.1, 1.714, |, 0.0
17468.2, 138.3, | , 23.7, 0.0, 414.9, | ,  1000,   959,  3000,  2948, | , -3.4, 154.6, 1.510, |, 0.0
17469.2, 138.3, | , 23.7, 0.0, 414.8, | ,  1000,   952,  3000,  2928, | , -3.4, 149.1, 1.446, |, 0.0
17470.2, 139.5, | , 23.7, 0.0, 409.1, | ,  1000,   952,  3000,  2922, | , -3.4, 150.8, 1.460, |, 0.0
17471.3, 139.2, | , 23.7, 0.0, 407.8, | ,  1000,   954,  3000,  2936, | , -3.4, 150.8, 1.466, |, 0.0
17472.3, 138.8, | , 23.7, 0.0, 409.9, | ,  1000,   956,  3000,  2914, | , -3.4, 152.5, 1.476, |, 0.0
17473.3, 139.0, | , 23.7, 0.0, 414.1, | ,  1000,   952,  3000,  2951, | , -3.4, 154.2, 1.505, |, 0.0
17474.3, 138.4, | , 23.7, 0.0, 413.9, | ,  1000,   960,  3000,  2941, | , -3.4, 162.8, 1.587, |, 0.0
17475.3, 138.4, | , 23.7, 0.0, 414.3, | ,  1000,   956,  3000,  2938, | , -3.4, 161.5, 1.572, |, 0.0
17476.3, 139.5, | , 23.7, 0.0, 405.3, | ,  1000,   949,  3000,  2929, | , -3.4, 147.8, 1.433, |, 0.0
17477.3, 139.3, | , 23.7, 0.0, 407.1, | ,  1000,   950,  3000,  2925, | , -3.4, 151.2, 1.465, |, 0.0
17478.4, 139.0, | , 23.7, 0.0, 409.6, | ,  1000,   949,  3000,  2920, | , -3.4, 165.8, 1.604, |, 0.0
17479.4, 138.8, | , 23.7, 0.0, 414.7, | ,  1000,   958,  3000,  2943, | , -3.4, 149.9, 1.462, |, 0.0
17480.4, 138.4, | , 23.7, 0.0, 414.1, | ,  1000,   954,  3000,  2929, | , -3.4, 155.1, 1.506, |, 0.0
17481.4, 139.2, | , 23.7, 0.0, 408.5, | ,  1000,   956,  3000,  2939, | , -3.4, 148.6, 1.448, |, 0.0
17482.4, 139.2, | , 23.7, 0.0, 407.4, | ,  1000,   951,  3000,  2922, | , -3.4, 158.9, 1.539, |, 0.0
17483.4, 139.2, | , 23.7, 0.0, 407.9, | ,  1000,   949,  3000,  2929, | , -3.4, 152.1, 1.475, |, 0.0
17484.4, 139.2, | , 23.7, 0.0, 407.5, | ,  1000,   954,  3000,  2929, | , -3.4, 176.5, 1.713, |, 0.0
17485.4, 138.7, | , 23.7, 0.0, 413.9, | ,  1000,   956,  3000,  2942, | , -3.4, 169.2, 1.649, |, 0.0
17486.5, 138.4, | , 23.7, 0.0, 413.1, | ,  1000,   956,  3000,  2938, | , -3.4, 151.6, 1.477, |, 0.0
17487.5, 139.0, | , 23.7, 0.0, 409.0, | ,  1000,   958,  3000,  2946, | , -3.4, 149.5, 1.459, |, 0.0
17488.5, 139.5, | , 23.7, 0.0, 407.7, | ,  1000,   951,  3000,  2919, | , -3.4, 174.4, 1.687, |, 0.0
17489.5, 139.1, | , 23.7, 0.0, 407.4, | ,  1000,   956,  3000,  2938, | , -3.4, 151.6, 1.477, |, 0.0
17490.5, 138.9, | , 23.7, 0.0, 408.3, | ,  1000,   948,  3000,  2929, | , -3.4, 150.4, 1.457, |, 0.0
17491.5, 138.4, | , 23.7, 0.0, 413.1, | ,  1000,   956,  3000,  2937, | , -3.4, 157.2, 1.530, |, 0.0
17492.5, 138.6, | , 23.7, 0.0, 414.4, | ,  1000,   954,  3000,  2940, | , -3.4, 144.4, 1.405, |, 0.0
17493.5, 139.0, | , 23.7, 0.0, 408.3, | ,  1000,   956,  3000,  2926, | , -3.4, 173.5, 1.684, |, 0.0
17494.6, 139.2, | , 23.7, 0.0, 407.2, | ,  1000,   957,  3000,  2927, | , -3.4, 143.1, 1.389, |, 0.0
17495.6, 139.7, | , 23.7, 0.0, 407.0, | ,  1000,   955,  3000,  2918, | , -3.4, 144.8, 1.402, |, 0.0
17496.6, 139.0, | , 23.7, 0.0, 408.2, | ,  1000,   958,  3000,  2940, | , -3.4, 147.8, 1.440, |, 0.0
17497.6, 138.3, | , 23.7, 0.0, 413.1, | ,  1000,   957,  3000,  2937, | , -3.4, 143.1, 1.393, |, 0.0
17498.6, 138.7, | , 23.7, 0.0, 413.1, | ,  1000,   956,  3000,  2935, | , -3.4, 148.2, 1.442, |, 0.0
17499.6, 139.1, | , 23.7, 0.0, 407.6, | ,  1000,   957,  3000,  2950, | , -3.4, 140.1, 1.368, |, 0.0
17500.6, 139.3, | , 23.7, 0.0, 406.5, | ,  1000,   956,  3000,  2938, | , -3.4, 166.2, 1.618, |, 0.0
17501.6, 139.6, | , 23.7, 0.0, 405.6, | ,  1000,   957,  3000,  2941, | , -3.4, 170.5, 1.662, |, 0.0
17502.7, 139.6, | , 23.7, 0.0, 406.9, | ,  1000,   952,  3000,  2925, | , -3.4, 146.5, 1.420, |, 0.0
17503.7, 138.3, | , 23.7, 0.0, 412.9, | ,  1000,   960,  3000,  2936, | , -3.4, 145.6, 1.419, |, 0.0
17504.7, 138.8, | , 23.7, 0.0, 412.9, | ,  1000,   950,  3000,  2943, | , -3.4, 140.9, 1.372, |, 0.0
17505.7, 139.1, | , 23.7, 0.0, 407.7, | ,  1000,   955,  3000,  2937, | , -3.4, 143.9, 1.401, |, 0.0
17506.7, 139.7, | , 23.7, 0.0, 402.3, | ,  1000,   952,  3000,  2928, | , -3.4, 141.8, 1.376, |, 0.0
17507.7, 139.5, | , 23.7, 0.0, 406.5, | ,  1000,   953,  3000,  2920, | , -3.4, 149.1, 1.443, |, 0.0
17508.7, 139.6, | , 23.7, 0.0, 406.4, | ,  1000,   953,  3000,  2918, | , -3.4, 157.6, 1.526, |, 0.0
17509.8, 138.3, | , 23.7, 0.0, 412.5, | ,  1000,   954,  3000,  2926, | , -3.4, 150.4, 1.459, |, 0.0
17510.8, 138.7, | , 23.7, 0.0, 412.8, | ,  1000,   956,  3000,  2925, | , -3.4, 148.6, 1.442, |, 0.0
17511.8, 139.3, | , 23.7, 0.0, 407.8, | ,  1000,   952,  3000,  2921, | , -3.4, 141.8, 1.373, |, 0.0
17512.8, 139.3, | , 23.7, 0.0, 405.1, | ,  1000,   958,  3000,  2922, | , -3.4, 140.5, 1.363, |, 0.0
17513.8, 139.5, | , 23.7, 0.0, 406.8, | ,  1000,   954,  3000,  2922, | , -3.4, 141.4, 1.370, |, 0.0
17514.8, 139.0, | , 23.7, 0.0, 407.9, | ,  1000,   949,  3000,  2929, | , -3.4, 146.5, 1.421, |, 0.0
17515.8, 138.4, | , 23.7, 0.0, 412.4, | ,  1000,   956,  3000,  2953, | , -3.4, 142.2, 1.390, |, 0.0
17516.9, 138.4, | , 23.7, 0.0, 412.3, | ,  1000,   954,  3000,  2941, | , -3.4, 132.8, 1.293, |, 0.0
17517.9, 139.3, | , 23.7, 0.0, 405.2, | ,  1000,   953,  3000,  2937, | , -3.4, 140.9, 1.371, |, 0.0
17518.9, 139.2, | , 23.7, 0.0, 405.8, | ,  1000,   949,  3000,  2925, | , -3.4, 131.1, 1.270, |, 0.0
17519.9, 138.9, | , 23.7, 0.0, 406.4, | ,  1000,   958,  3000,  2923, | , -3.4, 140.5, 1.364, |, 0.0
17520.9, 139.4, | , 23.7, 0.0, 407.9, | ,  1000,   957,  3000,  2946, | , -3.4, 143.5, 1.400, |, 0.0
17521.9, 138.3, | , 23.7, 0.0, 412.1, | ,  1000,   960,  3000,  2954, | , -3.4, 144.8, 1.417, |, 0.0
17522.9, 138.5, | , 23.7, 0.0, 411.5, | ,  1000,   955,  3000,  2925, | , -3.4, 138.8, 1.347, |, 0.0
17523.9, 139.9, | , 23.7, 0.0, 402.6, | ,  1000,   954,  3000,  2933, | , -3.4, 134.1, 1.303, |, 0.0
17524.9, 139.6, | , 23.7, 0.0, 405.6, | ,  1000,   956,  3000,  2945, | , -3.4, 137.1, 1.337, |, 0.0
17526.0, 139.0, | , 23.7, 0.0, 406.8, | ,  1000,   958,  3000,  2937, | , -3.4, 137.1, 1.335, |, 0.0
17527.0, 138.9, | , 23.7, 0.0, 410.5, | ,  1000,   955,  3000,  2929, | , -3.4, 133.7, 1.298, |, 0.0
17528.0, 138.8, | , 23.7, 0.0, 411.3, | ,  1000,   958,  3000,  2934, | , -3.4, 137.1, 1.334, |, 0.0
17529.0, 138.4, | , 23.7, 0.0, 412.0, | ,  1000,   953,  3000,  2944, | , -3.4, 152.5, 1.486, |, 0.0
17530.0, 139.2, | , 23.7, 0.0, 404.9, | ,  1000,   947,  3000,  2932, | , -3.4, 135.4, 1.313, |, 0.0
17531.0, 139.2, | , 23.7, 0.0, 405.0, | ,  1000,   954,  3000,  2927, | , -3.4, 131.5, 1.276, |, 0.0
17532.0, 139.2, | , 23.7, 0.0, 406.4, | ,  1000,   955,  3000,  2924, | , -3.4, 137.5, 1.334, |, 0.0
17533.0, 138.3, | , 23.7, 0.0, 410.2, | ,  1000,   957,  3000,  2937, | , -3.4, 148.2, 1.443, |, 0.0
17534.1, 138.7, | , 23.7, 0.0, 411.8, | ,  1000,   951,  3000,  2926, | , -3.4, 136.7, 1.324, |, 0.0
17535.1, 139.1, | , 23.7, 0.0, 406.3, | ,  1000,   952,  3000,  2934, | , -3.4, 135.4, 1.315, |, 0.0
17536.1, 139.3, | , 23.7, 0.0, 405.0, | ,  1000,   953,  3000,  2937, | , -3.4, 135.8, 1.321, |, 0.0
17537.1, 139.5, | , 23.7, 0.0, 405.3, | ,  1000,   948,  3000,  2930, | , -3.4, 149.1, 1.446, |, 0.0
17538.1, 139.4, | , 23.7, 0.0, 404.2, | ,  1000,   954,  3000,  2935, | , -3.4, 157.2, 1.529, |, 0.0
17539.1, 138.3, | , 23.7, 0.0, 411.3, | ,  1000,   961,  3000,  2939, | , -3.4, 150.8, 1.470, |, 0.0
17540.1, 138.7, | , 23.7, 0.0, 411.6, | ,  1000,   957,  3000,  2942, | , -3.4, 137.5, 1.341, |, 0.0
17541.1, 139.3, | , 23.7, 0.0, 406.8, | ,  1000,   956,  3000,  2926, | , -3.4, 135.8, 1.318, |, 0.0
17542.1, 139.1, | , 23.7, 0.0, 405.1, | ,  1000,   959,  3000,  2941, | , -3.4, 133.2, 1.299, |, 0.0
17543.2, 139.3, | , 23.7, 0.0, 404.2, | ,  1000,   956,  3000,  2933, | , -3.4, 138.8, 1.350, |, 0.0
17544.2, 139.5, | , 23.7, 0.0, 406.2, | ,  1000,   956,  3000,  2936, | , -3.4, 136.7, 1.330, |, 0.0
17545.2, 138.3, | , 23.7, 0.0, 411.0, | ,  1000,   959,  3000,  2937, | , -3.4, 136.7, 1.331, |, 0.0
17546.2, 138.2, | , 23.7, 0.0, 411.3, | ,  1000,   956,  3000,  2931, | , -3.4, 149.1, 1.449, |, 0.0
17547.2, 139.2, | , 23.7, 0.0, 406.4, | ,  1000,   955,  3000,  2911, | , -3.4,   8.1, 0.078, |, 0.0
17548.2, 139.2, | , 23.7, 0.0, 404.3, | ,  1000,   949,  3000,  2924, | , -3.4,   9.8, 0.095, |, 0.0
17549.2, 139.1, | , 23.7, 0.0, 404.6, | ,  1000,   953,  3000,  2943, | , -3.4,  10.3, 0.100, |, 0.0
17550.3, 139.1, | , 23.7, 0.0, 407.0, | ,  1000,   955,  3000,  2917, | , -3.4,  28.3, 0.274, |, 0.0
17551.3, 138.2, | , 23.7, 0.0, 411.3, | ,  1000,   955,  3000,  2929, | , -3.4,  27.4, 0.266, |, 0.0
17552.3, 138.2, | , 23.7, 0.0, 410.9, | ,  1000,   952,  3000,  2923, | , -3.4,  37.3, 0.361, |, 0.0
17553.3, 139.5, | , 23.7, 0.0, 405.5, | ,  1000,   950,  3000,  2922, | , -3.4,  55.7, 0.539, |, 0.0
17554.3, 139.2, | , 23.7, 0.0, 404.2, | ,  1000,   951,  3000,  2929, | , -3.4,  62.1, 0.603, |, 0.0
17555.3, 139.2, | , 23.7, 0.0, 404.1, | ,  1000,   957,  3000,  2945, | , -3.4,  47.5, 0.464, |, 0.0
17556.3, 139.8, | , 23.7, 0.0, 405.0, | ,  1000,   962,  3000,  2958, | , -3.4,  48.4, 0.474, |, 0.0
17557.4, 138.3, | , 23.7, 0.0, 410.8, | ,  1000,   960,  3000,  2918, | , -3.4,  39.8, 0.386, |, 0.0
17558.4, 138.4, | , 23.7, 0.0, 409.6, | ,  1000,   961,  3000,  2927, | , -3.4,  45.4, 0.441, |, 0.0
17559.4, 139.3, | , 23.7, 0.0, 405.5, | ,  1000,   953,  3000,  2926, | , -3.4,  48.8, 0.473, |, 0.0
17560.4, 139.1, | , 23.7, 0.0, 404.0, | ,  1000,   957,  3000,  2920, | , -3.4,  49.2, 0.477, |, 0.0
17561.4, 138.9, | , 23.7, 0.0, 405.1, | ,  1000,   949,  3000,  2941, | , -3.4,  54.0, 0.525, |, 0.0
17562.4, 139.2, | , 23.7, 0.0, 403.7, | ,  1000,   957,  3000,  2920, | , -3.4,  65.1, 0.631, |, 0.0
17563.4, 139.0, | , 23.7, 0.0, 409.7, | ,  1000,   961,  3000,  2952, | , -3.4,  65.5, 0.641, |, 0.0
17564.4, 138.4, | , 23.7, 0.0, 410.0, | ,  1000,   958,  3000,  2918, | , -3.4,  63.0, 0.610, |, 0.0
17565.5, 139.5, | , 23.7, 0.0, 405.1, | ,  1000,   956,  3000,  2925, | , -3.4,  86.5, 0.840, |, 0.0
17566.5, 139.2, | , 23.7, 0.0, 403.9, | ,  1000,   950,  3000,  2929, | , -3.4,  78.4, 0.760, |, 0.0
17567.5, 139.1, | , 23.7, 0.0, 404.4, | ,  1000,   949,  3000,  2928, | , -3.4, 104.9, 1.017, |, 0.0
17568.5, 139.1, | , 23.7, 0.0, 403.6, | ,  1000,   955,  3000,  2932, | , -3.4,  75.8, 0.737, |, 0.0
17569.5, 138.7, | , 23.7, 0.0, 410.1, | ,  1000,   957,  3000,  2937, | , -3.4, 110.9, 1.080, |, 0.0
17570.5, 138.3, | , 23.7, 0.0, 409.8, | ,  1000,   951,  3000,  2941, | , -3.4,  85.2, 0.830, |, 0.0
17571.5, 139.0, | , 23.7, 0.0, 404.7, | ,  1000,   949,  3000,  2929, | , -3.4, 107.5, 1.042, |, 0.0
17572.5, 139.2, | , 23.7, 0.0, 403.2, | ,  1000,   948,  3000,  2936, | , -3.4, 101.1, 0.982, |, 0.0
17573.6, 139.4, | , 23.7, 0.0, 402.5, | ,  1000,   960,  3000,  2941, | , -3.4, 104.9, 1.023, |, 0.0
17574.6, 139.0, | , 23.7, 0.0, 404.7, | ,  1000,   959,  3000,  2929, | , -3.4, 101.1, 0.983, |, 0.0
17575.6, 138.7, | , 23.7, 0.0, 409.9, | ,  1000,   958,  3000,  2931, | , -3.4, 111.8, 1.087, |, 0.0
17576.6, 138.3, | , 23.7, 0.0, 409.2, | ,  1000,   955,  3000,  2927, | , -3.4, 110.1, 1.068, |, 0.0
17577.6, 139.6, | , 23.7, 0.0, 400.2, | ,  1000,   951,  3000,  2925, | , -3.4, 110.1, 1.067, |, 0.0
17578.6, 139.3, | , 23.7, 0.0, 402.3, | ,  1000,   956,  3000,  2933, | , -3.4, 114.8, 1.116, |, 0.0
17579.6, 139.3, | , 23.7, 0.0, 404.7, | ,  1000,   961,  3000,  2937, | , -3.4, 142.2, 1.386, |, 0.0
17580.6, 138.4, | , 23.7, 0.0, 408.5, | ,  1000,   957,  3000,  2930, | , -3.4, 121.7, 1.183, |, 0.0
17581.7, 138.2, | , 23.7, 0.0, 409.4, | ,  1000,   960,  3000,  2935, | , -3.4, 129.8, 1.264, |, 0.0
17582.7, 138.6, | , 23.7, 0.0, 409.7, | ,  1000,   956,  3000,  2941, | , -3.4, 138.4, 1.348, |, 0.0
17583.7, 139.5, | , 23.7, 0.0, 399.0, | ,  1000,   955,  3000,  2928, | , -3.4, 149.5, 1.451, |, 0.0
17584.7, 139.2, | , 23.7, 0.0, 402.8, | ,  1000,   949,  3000,  2934, | , -3.4, 119.1, 1.156, |, 0.0
17585.7, 138.8, | , 23.7, 0.0, 404.7, | ,  1000,   957,  3000,  2929, | , -3.4, 121.2, 1.178, |, 0.0
17586.7, 138.7, | , 23.7, 0.0, 409.3, | ,  1000,   956,  3000,  2949, | , -3.4, 128.9, 1.259, |, 0.0
17587.7, 138.2, | , 23.7, 0.0, 409.0, | ,  1000,   959,  3000,  2934, | , -3.4, 125.9, 1.226, |, 0.0
17588.7, 139.4, | , 23.7, 0.0, 403.2, | ,  1000,   950,  3000,  2911, | , -3.4, 126.4, 1.220, |, 0.0
17589.7, 139.5, | , 23.7, 0.0, 403.0, | ,  1000,   954,  3000,  2931, | , -3.4, 152.9, 1.486, |, 0.0
17590.8, 139.2, | , 23.7, 0.0, 402.0, | ,  1000,   957,  3000,  2933, | , -3.4, 125.1, 1.217, |, 0.0
17591.8, 139.3, | , 23.7, 0.0, 400.8, | ,  1000,   957,  3000,  2941, | , -3.4, 126.8, 1.236, |, 0.0
17592.8, 138.8, | , 23.7, 0.0, 408.3, | ,  1000,   961,  3000,  2963, | , -3.4, 131.9, 1.294, |, 0.0
17593.8, 138.4, | , 23.7, 0.0, 408.0, | ,  1000,   959,  3000,  2937, | , -3.4, 126.8, 1.235, |, 0.0
17594.8, 139.4, | , 23.7, 0.0, 403.9, | ,  1000,   958,  3000,  2937, | , -3.4, 125.5, 1.223, |, 0.0
17595.8, 139.6, | , 23.7, 0.0, 402.5, | ,  1000,   956,  3000,  2933, | , -3.4, 128.1, 1.245, |, 0.0
17596.8, 139.2, | , 23.6, 0.0, 401.9, | ,  1000,   959,  3000,  2944, | , -3.4, 127.7, 1.246, |, 0.0
17597.9, 139.5, | , 23.7, 0.0, 401.9, | ,  1000,   958,  3000,  2936, | , -3.4, 145.6, 1.418, |, 0.0
17598.9, 138.9, | , 23.7, 0.0, 407.9, | ,  1000,   960,  3000,  2955, | , -3.4, 125.9, 1.233, |, 0.0
17599.9, 138.3, | , 23.7, 0.0, 407.8, | ,  1000,   951,  3000,  2922, | , -3.4, 125.1, 1.211, |, 0.0
17600.9, 139.0, | , 23.7, 0.0, 402.9, | ,  1000,   952,  3000,  2935, | , -3.4, 126.8, 1.232, |, 0.0
17601.9, 139.3, | , 23.7, 0.0, 401.6, | ,  1000,   953,  3000,  2921, | , -3.4, 132.4, 1.282, |, 0.0
17602.9, 139.2, | , 23.6, 0.0, 401.7, | ,  1000,   955,  3000,  2941, | , -3.4, 127.2, 1.239, |, 0.0
17603.9, 139.1, | , 23.7, 0.0, 402.1, | ,  1000,   956,  3000,  2911, | , -3.4, 144.4, 1.396, |, 0.0
17605.0, 138.3, | , 23.7, 0.0, 407.4, | ,  1000,   951,  3000,  2924, | , -3.4, 134.1, 1.299, |, 0.0
17606.0, 138.3, | , 23.7, 0.0, 407.8, | ,  1000,   957,  3000,  2926, | , -3.4, 126.4, 1.227, |, 0.0
17607.0, 139.0, | , 23.7, 0.0, 402.8, | ,  1000,   944,  3000,  2930, | , -3.4, 129.8, 1.257, |, 0.0
17608.0, 139.2, | , 23.6, 0.0, 401.1, | ,  1000,   958,  3000,  2941, | , -3.4, 128.1, 1.248, |, 0.0
17609.0, 139.6, | , 23.6, 0.0, 400.7, | ,  1000,   949,  3000,  2917, | , -3.4, 138.4, 1.338, |, 0.0
17610.0, 139.0, | , 23.7, 0.0, 402.3, | ,  1000,   963,  3000,  2960, | , -3.4, 123.8, 1.214, |, 0.0
17611.0, 138.7, | , 23.7, 0.0, 407.8, | ,  1000,   957,  3000,  2943, | , -3.4, 125.1, 1.220, |, 0.0
17612.0, 138.7, | , 23.7, 0.0, 407.9, | ,  1000,   954,  3000,  2920, | , -3.4, 132.4, 1.282, |, 0.0
17613.0, 139.0, | , 23.7, 0.0, 402.2, | ,  1000,   960,  3000,  2919, | , -3.4, 126.4, 1.226, |, 0.0
17614.1, 139.3, | , 23.7, 0.0, 400.3, | ,  1000,   952,  3000,  2934, | , -3.4, 137.1, 1.332, |, 0.0
17615.1, 139.6, | , 23.6, 0.0, 401.2, | ,  1000,   953,  3000,  2931, | , -3.4, 120.4, 1.169, |, 0.0
17616.1, 139.2, | , 23.6, 0.0, 400.6, | ,  1000,   953,  3000,  2943, | , -3.4, 119.5, 1.164, |, 0.0
17617.1, 138.4, | , 23.7, 0.0, 407.4, | ,  1000,   954,  3000,  2939, | , -3.4, 141.4, 1.376, |, 0.0
17618.1, 138.9, | , 23.7, 0.0, 407.0, | ,  1000,   959,  3000,  2926, | , -3.4, 119.5, 1.161, |, 0.0
17619.1, 139.1, | , 23.7, 0.0, 401.4, | ,  1000,   955,  3000,  2927, | , -3.4, 119.5, 1.160, |, 0.0
17620.1, 139.1, | , 23.6, 0.0, 400.8, | ,  1000,   954,  3000,  2910, | , -3.4, 137.9, 1.332, |, 0.0
17621.1, 139.3, | , 23.6, 0.0, 402.5, | ,  1000,   955,  3000,  2937, | , -3.4, 123.8, 1.205, |, 0.0
17622.2, 139.2, | , 23.6, 0.0, 399.9, | ,  1000,   953,  3000,  2941, | , -3.4, 129.4, 1.260, |, 0.0
17623.2, 138.4, | , 23.6, 0.0, 407.1, | ,  1000,   960,  3000,  2950, | , -3.4, 149.9, 1.466, |, 0.0
17624.2, 138.8, | , 23.6, 0.0, 406.7, | ,  1000,   956,  3000,  2929, | , -3.4, 121.7, 1.182, |, 0.0
17625.2, 139.0, | , 23.6, 0.0, 401.6, | ,  1000,   962,  3000,  2940, | , -3.4, 119.1, 1.162, |, 0.0
17626.2, 139.2, | , 23.7, 0.0, 400.4, | ,  1000,   958,  3000,  2944, | , -3.4, 127.2, 1.241, |, 0.0
17627.2, 139.2, | , 23.7, 0.0, 401.3, | ,  1000,   958,  3000,  2948, | , -3.4, 124.7, 1.217, |, 0.0
17628.2, 139.0, | , 23.6, 0.0, 400.4, | ,  1000,   960,  3000,  2929, | , -3.4, 119.5, 1.162, |, 0.0
17629.3, 138.5, | , 23.7, 0.0, 405.9, | ,  1000,   951,  3000,  2933, | , -3.4, 121.2, 1.177, |, 0.0
17630.3, 138.6, | , 23.6, 0.0, 406.5, | ,  1000,   956,  3000,  2932, | , -3.4, 124.2, 1.208, |, 0.0
17631.3, 139.0, | , 23.6, 0.0, 400.8, | ,  1000,   955,  3000,  2924, | , -3.4, 118.7, 1.151, |, 0.0
17632.3, 139.2, | , 23.6, 0.0, 400.5, | ,  1000,   956,  3000,  2939, | , -3.4, 138.4, 1.348, |, 0.0
17633.3, 139.2, | , 23.6, 0.0, 399.5, | ,  1000,   954,  3000,  2922, | , -3.4, 144.4, 1.399, |, 0.0
17634.3, 139.4, | , 23.6, 0.0, 401.3, | ,  1000,   956,  3000,  2933, | , -3.4, 149.1, 1.450, |, 0.0
17635.3, 138.3, | , 23.7, 0.0, 406.3, | ,  1000,   950,  3000,  2943, | , -3.4, 123.4, 1.201, |, 0.0
17636.3, 138.6, | , 23.6, 0.0, 406.7, | ,  1000,   956,  3000,  2924, | , -3.4, 110.5, 1.072, |, 0.0
17637.4, 139.9, | , 23.6, 0.0, 397.3, | ,  1000,   956,  3000,  2917, | , -3.4, 142.2, 1.377, |, 0.0
17638.4, 139.2, | , 23.6, 0.0, 399.5, | ,  1000,   955,  3000,  2929, | , -3.4, 120.4, 1.169, |, 0.0
17639.4, 139.1, | , 23.6, 0.0, 400.3, | ,  1000,   953,  3000,  2918, | , -3.4, 116.9, 1.132, |, 0.0
17640.4, 138.8, | , 23.6, 0.0, 406.0, | ,  1000,   953,  3000,  2930, | , -3.4, 149.1, 1.447, |, 0.0
17641.4, 138.7, | , 23.6, 0.0, 407.0, | ,  1000,   958,  3000,  2923, | , -3.4, 120.8, 1.172, |, 0.0
17642.4, 138.3, | , 23.6, 0.0, 406.4, | ,  1000,   962,  3000,  2929, | , -3.4, 122.5, 1.192, |, 0.0
17643.4, 139.1, | , 23.6, 0.0, 399.8, | ,  1000,   955,  3000,  2936, | , -3.4, 120.4, 1.171, |, 0.0
17644.4, 139.5, | , 23.6, 0.0, 399.6, | ,  1000,   951,  3000,  2939, | , -3.4, 122.9, 1.196, |, 0.0
17645.4, 138.9, | , 23.6, 0.0, 400.2, | ,  1000,   949,  3000,  2911, | , -3.4, 136.2, 1.314, |, 0.0
17646.5, 138.3, | , 23.6, 0.0, 405.8, | ,  1000,   955,  3000,  2943, | , -3.4, 119.1, 1.161, |, 0.0
17647.5, 138.6, | , 23.6, 0.0, 406.3, | ,  1000,   958,  3000,  2931, | , -3.4, 112.7, 1.095, |, 0.0
17648.5, 138.9, | , 23.7, 0.0, 400.9, | ,  1000,   955,  3000,  2920, | , -3.4, 112.7, 1.092, |, 0.0
17649.5, 139.3, | , 23.6, 0.0, 398.7, | ,  1000,   954,  3000,  2935, | , -3.4, 133.2, 1.295, |, 0.0
17650.5, 139.5, | , 23.6, 0.0, 399.5, | ,  1000,   956,  3000,  2932, | , -3.4, 112.7, 1.095, |, 0.0
17651.5, 139.2, | , 23.6, 0.0, 399.4, | ,  1000,   949,  3000,  2940, | , -3.4, 134.9, 1.312, |, 0.0
17652.5, 138.5, | , 23.6, 0.0, 404.7, | ,  1000,   955,  3000,  2926, | , -3.4, 130.2, 1.264, |, 0.0
17653.5, 138.4, | , 23.6, 0.0, 405.4, | ,  1000,   960,  3000,  2938, | , -3.4, 109.7, 1.069, |, 0.0
17654.6, 138.9, | , 23.6, 0.0, 400.0, | ,  1000,   954,  3000,  2926, | , -3.4, 130.7, 1.267, |, 0.0
17655.6, 139.1, | , 23.6, 0.0, 398.4, | ,  1000,   951,  3000,  2934, | , -3.4, 111.8, 1.086, |, 0.0
17656.6, 139.1, | , 23.6, 0.0, 398.9, | ,  1000,   955,  3000,  2913, | , -3.4, 122.9, 1.189, |, 0.0
17657.6, 139.2, | , 23.6, 0.0, 399.8, | ,  1000,   955,  3000,  2937, | , -3.4, 122.5, 1.192, |, 0.0
17658.6, 138.4, | , 23.6, 0.0, 405.2, | ,  1000,   958,  3000,  2943, | , -3.4, 109.7, 1.070, |, 0.0
17659.6, 138.7, | , 23.6, 0.0, 405.5, | ,  1000,   951,  3000,  2935, | , -3.4, 110.9, 1.078, |, 0.0
17660.6, 139.1, | , 23.6, 0.0, 400.2, | ,  1000,   955,  3000,  2923, | , -3.4, 122.1, 1.184, |, 0.0
17661.7, 139.3, | , 23.6, 0.0, 398.0, | ,  1000,   957,  3000,  2938, | , -3.4, 109.7, 1.068, |, 0.0
17662.7, 139.2, | , 23.6, 0.0, 398.3, | ,  1000,   949,  3000,  2915, | , -3.4, 110.5, 1.068, |, 0.0
17663.7, 139.3, | , 23.6, 0.0, 399.4, | ,  1000,   951,  3000,  2921, | , -3.4, 111.8, 1.082, |, 0.0
17664.7, 138.4, | , 23.6, 0.0, 405.3, | ,  1000,   955,  3000,  2921, | , -3.4, 110.1, 1.067, |, 0.0
17665.7, 138.3, | , 23.6, 0.0, 405.2, | ,  1000,   957,  3000,  2926, | , -3.4, 127.7, 1.239, |, 0.0
17666.7, 139.4, | , 23.6, 0.0, 399.8, | ,  1000,   957,  3000,  2938, | , -3.4, 108.8, 1.060, |, 0.0
17667.7, 139.2, | , 23.6, 0.0, 398.3, | ,  1000,   957,  3000,  2924, | , -3.4, 107.5, 1.043, |, 0.0
17668.7, 139.1, | , 23.6, 0.0, 398.3, | ,  1000,   949,  3000,  2938, | , -3.4, 107.9, 1.049, |, 0.0
17669.7, 139.0, | , 23.6, 0.0, 400.0, | ,  1000,   954,  3000,  2922, | , -3.4, 118.7, 1.150, |, 0.0
17670.8, 138.3, | , 23.6, 0.0, 405.1, | ,  1000,   951,  3000,  2941, | , -3.4, 135.8, 1.321, |, 0.0
17671.8, 138.4, | , 23.6, 0.0, 404.1, | ,  1000,   956,  3000,  2951, | , -3.4, 128.1, 1.251, |, 0.0
17672.8, 139.3, | , 23.6, 0.0, 399.7, | ,  1000,   953,  3000,  2911, | , -3.4, 115.2, 1.113, |, 0.0
17673.8, 139.2, | , 23.6, 0.0, 398.3, | ,  1000,   950,  3000,  2926, | , -3.4, 120.4, 1.167, |, 0.0
17674.8, 139.2, | , 23.6, 0.0, 397.5, | ,  1000,   956,  3000,  2935, | , -3.4, 110.9, 1.079, |, 0.0
17675.8, 139.3, | , 23.6, 0.0, 397.6, | ,  1000,   949,  3000,  2931, | , -3.4, 116.1, 1.126, |, 0.0
17676.8, 138.9, | , 23.6, 0.0, 404.0, | ,  1000,   951,  3000,  2937, | , -3.4, 115.7, 1.124, |, 0.0
17677.8, 138.2, | , 23.6, 0.0, 404.5, | ,  1000,   956,  3000,  2920, | , -3.4, 121.7, 1.179, |, 0.0
17678.9, 139.0, | , 23.6, 0.0, 398.9, | ,  1000,   959,  3000,  2929, | , -3.4, 109.7, 1.066, |, 0.0
17679.9, 139.6, | , 23.6, 0.0, 398.0, | ,  1000,   954,  3000,  2933, | , -3.4, 140.5, 1.366, |, 0.0
17680.9, 139.0, | , 23.6, 0.0, 398.2, | ,  1000,   956,  3000,  2950, | , -3.4, 109.2, 1.067, |, 0.0
17681.9, 139.1, | , 23.6, 0.0, 398.5, | ,  1000,   950,  3000,  2922, | , -3.4, 128.5, 1.244, |, 0.0
17682.9, 138.4, | , 23.6, 0.0, 403.8, | ,  1000,   958,  3000,  2951, | , -3.4, 141.4, 1.382, |, 0.0
17683.9, 138.7, | , 23.6, 0.0, 403.7, | ,  1000,   956,  3000,  2947, | , -3.4, 115.2, 1.124, |, 0.0
17684.9, 139.0, | , 23.6, 0.0, 398.8, | ,  1000,   957,  3000,  2933, | , -3.4, 109.7, 1.067, |, 0.0
17685.9, 139.5, | , 23.6, 0.0, 397.2, | ,  1000,   955,  3000,  2929, | , -3.4, 137.9, 1.340, |, 0.0
17686.9, 139.7, | , 23.6, 0.0, 398.0, | ,  1000,   954,  3000,  2937, | , -3.4, 109.2, 1.063, |, 0.0
17688.0, 139.0, | , 23.6, 0.0, 399.0, | ,  1000,   954,  3000,  2928, | , -3.4, 110.1, 1.068, |, 0.0
17689.0, 138.3, | , 23.6, 0.0, 403.6, | ,  1000,   958,  3000,  2918, | , -3.4, 110.1, 1.067, |, 0.0
17690.0, 138.3, | , 23.6, 0.0, 403.8, | ,  1000,   959,  3000,  2925, | , -3.4, 113.1, 1.098, |, 0.0
17691.0, 139.4, | , 23.6, 0.0, 395.2, | ,  1000,   955,  3000,  2918, | , -3.4, 121.2, 1.174, |, 0.0
17692.0, 139.3, | , 23.6, 0.0, 396.2, | ,  1000,   949,  3000,  2928, | , -3.4, 110.1, 1.067, |, 0.0
17693.0, 139.1, | , 23.6, 0.0, 399.0, | ,  1000,   954,  3000,  2934, | , -3.4, 113.1, 1.099, |, 0.0
17694.0, 139.4, | , 23.6, 0.0, 398.8, | ,  1000,   958,  3000,  2940, | , -3.4, 108.4, 1.056, |, 0.0
17695.0, 138.4, | , 23.6, 0.0, 403.6, | ,  1000,   961,  3000,  2932, | , -3.4, 105.4, 1.026, |, 0.0
17696.0, 138.2, | , 23.6, 0.0, 402.7, | ,  1000,   957,  3000,  2948, | , -3.4, 111.8, 1.092, |, 0.0
17697.1, 139.9, | , 23.6, 0.0, 394.9, | ,  1000,   955,  3000,  2918, | , -3.4, 114.8, 1.112, |, 0.0
17698.1, 139.3, | , 23.6, 0.0, 396.8, | ,  1000,   949,  3000,  2917, | , -3.4,  99.8, 0.965, |, 0.0
17699.1, 138.9, | , 23.6, 0.0, 399.0, | ,  1000,   955,  3000,  2903, | , -3.4, 104.9, 1.012, |, 0.0
17700.1, 139.1, | , 23.6, 0.0, 397.2, | ,  1000,   961,  3000,  2935, | , -3.4, 100.2, 0.977, |, 0.0
17701.1, 138.7, | , 23.6, 0.0, 403.6, | ,  1000,   960,  3000,  2931, | , -3.4, 108.8, 1.058, |, 0.0
17702.1, 138.5, | , 23.6, 0.0, 397.6, | ,  1000,   956,  3000,  2947, | , -3.4, 112.7, 1.099, |, 0.0
17703.1, 139.6, | , 23.6, 0.0, 396.6, | ,  1000,   950,  3000,  2928, | , -3.4, 126.8, 1.229, |, 0.0
17704.1, 139.6, | , 23.6, 0.0, 396.8, | ,  1000,   952,  3000,  2923, | , -3.4, 104.5, 1.013, |, 0.0
17705.2, 139.0, | , 23.6, 0.0, 398.0, | ,  1000,   950,  3000,  2944, | , -3.4, 106.2, 1.034, |, 0.0
17706.2, 138.3, | , 23.6, 0.0, 402.8, | ,  1000,   959,  3000,  2935, | , -3.4, 103.7, 1.009, |, 0.0
17707.2, 138.7, | , 23.6, 0.0, 402.2, | ,  1000,   954,  3000,  2937, | , -3.4, 107.9, 1.050, |, 0.0
17708.2, 139.0, | , 23.6, 0.0, 397.5, | ,  1000,   954,  3000,  2943, | , -3.4, 104.5, 1.018, |, 0.0
17709.2, 139.2, | , 23.6, 0.0, 396.5, | ,  1000,   950,  3000,  2922, | , -3.4, 100.2, 0.970, |, 0.0
17710.2, 139.6, | , 23.6, 0.0, 396.6, | ,  1000,   952,  3000,  2948, | , -3.4, 104.5, 1.019, |, 0.0
17711.2, 139.3, | , 23.6, 0.0, 395.9, | ,  1000,   949,  3000,  2937, | , -3.4, 107.5, 1.044, |, 0.0
17712.2, 138.5, | , 23.6, 0.0, 401.4, | ,  1000,   961,  3000,  2929, | , -3.4, 113.1, 1.100, |, 0.0
17713.2, 138.3, | , 23.6, 0.0, 402.5, | ,  1000,   954,  3000,  2934, | , -3.4, 104.1, 1.012, |, 0.0
17714.3, 139.0, | , 23.6, 0.0, 397.3, | ,  1000,   955,  3000,  2921, | , -3.4, 104.5, 1.013, |, 0.0
17715.3, 139.2, | , 23.6, 0.0, 396.4, | ,  1000,   958,  3000,  2918, | , -3.4, 100.7, 0.975, |, 0.0
17716.3, 139.7, | , 23.6, 0.0, 396.3, | ,  1000,   953,  3000,  2931, | , -3.4, 129.8, 1.261, |, 0.0
17717.3, 139.6, | , 23.6, 0.0, 397.1, | ,  1000,   953,  3000,  2944, | , -3.4, 102.4, 0.998, |, 0.0
17718.3, 138.3, | , 23.6, 0.0, 402.4, | ,  1000,   959,  3000,  2937, | , -3.4, 111.4, 1.085, |, 0.0
17719.3, 138.7, | , 23.6, 0.0, 402.8, | ,  1000,   953,  3000,  2915, | , -3.4, 109.7, 1.061, |, 0.0
17720.3, 139.3, | , 23.6, 0.0, 397.7, | ,  1000,   949,  3000,  2911, | , -3.4, 100.7, 0.972, |, 0.0
17721.3, 139.2, | , 23.6, 0.0, 395.9, | ,  1000,   957,  3000,  2942, | , -3.4, 106.2, 1.036, |, 0.0
17722.4, 139.3, | , 23.6, 0.0, 395.9, | ,  1000,   957,  3000,  2918, | , -3.4, 101.9, 0.988, |, 0.0
17723.4, 139.5, | , 23.6, 0.0, 397.6, | ,  1000,   953,  3000,  2933, | , -3.4, 104.9, 1.019, |, 0.0
17724.4, 138.3, | , 23.6, 0.0, 402.4, | ,  1000,   960,  3000,  2920, | , -3.4, 122.5, 1.189, |, 0.0
17725.4, 138.2, | , 23.6, 0.0, 402.4, | ,  1000,   954,  3000,  2907, | , -3.4, 124.2, 1.199, |, 0.0
17726.4, 139.3, | , 23.6, 0.0, 397.5, | ,  1000,   957,  3000,  2952, | , -3.4, 104.5, 1.022, |, 0.0
17727.4, 139.1, | , 23.6, 0.0, 395.6, | ,  1000,   957,  3000,  2935, | , -3.4, 100.2, 0.975, |, 0.0
17728.4, 139.3, | , 23.6, 0.0, 395.3, | ,  1000,   954,  3000,  2928, | , -3.4,  92.9, 0.902, |, 0.0
17729.5, 139.0, | , 23.6, 0.0, 397.3, | ,  1000,   953,  3000,  2926, | , -3.4,  92.9, 0.902, |, 0.0
17730.5, 138.2, | , 23.6, 0.0, 402.0, | ,  1000,   949,  3000,  2922, | , -3.4,  97.2, 0.941, |, 0.0
17731.5, 138.2, | , 23.6, 0.0, 402.0, | ,  1000,   960,  3000,  2935, | , -3.4, 115.7, 1.126, |, 0.0
17732.5, 139.0, | , 23.6, 0.0, 396.9, | ,  1000,   958,  3000,  2939, | , -3.4,  94.2, 0.918, |, 0.0
17733.5, 139.7, | , 23.6, 0.0, 395.2, | ,  1000,   957,  3000,  2948, | , -3.4,  94.2, 0.920, |, 0.0
17734.5, 139.2, | , 23.6, 0.0, 395.4, | ,  1000,   950,  3000,  2933, | , -3.4,  96.4, 0.936, |, 0.0
17735.5, 139.6, | , 23.6, 0.0, 395.4, | ,  1000,   949,  3000,  2910, | , -3.4,  99.4, 0.959, |, 0.0
17736.5, 138.4, | , 23.6, 0.0, 401.5, | ,  1000,   951,  3000,  2952, | , -3.4, 113.5, 1.108, |, 0.0
17737.6, 138.2, | , 23.6, 0.0, 401.4, | ,  1000,   950,  3000,  2914, | , -3.4,  98.1, 0.948, |, 0.0
17738.6, 139.0, | , 23.6, 0.0, 395.1, | ,  1000,   955,  3000,  2912, | , -3.4,  98.1, 0.949, |, 0.0
17739.6, 139.5, | , 23.6, 0.0, 394.8, | ,  1000,   957,  3000,  2918, | , -3.4,  94.7, 0.917, |, 0.0
17740.6, 139.1, | , 23.6, 0.0, 396.2, | ,  1000,   958,  3000,  2951, | , -3.4, 115.7, 1.130, |, 0.0
17741.6, 139.1, | , 23.6, 0.0, 395.5, | ,  1000,   955,  3000,  2923, | , -3.4, 110.9, 1.076, |, 0.0
17742.6, 138.6, | , 23.6, 0.0, 401.4, | ,  1000,   960,  3000,  2929, | , -3.4, 107.1, 1.041, |, 0.0
17743.6, 138.4, | , 23.6, 0.0, 400.8, | ,  1000,   958,  3000,  2941, | , -3.4,  97.2, 0.948, |, 0.0
17744.6, 138.9, | , 23.6, 0.0, 395.9, | ,  1000,   951,  3000,  2922, | , -3.4,  94.7, 0.917, |, 0.0
17745.6, 139.6, | , 23.6, 0.0, 395.2, | ,  1000,   957,  3000,  2931, | , -3.4,  98.1, 0.954, |, 0.0
17746.7, 139.5, | , 23.6, 0.0, 395.3, | ,  1000,   959,  3000,  2944, | , -3.4, 120.4, 1.175, |, 0.0
17747.7, 139.2, | , 23.6, 0.0, 394.5, | ,  1000,   950,  3000,  2936, | , -3.4, 115.7, 1.124, |, 0.0
17748.7, 138.9, | , 23.6, 0.0, 400.4, | ,  1000,   951,  3000,  2914, | , -3.4, 111.4, 1.076, |, 0.0
17749.7, 138.8, | , 23.6, 0.0, 401.2, | ,  1000,   954,  3000,  2926, | , -3.4,  98.9, 0.960, |, 0.0
17750.7, 139.4, | , 23.6, 0.0, 394.1, | ,  1000,   953,  3000,  2923, | , -3.4,  94.2, 0.913, |, 0.0
17751.7, 139.2, | , 23.6, 0.0, 394.6, | ,  1000,   951,  3000,  2934, | , -3.4, 111.4, 1.082, |, 0.0
17752.7, 139.2, | , 23.6, 0.0, 395.5, | ,  1000,   955,  3000,  2936, | , -3.4, 100.2, 0.975, |, 0.0
17753.7, 139.0, | , 23.6, 0.0, 395.5, | ,  1000,   960,  3000,  2929, | , -3.4, 104.9, 1.020, |, 0.0
17754.8, 138.4, | , 23.6, 0.0, 400.7, | ,  1000,   955,  3000,  2941, | , -3.4,  97.7, 0.951, |, 0.0
17755.8, 138.6, | , 23.6, 0.0, 401.0, | ,  1000,   959,  3000,  2945, | , -3.4, 100.2, 0.979, |, 0.0
17756.8, 139.1, | , 23.6, 0.0, 394.1, | ,  1000,   954,  3000,  2916, | , -3.4,  92.9, 0.899, |, 0.0
17757.8, 139.2, | , 23.6, 0.0, 394.1, | ,  1000,   958,  3000,  2937, | , -3.4,  96.8, 0.943, |, 0.0
17758.8, 139.0, | , 23.6, 0.0, 395.9, | ,  1000,   951,  3000,  2923, | , -3.4, 124.7, 1.208, |, 0.0
17759.8, 139.9, | , 23.6, 0.0, 396.1, | ,  1000,   952,  3000,  2917, | , -3.4,  99.8, 0.965, |, 0.0
17760.8, 138.3, | , 23.6, 0.0, 400.6, | ,  1000,   959,  3000,  2921, | , -3.4,  94.2, 0.914, |, 0.0
17761.8, 139.4, | , 23.6, 0.0, 395.4, | ,  1000,   957,  3000,  2929, | , -3.4,  84.8, 0.824, |, 0.0
17762.8, 139.5, | , 23.6, 0.0, 393.9, | ,  1000,   955,  3000,  2921, | , -3.4,  92.9, 0.901, |, 0.0
17763.9, 139.3, | , 23.6, 0.0, 393.3, | ,  1000,   952,  3000,  2926, | , -3.4,  86.1, 0.835, |, 0.0
17764.9, 138.9, | , 23.6, 0.0, 395.5, | ,  1000,   956,  3000,  2944, | , -3.4, 102.4, 0.998, |, 0.0
17765.9, 138.7, | , 23.6, 0.0, 400.4, | ,  1000,   961,  3000,  2954, | , -3.4,  87.4, 0.855, |, 0.0
17766.9, 138.3, | , 23.6, 0.0, 399.9, | ,  1000,   959,  3000,  2931, | , -3.4,  86.1, 0.837, |, 0.0
17767.9, 138.9, | , 23.6, 0.0, 394.7, | ,  1000,   955,  3000,  2930, | , -3.4,  84.8, 0.824, |, 0.0
17768.9, 139.6, | , 23.6, 0.0, 393.3, | ,  1000,   956,  3000,  2945, | , -3.4,  84.0, 0.819, |, 0.0
17769.9, 139.2, | , 23.6, 0.0, 392.7, | ,  1000,   952,  3000,  2924, | , -3.4, 111.8, 1.083, |, 0.0
17771.0, 139.1, | , 23.6, 0.0, 393.0, | ,  1000,   957,  3000,  2944, | , -3.4, 111.4, 1.086, |, 0.0
17772.0, 138.7, | , 23.6, 0.0, 400.1, | ,  1000,   958,  3000,  2943, | , -3.4,  85.7, 0.836, |, 0.0
17773.0, 138.4, | , 23.6, 0.0, 399.7, | ,  1000,   960,  3000,  2929, | , -3.4,  88.2, 0.858, |, 0.0
17774.0, 139.0, | , 23.6, 0.0, 394.3, | ,  1000,   954,  3000,  2922, | , -3.4,  83.5, 0.810, |, 0.0
17775.0, 139.7, | , 23.6, 0.0, 393.5, | ,  1000,   955,  3000,  2933, | , -3.4,  83.5, 0.812, |, 0.0
17776.0, 139.3, | , 23.6, 0.0, 392.8, | ,  1000,   955,  3000,  2929, | , -3.4,  89.1, 0.865, |, 0.0
17777.0, 139.1, | , 23.6, 0.0, 394.1, | ,  1000,   950,  3000,  2918, | , -3.4, 107.5, 1.040, |, 0.0
17778.0, 138.3, | , 23.6, 0.0, 398.7, | ,  1000,   955,  3000,  2941, | , -3.4,  89.1, 0.868, |, 0.0
17779.1, 138.6, | , 23.6, 0.0, 399.8, | ,  1000,   950,  3000,  2930, | , -3.4, 100.7, 0.977, |, 0.0
17780.1, 139.2, | , 23.6, 0.0, 393.6, | ,  1000,   956,  3000,  2918, | , -3.4,  97.7, 0.946, |, 0.0
17781.1, 139.2, | , 23.6, 0.0, 392.7, | ,  1000,   958,  3000,  2923, | , -3.4,  85.2, 0.827, |, 0.0
17782.1, 139.6, | , 23.6, 0.0, 393.6, | ,  1000,   955,  3000,  2938, | , -3.4,  87.0, 0.846, |, 0.0
17783.1, 139.0, | , 23.6, 0.0, 392.9, | ,  1000,   955,  3000,  2922, | , -3.4,  88.7, 0.859, |, 0.0
17784.1, 138.3, | , 23.6, 0.0, 399.1, | ,  1000,   959,  3000,  2921, | , -3.4,  87.4, 0.848, |, 0.0
17785.1, 138.6, | , 23.6, 0.0, 398.1, | ,  1000,   960,  3000,  2951, | , -3.4, 114.8, 1.122, |, 0.0
17786.1, 139.4, | , 23.6, 0.0, 394.1, | ,  1000,   959,  3000,  2945, | , -3.4, 116.5, 1.137, |, 0.0
17787.1, 139.1, | , 23.6, 0.0, 393.0, | ,  1000,   958,  3000,  2913, | , -3.4, 107.1, 1.036, |, 0.0
17788.2, 139.2, | , 23.6, 0.0, 392.4, | ,  1000,   953,  3000,  2922, | , -3.4,  92.9, 0.900, |, 0.0
17789.2, 139.3, | , 23.6, 0.0, 394.1, | ,  1000,   959,  3000,  2943, | , -3.4,  86.1, 0.840, |, 0.0
17790.2, 138.4, | , 23.6, 0.0, 398.7, | ,  1000,   959,  3000,  2934, | , -3.4,  88.7, 0.863, |, 0.0
17791.2, 138.3, | , 23.6, 0.0, 398.7, | ,  1000,   955,  3000,  2926, | , -3.4,  85.7, 0.831, |, 0.0
17792.2, 139.3, | , 23.6, 0.0, 393.9, | ,  1000,   955,  3000,  2940, | , -3.4, 118.2, 1.151, |, 0.0
17793.2, 139.2, | , 23.6, 0.0, 392.3, | ,  1000,   954,  3000,  2940, | , -3.4,  89.1, 0.867, |, 0.0
17794.2, 139.0, | , 23.6, 0.0, 393.9, | ,  1000,   950,  3000,  2926, | , -3.4,  87.0, 0.843, |, 0.0
17795.2, 139.7, | , 23.6, 0.0, 392.6, | ,  1000,   954,  3000,  2922, | , -3.4,  86.5, 0.838, |, 0.0
17796.3, 138.7, | , 23.6, 0.0, 399.2, | ,  1000,   955,  3000,  2937, | , -3.4,  90.4, 0.880, |, 0.0
17797.3, 138.3, | , 23.6, 0.0, 398.6, | ,  1000,   950,  3000,  2935, | , -3.4, 106.7, 1.036, |, 0.0
17798.3, 139.0, | , 23.6, 0.0, 393.3, | ,  1000,   952,  3000,  2937, | , -3.4, 102.8, 0.999, |, 0.0
17799.3, 139.6, | , 23.6, 0.0, 392.4, | ,  1000,   955,  3000,  2941, | , -3.4, 117.4, 1.143, |, 0.0
17800.3, 139.1, | , 23.6, 0.0, 392.8, | ,  1000,   955,  3000,  2915, | , -3.4,  88.7, 0.858, |, 0.0
17801.3, 139.1, | , 23.6, 0.0, 392.7, | ,  1000,   952,  3000,  2929, | , -3.4,  88.7, 0.861, |, 0.0
17802.3, 138.3, | , 23.6, 0.0, 398.3, | ,  1000,   954,  3000,  2939, | , -3.4,  96.4, 0.938, |, 0.0
17803.3, 138.3, | , 23.6, 0.0, 398.5, | ,  1000,   960,  3000,  2930, | , -3.4,  86.1, 0.837, |, 0.0
17804.3, 139.1, | , 23.6, 0.0, 392.9, | ,  1000,   955,  3000,  2944, | , -3.4,  89.1, 0.869, |, 0.0
17805.4, 139.7, | , 23.6, 0.0, 391.5, | ,  1000,   945,  3000,  2913, | , -3.4, 101.9, 0.983, |, 0.0
17806.4, 139.5, | , 23.6, 0.0, 393.0, | ,  1000,   957,  3000,  2921, | , -3.4,  91.2, 0.885, |, 0.0
17807.4, 139.1, | , 23.6, 0.0, 392.8, | ,  1000,   953,  3000,  2943, | , -3.4,  86.1, 0.839, |, 0.0
17808.4, 138.7, | , 23.6, 0.0, 398.6, | ,  1000,   961,  3000,  2947, | , -3.4,  87.0, 0.850, |, 0.0
17809.4, 138.7, | , 23.6, 0.0, 398.1, | ,  1000,   960,  3000,  2946, | , -3.4,  91.2, 0.891, |, 0.0
17810.4, 139.3, | , 23.6, 0.0, 391.0, | ,  1000,   951,  3000,  2919, | , -3.4,  80.5, 0.779, |, 0.0
17811.4, 139.2, | , 23.6, 0.0, 391.2, | ,  1000,   952,  3000,  2935, | , -3.4,  84.4, 0.820, |, 0.0
17812.4, 139.8, | , 23.6, 0.0, 391.8, | ,  1000,   957,  3000,  2938, | , -3.4,  80.1, 0.780, |, 0.0
17813.4, 138.9, | , 23.6, 0.0, 393.2, | ,  1000,   952,  3000,  2935, | , -3.4,  94.7, 0.920, |, 0.0
17814.5, 138.3, | , 23.6, 0.0, 397.7, | ,  1000,   956,  3000,  2946, | , -3.4,  80.5, 0.786, |, 0.0
17815.5, 138.8, | , 23.6, 0.0, 397.5, | ,  1000,   958,  3000,  2924, | , -3.4,  87.8, 0.852, |, 0.0
17816.5, 139.5, | , 23.6, 0.0, 389.3, | ,  1000,   947,  3000,  2937, | , -3.4,  83.5, 0.811, |, 0.0
17817.5, 139.1, | , 23.6, 0.0, 391.3, | ,  1000,   955,  3000,  2918, | , -3.4,  88.7, 0.859, |, 0.0
17818.5, 139.0, | , 23.6, 0.0, 393.1, | ,  1000,   955,  3000,  2944, | , -3.4, 104.5, 1.019, |, 0.0
17819.5, 139.3, | , 23.6, 0.0, 393.4, | ,  1000,   953,  3000,  2932, | , -3.4,  94.7, 0.920, |, 0.0
17820.5, 138.4, | , 23.6, 0.0, 396.9, | ,  1000,   959,  3000,  2909, | , -3.4,  86.5, 0.837, |, 0.0
17821.5, 138.9, | , 23.6, 0.0, 392.8, | ,  1000,   955,  3000,  2922, | , -3.4, 104.9, 1.018, |, 0.0
17822.6, 139.5, | , 23.6, 0.0, 391.7, | ,  1000,   957,  3000,  2938, | , -3.4, 107.1, 1.043, |, 0.0
17823.6, 139.1, | , 23.6, 0.0, 391.6, | ,  1000,   951,  3000,  2918, | , -3.4, 105.8, 1.023, |, 0.0
17824.6, 138.9, | , 23.6, 0.0, 392.6, | ,  1000,   958,  3000,  2945, | , -3.4,  78.0, 0.761, |, 0.0
17825.6, 138.7, | , 23.6, 0.0, 396.8, | ,  1000,   949,  3000,  2919, | , -3.4,  76.2, 0.737, |, 0.0
17826.6, 138.4, | , 23.6, 0.0, 397.4, | ,  1000,   959,  3000,  2926, | , -3.4,  94.2, 0.915, |, 0.0
17827.6, 139.0, | , 23.6, 0.0, 392.3, | ,  1000,   950,  3000,  2932, | , -3.4,  88.2, 0.857, |, 0.0
17828.6, 139.4, | , 23.6, 0.0, 391.1, | ,  1000,   955,  3000,  2934, | , -3.4,  80.5, 0.783, |, 0.0
17829.6, 139.0, | , 23.6, 0.0, 391.1, | ,  1000,   956,  3000,  2914, | , -3.4,  80.1, 0.775, |, 0.0
17830.7, 139.1, | , 23.6, 0.0, 390.6, | ,  1000,   957,  3000,  2922, | , -3.4,  79.2, 0.768, |, 0.0
17831.7, 138.8, | , 23.6, 0.0, 396.4, | ,  1000,   960,  3000,  2924, | , -3.4,  80.5, 0.782, |, 0.0
17832.7, 138.7, | , 23.6, 0.0, 397.1, | ,  1000,   960,  3000,  2918, | , -3.4,  78.0, 0.756, |, 0.0
17833.7, 139.1, | , 23.6, 0.0, 391.5, | ,  1000,   955,  3000,  2931, | , -3.4,  81.0, 0.786, |, 0.0
17834.7, 139.2, | , 23.6, 0.0, 390.6, | ,  1000,   949,  3000,  2924, | , -3.4,  79.2, 0.767, |, 0.0
17835.7, 139.2, | , 23.6, 0.0, 390.2, | ,  1000,   954,  3000,  2938, | , -3.4,  76.7, 0.746, |, 0.0
17836.7, 139.2, | , 23.6, 0.0, 390.6, | ,  1000,   955,  3000,  2935, | , -3.4,  77.5, 0.754, |, 0.0
17837.7, 138.3, | , 23.6, 0.0, 396.8, | ,  1000,   954,  3000,  2929, | , -3.4,  97.2, 0.944, |, 0.0
17838.8, 138.7, | , 23.6, 0.0, 397.2, | ,  1000,   954,  3000,  2924, | , -3.4,  91.2, 0.885, |, 0.0
17839.8, 139.0, | , 23.6, 0.0, 391.4, | ,  1000,   956,  3000,  2907, | , -3.4, 107.1, 1.035, |, 0.0
17840.8, 139.1, | , 23.6, 0.0, 390.6, | ,  1000,   954,  3000,  2925, | , -3.4,  98.9, 0.960, |, 0.0
17841.8, 139.6, | , 23.6, 0.0, 390.3, | ,  1000,   947,  3000,  2925, | , -3.4,  75.8, 0.734, |, 0.0
17842.8, 139.3, | , 23.6, 0.0, 391.4, | ,  1000,   950,  3000,  2933, | , -3.4,  79.7, 0.773, |, 0.0
17843.8, 138.3, | , 23.6, 0.0, 396.8, | ,  1000,   960,  3000,  2934, | , -3.4,  81.0, 0.788, |, 0.0
17844.8, 138.6, | , 23.6, 0.0, 397.3, | ,  1000,   955,  3000,  2937, | , -3.4, 109.7, 1.067, |, 0.0
17845.8, 139.3, | , 23.6, 0.0, 391.4, | ,  1000,   955,  3000,  2940, | , -3.4, 108.8, 1.060, |, 0.0
17846.8, 139.3, | , 23.6, 0.0, 389.7, | ,  1000,   955,  3000,  2932, | , -3.4, 100.7, 0.978, |, 0.0
17847.9, 139.2, | , 23.6, 0.0, 389.5, | ,  1000,   948,  3000,  2926, | , -3.4,  76.7, 0.743, |, 0.0
17848.9, 139.3, | , 23.6, 0.0, 391.5, | ,  1000,   960,  3000,  2911, | , -3.4,  83.5, 0.808, |, 0.0
17849.9, 138.4, | , 23.6, 0.0, 396.1, | ,  1000,   956,  3000,  2930, | , -3.4,  81.0, 0.787, |, 0.0
17850.9, 138.4, | , 23.6, 0.0, 396.6, | ,  1000,   955,  3000,  2932, | , -3.4,  81.8, 0.795, |, 0.0
17851.9, 139.5, | , 23.6, 0.0, 390.8, | ,  1000,   957,  3000,  2907, | , -3.4, 107.9, 1.043, |, 0.0
17852.9, 139.2, | , 23.6, 0.0, 389.5, | ,  1000,   957,  3000,  2936, | , -3.4,  79.7, 0.775, |, 0.0
17853.9, 139.1, | , 23.6, 0.0, 389.6, | ,  1000,   951,  3000,  2927, | , -3.4,  81.0, 0.785, |, 0.0
17855.0, 139.4, | , 23.6, 0.0, 391.8, | ,  1000,   953,  3000,  2939, | , -3.4,  90.8, 0.884, |, 0.0
17856.0, 138.6, | , 23.6, 0.0, 396.3, | ,  1000,   961,  3000,  2940, | , -3.4,  80.1, 0.781, |, 0.0
17857.0, 138.4, | , 23.6, 0.0, 394.6, | ,  1000,   960,  3000,  2947, | , -3.4,   2.1, 0.021, |, 0.0
17858.0, 139.5, | , 23.6, 0.0, 391.1, | ,  1000,   957,  3000,  2948, | , -3.4,   1.3, 0.012, |, 0.0
17859.0, 139.2, | , 23.6, 0.0, 389.1, | ,  1000,   949,  3000,  2940, | , -3.4,  16.7, 0.162, |, 0.0
