Repository: jdhuang-csm/Ru-BCA

## Methods
* (BaO)<sub>x</sub>-(CaO)<sub>y</sub>-(Al<sub>2</sub>O<sub>3</sub>)<sub>1-x-y</sub> (BCA) catalyst supports were synthesized via sol-gel and solid-state methods. 
* Ru/BCA catalysts were prepared via incipient wetness impregnation to achieve 1 wt. % Ru loading.
* Ammonia synthesis rates were measured for Ru/BCA catalysts in a packed-bed reactor at 480-600<sup>o</sup>C, 10 bar, and space velocities up to 1.3 x 10<sup>6</sup> ml g<sub>cat</sub><sup>-1</sup> h<sup>-1</sup>.
* A machine learning (ML) model was employed to improve understanding of the behavior of Ru/BCA catalysts.
* A microkinetic model was developed to describe the best-performing catalyst.

File: data/init_files_Cadigan/BCA532.txt (part 45 of 55)
********** Start test **********
Elapsed time, Pressure, | , LJtemp(C), Inner-Temp, Outer-Temp, | , N2-set, N2-flow, H2-set, H2-flow, | , pH, NH3_ppm, NH3_Prod_rate, |, In222Temp
17473.6, 139.5, | , 27.7, 0.0, 326.8, | ,  1000,   957,  3000,  2922, | , -3.4,  -7.7, -0.079, |, 0.0
17474.6, 138.1, | , 27.7, 0.0, 335.9, | ,  1000,   956,  3000,  2926, | , -3.4,  -5.6, -0.057, |, 0.0
17475.6, 138.2, | , 27.7, 0.0, 336.0, | ,  1000,   956,  3000,  2938, | , -3.4,  -6.0, -0.062, |, 0.0
17476.6, 139.4, | , 27.7, 0.0, 328.9, | ,  1000,   953,  3000,  2914, | , -3.4,  17.5, 0.179, |, 0.0
17477.6, 139.1, | , 27.7, 0.0, 328.4, | ,  1000,   949,  3000,  2926, | , -3.4,  20.5, 0.210, |, 0.0
17478.6, 139.5, | , 27.7, 0.0, 328.4, | ,  1000,   953,  3000,  2933, | , -3.4,  16.3, 0.166, |, 0.0
17479.6, 139.4, | , 27.7, 0.0, 330.7, | ,  1000,   957,  3000,  2932, | , -3.4,  -9.4, -0.097, |, 0.0
17480.7, 138.2, | , 27.7, 0.0, 335.9, | ,  1000,   961,  3000,  2939, | , -3.4,  -9.0, -0.093, |, 0.0
17481.7, 138.3, | , 27.7, 0.0, 334.5, | ,  1000,   954,  3000,  2933, | , -3.4,  15.0, 0.153, |, 0.0
17482.7, 139.3, | , 27.7, 0.0, 330.0, | ,  1000,   952,  3000,  2922, | , -3.4,  -9.4, -0.096, |, 0.0
17483.7, 139.5, | , 27.7, 0.0, 328.6, | ,  1000,   952,  3000,  2923, | , -3.4,   5.5, 0.057, |, 0.0
17484.7, 139.1, | , 27.7, 0.0, 328.2, | ,  1000,   956,  3000,  2933, | , -3.4, -11.2, -0.114, |, 0.0
17485.7, 139.5, | , 27.7, 0.0, 329.0, | ,  1000,   957,  3000,  2923, | , -3.4,  19.3, 0.197, |, 0.0
17486.7, 138.2, | , 27.7, 0.0, 334.6, | ,  1000,   958,  3000,  2929, | , -3.4,  -9.0, -0.092, |, 0.0
17487.7, 138.0, | , 27.7, 0.0, 335.6, | ,  1000,   955,  3000,  2942, | , -3.4,  -9.4, -0.097, |, 0.0
17488.8, 138.9, | , 27.7, 0.0, 329.9, | ,  1000,   951,  3000,  2929, | , -3.4,  -7.3, -0.075, |, 0.0
17489.8, 139.5, | , 27.7, 0.0, 328.4, | ,  1000,   953,  3000,  2922, | , -3.4,  -3.5, -0.035, |, 0.0
17490.8, 139.0, | , 27.7, 0.0, 329.7, | ,  1000,   951,  3000,  2930, | , -3.4,  -7.7, -0.079, |, 0.0
17491.8, 139.6, | , 27.7, 0.0, 327.4, | ,  1000,   952,  3000,  2935, | , -3.4,  -6.9, -0.070, |, 0.0
17492.8, 138.6, | , 27.7, 0.0, 335.4, | ,  1000,   958,  3000,  2927, | , -3.4,  -2.6, -0.027, |, 0.0
17493.8, 138.1, | , 27.7, 0.0, 335.6, | ,  1000,   956,  3000,  2932, | , -3.4,  -0.5, -0.005, |, 0.0
17494.8, 139.4, | , 27.7, 0.0, 329.6, | ,  1000,   951,  3000,  2929, | , -3.4,  -9.4, -0.097, |, 0.0
17495.9, 139.2, | , 27.7, 0.0, 327.6, | ,  1000,   952,  3000,  2924, | , -3.4,  -5.6, -0.057, |, 0.0
17496.9, 139.2, | , 27.7, 0.0, 327.4, | ,  1000,   954,  3000,  2935, | , -3.4,  18.4, 0.189, |, 0.0
17497.9, 139.3, | , 27.7, 0.0, 334.2, | ,  1000,   954,  3000,  2937, | , -3.4,   4.7, 0.048, |, 0.0
17498.9, 138.5, | , 27.7, 0.0, 335.2, | ,  1000,   955,  3000,  2929, | , -3.4,  19.3, 0.197, |, 0.0
17499.9, 138.2, | , 27.7, 0.0, 335.0, | ,  1000,   953,  3000,  2931, | , -3.4,  -9.0, -0.092, |, 0.0
17500.9, 139.0, | , 27.7, 0.0, 329.1, | ,  1000,   955,  3000,  2931, | , -3.4,  18.8, 0.193, |, 0.0
17501.9, 139.8, | , 27.7, 0.0, 327.4, | ,  1000,   949,  3000,  2922, | , -3.4,  -3.5, -0.035, |, 0.0
17502.9, 138.9, | , 27.7, 0.0, 329.9, | ,  1000,   956,  3000,  2925, | , -3.4, -12.9, -0.132, |, 0.0
17504.0, 138.0, | , 27.7, 0.0, 334.9, | ,  1000,   957,  3000,  2928, | , -3.4,  -5.2, -0.053, |, 0.0
17505.0, 138.5, | , 27.7, 0.0, 334.5, | ,  1000,   958,  3000,  2936, | , -3.4,  -9.0, -0.093, |, 0.0
17506.0, 138.6, | , 27.7, 0.0, 334.8, | ,  1000,   957,  3000,  2926, | , -3.4,  20.5, 0.210, |, 0.0
17507.0, 139.0, | , 27.7, 0.0, 328.7, | ,  1000,   951,  3000,  2936, | , -3.4,  -7.3, -0.075, |, 0.0
17508.0, 139.6, | , 27.7, 0.0, 327.5, | ,  1000,   958,  3000,  2935, | , -3.4,  -7.3, -0.075, |, 0.0
17509.0, 139.3, | , 27.7, 0.0, 329.2, | ,  1000,   954,  3000,  2919, | , -3.4,  -7.7, -0.079, |, 0.0
17510.0, 138.1, | , 27.7, 0.0, 334.8, | ,  1000,   958,  3000,  2924, | , -3.4,  12.0, 0.122, |, 0.0
17511.0, 138.1, | , 27.7, 0.0, 334.8, | ,  1000,   954,  3000,  2940, | , -3.4,  -9.9, -0.101, |, 0.0
17512.0, 139.5, | , 27.7, 0.0, 328.1, | ,  1000,   953,  3000,  2922, | , -3.4,  -2.2, -0.022, |, 0.0
17513.1, 139.2, | , 27.7, 0.0, 326.8, | ,  1000,   954,  3000,  2924, | , -3.4,  -9.0, -0.092, |, 0.0
17514.1, 139.2, | , 27.7, 0.0, 326.4, | ,  1000,   956,  3000,  2936, | , -3.4,   6.4, 0.066, |, 0.0
17515.1, 139.6, | , 27.7, 0.0, 328.1, | ,  1000,   953,  3000,  2922, | , -3.4,  -5.6, -0.057, |, 0.0
17516.1, 138.0, | , 27.7, 0.0, 334.2, | ,  1000,   954,  3000,  2933, | , -3.4,  -7.3, -0.075, |, 0.0
17517.1, 138.4, | , 27.7, 0.0, 332.5, | ,  1000,   953,  3000,  2935, | , -3.4,   9.8, 0.101, |, 0.0
17518.1, 139.3, | , 27.7, 0.0, 328.5, | ,  1000,   952,  3000,  2933, | , -3.4,   5.5, 0.057, |, 0.0
17519.1, 139.3, | , 27.7, 0.0, 326.9, | ,  1000,   950,  3000,  2935, | , -3.4,   6.4, 0.066, |, 0.0
17520.2, 139.2, | , 27.7, 0.0, 326.9, | ,  1000,   955,  3000,  2926, | , -3.4,  12.0, 0.122, |, 0.0
17521.2, 139.6, | , 27.7, 0.0, 326.7, | ,  1000,   960,  3000,  2928, | , -3.4, -16.3, -0.167, |, 0.0
17522.2, 138.3, | , 27.7, 0.0, 333.4, | ,  1000,   959,  3000,  2935, | , -3.4, -15.0, -0.154, |, 0.0
17523.2, 138.1, | , 27.7, 0.0, 333.9, | ,  1000,   952,  3000,  2920, | , -3.4, -17.2, -0.175, |, 0.0
17524.2, 139.4, | , 27.7, 0.0, 328.9, | ,  1000,   951,  3000,  2924, | , -3.4, -12.4, -0.127, |, 0.0
17525.2, 139.2, | , 27.7, 0.0, 326.9, | ,  1000,   955,  3000,  2933, | , -3.4, -13.7, -0.141, |, 0.0
17526.2, 139.1, | , 27.7, 0.0, 326.7, | ,  1000,   955,  3000,  2924, | , -3.4, -15.0, -0.154, |, 0.0
17527.2, 139.7, | , 27.7, 0.0, 326.1, | ,  1000,   956,  3000,  2926, | , -3.4, -15.0, -0.154, |, 0.0
17528.3, 138.1, | , 27.7, 0.0, 334.0, | ,  1000,   957,  3000,  2934, | , -3.4,  -9.4, -0.097, |, 0.0
17529.3, 138.1, | , 27.7, 0.0, 334.0, | ,  1000,   958,  3000,  2926, | , -3.4,  -9.0, -0.092, |, 0.0
17530.3, 138.9, | , 27.7, 0.0, 328.0, | ,  1000,   949,  3000,  2928, | , -3.4,  -9.0, -0.092, |, 0.0
17531.3, 139.6, | , 27.7, 0.0, 326.1, | ,  1000,   953,  3000,  2939, | , -3.4,  -9.0, -0.093, |, 0.0
17532.3, 139.0, | , 27.7, 0.0, 326.3, | ,  1000,   951,  3000,  2927, | , -3.4,  -9.0, -0.092, |, 0.0
17533.3, 139.0, | , 27.7, 0.0, 328.5, | ,  1000,   957,  3000,  2937, | , -3.4,  -9.4, -0.097, |, 0.0
17534.3, 138.5, | , 27.7, 0.0, 334.3, | ,  1000,   954,  3000,  2934, | , -3.4, -12.4, -0.128, |, 0.0
17535.3, 138.1, | , 27.7, 0.0, 333.9, | ,  1000,   958,  3000,  2916, | , -3.4, -15.0, -0.153, |, 0.0
17536.3, 139.0, | , 27.7, 0.0, 327.3, | ,  1000,   952,  3000,  2928, | , -3.4, -14.6, -0.149, |, 0.0
17537.4, 139.7, | , 27.7, 0.0, 326.1, | ,  1000,   952,  3000,  2931, | , -3.4,  12.4, 0.127, |, 0.0
17538.4, 139.6, | , 27.7, 0.0, 327.2, | ,  1000,   952,  3000,  2918, | , -3.4,   6.4, 0.065, |, 0.0
17539.4, 138.2, | , 27.7, 0.0, 333.3, | ,  1000,   950,  3000,  2939, | , -3.4, -18.4, -0.189, |, 0.0
17540.4, 138.6, | , 27.7, 0.0, 333.9, | ,  1000,   954,  3000,  2923, | , -3.4, -18.0, -0.184, |, 0.0
17541.4, 138.5, | , 27.7, 0.0, 334.1, | ,  1000,   955,  3000,  2926, | , -3.4, -15.9, -0.162, |, 0.0
17542.4, 139.0, | , 27.7, 0.0, 326.9, | ,  1000,   948,  3000,  2918, | , -3.4, -15.4, -0.157, |, 0.0
17543.4, 139.2, | , 27.7, 0.0, 326.0, | ,  1000,   952,  3000,  2930, | , -3.4,   2.1, 0.022, |, 0.0
17544.4, 139.4, | , 27.7, 0.0, 328.4, | ,  1000,   955,  3000,  2929, | , -3.4, -16.3, -0.167, |, 0.0
17545.4, 138.2, | , 27.7, 0.0, 333.6, | ,  1000,   961,  3000,  2929, | , -3.4, -13.7, -0.141, |, 0.0
17546.5, 138.2, | , 27.7, 0.0, 333.4, | ,  1000,   958,  3000,  2948, | , -3.4, -15.9, -0.163, |, 0.0
17547.5, 138.3, | , 27.7, 0.0, 332.8, | ,  1000,   953,  3000,  2944, | , -3.4, -14.2, -0.145, |, 0.0
17548.5, 139.3, | , 27.7, 0.0, 328.2, | ,  1000,   949,  3000,  2922, | , -3.4, -17.2, -0.175, |, 0.0
17549.5, 139.2, | , 27.7, 0.0, 326.1, | ,  1000,   956,  3000,  2924, | , -3.4,  11.5, 0.118, |, 0.0
17550.5, 139.0, | , 27.7, 0.0, 327.5, | ,  1000,   957,  3000,  2929, | , -3.4,   1.7, 0.017, |, 0.0
17551.5, 138.5, | , 27.7, 0.0, 333.2, | ,  1000,   958,  3000,  2938, | , -3.4,  12.8, 0.132, |, 0.0
17552.5, 138.2, | , 27.7, 0.0, 332.3, | ,  1000,   953,  3000,  2925, | , -3.4,  -4.3, -0.044, |, 0.0
17553.5, 139.0, | , 27.7, 0.0, 327.2, | ,  1000,   951,  3000,  2924, | , -3.4,  -7.3, -0.075, |, 0.0
17554.5, 139.5, | , 27.7, 0.0, 326.5, | ,  1000,   955,  3000,  2944, | , -3.4, -14.6, -0.150, |, 0.0
17555.6, 139.6, | , 27.7, 0.0, 325.8, | ,  1000,   955,  3000,  2944, | , -3.4, -12.9, -0.132, |, 0.0
17556.6, 139.1, | , 27.7, 0.0, 325.8, | ,  1000,   957,  3000,  2930, | , -3.4,   5.1, 0.052, |, 0.0
17557.6, 138.3, | , 27.7, 0.0, 331.4, | ,  1000,   960,  3000,  2937, | , -3.4, -16.3, -0.167, |, 0.0
17558.6, 138.1, | , 27.7, 0.0, 332.8, | ,  1000,   955,  3000,  2933, | , -3.4, -16.3, -0.167, |, 0.0
17559.6, 138.9, | , 27.7, 0.0, 326.9, | ,  1000,   953,  3000,  2922, | , -3.4, -14.6, -0.149, |, 0.0
17560.6, 139.6, | , 27.7, 0.0, 325.4, | ,  1000,   951,  3000,  2932, | , -3.4, -16.7, -0.171, |, 0.0
17561.7, 139.1, | , 27.7, 0.0, 325.2, | ,  1000,   954,  3000,  2934, | , -3.4,   6.4, 0.066, |, 0.0
17562.7, 139.6, | , 27.7, 0.0, 324.1, | ,  1000,   954,  3000,  2928, | , -3.4,  -0.9, -0.009, |, 0.0
17563.7, 138.5, | , 27.7, 0.0, 332.4, | ,  1000,   958,  3000,  2931, | , -3.4, -15.0, -0.154, |, 0.0
17564.7, 138.1, | , 27.7, 0.0, 332.5, | ,  1000,   955,  3000,  2937, | , -3.4,  -7.3, -0.075, |, 0.0
17565.7, 138.9, | , 27.7, 0.0, 327.1, | ,  1000,   951,  3000,  2932, | , -3.4, -13.7, -0.141, |, 0.0
17566.7, 139.2, | , 27.7, 0.0, 325.4, | ,  1000,   954,  3000,  2932, | , -3.4, -15.4, -0.158, |, 0.0
17567.7, 140.5, | , 27.7, 0.0, 324.3, | ,  1000,   954,  3000,  2935, | , -3.4,   3.4, 0.035, |, 0.0
17568.7, 139.2, | , 27.7, 0.0, 325.0, | ,  1000,   952,  3000,  2930, | , -3.4,  -0.0, -0.000, |, 0.0
17569.8, 138.6, | , 27.7, 0.0, 332.9, | ,  1000,   955,  3000,  2934, | , -3.4, -10.7, -0.110, |, 0.0
17570.8, 138.1, | , 27.7, 0.0, 332.8, | ,  1000,   958,  3000,  2939, | , -3.4, -14.2, -0.145, |, 0.0
17571.8, 139.0, | , 27.7, 0.0, 326.4, | ,  1000,   953,  3000,  2937, | , -3.4,  -9.9, -0.101, |, 0.0
17572.8, 139.7, | , 27.7, 0.0, 324.6, | ,  1000,   950,  3000,  2929, | , -3.4,  13.7, 0.140, |, 0.0
17573.8, 139.4, | , 27.7, 0.0, 326.1, | ,  1000,   957,  3000,  2929, | , -3.4,  -5.2, -0.053, |, 0.0
17574.8, 139.0, | , 27.7, 0.0, 326.2, | ,  1000,   950,  3000,  2937, | , -3.4, -18.0, -0.185, |, 0.0
17575.8, 138.1, | , 27.7, 0.0, 332.4, | ,  1000,   957,  3000,  2927, | , -3.4,  -9.4, -0.097, |, 0.0
17576.8, 138.6, | , 27.7, 0.0, 332.6, | ,  1000,   955,  3000,  2935, | , -3.4,   4.7, 0.048, |, 0.0
17577.9, 139.0, | , 27.7, 0.0, 325.5, | ,  1000,   954,  3000,  2937, | , -3.4,  -7.3, -0.075, |, 0.0
17578.9, 139.2, | , 27.7, 0.0, 324.3, | ,  1000,   957,  3000,  2934, | , -3.4, -12.0, -0.123, |, 0.0
17579.9, 139.5, | , 27.7, 0.0, 325.1, | ,  1000,   955,  3000,  2934, | , -3.4, -15.0, -0.154, |, 0.0
17580.9, 138.2, | , 27.7, 0.0, 331.6, | ,  1000,   959,  3000,  2933, | , -3.4, -13.3, -0.136, |, 0.0
17581.9, 138.1, | , 27.7, 0.0, 332.3, | ,  1000,   955,  3000,  2923, | , -3.4, -14.6, -0.149, |, 0.0
17582.9, 138.7, | , 27.7, 0.0, 331.1, | ,  1000,   955,  3000,  2941, | , -3.4,  -9.9, -0.101, |, 0.0
17583.9, 139.0, | , 27.7, 0.0, 326.0, | ,  1000,   951,  3000,  2939, | , -3.4, -11.6, -0.119, |, 0.0
17584.9, 139.2, | , 27.7, 0.0, 324.4, | ,  1000,   949,  3000,  2933, | , -3.4, -15.9, -0.162, |, 0.0
17586.0, 139.3, | , 27.7, 0.0, 326.9, | ,  1000,   958,  3000,  2941, | , -3.4,  -9.0, -0.093, |, 0.0
17587.0, 138.6, | , 27.7, 0.0, 332.0, | ,  1000,   959,  3000,  2933, | , -3.4,  -8.2, -0.084, |, 0.0
17588.0, 138.3, | , 27.7, 0.0, 330.7, | ,  1000,   956,  3000,  2922, | , -3.4, -15.4, -0.158, |, 0.0
17589.0, 138.1, | , 27.7, 0.0, 332.2, | ,  1000,   953,  3000,  2930, | , -3.4,  -0.5, -0.005, |, 0.0
17590.0, 139.3, | , 27.7, 0.0, 327.0, | ,  1000,   948,  3000,  2924, | , -3.4,  -4.7, -0.048, |, 0.0
17591.0, 139.2, | , 27.7, 0.0, 324.6, | ,  1000,   948,  3000,  2932, | , -3.4, -15.4, -0.158, |, 0.0
17592.0, 139.2, | , 27.7, 0.0, 323.7, | ,  1000,   951,  3000,  2924, | , -3.4,   5.5, 0.057, |, 0.0
17593.0, 138.7, | , 27.7, 0.0, 330.7, | ,  1000,   957,  3000,  2934, | , -3.4, -12.0, -0.123, |, 0.0
17594.0, 138.5, | , 27.7, 0.0, 332.0, | ,  1000,   955,  3000,  2926, | , -3.4,  -0.0, -0.000, |, 0.0
17595.1, 139.0, | , 27.7, 0.0, 325.3, | ,  1000,   951,  3000,  2924, | , -3.4,  -5.2, -0.053, |, 0.0
17596.1, 139.2, | , 27.7, 0.0, 324.5, | ,  1000,   952,  3000,  2934, | , -3.4,  -9.0, -0.092, |, 0.0
17597.1, 139.6, | , 27.7, 0.0, 324.1, | ,  1000,   956,  3000,  2925, | , -3.4,  -1.3, -0.013, |, 0.0
17598.1, 139.1, | , 27.7, 0.0, 323.8, | ,  1000,   956,  3000,  2926, | , -3.4, -16.3, -0.167, |, 0.0
17599.1, 138.1, | , 27.7, 0.0, 331.6, | ,  1000,   959,  3000,  2932, | , -3.4,  -8.6, -0.088, |, 0.0
17600.1, 138.6, | , 27.7, 0.0, 331.8, | ,  1000,   952,  3000,  2931, | , -3.4, -13.7, -0.141, |, 0.0
17601.1, 138.9, | , 27.7, 0.0, 324.6, | ,  1000,   955,  3000,  2920, | , -3.4, -16.7, -0.171, |, 0.0
17602.1, 139.2, | , 27.7, 0.0, 323.3, | ,  1000,   951,  3000,  2932, | , -3.4, -18.0, -0.184, |, 0.0
17603.2, 139.6, | , 27.7, 0.0, 323.2, | ,  1000,   950,  3000,  2914, | , -3.4,  -2.6, -0.026, |, 0.0
17604.2, 139.1, | , 27.7, 0.0, 322.9, | ,  1000,   958,  3000,  2934, | , -3.4, -16.7, -0.172, |, 0.0
17605.2, 138.1, | , 27.7, 0.0, 331.1, | ,  1000,   959,  3000,  2924, | , -3.4, -18.9, -0.193, |, 0.0
17606.2, 138.5, | , 27.7, 0.0, 331.5, | ,  1000,   955,  3000,  2936, | , -3.4,  -2.6, -0.027, |, 0.0
17607.2, 138.9, | , 27.7, 0.0, 325.3, | ,  1000,   951,  3000,  2938, | , -3.4, -12.0, -0.123, |, 0.0
17608.2, 139.2, | , 27.7, 0.0, 323.2, | ,  1000,   952,  3000,  2926, | , -3.4, -18.0, -0.184, |, 0.0
17609.2, 139.6, | , 27.7, 0.0, 323.9, | ,  1000,   954,  3000,  2935, | , -3.4,   2.5, 0.026, |, 0.0
17610.2, 139.5, | , 27.7, 0.0, 323.7, | ,  1000,   956,  3000,  2932, | , -3.4,   1.7, 0.017, |, 0.0
17611.3, 138.1, | , 27.7, 0.0, 331.1, | ,  1000,   954,  3000,  2923, | , -3.4,  -1.3, -0.013, |, 0.0
17612.3, 138.5, | , 27.7, 0.0, 330.9, | ,  1000,   954,  3000,  2929, | , -3.4,  -7.3, -0.075, |, 0.0
17613.3, 139.1, | , 27.7, 0.0, 324.2, | ,  1000,   952,  3000,  2929, | , -3.4,  -5.6, -0.057, |, 0.0
17614.3, 139.1, | , 27.7, 0.0, 323.2, | ,  1000,   952,  3000,  2933, | , -3.4, -17.2, -0.176, |, 0.0
17615.3, 139.0, | , 27.7, 0.0, 324.2, | ,  1000,   947,  3000,  2929, | , -3.4, -19.3, -0.197, |, 0.0
17616.3, 139.7, | , 27.7, 0.0, 325.1, | ,  1000,   955,  3000,  2944, | , -3.4,  10.3, 0.105, |, 0.0
17617.3, 138.2, | , 27.7, 0.0, 330.6, | ,  1000,   957,  3000,  2952, | , -3.4, -15.0, -0.155, |, 0.0
17618.3, 138.3, | , 27.7, 0.0, 329.7, | ,  1000,   953,  3000,  2909, | , -3.4,  -9.4, -0.096, |, 0.0
17619.4, 139.3, | , 27.7, 0.0, 324.8, | ,  1000,   952,  3000,  2918, | , -3.4,  -2.2, -0.022, |, 0.0
17620.4, 139.1, | , 27.7, 0.0, 323.3, | ,  1000,   953,  3000,  2910, | , -3.4, -15.4, -0.157, |, 0.0
17621.4, 139.1, | , 27.7, 0.0, 323.2, | ,  1000,   954,  3000,  2933, | , -3.4, -17.2, -0.176, |, 0.0
17622.4, 139.4, | , 27.7, 0.0, 321.8, | ,  1000,   955,  3000,  2931, | , -3.4,  -9.0, -0.092, |, 0.0
17623.4, 138.6, | , 27.7, 0.0, 330.0, | ,  1000,   956,  3000,  2934, | , -3.4, -15.4, -0.158, |, 0.0
17624.4, 138.1, | , 27.7, 0.0, 330.5, | ,  1000,   954,  3000,  2926, | , -3.4, -14.2, -0.145, |, 0.0
17625.4, 139.4, | , 27.7, 0.0, 324.7, | ,  1000,   953,  3000,  2934, | , -3.4, -15.0, -0.154, |, 0.0
17626.4, 139.6, | , 27.7, 0.0, 323.3, | ,  1000,   952,  3000,  2936, | , -3.4,  -0.0, -0.000, |, 0.0
17627.4, 138.9, | , 27.7, 0.0, 324.7, | ,  1000,   956,  3000,  2937, | , -3.4,  -6.9, -0.071, |, 0.0
17628.5, 138.7, | , 27.7, 0.0, 329.7, | ,  1000,   959,  3000,  2932, | , -3.4,  -7.7, -0.079, |, 0.0
17629.5, 138.6, | , 27.7, 0.0, 330.0, | ,  1000,   957,  3000,  2928, | , -3.4, -12.9, -0.132, |, 0.0
17630.5, 138.2, | , 27.7, 0.0, 330.1, | ,  1000,   956,  3000,  2932, | , -3.4, -14.2, -0.145, |, 0.0
17631.5, 139.4, | , 27.7, 0.0, 323.1, | ,  1000,   951,  3000,  2905, | , -3.4,   8.5, 0.087, |, 0.0
17632.5, 139.6, | , 27.7, 0.0, 323.4, | ,  1000,   949,  3000,  2933, | , -3.4,  14.1, 0.144, |, 0.0
17633.5, 139.3, | , 27.7, 0.0, 321.3, | ,  1000,   951,  3000,  2931, | , -3.4, -12.4, -0.127, |, 0.0
17634.5, 138.1, | , 27.7, 0.0, 329.8, | ,  1000,   958,  3000,  2914, | , -3.4,   8.5, 0.087, |, 0.0
17635.5, 138.1, | , 27.7, 0.0, 330.1, | ,  1000,   957,  3000,  2945, | , -3.4, -14.2, -0.146, |, 0.0
17636.6, 139.4, | , 27.7, 0.0, 323.9, | ,  1000,   954,  3000,  2939, | , -3.4,  -3.0, -0.031, |, 0.0
17637.6, 139.1, | , 27.7, 0.0, 322.5, | ,  1000,   949,  3000,  2923, | , -3.4,  -5.6, -0.057, |, 0.0
17638.6, 139.3, | , 27.7, 0.0, 321.9, | ,  1000,   954,  3000,  2941, | , -3.4,  20.5, 0.211, |, 0.0
17639.6, 139.5, | , 27.7, 0.0, 322.1, | ,  1000,   955,  3000,  2934, | , -3.4, -17.6, -0.180, |, 0.0
17640.6, 138.1, | , 27.7, 0.0, 330.2, | ,  1000,   958,  3000,  2938, | , -3.4, -12.4, -0.128, |, 0.0
17641.6, 138.5, | , 27.7, 0.0, 330.0, | ,  1000,   952,  3000,  2931, | , -3.4, -12.9, -0.132, |, 0.0
17642.6, 139.3, | , 27.7, 0.0, 323.5, | ,  1000,   955,  3000,  2924, | , -3.4, -14.6, -0.149, |, 0.0
17643.6, 139.2, | , 27.7, 0.0, 321.5, | ,  1000,   950,  3000,  2921, | , -3.4,  -6.9, -0.070, |, 0.0
17644.7, 139.1, | , 27.7, 0.0, 321.9, | ,  1000,   959,  3000,  2928, | , -3.4, -14.6, -0.149, |, 0.0
17645.7, 139.3, | , 27.7, 0.0, 323.8, | ,  1000,   961,  3000,  2934, | , -3.4,  12.8, 0.132, |, 0.0
17646.7, 139.3, | , 27.6, 0.0, 323.5, | ,  1000,   957,  3000,  2925, | , -3.4, -16.7, -0.171, |, 0.0
17647.7, 138.2, | , 27.7, 0.0, 329.3, | ,  1000,   957,  3000,  2944, | , -3.4, -12.4, -0.128, |, 0.0
17648.7, 139.5, | , 27.7, 0.0, 322.5, | ,  1000,   954,  3000,  2929, | , -3.4, -15.9, -0.162, |, 0.0
17649.7, 139.2, | , 27.7, 0.0, 321.8, | ,  1000,   952,  3000,  2919, | , -3.4, -14.2, -0.144, |, 0.0
17650.7, 139.1, | , 27.6, 0.0, 321.5, | ,  1000,   955,  3000,  2920, | , -3.4,   9.0, 0.092, |, 0.0
17651.7, 139.6, | , 27.6, 0.0, 321.7, | ,  1000,   957,  3000,  2944, | , -3.4, -18.4, -0.190, |, 0.0
17652.8, 138.6, | , 27.7, 0.0, 328.9, | ,  1000,   961,  3000,  2940, | , -3.4, -12.0, -0.124, |, 0.0
17653.8, 138.6, | , 27.7, 0.0, 328.6, | ,  1000,   955,  3000,  2918, | , -3.4,  10.3, 0.105, |, 0.0
17654.8, 139.3, | , 27.6, 0.0, 323.5, | ,  1000,   953,  3000,  2923, | , -3.4, -16.3, -0.167, |, 0.0
17655.8, 139.0, | , 27.6, 0.0, 321.2, | ,  1000,   954,  3000,  2931, | , -3.4, -19.3, -0.198, |, 0.0
17656.8, 139.1, | , 27.6, 0.0, 322.3, | ,  1000,   957,  3000,  2930, | , -3.4,  -8.6, -0.088, |, 0.0
17657.8, 139.7, | , 27.6, 0.0, 322.6, | ,  1000,   956,  3000,  2938, | , -3.4,  -0.5, -0.005, |, 0.0
17658.9, 138.3, | , 27.7, 0.0, 328.1, | ,  1000,   961,  3000,  2940, | , -3.4, -14.6, -0.150, |, 0.0
17659.9, 138.1, | , 27.6, 0.0, 328.9, | ,  1000,   957,  3000,  2935, | , -3.4,  -0.0, -0.000, |, 0.0
17660.9, 139.0, | , 27.6, 0.0, 322.8, | ,  1000,   952,  3000,  2930, | , -3.4, -15.9, -0.162, |, 0.0
17661.9, 139.5, | , 27.6, 0.0, 321.5, | ,  1000,   949,  3000,  2933, | , -3.4,   2.5, 0.026, |, 0.0
17662.9, 139.2, | , 27.6, 0.0, 321.1, | ,  1000,   954,  3000,  2947, | , -3.4, -16.3, -0.168, |, 0.0
17663.9, 138.4, | , 27.6, 0.0, 327.4, | ,  1000,   956,  3000,  2928, | , -3.4, -18.9, -0.193, |, 0.0
17664.9, 138.5, | , 27.7, 0.0, 329.1, | ,  1000,   958,  3000,  2939, | , -3.4,   4.7, 0.048, |, 0.0
17665.9, 138.1, | , 27.7, 0.0, 324.0, | ,  1000,   955,  3000,  2922, | , -3.4,   4.7, 0.048, |, 0.0
17666.9, 138.9, | , 27.6, 0.0, 322.6, | ,  1000,   953,  3000,  2935, | , -3.4,  -8.6, -0.088, |, 0.0
17668.0, 139.6, | , 27.6, 0.0, 321.3, | ,  1000,   956,  3000,  2929, | , -3.4, -17.6, -0.180, |, 0.0
17669.0, 139.4, | , 27.6, 0.0, 322.7, | ,  1000,   954,  3000,  2927, | , -3.4,   1.3, 0.013, |, 0.0
17670.0, 138.1, | , 27.6, 0.0, 328.1, | ,  1000,   961,  3000,  2933, | , -3.4, -13.3, -0.137, |, 0.0
17671.0, 138.5, | , 27.6, 0.0, 329.2, | ,  1000,   955,  3000,  2937, | , -3.4, -10.3, -0.106, |, 0.0
17672.0, 138.1, | , 27.6, 0.0, 328.2, | ,  1000,   955,  3000,  2932, | , -3.4, -17.6, -0.180, |, 0.0
17673.0, 139.5, | , 27.6, 0.0, 317.7, | ,  1000,   948,  3000,  2926, | , -3.4, -19.3, -0.197, |, 0.0
17674.0, 139.7, | , 27.6, 0.0, 320.7, | ,  1000,   952,  3000,  2927, | , -3.4,  12.8, 0.131, |, 0.0
17675.0, 139.6, | , 27.6, 0.0, 320.9, | ,  1000,   957,  3000,  2924, | , -3.4,   0.8, 0.009, |, 0.0
17676.0, 138.1, | , 27.6, 0.0, 328.4, | ,  1000,   955,  3000,  2933, | , -3.4,   4.3, 0.044, |, 0.0
17677.1, 138.1, | , 27.6, 0.0, 328.4, | ,  1000,   955,  3000,  2926, | , -3.4, -12.4, -0.127, |, 0.0
17678.1, 139.5, | , 27.6, 0.0, 322.1, | ,  1000,   954,  3000,  2925, | , -3.4, -13.7, -0.140, |, 0.0
17679.1, 139.2, | , 27.6, 0.0, 320.5, | ,  1000,   949,  3000,  2926, | , -3.4,  -9.0, -0.092, |, 0.0
17680.1, 139.1, | , 27.6, 0.0, 320.8, | ,  1000,   955,  3000,  2929, | , -3.4, -11.6, -0.119, |, 0.0
17681.1, 139.2, | , 27.6, 0.0, 321.0, | ,  1000,   954,  3000,  2945, | , -3.4,  -8.2, -0.084, |, 0.0
17682.1, 138.1, | , 27.6, 0.0, 328.2, | ,  1000,   957,  3000,  2933, | , -3.4,  -7.7, -0.079, |, 0.0
17683.1, 138.1, | , 27.6, 0.0, 328.3, | ,  1000,   954,  3000,  2930, | , -3.4,  -0.9, -0.009, |, 0.0
17684.2, 139.3, | , 27.6, 0.0, 322.4, | ,  1000,   952,  3000,  2922, | , -3.4, -15.0, -0.153, |, 0.0
17685.2, 139.6, | , 27.6, 0.0, 320.4, | ,  1000,   949,  3000,  2929, | , -3.4, -15.4, -0.158, |, 0.0
17686.2, 139.1, | , 27.6, 0.0, 320.6, | ,  1000,   955,  3000,  2929, | , -3.4,  10.7, 0.109, |, 0.0
17687.2, 139.3, | , 27.6, 0.0, 322.2, | ,  1000,   957,  3000,  2927, | , -3.4, -15.0, -0.154, |, 0.0
17688.2, 138.1, | , 27.6, 0.0, 328.3, | ,  1000,   960,  3000,  2941, | , -3.4,  -6.5, -0.066, |, 0.0
17689.2, 138.0, | , 27.6, 0.0, 328.5, | ,  1000,   955,  3000,  2935, | , -3.4, -16.7, -0.172, |, 0.0
17690.2, 139.0, | , 27.6, 0.0, 321.1, | ,  1000,   954,  3000,  2928, | , -3.4,  -2.6, -0.027, |, 0.0
17691.2, 139.6, | , 27.6, 0.0, 321.2, | ,  1000,   955,  3000,  2922, | , -3.4, -17.2, -0.175, |, 0.0
17692.3, 139.1, | , 27.6, 0.0, 321.1, | ,  1000,   952,  3000,  2934, | , -3.4,   0.8, 0.009, |, 0.0
17693.3, 139.2, | , 27.6, 0.0, 320.8, | ,  1000,   956,  3000,  2926, | , -3.4,  -4.3, -0.044, |, 0.0
17694.3, 138.6, | , 27.6, 0.0, 327.9, | ,  1000,   958,  3000,  2934, | , -3.4, -15.9, -0.163, |, 0.0
17695.3, 138.4, | , 27.6, 0.0, 326.6, | ,  1000,   950,  3000,  2943, | , -3.4, -16.3, -0.167, |, 0.0
17696.3, 139.0, | , 27.6, 0.0, 321.9, | ,  1000,   953,  3000,  2935, | , -3.4, -17.2, -0.176, |, 0.0
17697.3, 139.6, | , 27.6, 0.0, 320.1, | ,  1000,   950,  3000,  2910, | , -3.4, -15.0, -0.153, |, 0.0
17698.3, 139.2, | , 27.6, 0.0, 320.2, | ,  1000,   954,  3000,  2918, | , -3.4, -17.6, -0.179, |, 0.0
17699.3, 139.1, | , 27.6, 0.0, 319.8, | ,  1000,   956,  3000,  2930, | , -3.4,  10.3, 0.105, |, 0.0
17700.3, 138.7, | , 27.6, 0.0, 327.2, | ,  1000,   956,  3000,  2926, | , -3.4, -16.7, -0.171, |, 0.0
17701.4, 138.1, | , 27.6, 0.0, 327.2, | ,  1000,   953,  3000,  2932, | , -3.4, -14.2, -0.145, |, 0.0
17702.4, 139.0, | , 27.6, 0.0, 321.4, | ,  1000,   949,  3000,  2922, | , -3.4,   6.4, 0.065, |, 0.0
17703.4, 139.2, | , 27.6, 0.0, 319.6, | ,  1000,   952,  3000,  2929, | , -3.4,  11.1, 0.114, |, 0.0
17704.4, 139.5, | , 27.6, 0.0, 321.4, | ,  1000,   954,  3000,  2935, | , -3.4, -18.9, -0.193, |, 0.0
17705.4, 139.0, | , 27.6, 0.0, 320.3, | ,  1000,   955,  3000,  2934, | , -3.4, -16.3, -0.167, |, 0.0
17706.4, 138.8, | , 27.6, 0.0, 327.0, | ,  1000,   959,  3000,  2922, | , -3.4, -14.2, -0.145, |, 0.0
17707.4, 138.2, | , 27.6, 0.0, 327.4, | ,  1000,   954,  3000,  2942, | , -3.4,  -4.3, -0.044, |, 0.0
17708.4, 139.1, | , 27.6, 0.0, 321.2, | ,  1000,   952,  3000,  2944, | , -3.4, -16.7, -0.172, |, 0.0
17709.5, 139.3, | , 27.6, 0.0, 319.3, | ,  1000,   955,  3000,  2929, | , -3.4,  -0.5, -0.005, |, 0.0
17710.5, 139.3, | , 27.6, 0.0, 320.8, | ,  1000,   956,  3000,  2924, | , -3.4, -11.6, -0.119, |, 0.0
17711.5, 138.1, | , 27.6, 0.0, 327.0, | ,  1000,   960,  3000,  2934, | , -3.4, -16.3, -0.167, |, 0.0
17712.5, 138.1, | , 27.6, 0.0, 327.3, | ,  1000,   956,  3000,  2941, | , -3.4, -15.0, -0.154, |, 0.0
17713.5, 138.5, | , 27.6, 0.0, 327.0, | ,  1000,   955,  3000,  2939, | , -3.4, -14.6, -0.150, |, 0.0
17714.5, 139.7, | , 27.6, 0.0, 319.2, | ,  1000,   948,  3000,  2936, | , -3.4,   2.1, 0.022, |, 0.0
17715.5, 139.3, | , 27.6, 0.0, 319.0, | ,  1000,   953,  3000,  2925, | , -3.4,  -9.4, -0.097, |, 0.0
17716.5, 138.9, | , 27.6, 0.0, 320.8, | ,  1000,   955,  3000,  2928, | , -3.4, -17.6, -0.180, |, 0.0
17717.5, 138.6, | , 27.6, 0.0, 327.2, | ,  1000,   960,  3000,  2947, | , -3.4,  -2.6, -0.027, |, 0.0
17718.6, 138.1, | , 27.6, 0.0, 326.7, | ,  1000,   956,  3000,  2933, | , -3.4, -12.9, -0.132, |, 0.0
17719.6, 138.1, | , 27.6, 0.0, 326.7, | ,  1000,   955,  3000,  2929, | , -3.4,   2.1, 0.022, |, 0.0
17720.6, 139.7, | , 27.6, 0.0, 319.1, | ,  1000,   958,  3000,  2929, | , -3.4, -13.7, -0.141, |, 0.0
17721.6, 138.9, | , 27.6, 0.0, 320.9, | ,  1000,   955,  3000,  2923, | , -3.4, -16.3, -0.167, |, 0.0
17722.6, 139.1, | , 27.6, 0.0, 319.1, | ,  1000,   954,  3000,  2941, | , -3.4, -15.0, -0.154, |, 0.0
17723.6, 138.6, | , 27.6, 0.0, 327.2, | ,  1000,   958,  3000,  2929, | , -3.4, -14.6, -0.149, |, 0.0
17724.7, 138.0, | , 27.6, 0.0, 326.8, | ,  1000,   957,  3000,  2938, | , -3.4,  -8.2, -0.084, |, 0.0
17725.7, 139.0, | , 27.6, 0.0, 320.4, | ,  1000,   950,  3000,  2941, | , -3.4, -15.4, -0.158, |, 0.0
17726.7, 139.5, | , 27.6, 0.0, 319.6, | ,  1000,   951,  3000,  2927, | , -3.4, -17.2, -0.175, |, 0.0
17727.7, 139.0, | , 27.6, 0.0, 320.3, | ,  1000,   950,  3000,  2922, | , -3.4, -15.9, -0.162, |, 0.0
17728.7, 139.1, | , 27.6, 0.0, 319.2, | ,  1000,   952,  3000,  2935, | , -3.4,  -9.9, -0.101, |, 0.0
17729.7, 138.5, | , 27.6, 0.0, 327.4, | ,  1000,   957,  3000,  2948, | , -3.4, -11.2, -0.115, |, 0.0
17730.7, 138.2, | , 27.6, 0.0, 325.7, | ,  1000,   955,  3000,  2917, | , -3.4, -14.6, -0.149, |, 0.0
17731.7, 138.9, | , 27.6, 0.0, 320.6, | ,  1000,   955,  3000,  2925, | , -3.4,  10.7, 0.109, |, 0.0
17732.7, 139.6, | , 27.6, 0.0, 319.5, | ,  1000,   950,  3000,  2923, | , -3.4, -19.3, -0.197, |, 0.0
17733.8, 139.6, | , 27.6, 0.0, 319.2, | ,  1000,   952,  3000,  2912, | , -3.4,   3.0, 0.030, |, 0.0
17734.8, 139.3, | , 27.6, 0.0, 318.7, | ,  1000,   960,  3000,  2921, | , -3.4,  -0.5, -0.005, |, 0.0
17735.8, 138.3, | , 27.6, 0.0, 325.7, | ,  1000,   958,  3000,  2948, | , -3.4, -14.2, -0.146, |, 0.0
17736.8, 138.6, | , 27.6, 0.0, 326.8, | ,  1000,   953,  3000,  2939, | , -3.4, -10.7, -0.110, |, 0.0
17737.8, 138.9, | , 27.6, 0.0, 319.9, | ,  1000,   949,  3000,  2925, | , -3.4, -15.4, -0.158, |, 0.0
17738.8, 139.6, | , 27.6, 0.0, 318.8, | ,  1000,   955,  3000,  2943, | , -3.4,  -1.7, -0.018, |, 0.0
17739.8, 139.7, | , 27.6, 0.0, 318.6, | ,  1000,   953,  3000,  2933, | , -3.4, -16.7, -0.171, |, 0.0
17740.9, 139.2, | , 27.6, 0.0, 317.4, | ,  1000,   956,  3000,  2933, | , -3.4,   9.8, 0.101, |, 0.0
17741.9, 138.5, | , 27.6, 0.0, 326.5, | ,  1000,   958,  3000,  2929, | , -3.4, -13.7, -0.141, |, 0.0
17742.9, 138.6, | , 27.6, 0.0, 326.5, | ,  1000,   956,  3000,  2931, | , -3.4, -12.9, -0.132, |, 0.0
17743.9, 139.0, | , 27.6, 0.0, 320.1, | ,  1000,   954,  3000,  2921, | , -3.4,  -9.4, -0.096, |, 0.0
17744.9, 139.4, | , 27.6, 0.0, 317.5, | ,  1000,   951,  3000,  2920, | , -3.4, -16.3, -0.166, |, 0.0
17745.9, 139.5, | , 27.6, 0.0, 318.3, | ,  1000,   954,  3000,  2932, | , -3.4, -15.0, -0.154, |, 0.0
17746.9, 138.9, | , 27.6, 0.0, 320.0, | ,  1000,   961,  3000,  2929, | , -3.4,   3.0, 0.030, |, 0.0
17747.9, 138.0, | , 27.6, 0.0, 325.9, | ,  1000,   955,  3000,  2922, | , -3.4, -12.0, -0.123, |, 0.0
17748.9, 138.5, | , 27.6, 0.0, 325.6, | ,  1000,   954,  3000,  2941, | , -3.4, -14.6, -0.150, |, 0.0
17750.0, 139.3, | , 27.6, 0.0, 320.0, | ,  1000,   954,  3000,  2921, | , -3.4, -18.0, -0.184, |, 0.0
17751.0, 139.3, | , 27.6, 0.0, 317.5, | ,  1000,   955,  3000,  2929, | , -3.4,   0.4, 0.004, |, 0.0
17752.0, 139.1, | , 27.6, 0.0, 318.3, | ,  1000,   954,  3000,  2945, | , -3.4,  -4.3, -0.044, |, 0.0
17753.0, 139.6, | , 27.6, 0.0, 319.7, | ,  1000,   956,  3000,  2931, | , -3.4, -17.6, -0.180, |, 0.0
17754.0, 138.1, | , 27.6, 0.0, 325.9, | ,  1000,   957,  3000,  2928, | , -3.4, -15.9, -0.163, |, 0.0
17755.0, 138.1, | , 27.6, 0.0, 325.8, | ,  1000,   955,  3000,  2929, | , -3.4, -14.2, -0.145, |, 0.0
17756.0, 139.5, | , 27.6, 0.0, 319.2, | ,  1000,   950,  3000,  2925, | , -3.4, -18.4, -0.188, |, 0.0
17757.0, 139.2, | , 27.6, 0.0, 318.0, | ,  1000,   956,  3000,  2935, | , -3.4,   8.5, 0.088, |, 0.0
17758.1, 139.0, | , 27.6, 0.0, 320.5, | ,  1000,   959,  3000,  2940, | , -3.4, -13.7, -0.141, |, 0.0
17759.1, 138.6, | , 27.6, 0.0, 325.6, | ,  1000,   957,  3000,  2946, | , -3.4,  -3.9, -0.040, |, 0.0
17760.1, 138.1, | , 27.6, 0.0, 325.6, | ,  1000,   955,  3000,  2941, | , -3.4,   2.5, 0.026, |, 0.0
17761.1, 138.2, | , 27.6, 0.0, 324.4, | ,  1000,   957,  3000,  2926, | , -3.4,  -9.4, -0.097, |, 0.0
17762.1, 139.4, | , 27.6, 0.0, 320.1, | ,  1000,   952,  3000,  2929, | , -3.4,   0.4, 0.004, |, 0.0
17763.1, 139.3, | , 27.6, 0.0, 317.5, | ,  1000,   955,  3000,  2946, | , -3.4, -15.9, -0.163, |, 0.0
17764.1, 138.9, | , 27.6, 0.0, 318.4, | ,  1000,   958,  3000,  2935, | , -3.4,  -9.4, -0.097, |, 0.0
17765.1, 138.5, | , 27.6, 0.0, 325.5, | ,  1000,   962,  3000,  2928, | , -3.4,  -4.3, -0.044, |, 0.0
17766.2, 138.3, | , 27.6, 0.0, 324.2, | ,  1000,   950,  3000,  2940, | , -3.4,   4.7, 0.048, |, 0.0
17767.2, 138.9, | , 27.6, 0.0, 318.8, | ,  1000,   954,  3000,  2918, | , -3.4, -14.6, -0.149, |, 0.0
17768.2, 139.5, | , 27.6, 0.0, 317.8, | ,  1000,   954,  3000,  2923, | , -3.4,  13.3, 0.135, |, 0.0
17769.2, 139.6, | , 27.6, 0.0, 318.2, | ,  1000,   951,  3000,  2937, | , -3.4, -14.2, -0.145, |, 0.0
17770.2, 139.2, | , 27.6, 0.0, 317.3, | ,  1000,   957,  3000,  2929, | , -3.4, -19.3, -0.198, |, 0.0
17771.2, 138.3, | , 27.6, 0.0, 324.4, | ,  1000,   961,  3000,  2929, | , -3.4,  -0.9, -0.009, |, 0.0
17772.2, 138.6, | , 27.6, 0.0, 325.3, | ,  1000,   957,  3000,  2927, | , -3.4, -15.9, -0.162, |, 0.0
17773.2, 139.0, | , 27.6, 0.0, 319.2, | ,  1000,   952,  3000,  2938, | , -3.4, -15.9, -0.163, |, 0.0
17774.3, 139.2, | , 27.6, 0.0, 317.4, | ,  1000,   954,  3000,  2938, | , -3.4,  -1.7, -0.018, |, 0.0
17775.3, 139.6, | , 27.6, 0.0, 317.3, | ,  1000,   954,  3000,  2929, | , -3.4, -18.0, -0.184, |, 0.0
17776.3, 139.1, | , 27.6, 0.0, 318.5, | ,  1000,   953,  3000,  2926, | , -3.4, -15.9, -0.162, |, 0.0
17777.3, 138.1, | , 27.6, 0.0, 325.1, | ,  1000,   961,  3000,  2929, | , -3.4, -17.2, -0.176, |, 0.0
17778.3, 138.5, | , 27.6, 0.0, 325.2, | ,  1000,   956,  3000,  2927, | , -3.4,  -4.3, -0.044, |, 0.0
17779.3, 139.4, | , 27.6, 0.0, 318.6, | ,  1000,   952,  3000,  2927, | , -3.4, -16.3, -0.167, |, 0.0
17780.3, 139.3, | , 27.6, 0.0, 316.3, | ,  1000,   953,  3000,  2933, | , -3.4, -15.0, -0.154, |, 0.0
17781.3, 139.3, | , 27.6, 0.0, 316.7, | ,  1000,   958,  3000,  2933, | , -3.4, -17.6, -0.180, |, 0.0
17782.4, 139.6, | , 27.6, 0.0, 317.6, | ,  1000,   956,  3000,  2923, | , -3.4, -15.9, -0.162, |, 0.0
17783.4, 138.1, | , 27.6, 0.0, 324.7, | ,  1000,   955,  3000,  2925, | , -3.4, -10.7, -0.110, |, 0.0
17784.4, 138.5, | , 27.6, 0.0, 324.3, | ,  1000,   958,  3000,  2938, | , -3.4, -12.4, -0.128, |, 0.0
17785.4, 139.3, | , 27.6, 0.0, 318.6, | ,  1000,   951,  3000,  2916, | , -3.4, -17.6, -0.179, |, 0.0
17786.4, 139.3, | , 27.6, 0.0, 315.9, | ,  1000,   956,  3000,  2945, | , -3.4, -17.6, -0.181, |, 0.0
17787.4, 138.9, | , 27.6, 0.0, 318.6, | ,  1000,   956,  3000,  2959, | , -3.4,  -1.3, -0.014, |, 0.0
17788.4, 139.6, | , 27.6, 0.0, 317.1, | ,  1000,   956,  3000,  2936, | , -3.4, -18.9, -0.194, |, 0.0
17789.4, 138.1, | , 27.6, 0.0, 324.5, | ,  1000,   957,  3000,  2940, | , -3.4,   2.1, 0.022, |, 0.0
17790.5, 138.2, | , 27.6, 0.0, 323.8, | ,  1000,   955,  3000,  2941, | , -3.4, -12.9, -0.132, |, 0.0
17791.5, 139.5, | , 27.6, 0.0, 318.1, | ,  1000,   950,  3000,  2937, | , -3.4, -12.4, -0.128, |, 0.0
17792.5, 139.2, | , 27.6, 0.0, 317.0, | ,  1000,   955,  3000,  2935, | , -3.4, -18.4, -0.189, |, 0.0
17793.5, 139.2, | , 27.6, 0.0, 316.3, | ,  1000,   955,  3000,  2929, | , -3.4,  -6.9, -0.070, |, 0.0
17794.5, 139.3, | , 27.6, 0.0, 319.0, | ,  1000,   956,  3000,  2930, | , -3.4,  -6.0, -0.062, |, 0.0
17795.5, 138.1, | , 27.6, 0.0, 324.2, | ,  1000,   954,  3000,  2923, | , -3.4, -14.2, -0.145, |, 0.0
17796.5, 138.2, | , 27.6, 0.0, 323.6, | ,  1000,   955,  3000,  2933, | , -3.4,  -9.4, -0.097, |, 0.0
17797.5, 139.3, | , 27.6, 0.0, 318.3, | ,  1000,   951,  3000,  2930, | , -3.4, -17.6, -0.180, |, 0.0
17798.6, 139.5, | , 27.6, 0.0, 316.8, | ,  1000,   951,  3000,  2925, | , -3.4,  -7.7, -0.079, |, 0.0
17799.6, 138.7, | , 27.6, 0.0, 318.8, | ,  1000,   956,  3000,  2934, | , -3.4,   0.4, 0.004, |, 0.0
17800.6, 138.2, | , 27.6, 0.0, 323.4, | ,  1000,   958,  3000,  2949, | , -3.4, -13.7, -0.141, |, 0.0
17801.6, 138.7, | , 27.6, 0.0, 323.1, | ,  1000,   955,  3000,  2937, | , -3.4, -17.6, -0.180, |, 0.0
17802.6, 138.1, | , 27.6, 0.0, 323.8, | ,  1000,   955,  3000,  2936, | , -3.4, -15.9, -0.163, |, 0.0
17803.6, 139.4, | , 27.6, 0.0, 312.2, | ,  1000,   951,  3000,  2938, | , -3.4,   1.7, 0.017, |, 0.0
17804.6, 140.1, | , 27.6, 0.0, 311.9, | ,  1000,   947,  3000,  2931, | , -3.4, -15.0, -0.153, |, 0.0
17805.6, 138.9, | , 27.6, 0.0, 318.5, | ,  1000,   955,  3000,  2921, | , -3.4, -13.7, -0.140, |, 0.0
17806.6, 138.3, | , 27.6, 0.0, 322.8, | ,  1000,   957,  3000,  2946, | , -3.4, -16.7, -0.172, |, 0.0
17807.7, 138.1, | , 27.6, 0.0, 323.5, | ,  1000,   955,  3000,  2921, | , -3.4, -13.7, -0.140, |, 0.0
17808.7, 138.5, | , 27.6, 0.0, 323.4, | ,  1000,   956,  3000,  2950, | , -3.4,   6.4, 0.066, |, 0.0
17809.7, 139.1, | , 27.6, 0.0, 315.5, | ,  1000,   949,  3000,  2914, | , -3.4,   0.8, 0.008, |, 0.0
17810.7, 138.9, | , 27.6, 0.0, 316.1, | ,  1000,   954,  3000,  2926, | , -3.4, -18.0, -0.184, |, 0.0
17811.7, 139.6, | , 27.6, 0.0, 315.2, | ,  1000,   957,  3000,  2931, | , -3.4,   7.7, 0.079, |, 0.0
17812.7, 138.1, | , 27.6, 0.0, 323.6, | ,  1000,   960,  3000,  2937, | , -3.4, -13.7, -0.141, |, 0.0
17813.7, 138.0, | , 27.6, 0.0, 322.9, | ,  1000,   955,  3000,  2932, | , -3.4, -18.0, -0.185, |, 0.0
17814.7, 139.4, | , 27.6, 0.0, 317.9, | ,  1000,   953,  3000,  2920, | , -3.4, -15.0, -0.153, |, 0.0
17815.8, 139.1, | , 27.6, 0.0, 315.7, | ,  1000,   953,  3000,  2918, | , -3.4, -16.3, -0.166, |, 0.0
17816.8, 139.3, | , 27.6, 0.0, 315.0, | ,  1000,   955,  3000,  2929, | , -3.4,  -3.9, -0.040, |, 0.0
17817.8, 139.2, | , 27.6, 0.0, 316.1, | ,  1000,   955,  3000,  2937, | , -3.4, -18.4, -0.189, |, 0.0
17818.8, 138.1, | , 27.6, 0.0, 323.1, | ,  1000,   958,  3000,  2936, | , -3.4, -13.7, -0.141, |, 0.0
17819.8, 138.1, | , 27.6, 0.0, 322.5, | ,  1000,   955,  3000,  2933, | , -3.4, -14.6, -0.149, |, 0.0
17820.8, 139.4, | , 27.6, 0.0, 317.0, | ,  1000,   950,  3000,  2933, | , -3.4, -15.9, -0.162, |, 0.0
17821.8, 139.8, | , 27.6, 0.0, 314.8, | ,  1000,   949,  3000,  2924, | , -3.4,   1.7, 0.017, |, 0.0
17822.8, 139.2, | , 27.6, 0.0, 315.4, | ,  1000,   950,  3000,  2922, | , -3.4,   9.8, 0.100, |, 0.0
17823.9, 139.2, | , 27.6, 0.0, 315.7, | ,  1000,   956,  3000,  2922, | , -3.4, -19.3, -0.197, |, 0.0
17824.9, 138.5, | , 27.6, 0.0, 323.3, | ,  1000,   957,  3000,  2941, | , -3.4, -16.3, -0.167, |, 0.0
17825.9, 138.1, | , 27.6, 0.0, 323.2, | ,  1000,   953,  3000,  2937, | , -3.4, -15.0, -0.154, |, 0.0
17826.9, 139.0, | , 27.6, 0.0, 316.7, | ,  1000,   952,  3000,  2935, | , -3.4,  -0.9, -0.009, |, 0.0
17827.9, 139.6, | , 27.6, 0.0, 315.8, | ,  1000,   955,  3000,  2919, | , -3.4,  10.7, 0.109, |, 0.0
17828.9, 139.0, | , 27.6, 0.0, 315.2, | ,  1000,   955,  3000,  2922, | , -3.4, -15.0, -0.153, |, 0.0
17829.9, 139.1, | , 27.6, 0.0, 315.6, | ,  1000,   955,  3000,  2921, | , -3.4, -15.0, -0.153, |, 0.0
17830.9, 138.5, | , 27.6, 0.0, 323.0, | ,  1000,   956,  3000,  2934, | , -3.4,  -3.0, -0.031, |, 0.0
17832.0, 138.2, | , 27.6, 0.0, 321.9, | ,  1000,   955,  3000,  2929, | , -3.4,   4.7, 0.048, |, 0.0
17833.0, 138.9, | , 27.6, 0.0, 316.9, | ,  1000,   951,  3000,  2934, | , -3.4,  -0.5, -0.005, |, 0.0
17834.0, 139.5, | , 27.6, 0.0, 315.4, | ,  1000,   947,  3000,  2924, | , -3.4,   0.4, 0.004, |, 0.0
17835.0, 139.1, | , 27.6, 0.0, 315.4, | ,  1000,   955,  3000,  2918, | , -3.4, -18.4, -0.188, |, 0.0
17836.0, 139.3, | , 27.6, 0.0, 314.1, | ,  1000,   958,  3000,  2928, | , -3.4, -16.7, -0.171, |, 0.0
17837.0, 138.7, | , 27.6, 0.0, 321.6, | ,  1000,   958,  3000,  2926, | , -3.4,  15.0, 0.153, |, 0.0
17838.0, 138.5, | , 27.6, 0.0, 322.6, | ,  1000,   954,  3000,  2924, | , -3.4, -13.7, -0.140, |, 0.0
17839.0, 138.9, | , 27.6, 0.0, 316.0, | ,  1000,   953,  3000,  2935, | , -3.4, -15.9, -0.163, |, 0.0
17840.0, 139.1, | , 27.6, 0.0, 314.4, | ,  1000,   952,  3000,  2933, | , -3.4, -18.4, -0.189, |, 0.0
17841.1, 139.3, | , 27.6, 0.0, 316.4, | ,  1000,   953,  3000,  2923, | , -3.4, -16.3, -0.167, |, 0.0
17842.1, 139.3, | , 27.6, 0.0, 314.0, | ,  1000,   957,  3000,  2936, | , -3.4, -15.4, -0.158, |, 0.0
17843.1, 138.6, | , 27.6, 0.0, 322.4, | ,  1000,   957,  3000,  2934, | , -3.4,  -2.2, -0.022, |, 0.0
17844.1, 138.5, | , 27.6, 0.0, 322.4, | ,  1000,   956,  3000,  2933, | , -3.4, -13.7, -0.141, |, 0.0
17845.1, 139.1, | , 27.6, 0.0, 315.7, | ,  1000,   954,  3000,  2922, | , -3.4, -18.9, -0.193, |, 0.0
17846.1, 139.1, | , 27.6, 0.0, 314.3, | ,  1000,   951,  3000,  2926, | , -3.4, -15.0, -0.153, |, 0.0
17847.1, 139.4, | , 27.6, 0.0, 316.3, | ,  1000,   954,  3000,  2922, | , -3.4, -18.9, -0.193, |, 0.0
17848.1, 138.1, | , 27.6, 0.0, 322.0, | ,  1000,   959,  3000,  2944, | , -3.4, -14.2, -0.146, |, 0.0
17849.2, 138.1, | , 27.6, 0.0, 321.8, | ,  1000,   955,  3000,  2934, | , -3.4, -15.0, -0.154, |, 0.0
17850.2, 138.1, | , 27.6, 0.0, 322.1, | ,  1000,   955,  3000,  2929, | , -3.4,  15.4, 0.158, |, 0.0
17851.2, 140.0, | , 27.6, 0.0, 310.9, | ,  1000,   952,  3000,  2937, | , -3.4, -18.4, -0.189, |, 0.0
17852.2, 139.3, | , 27.6, 0.0, 313.5, | ,  1000,   954,  3000,  2936, | , -3.4, -17.6, -0.180, |, 0.0
17853.2, 138.9, | , 27.6, 0.0, 315.6, | ,  1000,   958,  3000,  2936, | , -3.4, -15.0, -0.154, |, 0.0
17854.2, 138.5, | , 27.6, 0.0, 321.7, | ,  1000,   959,  3000,  2926, | , -3.4,  -3.0, -0.031, |, 0.0
17855.2, 138.0, | , 27.6, 0.0, 321.6, | ,  1000,   955,  3000,  2918, | , -3.4,   3.4, 0.035, |, 0.0
17856.2, 138.1, | , 27.6, 0.0, 319.6, | ,  1000,   956,  3000,  2930, | , -3.4,  -6.9, -0.070, |, 0.0
17857.2, 139.3, | , 27.6, 0.0, 314.1, | ,  1000,   950,  3000,  2933, | , -3.4, -19.3, -0.198, |, 0.0
17858.3, 139.2, | , 27.6, 0.0, 316.1, | ,  1000,   953,  3000,  2934, | , -3.4,  -4.7, -0.049, |, 0.0
17859.3, 139.2, | , 27.6, 0.0, 313.4, | ,  1000,   954,  3000,  2933, | , -3.4, -17.6, -0.180, |, 0.0
17860.3, 138.2, | , 27.6, 0.0, 321.8, | ,  1000,   959,  3000,  2938, | , -3.4, -14.6, -0.150, |, 0.0
17861.3, 138.6, | , 27.6, 0.0, 321.9, | ,  1000,   954,  3000,  2941, | , -3.4, -17.2, -0.176, |, 0.0
17862.3, 139.0, | , 27.6, 0.0, 315.5, | ,  1000,   954,  3000,  2922, | , -3.4, -14.6, -0.149, |, 0.0
17863.3, 139.3, | , 27.6, 0.0, 313.4, | ,  1000,   951,  3000,  2930, | , -3.4,   9.0, 0.092, |, 0.0
17864.3, 139.6, | , 27.6, 0.0, 314.4, | ,  1000,   948,  3000,  2926, | , -3.4, -16.7, -0.171, |, 0.0
17865.3, 139.1, | , 27.6, 0.0, 314.6, | ,  1000,   957,  3000,  2933, | , -3.4, -15.9, -0.163, |, 0.0
17866.4, 138.1, | , 27.6, 0.0, 321.6, | ,  1000,   958,  3000,  2936, | , -3.4, -12.9, -0.132, |, 0.0
17867.4, 138.6, | , 27.6, 0.0, 321.5, | ,  1000,   954,  3000,  2937, | , -3.4,  15.0, 0.153, |, 0.0
17868.4, 139.0, | , 27.6, 0.0, 315.4, | ,  1000,   952,  3000,  2936, | , -3.4,  -6.0, -0.062, |, 0.0
17869.4, 139.3, | , 27.6, 0.0, 313.3, | ,  1000,   952,  3000,  2914, | , -3.4, -15.4, -0.157, |, 0.0
