Repository: jdhuang-csm/Ru-BCA

## Methods
* (BaO)<sub>x</sub>-(CaO)<sub>y</sub>-(Al<sub>2</sub>O<sub>3</sub>)<sub>1-x-y</sub> (BCA) catalyst supports were synthesized via sol-gel and solid-state methods. 
* Ru/BCA catalysts were prepared via incipient wetness impregnation to achieve 1 wt. % Ru loading.
* Ammonia synthesis rates were measured for Ru/BCA catalysts in a packed-bed reactor at 480-600<sup>o</sup>C, 10 bar, and space velocities up to 1.3 x 10<sup>6</sup> ml g<sub>cat</sub><sup>-1</sup> h<sup>-1</sup>.
* A machine learning (ML) model was employed to improve understanding of the behavior of Ru/BCA catalysts.
* A microkinetic model was developed to describe the best-performing catalyst.

File: data/init_files_Cadigan/BCA723.txt (part 45 of 46)
********** Start test **********
Elapsed time, Pressure, | , LJtemp(C), Inner-Temp, Outer-Temp, | , N2-set, N2-flow, H2-set, H2-flow, | , pH, NH3_ppm, NH3_Prod_rate, |, In222Temp
17461.2, 0.4, | , 26.5, 0.0, 340.5, | ,  6000,  5813,     0,  -138, | , -3.4, -14.6, -0.204, |, 0.0
17462.2, 0.4, | , 26.5, 0.0, 340.1, | ,  6000,  5814,     0,  -132, | , -3.4,   0.4, 0.006, |, 0.0
17463.2, 0.4, | , 26.5, 0.0, 347.0, | ,  6000,  5814,     0,  -142, | , -3.4,   5.5, 0.078, |, 0.0
17464.3, 0.4, | , 26.5, 0.0, 346.7, | ,  6000,  5816,     0,  -136, | , -3.4, -17.2, -0.240, |, 0.0
17465.3, 0.4, | , 26.5, 0.0, 346.2, | ,  6000,  5813,     0,  -129, | , -3.4, -16.3, -0.228, |, 0.0
17466.3, 0.4, | , 26.5, 0.0, 341.9, | ,  6000,  5811,     0,  -139, | , -3.4, -17.6, -0.246, |, 0.0
17467.3, 0.4, | , 26.5, 0.0, 339.5, | ,  6000,  5814,     0,  -136, | , -3.4, -15.4, -0.216, |, 0.0
17468.3, 0.4, | , 26.5, 0.0, 339.8, | ,  6000,  5818,     0,  -127, | , -3.4,  -5.2, -0.072, |, 0.0
17469.3, 0.4, | , 26.5, 0.0, 346.9, | ,  6000,  5819,     0,  -130, | , -3.4, -16.3, -0.229, |, 0.0
17470.3, 0.3, | , 26.5, 0.0, 346.1, | ,  6000,  5816,     0,  -133, | , -3.4, -19.7, -0.276, |, 0.0
17471.3, 0.4, | , 26.5, 0.0, 340.9, | ,  6000,  5815,     0,  -124, | , -3.4, -16.3, -0.229, |, 0.0
17472.3, 0.4, | , 26.5, 0.0, 339.7, | ,  6000,  5814,     0,  -142, | , -3.4, -15.4, -0.216, |, 0.0
17473.4, 0.4, | , 26.5, 0.0, 339.3, | ,  6000,  5814,     0,  -139, | , -3.4,   8.1, 0.114, |, 0.0
17474.4, 0.4, | , 26.5, 0.0, 340.8, | ,  6000,  5813,     0,  -131, | , -3.4,  -6.0, -0.084, |, 0.0
17475.4, 0.4, | , 26.5, 0.0, 345.3, | ,  6000,  5813,     0,  -135, | , -3.4,   6.8, 0.096, |, 0.0
17476.4, 0.4, | , 26.5, 0.0, 345.8, | ,  6000,  5813,     0,  -132, | , -3.4,  -8.6, -0.120, |, 0.0
17477.4, 0.4, | , 26.5, 0.0, 339.9, | ,  6000,  5812,     0,  -134, | , -3.4,  -9.0, -0.126, |, 0.0
17478.4, 0.4, | , 26.5, 0.0, 339.5, | ,  6000,  5810,     0,  -131, | , -3.4,   9.8, 0.138, |, 0.0
17479.4, 0.4, | , 26.5, 0.0, 338.5, | ,  6000,  5810,     0,  -133, | , -3.4, -19.3, -0.270, |, 0.0
17480.5, 0.4, | , 26.5, 0.0, 337.3, | ,  6000,  5813,     0,  -129, | , -3.4,  -4.7, -0.066, |, 0.0
17481.5, 0.4, | , 26.5, 0.0, 345.3, | ,  6000,  5820,     0,  -128, | , -3.4,   7.7, 0.108, |, 0.0
17482.5, 0.3, | , 26.5, 0.0, 345.7, | ,  6000,  5816,     0,  -131, | , -3.4, -17.2, -0.240, |, 0.0
17483.5, 0.4, | , 26.5, 0.0, 339.6, | ,  6000,  5810,     0,  -135, | , -3.4, -18.9, -0.264, |, 0.0
17484.5, 0.4, | , 26.5, 0.0, 338.0, | ,  6000,  5813,     0,  -127, | , -3.4,  -0.5, -0.006, |, 0.0
17485.5, 0.4, | , 26.5, 0.0, 338.4, | ,  6000,  5810,     0,  -146, | , -3.4, -10.3, -0.144, |, 0.0
17486.5, 0.4, | , 26.5, 0.0, 338.2, | ,  6000,  5813,     0,  -120, | , -3.4, -19.7, -0.277, |, 0.0
17487.5, 0.4, | , 26.5, 0.0, 344.7, | ,  6000,  5811,     0,  -137, | , -3.4, -17.6, -0.246, |, 0.0
17488.6, 0.4, | , 26.5, 0.0, 345.1, | ,  6000,  5815,     0,  -135, | , -3.4, -17.6, -0.246, |, 0.0
17489.6, 0.4, | , 26.5, 0.0, 338.8, | ,  6000,  5812,     0,  -131, | , -3.4,   9.8, 0.138, |, 0.0
17490.6, 0.4, | , 26.5, 0.0, 336.9, | ,  6000,  5814,     0,  -135, | , -3.4,  13.7, 0.192, |, 0.0
17491.6, 0.4, | , 26.5, 0.0, 338.6, | ,  6000,  5812,     0,  -132, | , -3.4, -20.6, -0.288, |, 0.0
17492.6, 0.4, | , 26.5, 0.0, 344.6, | ,  6000,  5818,     0,  -124, | , -3.4,   1.3, 0.018, |, 0.0
17493.6, 0.4, | , 26.5, 0.0, 344.5, | ,  6000,  5812,     0,  -127, | , -3.4, -16.7, -0.235, |, 0.0
17494.6, 0.4, | , 26.5, 0.0, 344.4, | ,  6000,  5814,     0,  -140, | , -3.4,   2.5, 0.036, |, 0.0
17495.6, 0.4, | , 26.5, 0.0, 338.3, | ,  6000,  5812,     0,  -131, | , -3.4,  -9.9, -0.138, |, 0.0
17496.6, 0.4, | , 26.5, 0.0, 338.1, | ,  6000,  5810,     0,  -129, | , -3.4,  -3.5, -0.048, |, 0.0
17497.7, 0.4, | , 26.5, 0.0, 339.4, | ,  6000,  5813,     0,  -133, | , -3.4,  14.1, 0.198, |, 0.0
17498.7, 0.4, | , 26.5, 0.0, 344.6, | ,  6000,  5818,     0,  -131, | , -3.4,   7.7, 0.108, |, 0.0
17499.7, 0.4, | , 26.5, 0.0, 344.1, | ,  6000,  5814,     0,  -128, | , -3.4,  -0.0, -0.000, |, 0.0
17500.7, 0.4, | , 26.5, 0.0, 342.8, | ,  6000,  5813,     0,  -148, | , -3.4, -10.7, -0.150, |, 0.0
17501.7, 0.4, | , 26.5, 0.0, 335.9, | ,  6000,  5810,     0,  -137, | , -3.4, -17.2, -0.240, |, 0.0
17502.7, 0.4, | , 26.5, 0.0, 337.0, | ,  6000,  5809,     0,  -132, | , -3.4,   1.7, 0.024, |, 0.0
17503.7, 0.4, | , 26.5, 0.0, 337.0, | ,  6000,  5811,     0,  -139, | , -3.4,  10.7, 0.149, |, 0.0
17504.7, 0.4, | , 26.5, 0.0, 344.0, | ,  6000,  5814,     0,  -127, | , -3.4, -12.0, -0.168, |, 0.0
17505.7, 0.4, | , 26.5, 0.0, 342.6, | ,  6000,  5815,     0,  -134, | , -3.4, -13.3, -0.186, |, 0.0
17506.8, 0.3, | , 26.5, 0.0, 343.5, | ,  6000,  5812,     0,  -133, | , -3.4, -16.7, -0.234, |, 0.0
17507.8, 0.4, | , 26.5, 0.0, 336.2, | ,  6000,  5812,     0,  -134, | , -3.4,  -8.2, -0.114, |, 0.0
17508.8, 0.4, | , 26.5, 0.0, 336.7, | ,  6000,  5811,     0,  -127, | , -3.4,   3.8, 0.054, |, 0.0
17509.8, 0.4, | , 26.5, 0.0, 337.7, | ,  6000,  5813,     0,  -131, | , -3.4, -18.0, -0.252, |, 0.0
17510.8, 0.4, | , 26.5, 0.0, 342.5, | ,  6000,  5818,     0,  -129, | , -3.4, -18.4, -0.259, |, 0.0
17511.8, 0.4, | , 26.5, 0.0, 343.7, | ,  6000,  5813,     0,  -133, | , -3.4, -15.0, -0.210, |, 0.0
17512.8, 0.4, | , 26.5, 0.0, 337.8, | ,  6000,  5810,     0,  -128, | , -3.4, -19.7, -0.276, |, 0.0
17513.8, 0.4, | , 26.5, 0.0, 336.2, | ,  6000,  5811,     0,  -128, | , -3.4, -19.7, -0.276, |, 0.0
17514.9, 0.4, | , 26.5, 0.0, 335.9, | ,  6000,  5816,     0,  -143, | , -3.4,  12.4, 0.173, |, 0.0
17515.9, 0.4, | , 26.5, 0.0, 335.1, | ,  6000,  5812,     0,  -139, | , -3.4, -15.4, -0.216, |, 0.0
17516.9, 0.4, | , 26.5, 0.0, 342.6, | ,  6000,  5815,     0,  -126, | , -3.4, -18.0, -0.253, |, 0.0
17517.9, 0.3, | , 26.5, 0.0, 343.5, | ,  6000,  5813,     0,  -139, | , -3.4, -15.9, -0.222, |, 0.0
17518.9, 0.4, | , 26.5, 0.0, 337.5, | ,  6000,  5811,     0,  -135, | , -3.4,   9.8, 0.138, |, 0.0
17519.9, 0.4, | , 26.5, 0.0, 335.6, | ,  6000,  5810,     0,  -131, | , -3.4,   9.8, 0.138, |, 0.0
17520.9, 0.4, | , 26.5, 0.0, 334.6, | ,  6000,  5812,     0,  -139, | , -3.4, -19.3, -0.270, |, 0.0
17521.9, 0.4, | , 26.5, 0.0, 335.5, | ,  6000,  5817,     0,  -150, | , -3.4, -14.6, -0.204, |, 0.0
17523.0, 0.4, | , 26.5, 0.0, 342.9, | ,  6000,  5814,     0,  -129, | , -3.4, -17.2, -0.241, |, 0.0
17524.0, 0.4, | , 26.5, 0.0, 342.4, | ,  6000,  5815,     0,  -124, | , -3.4,  -3.9, -0.054, |, 0.0
17525.0, 0.4, | , 26.5, 0.0, 337.1, | ,  6000,  5810,     0,  -140, | , -3.4, -14.6, -0.204, |, 0.0
17526.0, 0.4, | , 26.5, 0.0, 334.9, | ,  6000,  5807,     0,  -130, | , -3.4,  10.3, 0.144, |, 0.0
17527.0, 0.4, | , 26.5, 0.0, 336.9, | ,  6000,  5814,     0,  -142, | , -3.4, -13.7, -0.192, |, 0.0
17528.0, 0.4, | , 26.5, 0.0, 341.3, | ,  6000,  5813,     0,  -132, | , -3.4, -15.9, -0.222, |, 0.0
17529.0, 0.4, | , 26.5, 0.0, 342.0, | ,  6000,  5816,     0,  -139, | , -3.4, -16.3, -0.228, |, 0.0
17530.0, 0.4, | , 26.5, 0.0, 342.3, | ,  6000,  5819,     0,  -130, | , -3.4, -12.4, -0.175, |, 0.0
17531.0, 0.4, | , 26.5, 0.0, 336.2, | ,  6000,  5812,     0,  -129, | , -3.4,  -3.5, -0.048, |, 0.0
17532.1, 0.4, | , 26.5, 0.0, 334.8, | ,  6000,  5810,     0,  -142, | , -3.4,   0.4, 0.006, |, 0.0
17533.1, 0.4, | , 26.5, 0.0, 337.1, | ,  6000,  5817,     0,  -134, | , -3.4, -18.0, -0.252, |, 0.0
17534.1, 0.4, | , 26.5, 0.0, 342.3, | ,  6000,  5813,     0,  -136, | , -3.4,  -4.7, -0.066, |, 0.0
17535.1, 0.3, | , 26.5, 0.0, 341.6, | ,  6000,  5817,     0,  -127, | , -3.4, -15.4, -0.217, |, 0.0
17536.1, 0.3, | , 26.5, 0.0, 341.0, | ,  6000,  5816,     0,  -124, | , -3.4, -17.2, -0.241, |, 0.0
17537.1, 0.4, | , 26.5, 0.0, 335.4, | ,  6000,  5809,     0,  -142, | , -3.4, -18.9, -0.264, |, 0.0
17538.1, 0.4, | , 26.5, 0.0, 334.5, | ,  6000,  5810,     0,  -137, | , -3.4, -13.3, -0.186, |, 0.0
17539.1, 0.4, | , 26.5, 0.0, 334.6, | ,  6000,  5819,     0,  -133, | , -3.4, -17.2, -0.241, |, 0.0
17540.2, 0.4, | , 26.5, 0.0, 341.6, | ,  6000,  5815,     0,  -134, | , -3.4, -17.2, -0.240, |, 0.0
17541.2, 0.3, | , 26.5, 0.0, 340.6, | ,  6000,  5811,     0,  -135, | , -3.4,  -4.3, -0.060, |, 0.0
17542.2, 0.4, | , 26.5, 0.0, 341.3, | ,  6000,  5812,     0,  -126, | , -3.4,  11.5, 0.162, |, 0.0
17543.2, 0.4, | , 26.5, 0.0, 336.3, | ,  6000,  5808,     0,  -133, | , -3.4, -18.9, -0.264, |, 0.0
17544.2, 0.4, | , 26.5, 0.0, 334.6, | ,  6000,  5808,     0,  -133, | , -3.4, -20.6, -0.288, |, 0.0
17545.2, 0.4, | , 26.5, 0.0, 335.0, | ,  6000,  5816,     0,  -133, | , -3.4,  -4.7, -0.066, |, 0.0
17546.2, 0.4, | , 26.5, 0.0, 341.1, | ,  6000,  5817,     0,  -132, | , -3.4,   5.5, 0.078, |, 0.0
17547.2, 0.4, | , 26.5, 0.0, 340.0, | ,  6000,  5818,     0,  -136, | , -3.4,   7.7, 0.108, |, 0.0
17548.2, 0.4, | , 26.5, 0.0, 335.8, | ,  6000,  5810,     0,  -146, | , -3.4,  -2.6, -0.036, |, 0.0
17549.2, 0.4, | , 26.5, 0.0, 333.8, | ,  6000,  5811,     0,  -135, | , -3.4, -12.9, -0.180, |, 0.0
17550.3, 0.4, | , 26.5, 0.0, 333.7, | ,  6000,  5811,     0,  -132, | , -3.4,  -9.0, -0.126, |, 0.0
17551.3, 0.4, | , 26.5, 0.0, 335.3, | ,  6000,  5814,     0,  -131, | , -3.4,  -9.9, -0.138, |, 0.0
17552.3, 0.4, | , 26.5, 0.0, 339.7, | ,  6000,  5817,     0,  -139, | , -3.4,  -0.9, -0.012, |, 0.0
17553.3, 0.4, | , 26.5, 0.0, 341.2, | ,  6000,  5814,     0,  -131, | , -3.4, -12.4, -0.174, |, 0.0
17554.3, 0.4, | , 26.5, 0.0, 335.0, | ,  6000,  5810,     0,  -129, | , -3.4, -14.6, -0.204, |, 0.0
17555.3, 0.4, | , 26.5, 0.0, 333.6, | ,  6000,  5811,     0,  -135, | , -3.4,  -6.5, -0.090, |, 0.0
17556.3, 0.4, | , 26.5, 0.0, 333.5, | ,  6000,  5813,     0,  -139, | , -3.4, -17.2, -0.240, |, 0.0
17557.3, 0.4, | , 26.5, 0.0, 332.9, | ,  6000,  5814,     0,  -141, | , -3.4, -18.9, -0.264, |, 0.0
17558.4, 0.4, | , 26.5, 0.0, 340.9, | ,  6000,  5818,     0,  -140, | , -3.4,  -9.9, -0.138, |, 0.0
17559.4, 0.3, | , 26.5, 0.0, 340.6, | ,  6000,  5813,     0,  -132, | , -3.4, -15.4, -0.216, |, 0.0
17560.4, 0.3, | , 26.5, 0.0, 335.1, | ,  6000,  5811,     0,  -121, | , -3.4,   3.0, 0.042, |, 0.0
17561.4, 0.4, | , 26.5, 0.0, 333.8, | ,  6000,  5812,     0,  -134, | , -3.4,  -3.5, -0.048, |, 0.0
17562.4, 0.4, | , 26.5, 0.0, 333.0, | ,  6000,  5809,     0,  -131, | , -3.4, -19.3, -0.270, |, 0.0
17563.4, 0.4, | , 26.5, 0.0, 334.9, | ,  6000,  5819,     0,  -131, | , -3.4, -20.6, -0.289, |, 0.0
17564.4, 0.3, | , 26.5, 0.0, 340.7, | ,  6000,  5812,     0,  -125, | , -3.4, -17.2, -0.241, |, 0.0
17565.4, 0.4, | , 26.5, 0.0, 340.8, | ,  6000,  5815,     0,  -130, | , -3.4,  -0.0, -0.000, |, 0.0
17566.5, 0.4, | , 26.5, 0.0, 334.5, | ,  6000,  5809,     0,  -138, | , -3.4, -16.3, -0.228, |, 0.0
17567.5, 0.4, | , 26.5, 0.0, 332.3, | ,  6000,  5809,     0,  -139, | , -3.4,  -3.0, -0.042, |, 0.0
17568.5, 0.4, | , 26.5, 0.0, 335.1, | ,  6000,  5808,     0,  -135, | , -3.4, -18.0, -0.252, |, 0.0
17569.5, 0.3, | , 26.5, 0.0, 339.9, | ,  6000,  5817,     0,  -142, | , -3.4, -14.2, -0.198, |, 0.0
17570.5, 0.4, | , 26.5, 0.0, 340.1, | ,  6000,  5816,     0,  -145, | , -3.4, -18.4, -0.258, |, 0.0
17571.5, 0.4, | , 26.5, 0.0, 340.2, | ,  6000,  5814,     0,  -130, | , -3.4, -16.7, -0.234, |, 0.0
17572.5, 0.4, | , 26.5, 0.0, 333.6, | ,  6000,  5810,     0,  -126, | , -3.4,   2.5, 0.036, |, 0.0
17573.5, 0.4, | , 26.5, 0.0, 332.6, | ,  6000,  5811,     0,  -134, | , -3.4, -17.2, -0.240, |, 0.0
17574.6, 0.4, | , 26.5, 0.0, 335.1, | ,  6000,  5811,     0,  -125, | , -3.4, -18.4, -0.259, |, 0.0
17575.6, 0.4, | , 26.5, 0.0, 339.5, | ,  6000,  5819,     0,  -124, | , -3.4, -18.4, -0.259, |, 0.0
17576.6, 0.4, | , 26.5, 0.0, 339.5, | ,  6000,  5817,     0,  -125, | , -3.4, -16.3, -0.229, |, 0.0
17577.6, 0.4, | , 26.5, 0.0, 339.0, | ,  6000,  5816,     0,  -127, | , -3.4,  -2.6, -0.036, |, 0.0
17578.6, 0.4, | , 26.5, 0.0, 330.2, | ,  6000,  5810,     0,  -134, | , -3.4, -16.3, -0.228, |, 0.0
17579.6, 0.4, | , 26.5, 0.0, 332.2, | ,  6000,  5809,     0,  -131, | , -3.4, -18.0, -0.252, |, 0.0
17580.6, 0.4, | , 26.5, 0.0, 331.8, | ,  6000,  5813,     0,  -135, | , -3.4,  -2.6, -0.036, |, 0.0
17581.6, 0.4, | , 26.5, 0.0, 339.2, | ,  6000,  5814,     0,  -134, | , -3.4,  13.7, 0.192, |, 0.0
17582.7, 0.4, | , 26.5, 0.0, 338.2, | ,  6000,  5810,     0,  -135, | , -3.4, -11.6, -0.162, |, 0.0
17583.7, 0.3, | , 26.5, 0.0, 339.0, | ,  6000,  5817,     0,  -131, | , -3.4, -14.6, -0.204, |, 0.0
17584.7, 0.4, | , 26.5, 0.0, 332.0, | ,  6000,  5807,     0,  -154, | , -3.4, -20.6, -0.287, |, 0.0
17585.7, 0.4, | , 26.5, 0.0, 332.2, | ,  6000,  5813,     0,  -134, | , -3.4,  -6.5, -0.090, |, 0.0
17586.7, 0.4, | , 26.5, 0.0, 332.3, | ,  6000,  5812,     0,  -131, | , -3.4, -19.7, -0.276, |, 0.0
17587.7, 0.4, | , 26.5, 0.0, 337.9, | ,  6000,  5817,     0,  -135, | , -3.4, -15.0, -0.210, |, 0.0
17588.7, 0.4, | , 26.5, 0.0, 339.0, | ,  6000,  5815,     0,  -132, | , -3.4, -18.9, -0.264, |, 0.0
17589.7, 0.4, | , 26.5, 0.0, 333.1, | ,  6000,  5812,     0,  -123, | , -3.4,   2.5, 0.036, |, 0.0
17590.7, 0.4, | , 26.5, 0.0, 331.7, | ,  6000,  5809,     0,  -135, | , -3.4, -19.3, -0.270, |, 0.0
17591.8, 0.4, | , 26.5, 0.0, 331.5, | ,  6000,  5814,     0,  -145, | , -3.4,  12.8, 0.179, |, 0.0
17592.8, 0.4, | , 26.5, 0.0, 330.6, | ,  6000,  5810,     0,  -127, | , -3.4, -18.9, -0.264, |, 0.0
17593.8, 0.4, | , 26.5, 0.0, 338.4, | ,  6000,  5815,     0,  -133, | , -3.4, -18.0, -0.252, |, 0.0
17594.8, 0.4, | , 26.5, 0.0, 338.7, | ,  6000,  5816,     0,  -143, | , -3.4,  15.8, 0.221, |, 0.0
17595.8, 0.4, | , 26.5, 0.0, 333.4, | ,  6000,  5810,     0,  -139, | , -3.4, -17.2, -0.240, |, 0.0
17596.8, 0.4, | , 26.5, 0.0, 331.7, | ,  6000,  5811,     0,  -139, | , -3.4, -15.4, -0.216, |, 0.0
17597.8, 0.4, | , 26.5, 0.0, 333.1, | ,  6000,  5813,     0,  -135, | , -3.4,  12.4, 0.174, |, 0.0
17598.8, 0.4, | , 26.5, 0.0, 331.7, | ,  6000,  5815,     0,  -130, | , -3.4,   1.3, 0.018, |, 0.0
17599.9, 0.4, | , 26.5, 0.0, 338.4, | ,  6000,  5817,     0,  -132, | , -3.4, -18.4, -0.258, |, 0.0
17600.9, 0.4, | , 26.5, 0.0, 338.8, | ,  6000,  5815,     0,  -137, | , -3.4,  -3.5, -0.048, |, 0.0
17601.9, 0.4, | , 26.5, 0.0, 333.0, | ,  6000,  5810,     0,  -131, | , -3.4, -20.2, -0.282, |, 0.0
17602.9, 0.4, | , 26.5, 0.0, 330.6, | ,  6000,  5809,     0,  -135, | , -3.4,   4.7, 0.066, |, 0.0
17603.9, 0.4, | , 26.5, 0.0, 330.6, | ,  6000,  5815,     0,  -140, | , -3.4,  12.4, 0.173, |, 0.0
17604.9, 0.4, | , 26.5, 0.0, 331.8, | ,  6000,  5813,     0,  -140, | , -3.4, -20.2, -0.282, |, 0.0
17605.9, 0.3, | , 26.5, 0.0, 337.9, | ,  6000,  5817,     0,  -135, | , -3.4,   4.7, 0.066, |, 0.0
17606.9, 0.4, | , 26.5, 0.0, 337.8, | ,  6000,  5813,     0,  -130, | , -3.4,  -9.0, -0.126, |, 0.0
17608.0, 0.4, | , 26.5, 0.0, 331.6, | ,  6000,  5805,     0,  -134, | , -3.4, -20.6, -0.288, |, 0.0
17609.0, 0.4, | , 26.5, 0.0, 330.5, | ,  6000,  5810,     0,  -135, | , -3.4,   0.8, 0.012, |, 0.0
17610.0, 0.4, | , 26.5, 0.0, 332.4, | ,  6000,  5810,     0,  -137, | , -3.4, -10.7, -0.150, |, 0.0
17611.0, 0.4, | , 26.5, 0.0, 338.2, | ,  6000,  5822,     0,  -136, | , -3.4, -12.0, -0.168, |, 0.0
17612.0, 0.4, | , 26.5, 0.0, 338.1, | ,  6000,  5817,     0,  -142, | , -3.4, -12.9, -0.180, |, 0.0
17613.0, 0.4, | , 26.5, 0.0, 337.1, | ,  6000,  5814,     0,  -130, | , -3.4, -17.6, -0.246, |, 0.0
17614.0, 0.4, | , 26.5, 0.0, 331.8, | ,  6000,  5809,     0,  -135, | , -3.4, -15.9, -0.222, |, 0.0
17615.0, 0.4, | , 26.5, 0.0, 330.8, | ,  6000,  5812,     0,  -135, | , -3.4,  -7.7, -0.108, |, 0.0
17616.0, 0.4, | , 26.5, 0.0, 331.7, | ,  6000,  5810,     0,  -135, | , -3.4, -19.7, -0.276, |, 0.0
17617.1, 0.4, | , 26.5, 0.0, 337.5, | ,  6000,  5822,     0,  -126, | , -3.4, -16.7, -0.235, |, 0.0
17618.1, 0.4, | , 26.5, 0.0, 336.7, | ,  6000,  5815,     0,  -142, | , -3.4, -17.6, -0.246, |, 0.0
17619.1, 0.4, | , 26.5, 0.0, 337.0, | ,  6000,  5807,     0,  -133, | , -3.4,  11.5, 0.161, |, 0.0
17620.1, 0.4, | , 26.5, 0.0, 327.3, | ,  6000,  5809,     0,  -133, | , -3.4, -11.2, -0.156, |, 0.0
17621.1, 0.4, | , 26.5, 0.0, 330.0, | ,  6000,  5813,     0,  -130, | , -3.4, -19.3, -0.270, |, 0.0
17622.1, 0.4, | , 26.5, 0.0, 330.5, | ,  6000,  5816,     0,  -134, | , -3.4, -16.7, -0.234, |, 0.0
17623.1, 0.4, | , 26.5, 0.0, 336.4, | ,  6000,  5812,     0,  -142, | , -3.4,   3.4, 0.048, |, 0.0
17624.1, 0.4, | , 26.5, 0.0, 336.9, | ,  6000,  5815,     0,  -136, | , -3.4, -15.4, -0.216, |, 0.0
17625.2, 0.4, | , 26.5, 0.0, 332.0, | ,  6000,  5810,     0,  -143, | , -3.4,  16.3, 0.227, |, 0.0
17626.2, 0.4, | , 26.5, 0.0, 330.2, | ,  6000,  5810,     0,  -135, | , -3.4, -19.3, -0.270, |, 0.0
17627.2, 0.4, | , 26.5, 0.0, 329.7, | ,  6000,  5809,     0,  -134, | , -3.4, -18.4, -0.258, |, 0.0
17628.2, 0.4, | , 26.5, 0.0, 331.4, | ,  6000,  5813,     0,  -137, | , -3.4, -21.0, -0.294, |, 0.0
17629.2, 0.3, | , 26.5, 0.0, 337.1, | ,  6000,  5817,     0,  -132, | , -3.4,  12.8, 0.180, |, 0.0
17630.2, 0.4, | , 26.5, 0.0, 337.2, | ,  6000,  5813,     0,  -136, | , -3.4,  -7.7, -0.108, |, 0.0
17631.2, 0.4, | , 26.5, 0.0, 331.2, | ,  6000,  5807,     0,  -134, | , -3.4, -19.3, -0.270, |, 0.0
17632.2, 0.4, | , 26.5, 0.0, 329.6, | ,  6000,  5812,     0,  -139, | , -3.4, -20.2, -0.282, |, 0.0
17633.3, 0.4, | , 26.5, 0.0, 329.1, | ,  6000,  5815,     0,  -131, | , -3.4, -19.3, -0.270, |, 0.0
17634.3, 0.4, | , 26.5, 0.0, 329.2, | ,  6000,  5812,     0,  -137, | , -3.4, -19.7, -0.276, |, 0.0
17635.3, 0.3, | , 26.5, 0.0, 336.5, | ,  6000,  5814,     0,  -138, | , -3.4, -14.6, -0.204, |, 0.0
17636.3, 0.4, | , 26.5, 0.0, 336.6, | ,  6000,  5815,     0,  -144, | , -3.4, -17.2, -0.240, |, 0.0
17637.3, 0.4, | , 26.5, 0.0, 331.0, | ,  6000,  5811,     0,  -139, | , -3.4, -17.2, -0.240, |, 0.0
17638.3, 0.4, | , 26.5, 0.0, 328.8, | ,  6000,  5812,     0,  -131, | , -3.4,   2.5, 0.036, |, 0.0
17639.3, 0.4, | , 26.5, 0.0, 330.2, | ,  6000,  5812,     0,  -140, | , -3.4, -12.4, -0.174, |, 0.0
17640.4, 0.4, | , 26.5, 0.0, 329.9, | ,  6000,  5815,     0,  -129, | , -3.4, -18.9, -0.265, |, 0.0
17641.4, 0.3, | , 26.5, 0.0, 336.1, | ,  6000,  5815,     0,  -137, | , -3.4, -15.4, -0.216, |, 0.0
17642.4, 0.4, | , 26.5, 0.0, 336.3, | ,  6000,  5815,     0,  -135, | , -3.4,  10.3, 0.144, |, 0.0
17643.4, 0.4, | , 26.5, 0.0, 330.4, | ,  6000,  5811,     0,  -133, | , -3.4, -13.7, -0.192, |, 0.0
17644.4, 0.4, | , 26.5, 0.0, 329.0, | ,  6000,  5810,     0,  -137, | , -3.4,   1.7, 0.024, |, 0.0
17645.4, 0.4, | , 26.5, 0.0, 330.4, | ,  6000,  5811,     0,  -136, | , -3.4, -18.9, -0.264, |, 0.0
17646.4, 0.4, | , 26.5, 0.0, 336.0, | ,  6000,  5818,     0,  -131, | , -3.4,  12.8, 0.180, |, 0.0
17647.4, 0.4, | , 26.5, 0.0, 336.0, | ,  6000,  5816,     0,  -134, | , -3.4,   9.0, 0.126, |, 0.0
17648.4, 0.4, | , 26.5, 0.0, 335.6, | ,  6000,  5815,     0,  -127, | , -3.4,   4.7, 0.066, |, 0.0
17649.5, 0.4, | , 26.5, 0.0, 330.5, | ,  6000,  5812,     0,  -132, | , -3.4,  -9.4, -0.132, |, 0.0
17650.5, 0.4, | , 26.5, 0.0, 328.5, | ,  6000,  5810,     0,  -132, | , -3.4, -20.6, -0.288, |, 0.0
17651.5, 0.4, | , 26.5, 0.0, 330.7, | ,  6000,  5813,     0,  -139, | , -3.4,  -9.0, -0.126, |, 0.0
17652.5, 0.4, | , 26.5, 0.0, 335.8, | ,  6000,  5822,     0,  -127, | , -3.4, -11.6, -0.163, |, 0.0
17653.5, 0.4, | , 26.5, 0.0, 335.5, | ,  6000,  5815,     0,  -130, | , -3.4, -12.9, -0.180, |, 0.0
17654.5, 0.3, | , 26.5, 0.0, 336.1, | ,  6000,  5816,     0,  -133, | , -3.4, -13.7, -0.192, |, 0.0
17655.5, 0.4, | , 26.5, 0.0, 328.8, | ,  6000,  5808,     0,  -134, | , -3.4,  -9.9, -0.138, |, 0.0
17656.6, 0.4, | , 26.5, 0.0, 329.1, | ,  6000,  5813,     0,  -139, | , -3.4, -11.6, -0.162, |, 0.0
17657.6, 0.4, | , 26.5, 0.0, 329.9, | ,  6000,  5815,     0,  -135, | , -3.4, -14.2, -0.198, |, 0.0
17658.6, 0.4, | , 26.5, 0.0, 334.8, | ,  6000,  5814,     0,  -133, | , -3.4, -16.7, -0.234, |, 0.0
17659.6, 0.4, | , 26.5, 0.0, 335.4, | ,  6000,  5816,     0,  -130, | , -3.4, -18.0, -0.253, |, 0.0
17660.6, 0.4, | , 26.5, 0.0, 335.2, | ,  6000,  5811,     0,  -127, | , -3.4,  -6.0, -0.084, |, 0.0
17661.6, 0.4, | , 26.5, 0.0, 328.8, | ,  6000,  5811,     0,  -129, | , -3.4, -10.7, -0.150, |, 0.0
17662.6, 0.4, | , 26.5, 0.0, 328.0, | ,  6000,  5811,     0,  -139, | , -3.4, -20.2, -0.282, |, 0.0
17663.6, 0.4, | , 26.5, 0.0, 329.2, | ,  6000,  5816,     0,  -142, | , -3.4,  -7.3, -0.102, |, 0.0
17664.6, 0.6, | , 26.5, 0.0, 335.3, | ,  6000,  5814,     0,  -134, | , -3.4, -16.3, -0.228, |, 0.0
17665.7, 0.7, | , 26.5, 0.0, 335.1, | ,  6000,  5813,     0,  -137, | , -3.4, -18.4, -0.258, |, 0.0
17666.7, 0.8, | , 26.5, 0.0, 330.0, | ,  6000,  5806,     0,  -143, | , -3.4,  -8.2, -0.114, |, 0.0
17667.7, 0.8, | , 26.5, 0.0, 328.0, | ,  6000,  5817,     0,  -136, | , -3.4, -15.9, -0.222, |, 0.0
17668.7, 0.8, | , 26.5, 0.0, 327.2, | ,  6000,  5814,     0,  -134, | , -3.4, -21.9, -0.306, |, 0.0
17669.7, 0.8, | , 26.5, 0.0, 327.8, | ,  6000,  5812,     0,  -134, | , -3.4, -16.3, -0.228, |, 0.0
17670.7, 0.8, | , 26.5, 0.0, 335.5, | ,  6000,  5819,     0,  -134, | , -3.4, -13.7, -0.192, |, 0.0
17671.7, 0.8, | , 26.5, 0.0, 335.2, | ,  6000,  5816,     0,  -127, | , -3.4, -13.3, -0.187, |, 0.0
17672.7, 0.8, | , 26.5, 0.0, 329.5, | ,  6000,  5807,     0,  -135, | , -3.4, -17.2, -0.240, |, 0.0
17673.8, 0.6, | , 26.5, 0.0, 327.7, | ,  6000,  5813,     0,  -139, | , -3.4,  -9.9, -0.138, |, 0.0
17674.8, 0.5, | , 26.5, 0.0, 327.2, | ,  6000,  5811,     0,  -141, | , -3.4, -10.7, -0.150, |, 0.0
17675.8, 0.4, | , 26.5, 0.0, 327.5, | ,  6000,  5810,     0,  -132, | , -3.4, -10.3, -0.144, |, 0.0
17676.8, 0.4, | , 26.5, 0.0, 335.1, | ,  6000,  5813,     0,  -144, | , -3.4,  -9.0, -0.126, |, 0.0
17677.8, 0.4, | , 26.5, 0.0, 334.5, | ,  6000,  5813,     0,  -141, | , -3.4,  -8.2, -0.114, |, 0.0
17678.8, 0.7, | , 26.5, 0.0, 328.8, | ,  6000,  5812,     0,  -133, | , -3.4,  -2.6, -0.036, |, 0.0
17679.8, 0.7, | , 26.5, 0.0, 327.7, | ,  6000,  5809,     0,  -138, | , -3.4,  14.1, 0.197, |, 0.0
17680.8, 0.8, | , 26.5, 0.0, 327.6, | ,  6000,  5812,     0,  -140, | , -3.4, -16.3, -0.228, |, 0.0
17681.9, 0.8, | , 26.5, 0.0, 327.8, | ,  6000,  5815,     0,  -132, | , -3.4, -20.2, -0.282, |, 0.0
17682.9, 0.8, | , 26.5, 0.0, 334.7, | ,  6000,  5815,     0,  -135, | , -3.4,  -0.0, -0.000, |, 0.0
17683.9, 0.6, | , 26.5, 0.0, 334.1, | ,  6000,  5815,     0,  -131, | , -3.4,   2.1, 0.030, |, 0.0
17684.9, 0.5, | , 26.5, 0.0, 329.3, | ,  6000,  5810,     0,  -131, | , -3.4, -14.2, -0.198, |, 0.0
17685.9, 0.4, | , 26.5, 0.0, 327.4, | ,  6000,  5810,     0,  -138, | , -3.4, -12.0, -0.168, |, 0.0
17686.9, 0.4, | , 26.5, 0.0, 329.6, | ,  6000,  5807,     0,  -135, | , -3.4, -14.6, -0.204, |, 0.0
17687.9, 0.4, | , 26.5, 0.0, 334.7, | ,  6000,  5816,     0,  -121, | , -3.4, -13.3, -0.187, |, 0.0
17688.9, 0.4, | , 26.5, 0.0, 333.7, | ,  6000,  5816,     0,  -135, | , -3.4, -18.0, -0.252, |, 0.0
17689.9, 0.4, | , 26.5, 0.0, 334.9, | ,  6000,  5814,     0,  -123, | , -3.4,  -9.4, -0.133, |, 0.0
17691.0, 0.4, | , 26.5, 0.0, 328.9, | ,  6000,  5812,     0,  -126, | , -3.4, -12.4, -0.174, |, 0.0
17692.0, 0.4, | , 26.5, 0.0, 329.2, | ,  6000,  5812,     0,  -133, | , -3.4, -19.3, -0.270, |, 0.0
17693.0, 0.4, | , 26.5, 0.0, 329.7, | ,  6000,  5814,     0,  -135, | , -3.4,  -2.6, -0.036, |, 0.0
17694.0, 0.3, | , 26.5, 0.0, 333.4, | ,  6000,  5811,     0,  -131, | , -3.4, -16.3, -0.228, |, 0.0
17695.0, 0.4, | , 26.5, 0.0, 334.3, | ,  6000,  5814,     0,  -135, | , -3.4, -17.6, -0.246, |, 0.0
17696.0, 0.4, | , 26.5, 0.0, 334.7, | ,  6000,  5816,     0,  -130, | , -3.4, -14.2, -0.198, |, 0.0
17697.0, 0.4, | , 26.5, 0.0, 324.9, | ,  6000,  5812,     0,  -128, | , -3.4, -18.0, -0.252, |, 0.0
17698.0, 0.4, | , 26.5, 0.0, 327.3, | ,  6000,  5810,     0,  -127, | , -3.4, -17.2, -0.240, |, 0.0
17699.1, 0.4, | , 26.5, 0.0, 325.4, | ,  6000,  5809,     0,  -147, | , -3.4,  -1.3, -0.018, |, 0.0
17700.1, 0.4, | , 26.5, 0.0, 333.8, | ,  6000,  5813,     0,  -134, | , -3.4, -15.4, -0.216, |, 0.0
17701.1, 0.4, | , 26.5, 0.0, 333.5, | ,  6000,  5815,     0,  -131, | , -3.4, -17.6, -0.246, |, 0.0
17702.1, 0.4, | , 26.5, 0.0, 333.9, | ,  6000,  5814,     0,  -140, | , -3.4, -19.3, -0.270, |, 0.0
17703.1, 0.4, | , 26.5, 0.0, 326.8, | ,  6000,  5810,     0,  -142, | , -3.4, -12.4, -0.174, |, 0.0
17704.1, 0.4, | , 26.5, 0.0, 326.3, | ,  6000,  5809,     0,  -126, | , -3.4, -17.2, -0.240, |, 0.0
17705.1, 0.4, | , 26.5, 0.0, 327.5, | ,  6000,  5810,     0,  -135, | , -3.4, -12.0, -0.168, |, 0.0
17706.1, 0.4, | , 26.5, 0.0, 333.7, | ,  6000,  5817,     0,  -135, | , -3.4, -16.7, -0.234, |, 0.0
17707.2, 0.4, | , 26.5, 0.0, 333.1, | ,  6000,  5815,     0,  -130, | , -3.4, -18.0, -0.253, |, 0.0
17708.2, 0.4, | , 26.5, 0.0, 327.9, | ,  6000,  5809,     0,  -131, | , -3.4, -18.0, -0.252, |, 0.0
17709.2, 0.4, | , 26.5, 0.0, 325.5, | ,  6000,  5808,     0,  -133, | , -3.4,  -3.5, -0.048, |, 0.0
17710.2, 0.4, | , 26.5, 0.0, 326.4, | ,  6000,  5811,     0,  -135, | , -3.4, -20.2, -0.282, |, 0.0
17711.2, 0.4, | , 26.5, 0.0, 326.0, | ,  6000,  5810,     0,  -147, | , -3.4,   6.4, 0.089, |, 0.0
17712.2, 0.4, | , 26.5, 0.0, 333.9, | ,  6000,  5814,     0,  -135, | , -3.4, -17.2, -0.240, |, 0.0
17713.2, 0.3, | , 26.5, 0.0, 333.4, | ,  6000,  5815,     0,  -142, | , -3.4, -11.2, -0.156, |, 0.0
17714.2, 0.4, | , 26.5, 0.0, 327.4, | ,  6000,  5812,     0,  -139, | , -3.4, -18.4, -0.258, |, 0.0
17715.2, 0.3, | , 26.5, 0.0, 325.5, | ,  6000,  5812,     0,  -143, | , -3.4,   9.0, 0.125, |, 0.0
17716.3, 0.4, | , 26.5, 0.0, 326.1, | ,  6000,  5811,     0,  -135, | , -3.4, -17.2, -0.240, |, 0.0
17717.3, 0.4, | , 26.5, 0.0, 326.1, | ,  6000,  5810,     0,  -137, | , -3.4, -16.3, -0.228, |, 0.0
17718.3, 0.4, | , 26.5, 0.0, 333.1, | ,  6000,  5817,     0,  -139, | , -3.4,   2.1, 0.030, |, 0.0
17719.3, 0.4, | , 26.5, 0.0, 332.3, | ,  6000,  5814,     0,  -133, | , -3.4,  -3.0, -0.042, |, 0.0
17720.3, 0.4, | , 26.5, 0.0, 326.4, | ,  6000,  5807,     0,  -122, | , -3.4, -16.3, -0.228, |, 0.0
17721.3, 0.4, | , 26.5, 0.0, 325.8, | ,  6000,  5814,     0,  -132, | , -3.4, -17.6, -0.246, |, 0.0
17722.3, 0.4, | , 26.5, 0.0, 327.7, | ,  6000,  5809,     0,  -134, | , -3.4,  14.5, 0.203, |, 0.0
17723.4, 0.4, | , 26.5, 0.0, 326.9, | ,  6000,  5811,     0,  -126, | , -3.4, -13.7, -0.192, |, 0.0
17724.4, 0.3, | , 26.5, 0.0, 332.9, | ,  6000,  5815,     0,  -133, | , -3.4, -14.6, -0.204, |, 0.0
17725.4, 0.4, | , 26.5, 0.0, 332.5, | ,  6000,  5816,     0,  -130, | , -3.4, -18.0, -0.253, |, 0.0
17726.4, 0.4, | , 26.5, 0.0, 327.3, | ,  6000,  5811,     0,  -125, | , -3.4,  -3.0, -0.042, |, 0.0
17727.4, 0.4, | , 26.5, 0.0, 325.8, | ,  6000,  5811,     0,  -135, | , -3.4,   1.3, 0.018, |, 0.0
17728.4, 0.4, | , 26.5, 0.0, 326.9, | ,  6000,  5809,     0,  -138, | , -3.4, -11.6, -0.162, |, 0.0
17729.4, 0.4, | , 26.5, 0.0, 332.5, | ,  6000,  5817,     0,  -135, | , -3.4, -11.6, -0.162, |, 0.0
17730.4, 0.4, | , 26.5, 0.0, 331.7, | ,  6000,  5812,     0,  -142, | , -3.4,   2.5, 0.036, |, 0.0
17731.4, 0.4, | , 26.5, 0.0, 332.3, | ,  6000,  5813,     0,  -135, | , -3.4, -13.3, -0.186, |, 0.0
17732.5, 0.4, | , 26.5, 0.0, 326.7, | ,  6000,  5808,     0,  -137, | , -3.4,  -5.6, -0.078, |, 0.0
17733.5, 0.4, | , 26.5, 0.0, 325.3, | ,  6000,  5811,     0,  -135, | , -3.4, -15.4, -0.216, |, 0.0
17734.5, 0.4, | , 26.5, 0.0, 324.7, | ,  6000,  5811,     0,  -136, | , -3.4, -15.9, -0.222, |, 0.0
17735.5, 0.4, | , 26.5, 0.0, 331.8, | ,  6000,  5817,     0,  -127, | , -3.4, -14.6, -0.205, |, 0.0
17736.5, 0.4, | , 26.5, 0.0, 332.4, | ,  6000,  5816,     0,  -135, | , -3.4, -16.7, -0.234, |, 0.0
17737.5, 0.3, | , 26.5, 0.0, 332.2, | ,  6000,  5814,     0,  -131, | , -3.4,  -9.4, -0.132, |, 0.0
17738.5, 0.4, | , 26.5, 0.0, 323.5, | ,  6000,  5810,     0,  -146, | , -3.4, -12.9, -0.180, |, 0.0
17739.6, 0.4, | , 26.5, 0.0, 325.1, | ,  6000,  5807,     0,  -126, | , -3.4, -16.3, -0.228, |, 0.0
17740.6, 0.4, | , 26.5, 0.0, 324.4, | ,  6000,  5812,     0,  -135, | , -3.4,  -0.0, -0.000, |, 0.0
17741.6, 0.4, | , 26.5, 0.0, 328.2, | ,  6000,  5814,     0,  -131, | , -3.4, -15.9, -0.222, |, 0.0
17742.6, 0.4, | , 26.5, 0.0, 332.8, | ,  6000,  5818,     0,  -131, | , -3.4,  -3.0, -0.042, |, 0.0
17743.6, 0.4, | , 26.5, 0.0, 327.0, | ,  6000,  5813,     0,  -132, | , -3.4, -15.0, -0.210, |, 0.0
17744.6, 0.4, | , 26.5, 0.0, 325.1, | ,  6000,  5810,     0,  -127, | , -3.4, -18.4, -0.258, |, 0.0
17745.6, 0.4, | , 26.5, 0.0, 324.2, | ,  6000,  5811,     0,  -145, | , -3.4, -15.9, -0.222, |, 0.0
17746.6, 0.4, | , 26.5, 0.0, 326.9, | ,  6000,  5815,     0,  -126, | , -3.4, -19.3, -0.271, |, 0.0
17747.7, 0.4, | , 26.5, 0.0, 332.1, | ,  6000,  5814,     0,  -137, | , -3.4, -19.3, -0.270, |, 0.0
17748.7, 0.4, | , 26.5, 0.0, 331.6, | ,  6000,  5816,     0,  -128, | , -3.4, -15.4, -0.217, |, 0.0
17749.7, 0.4, | , 26.5, 0.0, 325.9, | ,  6000,  5808,     0,  -136, | , -3.4,   4.7, 0.066, |, 0.0
17750.7, 0.4, | , 26.5, 0.0, 323.6, | ,  6000,  5812,     0,  -142, | , -3.4,  -1.3, -0.018, |, 0.0
17751.7, 0.4, | , 26.5, 0.0, 324.7, | ,  6000,  5810,     0,  -131, | , -3.4, -18.4, -0.258, |, 0.0
17752.7, 0.4, | , 26.5, 0.0, 324.3, | ,  6000,  5811,     0,  -138, | , -3.4, -17.2, -0.240, |, 0.0
17753.7, 0.4, | , 26.5, 0.0, 330.9, | ,  6000,  5812,     0,  -129, | , -3.4,  -3.9, -0.054, |, 0.0
17754.7, 0.4, | , 26.5, 0.0, 331.9, | ,  6000,  5816,     0,  -140, | , -3.4,   0.4, 0.006, |, 0.0
17755.8, 0.4, | , 26.5, 0.0, 325.3, | ,  6000,  5810,     0,  -127, | , -3.4, -15.4, -0.216, |, 0.0
17756.8, 0.4, | , 26.5, 0.0, 324.1, | ,  6000,  5810,     0,  -136, | , -3.4,  11.5, 0.161, |, 0.0
17757.8, 0.4, | , 26.5, 0.0, 324.7, | ,  6000,  5811,     0,  -134, | , -3.4, -11.6, -0.162, |, 0.0
17758.8, 0.4, | , 26.5, 0.0, 325.7, | ,  6000,  5810,     0,  -130, | , -3.4, -18.4, -0.258, |, 0.0
17759.8, 0.4, | , 26.5, 0.0, 331.0, | ,  6000,  5815,     0,  -136, | , -3.4, -15.0, -0.210, |, 0.0
17760.8, 0.4, | , 26.5, 0.0, 331.0, | ,  6000,  5813,     0,  -128, | , -3.4, -17.2, -0.240, |, 0.0
17761.8, 0.4, | , 26.5, 0.0, 325.4, | ,  6000,  5810,     0,  -132, | , -3.4, -18.9, -0.264, |, 0.0
17762.9, 0.4, | , 26.5, 0.0, 324.3, | ,  6000,  5810,     0,  -138, | , -3.4, -13.3, -0.186, |, 0.0
17763.9, 0.4, | , 26.5, 0.0, 324.3, | ,  6000,  5807,     0,  -131, | , -3.4, -20.2, -0.282, |, 0.0
17764.9, 0.4, | , 26.5, 0.0, 323.1, | ,  6000,  5810,     0,  -136, | , -3.4,   4.3, 0.060, |, 0.0
17765.9, 0.4, | , 26.5, 0.0, 330.2, | ,  6000,  5813,     0,  -134, | , -3.4, -14.2, -0.198, |, 0.0
17766.9, 0.4, | , 26.5, 0.0, 331.4, | ,  6000,  5813,     0,  -131, | , -3.4, -12.4, -0.174, |, 0.0
17767.9, 0.4, | , 26.5, 0.0, 325.1, | ,  6000,  5807,     0,  -132, | , -3.4, -19.7, -0.276, |, 0.0
17768.9, 0.4, | , 26.5, 0.0, 323.6, | ,  6000,  5808,     0,  -136, | , -3.4, -15.9, -0.222, |, 0.0
17769.9, 0.4, | , 26.5, 0.0, 324.9, | ,  6000,  5815,     0,  -143, | , -3.4, -18.4, -0.258, |, 0.0
17770.9, 0.4, | , 26.5, 0.0, 330.3, | ,  6000,  5818,     0,  -139, | , -3.4, -16.3, -0.228, |, 0.0
17772.0, 0.4, | , 26.5, 0.0, 330.9, | ,  6000,  5815,     0,  -127, | , -3.4, -16.3, -0.229, |, 0.0
17773.0, 0.4, | , 26.5, 0.0, 330.7, | ,  6000,  5815,     0,  -135, | , -3.4, -16.7, -0.234, |, 0.0
17774.0, 0.4, | , 26.5, 0.0, 325.3, | ,  6000,  5811,     0,  -127, | , -3.4, -20.6, -0.288, |, 0.0
17775.0, 0.4, | , 26.5, 0.0, 322.9, | ,  6000,  5811,     0,  -136, | , -3.4, -17.2, -0.240, |, 0.0
17776.0, 0.4, | , 26.5, 0.0, 324.0, | ,  6000,  5817,     0,  -138, | , -3.4, -15.0, -0.210, |, 0.0
17777.0, 0.4, | , 26.5, 0.0, 330.6, | ,  6000,  5818,     0,  -135, | , -3.4, -12.0, -0.168, |, 0.0
17778.0, 0.4, | , 26.5, 0.0, 330.5, | ,  6000,  5815,     0,  -133, | , -3.4,  -6.5, -0.090, |, 0.0
17779.0, 0.4, | , 26.5, 0.0, 330.5, | ,  6000,  5815,     0,  -128, | , -3.4,   7.3, 0.102, |, 0.0
17780.0, 0.4, | , 26.5, 0.0, 319.5, | ,  6000,  5812,     0,  -146, | , -3.4, -19.3, -0.270, |, 0.0
17781.1, 0.4, | , 26.5, 0.0, 323.1, | ,  6000,  5808,     0,  -135, | , -3.4, -21.0, -0.294, |, 0.0
17782.1, 0.4, | , 26.5, 0.0, 323.5, | ,  6000,  5811,     0,  -132, | , -3.4, -17.2, -0.240, |, 0.0
17783.1, 0.4, | , 26.5, 0.0, 330.5, | ,  6000,  5819,     0,  -133, | , -3.4,   9.8, 0.138, |, 0.0
17784.1, 0.4, | , 26.5, 0.0, 330.0, | ,  6000,  5813,     0,  -139, | , -3.4, -15.0, -0.210, |, 0.0
17785.1, 0.4, | , 26.5, 0.0, 325.3, | ,  6000,  5816,     0,  -138, | , -3.4,  10.7, 0.150, |, 0.0
17786.1, 0.4, | , 26.5, 0.0, 322.6, | ,  6000,  5807,     0,  -134, | , -3.4, -11.2, -0.156, |, 0.0
17787.1, 0.4, | , 26.5, 0.0, 322.9, | ,  6000,  5806,     0,  -135, | , -3.4,  12.0, 0.167, |, 0.0
17788.1, 0.4, | , 26.5, 0.0, 324.8, | ,  6000,  5814,     0,  -140, | , -3.4, -16.3, -0.228, |, 0.0
17789.2, 0.3, | , 26.5, 0.0, 330.2, | ,  6000,  5813,     0,  -137, | , -3.4, -18.0, -0.252, |, 0.0
17790.2, 0.4, | , 26.5, 0.0, 329.3, | ,  6000,  5816,     0,  -131, | , -3.4, -12.9, -0.180, |, 0.0
17791.2, 0.4, | , 26.5, 0.0, 324.5, | ,  6000,  5813,     0,  -137, | , -3.4,  -3.5, -0.048, |, 0.0
17792.2, 0.4, | , 26.5, 0.0, 322.1, | ,  6000,  5811,     0,  -141, | , -3.4, -14.2, -0.198, |, 0.0
17793.2, 0.4, | , 26.5, 0.0, 322.9, | ,  6000,  5815,     0,  -132, | , -3.4, -15.9, -0.222, |, 0.0
17794.2, 0.4, | , 26.5, 0.0, 322.7, | ,  6000,  5805,     0,  -124, | , -3.4, -17.6, -0.246, |, 0.0
17795.2, 0.4, | , 26.5, 0.0, 329.7, | ,  6000,  5814,     0,  -131, | , -3.4, -18.0, -0.252, |, 0.0
17796.2, 0.4, | , 26.5, 0.0, 329.4, | ,  6000,  5816,     0,  -142, | , -3.4, -18.9, -0.264, |, 0.0
17797.2, 0.4, | , 26.5, 0.0, 323.4, | ,  6000,  5812,     0,  -133, | , -3.4,  12.8, 0.180, |, 0.0
17798.3, 0.4, | , 26.5, 0.0, 322.8, | ,  6000,  5810,     0,  -133, | , -3.4, -21.0, -0.294, |, 0.0
17799.3, 0.4, | , 26.5, 0.0, 323.6, | ,  6000,  5808,     0,  -135, | , -3.4,   6.4, 0.090, |, 0.0
17800.3, 0.4, | , 26.5, 0.0, 322.3, | ,  6000,  5811,     0,  -131, | , -3.4,  -7.3, -0.102, |, 0.0
17801.3, 0.4, | , 26.5, 0.0, 323.3, | ,  6000,  5812,     0,  -143, | , -3.4,   9.0, 0.125, |, 0.0
17802.3, 0.4, | , 26.6, 0.0, 328.8, | ,  6000,  5815,     0,  -134, | , -3.4, -16.3, -0.228, |, 0.0
17803.3, 0.4, | , 26.5, 0.0, 323.9, | ,  6000,  5807,     0,  -138, | , -3.4,  12.0, 0.167, |, 0.0
17804.3, 0.4, | , 26.5, 0.0, 322.7, | ,  6000,  5809,     0,  -131, | , -3.4, -13.3, -0.186, |, 0.0
17805.3, 0.4, | , 26.5, 0.0, 322.9, | ,  6000,  5814,     0,  -138, | , -3.4, -17.6, -0.246, |, 0.0
17806.4, 0.4, | , 26.5, 0.0, 323.0, | ,  6000,  5818,     0,  -141, | , -3.4, -17.6, -0.246, |, 0.0
17807.4, 0.4, | , 26.5, 0.0, 329.2, | ,  6000,  5817,     0,  -140, | , -3.4,  -5.6, -0.078, |, 0.0
17808.4, 0.3, | , 26.5, 0.0, 329.4, | ,  6000,  5814,     0,  -131, | , -3.4, -18.4, -0.258, |, 0.0
17809.4, 0.4, | , 26.5, 0.0, 323.7, | ,  6000,  5812,     0,  -134, | , -3.4, -18.0, -0.252, |, 0.0
17810.4, 0.4, | , 26.5, 0.0, 322.3, | ,  6000,  5810,     0,  -134, | , -3.4, -18.4, -0.258, |, 0.0
17811.4, 0.4, | , 26.5, 0.0, 324.6, | ,  6000,  5809,     0,  -137, | , -3.4, -12.9, -0.180, |, 0.0
17812.4, 0.4, | , 26.5, 0.0, 328.3, | ,  6000,  5818,     0,  -134, | , -3.4, -14.6, -0.204, |, 0.0
17813.4, 0.4, | , 26.5, 0.0, 329.5, | ,  6000,  5813,     0,  -138, | , -3.4, -19.7, -0.276, |, 0.0
17814.5, 0.4, | , 26.5, 0.0, 329.4, | ,  6000,  5815,     0,  -131, | , -3.4, -14.2, -0.198, |, 0.0
17815.5, 0.4, | , 26.5, 0.0, 323.5, | ,  6000,  5807,     0,  -135, | , -3.4,  -8.2, -0.114, |, 0.0
17816.5, 0.4, | , 26.5, 0.0, 322.1, | ,  6000,  5809,     0,  -141, | , -3.4, -16.7, -0.234, |, 0.0
17817.5, 0.4, | , 26.5, 0.0, 323.7, | ,  6000,  5812,     0,  -136, | , -3.4, -19.3, -0.270, |, 0.0
17818.5, 0.3, | , 26.6, 0.0, 328.9, | ,  6000,  5814,     0,  -122, | , -3.4, -15.0, -0.211, |, 0.0
17819.5, 0.4, | , 26.5, 0.0, 328.5, | ,  6000,  5812,     0,  -132, | , -3.4,  -1.3, -0.018, |, 0.0
17820.5, 0.4, | , 26.5, 0.0, 329.1, | ,  6000,  5814,     0,  -130, | , -3.4,  -4.7, -0.066, |, 0.0
17821.5, 0.4, | , 26.5, 0.0, 318.7, | ,  6000,  5811,     0,  -144, | , -3.4, -18.4, -0.258, |, 0.0
17822.6, 0.4, | , 26.5, 0.0, 320.8, | ,  6000,  5808,     0,  -137, | , -3.4, -17.2, -0.240, |, 0.0
17823.6, 0.3, | , 26.5, 0.0, 321.5, | ,  6000,  5817,     0,  -136, | , -3.4,   8.1, 0.114, |, 0.0
17824.6, 0.3, | , 26.5, 0.0, 328.3, | ,  6000,  5811,     0,  -130, | , -3.4, -18.4, -0.258, |, 0.0
17825.6, 0.4, | , 26.5, 0.0, 328.5, | ,  6000,  5818,     0,  -136, | , -3.4, -16.3, -0.228, |, 0.0
17826.6, 0.4, | , 26.5, 0.0, 322.9, | ,  6000,  5813,     0,  -131, | , -3.4, -17.6, -0.246, |, 0.0
17827.6, 0.4, | , 26.5, 0.0, 320.7, | ,  6000,  5810,     0,  -137, | , -3.4,  -9.4, -0.132, |, 0.0
17828.6, 0.4, | , 26.5, 0.0, 321.1, | ,  6000,  5809,     0,  -134, | , -3.4,  12.4, 0.173, |, 0.0
17829.7, 0.4, | , 26.5, 0.0, 322.9, | ,  6000,  5812,     0,  -141, | , -3.4, -20.2, -0.282, |, 0.0
17830.7, 0.3, | , 26.6, 0.0, 328.1, | ,  6000,  5815,     0,  -129, | , -3.4, -18.9, -0.265, |, 0.0
17831.7, 0.4, | , 26.6, 0.0, 328.1, | ,  6000,  5817,     0,  -134, | , -3.4, -20.2, -0.282, |, 0.0
17832.7, 0.4, | , 26.5, 0.0, 321.9, | ,  6000,  5811,     0,  -134, | , -3.4,  13.7, 0.192, |, 0.0
17833.7, 0.4, | , 26.5, 0.0, 321.4, | ,  6000,  5813,     0,  -138, | , -3.4, -17.6, -0.246, |, 0.0
17834.7, 0.4, | , 26.5, 0.0, 320.6, | ,  6000,  5808,     0,  -134, | , -3.4, -17.6, -0.246, |, 0.0
17835.7, 0.4, | , 26.6, 0.0, 321.0, | ,  6000,  5813,     0,  -125, | , -3.4, -16.3, -0.229, |, 0.0
17836.7, 0.4, | , 26.6, 0.0, 328.6, | ,  6000,  5819,     0,  -124, | , -3.4, -17.2, -0.241, |, 0.0
17837.8, 0.3, | , 26.6, 0.0, 327.8, | ,  6000,  5816,     0,  -134, | , -3.4, -15.9, -0.222, |, 0.0
17838.8, 0.4, | , 26.5, 0.0, 322.6, | ,  6000,  5812,     0,  -135, | , -3.4, -16.7, -0.234, |, 0.0
17839.8, 0.4, | , 26.5, 0.0, 321.7, | ,  6000,  5811,     0,  -134, | , -3.4,  -8.6, -0.120, |, 0.0
17840.8, 0.4, | , 26.5, 0.0, 321.5, | ,  6000,  5810,     0,  -131, | , -3.4,   8.1, 0.114, |, 0.0
17841.8, 0.4, | , 26.5, 0.0, 320.5, | ,  6000,  5816,     0,  -139, | , -3.4,  -6.0, -0.084, |, 0.0
17842.8, 0.4, | , 26.6, 0.0, 327.8, | ,  6000,  5817,     0,  -133, | , -3.4, -12.4, -0.174, |, 0.0
17843.8, 0.4, | , 26.6, 0.0, 328.7, | ,  6000,  5814,     0,  -137, | , -3.4,   1.7, 0.024, |, 0.0
17844.8, 0.4, | , 26.6, 0.0, 322.2, | ,  6000,  5814,     0,  -136, | , -3.4, -21.0, -0.294, |, 0.0
17845.8, 0.4, | , 26.6, 0.0, 321.1, | ,  6000,  5813,     0,  -139, | , -3.4, -20.2, -0.282, |, 0.0
17846.9, 0.3, | , 26.6, 0.0, 320.9, | ,  6000,  5813,     0,  -141, | , -3.4,   1.3, 0.018, |, 0.0
17847.9, 0.4, | , 26.5, 0.0, 320.7, | ,  6000,  5818,     0,  -142, | , -3.4, -16.7, -0.234, |, 0.0
17848.9, 0.3, | , 26.6, 0.0, 328.1, | ,  6000,  5818,     0,  -133, | , -3.4, -19.3, -0.270, |, 0.0
17849.9, 0.4, | , 26.6, 0.0, 327.5, | ,  6000,  5809,     0,  -132, | , -3.4, -16.7, -0.234, |, 0.0
17850.9, 0.4, | , 26.6, 0.0, 321.2, | ,  6000,  5806,     0,  -134, | , -3.4, -12.9, -0.180, |, 0.0
17851.9, 0.4, | , 26.6, 0.0, 320.1, | ,  6000,  5814,     0,  -138, | , -3.4,  -5.6, -0.078, |, 0.0
17852.9, 0.4, | , 26.6, 0.0, 321.7, | ,  6000,  5810,     0,  -128, | , -3.4, -13.3, -0.186, |, 0.0
17854.0, 0.4, | , 26.5, 0.0, 327.3, | ,  6000,  5815,     0,  -140, | , -3.4, -15.0, -0.210, |, 0.0
17855.0, 0.4, | , 26.6, 0.0, 327.7, | ,  6000,  5815,     0,  -130, | , -3.4, -18.9, -0.264, |, 0.0
17856.0, 0.4, | , 26.6, 0.0, 327.1, | ,  6000,  5812,     0,  -143, | , -3.4, -18.9, -0.264, |, 0.0
17857.0, 0.4, | , 26.6, 0.0, 321.7, | ,  6000,  5808,     0,  -135, | , -3.4,   8.1, 0.113, |, 0.0
17858.0, 0.4, | , 26.5, 0.0, 319.4, | ,  6000,  5809,     0,  -143, | , -3.4, -18.9, -0.264, |, 0.0
17859.0, 0.4, | , 26.6, 0.0, 321.9, | ,  6000,  5813,     0,  -142, | , -3.4, -17.2, -0.240, |, 0.0
17860.0, 0.4, | , 26.6, 0.0, 327.4, | ,  6000,  5815,     0,  -131, | , -3.4, -19.7, -0.276, |, 0.0
17861.0, 0.4, | , 26.6, 0.0, 326.9, | ,  6000,  5809,     0,  -132, | , -3.4, -16.3, -0.228, |, 0.0
17862.0, 0.4, | , 26.6, 0.0, 327.0, | ,  6000,  5813,     0,  -127, | , -3.4,  12.4, 0.174, |, 0.0
17863.1, 0.4, | , 26.6, 0.0, 315.9, | ,  6000,  5804,     0,  -139, | , -3.4, -19.7, -0.276, |, 0.0
17864.1, 0.4, | , 26.6, 0.0, 320.0, | ,  6000,  5812,     0,  -135, | , -3.4,  10.3, 0.144, |, 0.0
17865.1, 0.4, | , 26.6, 0.0, 319.8, | ,  6000,  5814,     0,  -129, | , -3.4, -18.4, -0.258, |, 0.0
