Repository: jdhuang-csm/Ru-BCA

## Methods
* (BaO)<sub>x</sub>-(CaO)<sub>y</sub>-(Al<sub>2</sub>O<sub>3</sub>)<sub>1-x-y</sub> (BCA) catalyst supports were synthesized via sol-gel and solid-state methods. 
* Ru/BCA catalysts were prepared via incipient wetness impregnation to achieve 1 wt. % Ru loading.
* Ammonia synthesis rates were measured for Ru/BCA catalysts in a packed-bed reactor at 480-600<sup>o</sup>C, 10 bar, and space velocities up to 1.3 x 10<sup>6</sup> ml g<sub>cat</sub><sup>-1</sup> h<sup>-1</sup>.
* A machine learning (ML) model was employed to improve understanding of the behavior of Ru/BCA catalysts.
* A microkinetic model was developed to describe the best-performing catalyst.

File: data/init_files_Cadigan/B2CA_RubyDry_2017-07-05-01.txt (part 46 of 47)
********** Start test **********
Elapsed time, Pressure, | , LJtemp(C), Inner-Temp, Outer-Temp, | , N2-set, N2-flow, H2-set, H2-flow, | , pH, NH3_ppm, NH3_Prod_rate, |, In222Temp
17600.1, 0.2, | , 29.9, 11.4, 315.1, | ,  6000,  5821,     0,  -163, | , -3.4, -2421.2, -41.681, |, 12.7
17601.1, 0.1, | , 29.9, 11.1, 314.8, | ,  6000,  5816,     0,  -179, | , -3.4, -2421.2, -41.530, |, 12.7
17602.1, 0.1, | , 29.9, 2.3, 307.5, | ,  6000,  5810,     0,  -164, | , -3.4, -2422.9, -41.621, |, 5.1
17603.1, 0.2, | , 29.9, 2.4, 307.7, | ,  6000,  5812,     0,  -166, | , -3.4, -2422.9, -41.618, |, 5.1
17604.1, 0.2, | , 29.9, 0.3, 304.9, | ,  6000,  5811,     0,  -164, | , -3.4, -2423.7, -41.648, |, 2.2
17605.2, 0.1, | , 29.9, 10.8, 314.8, | ,  6000,  5817,     0,  -161, | , -3.4, -2421.2, -41.666, |, 12.8
17606.2, 0.1, | , 29.9, 11.8, 315.4, | ,  6000,  5820,     0,  -165, | , -3.4, -2421.2, -41.657, |, 13.0
17607.2, 0.1, | , 29.9, 12.0, 315.0, | ,  6000,  5821,     0,  -161, | , -3.4, -2420.7, -41.694, |, 12.9
17608.2, 0.1, | , 29.9, 1.8, 306.9, | ,  6000,  5810,     0,  -164, | , -3.4, -2422.9, -41.624, |, 4.4
17609.2, 0.2, | , 29.9, -0.8, 304.6, | ,  6000,  5814,     0,  -163, | , -3.4, -2423.3, -41.667, |, 3.0
17610.2, 0.2, | , 29.9, 0.8, 307.5, | ,  6000,  5814,     0,  -179, | , -3.4, -2422.9, -41.543, |, 2.6
17611.2, 0.1, | , 29.9, 10.7, 313.7, | ,  6000,  5818,     0,  -172, | , -3.4, -2421.6, -41.604, |, 12.1
17612.2, 0.1, | , 29.9, 11.5, 314.5, | ,  6000,  5815,     0,  -159, | , -3.4, -2421.2, -41.664, |, 12.7
17613.2, 0.1, | , 29.9, 11.5, 314.9, | ,  6000,  5817,     0,  -157, | , -3.4, -2421.2, -41.694, |, 12.7
17614.2, 0.2, | , 29.9, 2.0, 306.6, | ,  6000,  5811,     0,  -159, | , -3.4, -2422.5, -41.658, |, 4.3
17615.3, 0.2, | , 29.9, 0.2, 304.7, | ,  6000,  5815,     0,  -166, | , -3.4, -2423.3, -41.648, |, 2.4
17616.3, 0.2, | , 29.9, -0.6, 304.7, | ,  6000,  5816,     0,  -169, | , -3.4, -2422.9, -41.625, |, 2.4
17617.3, 0.1, | , 29.9, 11.5, 314.3, | ,  6000,  5818,     0,  -162, | , -3.4, -2420.7, -41.657, |, 12.7
17618.3, 0.1, | , 29.9, 11.7, 314.5, | ,  6000,  5818,     0,  -161, | , -3.4, -2420.7, -41.660, |, 13.3
17619.3, 0.1, | , 29.9, 10.5, 313.6, | ,  6000,  5814,     0,  -180, | , -3.4, -2421.6, -41.513, |, 12.0
17620.3, 0.1, | , 29.9, 2.6, 307.4, | ,  6000,  5814,     0,  -172, | , -3.4, -2422.5, -41.583, |, 5.0
17621.3, 0.2, | , 29.9, 1.4, 306.2, | ,  6000,  5815,     0,  -169, | , -3.4, -2422.5, -41.616, |, 3.4
17622.3, 0.2, | , 29.9, 0.5, 305.2, | ,  6000,  5813,     0,  -167, | , -3.4, -2422.9, -41.626, |, 2.8
17623.3, 0.1, | , 29.9, 11.9, 314.3, | ,  6000,  5819,     0,  -158, | , -3.4, -2421.2, -41.702, |, 13.0
17624.3, 0.1, | , 29.9, 11.5, 314.1, | ,  6000,  5817,     0,  -161, | , -3.4, -2421.6, -41.676, |, 12.7
17625.4, 0.1, | , 29.9, 11.5, 314.5, | ,  6000,  5812,     0,  -169, | , -3.4, -2421.2, -41.576, |, 13.2
17626.4, 0.1, | , 29.9, 2.8, 306.5, | ,  6000,  5812,     0,  -170, | , -3.4, -2422.9, -41.591, |, 5.0
17627.4, 0.2, | , 29.9, -0.0, 304.6, | ,  6000,  5817,     0,  -175, | , -3.4, -2423.3, -41.598, |, 2.2
17628.4, 0.2, | , 29.9, 0.3, 306.0, | ,  6000,  5814,     0,  -179, | , -3.4, -2422.9, -41.546, |, 3.1
17629.4, 0.1, | , 29.9, 9.4, 313.0, | ,  6000,  5816,     0,  -165, | , -3.4, -2421.6, -41.640, |, 11.6
17630.4, 0.1, | , 29.9, 11.3, 313.4, | ,  6000,  5814,     0,  -164, | , -3.4, -2421.2, -41.624, |, 12.5
17631.4, 0.1, | , 29.9, 11.7, 314.6, | ,  6000,  5807,     0,  -162, | , -3.4, -2421.2, -41.587, |, 13.2
17632.4, 0.2, | , 29.9, 2.4, 306.0, | ,  6000,  5813,     0,  -165, | , -3.4, -2422.5, -41.636, |, 4.8
17633.4, 0.2, | , 29.9, 0.1, 305.7, | ,  6000,  5812,     0,  -157, | , -3.4, -2423.3, -41.695, |, 3.7
17634.4, 0.2, | , 29.8, -1.4, 303.0, | ,  6000,  5814,     0,  -173, | , -3.4, -2423.3, -41.594, |, 1.2
17635.5, 0.1, | , 29.9, 11.8, 313.9, | ,  6000,  5816,     0,  -163, | , -3.4, -2420.7, -41.634, |, 13.1
17636.5, 0.1, | , 29.9, 11.2, 313.6, | ,  6000,  5812,     0,  -176, | , -3.4, -2420.7, -41.514, |, 12.4
17637.5, 0.1, | , 29.9, 11.0, 314.2, | ,  6000,  5816,     0,  -158, | , -3.4, -2421.2, -41.677, |, 13.3
17638.5, 0.2, | , 29.8, 2.9, 306.5, | ,  6000,  5812,     0,  -185, | , -3.4, -2423.3, -41.488, |, 4.7
17639.5, 0.2, | , 29.8, -3.3, 304.7, | ,  6000,  5813,     0,  -170, | , -3.4, -2423.3, -41.605, |, 2.9
17640.5, 0.1, | , 29.8, 0.6, 303.9, | ,  6000,  5814,     0,  -165, | , -3.4, -2422.9, -41.642, |, 4.1
17641.5, 0.1, | , 29.9, 11.5, 313.8, | ,  6000,  5818,     0,  -160, | , -3.4, -2421.2, -41.679, |, 12.9
17642.5, 0.1, | , 29.8, 11.1, 313.6, | ,  6000,  5814,     0,  -165, | , -3.4, -2421.2, -41.616, |, 12.8
17643.5, 0.1, | , 29.9, 11.9, 313.5, | ,  6000,  5812,     0,  -159, | , -3.4, -2421.6, -41.653, |, 12.6
17644.6, 0.1, | , 29.8, -0.8, 303.6, | ,  6000,  5814,     0,  -165, | , -3.4, -2423.3, -41.647, |, 2.4
17645.6, 0.2, | , 29.8, 0.3, 305.6, | ,  6000,  5811,     0,  -178, | , -3.4, -2422.9, -41.528, |, 4.1
17646.6, 0.2, | , 29.8, 9.6, 311.1, | ,  6000,  5817,     0,  -176, | , -3.4, -2423.7, -41.597, |, 6.1
17647.6, 0.1, | , 29.8, 11.3, 313.7, | ,  6000,  5815,     0,  -162, | , -3.4, -2421.6, -41.648, |, 12.5
17648.6, 0.1, | , 29.8, 11.1, 313.8, | ,  6000,  5812,     0,  -153, | , -3.4, -2421.2, -41.690, |, 13.1
17649.6, 0.2, | , 29.8, 10.6, 311.9, | ,  6000,  5813,     0,  -161, | , -3.4, -2421.6, -41.648, |, 12.0
17650.6, 0.1, | , 29.8, 2.2, 300.8, | ,  6000,  5814,     0,  -165, | , -3.4, -2422.9, -41.642, |, -0.7
17651.6, 0.2, | , 29.8, 0.2, 304.6, | ,  6000,  5813,     0,  -165, | , -3.4, -2422.9, -41.638, |, 4.5
17652.6, 0.1, | , 29.8, 11.5, 313.3, | ,  6000,  5815,     0,  -163, | , -3.4, -2421.2, -41.637, |, 12.5
17653.6, 0.1, | , 29.8, 12.1, 313.8, | ,  6000,  5815,     0,  -162, | , -3.4, -2421.2, -41.641, |, 12.8
17654.6, 0.1, | , 29.8, 10.3, 312.1, | ,  6000,  5817,     0,  -153, | , -3.4, -2421.2, -41.727, |, 11.1
17655.7, 0.1, | , 29.8, 11.2, 312.7, | ,  6000,  5815,     0,  -171, | , -3.4, -2421.2, -41.577, |, 12.2
17656.7, 0.1, | , 29.8, -2.8, 306.9, | ,  6000,  5813,     0,  -169, | , -3.4, -2423.3, -41.619, |, -0.6
17657.7, 0.2, | , 29.8, 2.4, 305.5, | ,  6000,  5814,     0,  -167, | , -3.4, -2422.9, -41.631, |, 4.6
17658.7, 0.1, | , 29.8, 11.7, 313.4, | ,  6000,  5817,     0,  -148, | , -3.4, -2421.6, -41.767, |, 13.2
17659.7, 0.1, | , 29.8, 9.8, 312.7, | ,  6000,  5816,     0,  -161, | , -3.4, -2421.2, -41.656, |, 11.4
17660.7, 0.1, | , 29.8, 11.7, 313.7, | ,  6000,  5815,     0,  -162, | , -3.4, -2421.2, -41.643, |, 13.1
17661.7, 0.2, | , 29.8, 2.6, 305.5, | ,  6000,  5814,     0,  -161, | , -3.4, -2422.5, -41.664, |, 4.5
17662.7, 0.1, | , 29.8, 0.1, 303.4, | ,  6000,  5814,     0,  -164, | , -3.4, -2422.9, -41.656, |, 2.7
17663.7, 0.1, | , 29.8, 1.3, 306.2, | ,  6000,  5816,     0,  -174, | , -3.4, -2422.5, -41.583, |, 5.2
17664.7, 0.1, | , 29.8, 10.2, 311.9, | ,  6000,  5817,     0,  -165, | , -3.4, -2421.2, -41.637, |, 11.6
17665.7, 0.1, | , 29.8, 11.0, 312.6, | ,  6000,  5816,     0,  -161, | , -3.4, -2421.2, -41.656, |, 12.2
17666.8, 0.1, | , 29.8, 11.2, 312.2, | ,  6000,  5816,     0,  -159, | , -3.4, -2421.2, -41.671, |, 12.8
17667.8, 0.1, | , 29.8, 1.9, 304.9, | ,  6000,  5810,     0,  -172, | , -3.4, -2422.9, -41.568, |, 4.4
17668.8, 0.2, | , 29.8, 0.9, 303.8, | ,  6000,  5816,     0,  -165, | , -3.4, -2422.9, -41.660, |, 4.0
17669.8, 0.2, | , 29.8, 1.5, 304.4, | ,  6000,  5810,     0,  -177, | , -3.4, -2423.3, -41.534, |, 3.7
17670.8, 0.1, | , 29.8, 12.0, 312.9, | ,  6000,  5820,     0,  -161, | , -3.4, -2421.2, -41.684, |, 13.2
17671.8, 0.1, | , 29.8, 11.5, 312.8, | ,  6000,  5817,     0,  -170, | , -3.4, -2421.2, -41.596, |, 12.7
17672.8, 0.1, | , 29.8, 10.9, 312.2, | ,  6000,  5818,     0,  -161, | , -3.4, -2421.2, -41.672, |, 12.5
17673.8, 0.2, | , 29.8, 1.1, 304.0, | ,  6000,  5809,     0,  -167, | , -3.4, -2422.9, -41.596, |, 3.7
17674.8, 0.2, | , 29.8, -0.2, 303.8, | ,  6000,  5813,     0,  -169, | , -3.4, -2423.3, -41.617, |, 3.8
17675.8, 0.1, | , 29.8, 2.9, 305.3, | ,  6000,  5815,     0,  -167, | , -3.4, -2422.5, -41.628, |, 4.8
17676.9, 0.1, | , 29.8, 11.5, 312.1, | ,  6000,  5818,     0,  -164, | , -3.4, -2421.2, -41.652, |, 12.6
17677.9, 0.1, | , 29.8, 11.3, 312.2, | ,  6000,  5821,     0,  -162, | , -3.4, -2421.2, -41.685, |, 12.9
17678.9, 0.2, | , 29.8, 9.9, 310.8, | ,  6000,  5814,     0,  -155, | , -3.4, -2421.2, -41.688, |, 12.2
17679.9, 0.1, | , 29.8, 1.7, 304.2, | ,  6000,  5808,     0,  -161, | , -3.4, -2422.9, -41.629, |, 3.8
17680.9, 0.2, | , 29.8, 0.8, 303.4, | ,  6000,  5814,     0,  -178, | , -3.4, -2422.9, -41.547, |, 3.0
17681.9, 0.1, | , 29.8, 3.7, 304.4, | ,  6000,  5814,     0,  -172, | , -3.4, -2422.5, -41.588, |, 3.3
17682.9, 0.1, | , 29.8, 11.9, 312.5, | ,  6000,  5822,     0,  -165, | , -3.4, -2421.6, -41.676, |, 12.9
17683.9, 0.1, | , 29.8, 11.6, 312.3, | ,  6000,  5817,     0,  -174, | , -3.4, -2421.6, -41.577, |, 12.9
17684.9, 0.1, | , 29.8, 10.1, 311.1, | ,  6000,  5812,     0,  -165, | , -3.4, -2421.6, -41.607, |, 11.4
17686.0, 0.2, | , 29.8, 3.1, 305.4, | ,  6000,  5810,     0,  -165, | , -3.4, -2422.5, -41.607, |, -0.6
17687.0, 0.2, | , 29.8, 0.3, 302.6, | ,  6000,  5814,     0,  -171, | , -3.4, -2422.9, -41.599, |, 2.5
17688.0, 0.1, | , 29.8, 2.1, 304.2, | ,  6000,  5814,     0,  -161, | , -3.4, -2422.9, -41.671, |, 4.2
17689.0, 0.1, | , 29.8, 11.7, 311.8, | ,  6000,  5816,     0,  -157, | , -3.4, -2421.6, -41.695, |, 12.4
17690.0, 0.2, | , 29.8, 10.0, 311.0, | ,  6000,  5818,     0,  -161, | , -3.4, -2421.6, -41.681, |, 11.2
17691.0, 0.1, | , 29.8, 10.8, 303.2, | ,  6000,  5812,     0,  -161, | , -3.4, -2421.2, -41.623, |, 12.3
17692.0, 0.1, | , 29.8, 2.0, 304.1, | ,  6000,  5816,     0,  -167, | , -3.4, -2422.9, -41.642, |, 4.5
17693.0, 0.2, | , 29.8, 0.1, 302.3, | ,  6000,  5814,     0,  -168, | , -3.4, -2422.9, -41.622, |, 3.1
17694.0, 0.2, | , 29.8, 3.1, 302.2, | ,  6000,  5814,     0,  -166, | , -3.4, -2422.0, -41.619, |, 3.3
17695.0, 0.1, | , 29.8, 9.8, 310.3, | ,  6000,  5820,     0,  -161, | , -3.4, -2421.6, -41.696, |, 11.7
17696.1, 0.1, | , 29.8, 11.4, 311.9, | ,  6000,  5817,     0,  -164, | , -3.4, -2421.2, -41.643, |, 13.1
17697.1, 0.1, | , 29.8, 11.8, 311.6, | ,  6000,  5813,     0,  -157, | , -3.4, -2420.7, -41.660, |, 13.1
17698.1, 0.1, | , 29.8, 2.1, 304.0, | ,  6000,  5810,     0,  -186, | , -3.4, -2422.9, -41.458, |, 4.1
17699.1, 0.1, | , 29.8, -0.4, 302.5, | ,  6000,  5812,     0,  -169, | , -3.4, -2423.3, -41.612, |, 2.7
17700.1, 0.2, | , 29.8, 1.9, 304.0, | ,  6000,  5818,     0,  -172, | , -3.4, -2423.3, -41.623, |, 3.6
17701.1, 0.1, | , 29.8, 11.0, 310.9, | ,  6000,  5814,     0,  -165, | , -3.4, -2421.2, -41.621, |, 12.7
17702.1, 0.1, | , 29.8, 11.2, 311.1, | ,  6000,  5811,     0,  -165, | , -3.4, -2421.2, -41.598, |, 12.9
17703.1, 0.1, | , 29.8, 11.6, 311.4, | ,  6000,  5814,     0,  -158, | , -3.4, -2421.2, -41.663, |, 13.2
17704.1, 0.1, | , 29.8, 1.5, 302.9, | ,  6000,  5817,     0,  -176, | , -3.4, -2422.9, -41.582, |, 4.2
17705.1, 0.2, | , 29.8, -0.1, 301.5, | ,  6000,  5817,     0,  -158, | , -3.4, -2423.7, -41.728, |, 2.7
17706.1, 0.2, | , 29.8, -0.8, 301.6, | ,  6000,  5811,     0,  -169, | , -3.4, -2422.9, -41.592, |, 2.3
17707.2, 0.1, | , 29.8, 12.1, 311.3, | ,  6000,  5819,     0,  -159, | , -3.4, -2421.2, -41.694, |, 13.2
17708.2, 0.2, | , 29.8, 10.9, 310.7, | ,  6000,  5812,     0,  -160, | , -3.4, -2421.2, -41.637, |, 12.6
17709.2, 0.2, | , 29.8, 11.1, 311.3, | ,  6000,  5817,     0,  -172, | , -3.4, -2421.6, -41.592, |, 12.7
17710.2, 0.1, | , 29.8, 1.6, 302.9, | ,  6000,  5810,     0,  -165, | , -3.4, -2422.9, -41.620, |, 3.7
17711.2, 0.2, | , 29.8, 3.1, 301.8, | ,  6000,  5814,     0,  -169, | , -3.4, -2422.9, -41.613, |, 2.6
17712.2, 0.2, | , 29.8, 0.7, 301.1, | ,  6000,  5815,     0,  -167, | , -3.4, -2423.3, -41.643, |, 3.0
17713.2, 0.1, | , 29.8, 11.3, 311.5, | ,  6000,  5817,     0,  -165, | , -3.4, -2421.2, -41.634, |, 12.6
17714.2, 0.1, | , 29.8, 11.0, 311.1, | ,  6000,  5817,     0,  -160, | , -3.4, -2421.2, -41.672, |, 13.0
17715.2, 0.1, | , 29.8, 10.6, 310.5, | ,  6000,  5815,     0,  -159, | , -3.4, -2421.2, -41.664, |, 12.0
17716.2, 0.2, | , 29.8, 2.4, 303.4, | ,  6000,  5814,     0,  -172, | , -3.4, -2422.9, -41.588, |, 4.5
17717.3, 0.2, | , 29.8, 0.1, 302.3, | ,  6000,  5817,     0,  -168, | , -3.4, -2422.9, -41.648, |, 2.0
17718.3, 0.1, | , 29.8, 1.4, 302.3, | ,  6000,  5813,     0,  -170, | , -3.4, -2423.7, -41.615, |, 4.4
17719.3, 0.1, | , 29.8, 11.3, 310.4, | ,  6000,  5817,     0,  -160, | , -3.4, -2421.2, -41.672, |, 12.4
17720.3, 0.1, | , 29.8, 9.9, 309.6, | ,  6000,  5811,     0,  -158, | , -3.4, -2421.6, -41.647, |, 11.2
17721.3, 0.1, | , 29.8, 12.0, 311.0, | ,  6000,  5812,     0,  -163, | , -3.4, -2421.2, -41.616, |, 13.2
17722.3, 0.1, | , 29.8, 2.6, 303.3, | ,  6000,  5814,     0,  -180, | , -3.4, -2422.5, -41.530, |, 5.1
17723.3, 0.2, | , 29.8, -0.2, 301.3, | ,  6000,  5815,     0,  -168, | , -3.4, -2423.3, -41.639, |, 3.2
17724.3, 0.2, | , 29.8, 2.7, 303.4, | ,  6000,  5812,     0,  -164, | , -3.4, -2423.3, -41.645, |, 3.8
17725.3, 0.1, | , 29.8, 10.5, 309.7, | ,  6000,  5818,     0,  -173, | , -3.4, -2421.6, -41.588, |, 11.9
17726.3, 0.1, | , 29.8, 12.1, 310.8, | ,  6000,  5816,     0,  -165, | , -3.4, -2421.2, -41.635, |, 12.9
17727.4, 0.1, | , 29.8, 11.2, 310.5, | ,  6000,  5813,     0,  -168, | , -3.4, -2421.6, -41.593, |, 12.8
17728.4, 0.1, | , 29.8, 2.6, 303.6, | ,  6000,  5817,     0,  -166, | , -3.4, -2422.9, -41.655, |, 4.5
17729.4, 0.2, | , 29.8, -0.1, 300.8, | ,  6000,  5813,     0,  -183, | , -3.4, -2422.9, -41.505, |, 2.2
17730.4, 0.1, | , 29.8, -0.9, 302.5, | ,  6000,  5813,     0,  -167, | , -3.4, -2423.3, -41.633, |, 3.7
17731.4, 0.1, | , 29.8, 11.3, 310.4, | ,  6000,  5822,     0,  -176, | , -3.4, -2421.2, -41.590, |, 12.7
17732.4, 0.1, | , 29.8, 11.9, 310.8, | ,  6000,  5816,     0,  -160, | , -3.4, -2420.7, -41.662, |, 13.3
17733.4, 0.1, | , 29.8, 10.8, 310.2, | ,  6000,  5813,     0,  -157, | , -3.4, -2421.2, -41.665, |, 12.6
17734.4, 0.1, | , 29.8, 2.7, 302.9, | ,  6000,  5811,     0,  -177, | , -3.4, -2422.5, -41.527, |, 4.9
17735.4, 0.2, | , 29.8, 2.0, 302.4, | ,  6000,  5814,     0,  -157, | , -3.4, -2422.9, -41.700, |, 3.8
17736.5, 0.2, | , 29.8, 0.7, 304.0, | ,  6000,  5815,     0,  -165, | , -3.4, -2423.3, -41.665, |, 6.0
17737.5, 0.1, | , 29.8, 11.9, 310.6, | ,  6000,  5817,     0,  -172, | , -3.4, -2421.2, -41.584, |, 12.9
17738.5, 0.1, | , 29.8, 12.2, 310.6, | ,  6000,  5814,     0,  -156, | , -3.4, -2421.6, -41.690, |, 13.5
17739.5, 0.1, | , 29.8, 12.3, 310.5, | ,  6000,  5817,     0,  -157, | , -3.4, -2421.2, -41.695, |, 13.5
17740.5, 0.1, | , 29.8, 1.1, 302.3, | ,  6000,  5812,     0,  -165, | , -3.4, -2422.9, -41.628, |, 4.2
17741.5, 0.1, | , 29.8, 3.3, 303.4, | ,  6000,  5814,     0,  -165, | , -3.4, -2422.9, -41.648, |, 5.5
17742.5, 0.2, | , 29.8, 3.7, 301.3, | ,  6000,  5816,     0,  -160, | , -3.4, -2422.9, -41.695, |, 5.9
17743.5, 0.1, | , 29.8, 12.4, 310.5, | ,  6000,  5822,     0,  -160, | , -3.4, -2420.7, -41.702, |, 13.4
17744.5, 0.1, | , 29.8, 11.9, 310.3, | ,  6000,  5819,     0,  -159, | , -3.4, -2421.2, -41.692, |, 13.2
17745.6, 0.2, | , 29.8, 10.5, 309.2, | ,  6000,  5813,     0,  -164, | , -3.4, -2421.2, -41.615, |, 11.2
17746.6, 0.2, | , 29.8, 3.1, 302.6, | ,  6000,  5811,     0,  -166, | , -3.4, -2422.9, -41.611, |, 5.2
17747.6, 0.2, | , 29.8, 1.1, 301.2, | ,  6000,  5818,     0,  -172, | , -3.4, -2423.7, -41.636, |, 2.7
17748.6, 0.1, | , 29.8, -4.8, 296.3, | ,  6000,  5821,     0,  -162, | , -3.4, -2423.3, -41.724, |, -1.2
17749.6, 0.1, | , 29.8, 11.3, 309.8, | ,  6000,  5816,     0,  -161, | , -3.4, -2421.2, -41.653, |, 13.0
17750.6, 0.1, | , 29.8, 9.1, 308.4, | ,  6000,  5817,     0,  -158, | , -3.4, -2421.6, -41.693, |, 11.6
17751.6, 0.1, | , 29.8, 11.0, 309.7, | ,  6000,  5811,     0,  -154, | , -3.4, -2421.2, -41.673, |, 12.2
17752.6, 0.2, | , 29.8, 0.5, 301.1, | ,  6000,  5813,     0,  -169, | , -3.4, -2422.9, -41.604, |, 2.7
17753.6, 0.2, | , 29.8, 1.0, 302.1, | ,  6000,  5811,     0,  -169, | , -3.4, -2422.9, -41.588, |, 3.6
17754.6, 0.1, | , 29.8, 9.7, 309.2, | ,  6000,  5812,     0,  -161, | , -3.4, -2421.6, -41.641, |, 10.5
17755.7, 0.1, | , 29.8, 10.3, 308.3, | ,  6000,  5820,     0,  -168, | , -3.4, -2421.6, -41.649, |, 11.5
17756.7, 0.1, | , 29.8, 11.9, 309.6, | ,  6000,  5815,     0,  -172, | , -3.4, -2421.2, -41.567, |, 12.8
17757.7, 0.1, | , 29.8, 11.6, 309.5, | ,  6000,  5807,     0,  -167, | , -3.4, -2420.7, -41.545, |, 13.1
17758.7, 0.1, | , 29.8, -6.0, 294.8, | ,  6000,  5813,     0,  -166, | , -3.4, -2424.2, -41.652, |, -2.8
17759.7, 0.2, | , 29.8, 0.2, 300.3, | ,  6000,  5815,     0,  -159, | , -3.4, -2423.3, -41.703, |, 3.6
17760.7, 0.2, | , 29.8, 9.8, 308.2, | ,  6000,  5816,     0,  -167, | , -3.4, -2421.6, -41.622, |, 12.0
17761.7, 0.1, | , 29.8, 10.8, 309.0, | ,  6000,  5820,     0,  -167, | , -3.4, -2421.2, -41.645, |, 12.5
17762.7, 0.2, | , 29.8, 11.2, 308.9, | ,  6000,  5816,     0,  -168, | , -3.4, -2421.6, -41.614, |, 12.7
17763.7, 0.1, | , 29.8, 11.3, 308.7, | ,  6000,  5816,     0,  -182, | , -3.4, -2421.2, -41.505, |, 12.9
17764.7, 0.2, | , 29.8, 3.5, 300.6, | ,  6000,  5811,     0,  -165, | , -3.4, -2423.3, -41.630, |, 4.3
17765.8, 0.1, | , 29.8, 1.4, 300.7, | ,  6000,  5818,     0,  -168, | , -3.4, -2423.3, -41.662, |, 3.2
17766.8, 0.1, | , 29.8, 11.6, 309.3, | ,  6000,  5816,     0,  -154, | , -3.4, -2421.2, -41.716, |, 12.8
17767.8, 0.1, | , 29.8, 11.7, 309.3, | ,  6000,  5819,     0,  -163, | , -3.4, -2421.2, -41.670, |, 13.1
17768.8, 0.1, | , 29.8, 11.8, 309.4, | ,  6000,  5812,     0,  -161, | , -3.4, -2420.7, -41.622, |, 13.1
17769.8, 0.1, | , 29.8, 2.6, 301.8, | ,  6000,  5809,     0,  -167, | , -3.4, -2422.9, -41.593, |, 4.7
17770.8, 0.2, | , 29.8, 0.5, 299.8, | ,  6000,  5812,     0,  -183, | , -3.4, -2423.7, -41.510, |, 3.0
17771.8, 0.1, | , 29.8, 2.7, 300.6, | ,  6000,  5814,     0,  -180, | , -3.4, -2422.5, -41.524, |, 4.7
17772.8, 0.1, | , 29.8, 11.5, 308.9, | ,  6000,  5816,     0,  -180, | , -3.4, -2421.2, -41.520, |, 12.7
17773.8, 0.1, | , 29.8, 11.7, 309.0, | ,  6000,  5817,     0,  -159, | , -3.4, -2421.2, -41.683, |, 12.9
17774.8, 0.1, | , 29.8, 10.9, 308.3, | ,  6000,  5817,     0,  -157, | , -3.4, -2421.2, -41.690, |, 12.3
17775.9, 0.2, | , 29.8, 1.9, 300.4, | ,  6000,  5808,     0,  -160, | , -3.4, -2422.9, -41.636, |, 4.0
17776.9, 0.2, | , 29.8, 1.1, 299.6, | ,  6000,  5810,     0,  -161, | , -3.4, -2423.3, -41.657, |, 3.4
17777.9, 0.2, | , 29.8, 2.7, 301.3, | ,  6000,  5812,     0,  -172, | , -3.4, -2422.9, -41.571, |, 4.9
17778.9, 0.1, | , 29.8, 11.2, 308.6, | ,  6000,  5816,     0,  -166, | , -3.4, -2421.2, -41.623, |, 13.2
17779.9, 0.1, | , 29.8, 10.6, 308.5, | ,  6000,  5819,     0,  -172, | , -3.4, -2421.6, -41.607, |, 12.4
17780.9, 0.1, | , 29.8, 10.2, 307.7, | ,  6000,  5810,     0,  -161, | , -3.4, -2422.0, -41.634, |, 11.0
17781.9, 0.1, | , 29.8, 2.5, 301.2, | ,  6000,  5812,     0,  -176, | , -3.4, -2422.5, -41.545, |, 4.5
17782.9, 0.2, | , 29.8, 0.6, 299.6, | ,  6000,  5813,     0,  -167, | , -3.4, -2423.3, -41.633, |, 3.9
17783.9, 0.1, | , 29.8, 3.0, 299.4, | ,  6000,  5814,     0,  -162, | , -3.4, -2422.9, -41.668, |, 4.9
17784.9, 0.1, | , 29.8, 11.6, 308.3, | ,  6000,  5815,     0,  -163, | , -3.4, -2421.2, -41.640, |, 12.9
17786.0, 0.1, | , 29.8, 9.8, 308.0, | ,  6000,  5817,     0,  -155, | , -3.4, -2421.2, -41.709, |, 12.0
17787.0, 0.1, | , 29.8, 11.6, 308.2, | ,  6000,  5817,     0,  -165, | , -3.4, -2421.2, -41.634, |, 12.6
17788.0, 0.1, | , 29.8, 2.4, 301.0, | ,  6000,  5810,     0,  -163, | , -3.4, -2422.9, -41.632, |, 5.2
17789.0, 0.2, | , 29.8, 0.2, 299.1, | ,  6000,  5814,     0,  -182, | , -3.4, -2423.3, -41.527, |, 3.1
17790.0, 0.2, | , 29.8, 2.7, 301.3, | ,  6000,  5815,     0,  -169, | , -3.4, -2422.5, -41.616, |, 5.0
17791.0, 0.1, | , 29.8, 9.2, 306.9, | ,  6000,  5815,     0,  -161, | , -3.4, -2422.0, -41.664, |, 11.5
17792.0, 0.2, | , 29.8, 12.1, 308.6, | ,  6000,  5817,     0,  -157, | , -3.4, -2421.2, -41.698, |, 12.6
17793.0, 0.1, | , 29.8, 11.3, 308.1, | ,  6000,  5812,     0,  -160, | , -3.4, -2421.2, -41.635, |, 12.4
17794.0, 0.2, | , 29.8, 2.1, 300.8, | ,  6000,  5810,     0,  -181, | , -3.4, -2422.9, -41.496, |, 4.2
17795.1, 0.2, | , 29.8, 0.2, 298.7, | ,  6000,  5811,     0,  -179, | , -3.4, -2422.9, -41.520, |, 2.8
17796.1, 0.2, | , 29.8, 2.7, 300.3, | ,  6000,  5813,     0,  -165, | , -3.4, -2422.9, -41.643, |, 4.2
17797.1, 0.1, | , 29.8, 11.1, 307.7, | ,  6000,  5817,     0,  -159, | , -3.4, -2421.6, -41.688, |, 12.5
17798.1, 0.1, | , 29.8, 11.2, 307.7, | ,  6000,  5816,     0,  -165, | , -3.4, -2421.2, -41.627, |, 12.9
17799.1, 0.1, | , 29.8, 11.8, 308.4, | ,  6000,  5817,     0,  -163, | , -3.4, -2421.2, -41.651, |, 13.1
17800.1, 0.1, | , 29.8, 2.8, 300.7, | ,  6000,  5809,     0,  -175, | , -3.4, -2422.5, -41.528, |, 4.7
17801.1, 0.2, | , 29.8, -0.6, 297.8, | ,  6000,  5812,     0,  -161, | , -3.4, -2423.3, -41.671, |, 1.8
17802.1, 0.1, | , 29.8, 1.0, 300.9, | ,  6000,  5815,     0,  -172, | , -3.4, -2422.9, -41.595, |, 4.0
17803.1, 0.1, | , 29.8, 11.8, 308.2, | ,  6000,  5815,     0,  -156, | , -3.4, -2421.2, -41.692, |, 12.8
17804.1, 0.1, | , 29.8, 11.5, 307.9, | ,  6000,  5817,     0,  -184, | , -3.4, -2421.2, -41.502, |, 12.3
17805.2, 0.1, | , 29.8, 11.2, 307.5, | ,  6000,  5817,     0,  -158, | , -3.4, -2421.6, -41.693, |, 12.3
17806.2, 0.2, | , 29.8, 1.5, 299.2, | ,  6000,  5808,     0,  -166, | , -3.4, -2423.3, -41.602, |, 3.6
17807.2, 0.2, | , 29.8, 1.1, 299.3, | ,  6000,  5812,     0,  -178, | , -3.4, -2422.9, -41.535, |, 3.5
17808.2, 0.2, | , 29.8, -0.0, 295.6, | ,  6000,  5815,     0,  -176, | , -3.4, -2422.5, -41.563, |, 1.9
17809.2, 0.1, | , 29.8, 11.6, 307.1, | ,  6000,  5816,     0,  -161, | , -3.4, -2421.2, -41.656, |, 12.7
17810.2, 0.1, | , 29.8, 11.0, 307.5, | ,  6000,  5817,     0,  -161, | , -3.4, -2420.7, -41.658, |, 12.7
17811.2, 0.1, | , 29.8, 9.3, 306.1, | ,  6000,  5814,     0,  -162, | , -3.4, -2421.6, -41.646, |, 11.8
17812.2, 0.1, | , 29.8, 2.3, 299.7, | ,  6000,  5813,     0,  -168, | , -3.4, -2422.9, -41.616, |, 4.4
17813.2, 0.2, | , 29.8, 3.3, 297.9, | ,  6000,  5813,     0,  -178, | , -3.4, -2422.9, -41.542, |, 5.5
17814.2, 0.2, | , 29.8, 0.7, 298.8, | ,  6000,  5816,     0,  -162, | , -3.4, -2422.9, -41.677, |, 3.8
17815.3, 0.1, | , 29.8, 11.5, 307.4, | ,  6000,  5819,     0,  -161, | , -3.4, -2421.6, -41.688, |, 12.7
17816.3, 0.1, | , 29.8, 9.9, 306.6, | ,  6000,  5817,     0,  -162, | , -3.4, -2422.0, -41.669, |, 11.0
17817.3, 0.1, | , 29.8, 11.7, 306.9, | ,  6000,  5816,     0,  -180, | , -3.4, -2420.7, -41.512, |, 13.2
17818.3, 0.2, | , 29.8, 2.6, 299.9, | ,  6000,  5815,     0,  -160, | , -3.4, -2422.9, -41.688, |, 4.8
17819.3, 0.1, | , 29.8, 0.5, 297.7, | ,  6000,  5813,     0,  -186, | , -3.4, -2422.9, -41.484, |, 2.6
17820.3, 0.1, | , 29.8, 0.8, 299.1, | ,  6000,  5815,     0,  -172, | , -3.4, -2422.9, -41.597, |, 3.2
17821.3, 0.1, | , 29.8, 10.6, 306.3, | ,  6000,  5818,     0,  -154, | , -3.4, -2421.6, -41.729, |, 11.9
17822.3, 0.1, | , 29.8, 11.6, 307.3, | ,  6000,  5813,     0,  -154, | , -3.4, -2421.2, -41.693, |, 12.9
17823.3, 0.1, | , 29.8, 11.8, 307.0, | ,  6000,  5815,     0,  -161, | , -3.4, -2421.2, -41.646, |, 13.4
17824.3, 0.1, | , 29.8, 3.1, 300.0, | ,  6000,  5812,     0,  -183, | , -3.4, -2422.5, -41.491, |, 5.2
17825.4, 0.2, | , 29.8, 0.5, 298.2, | ,  6000,  5812,     0,  -160, | , -3.4, -2423.3, -41.676, |, 3.1
17826.4, 0.1, | , 29.8, -0.0, 299.7, | ,  6000,  5813,     0,  -167, | , -3.4, -2423.3, -41.631, |, 4.6
17827.4, 0.1, | , 29.8, 11.3, 307.3, | ,  6000,  5817,     0,  -158, | , -3.4, -2421.6, -41.693, |, 12.6
17828.4, 0.2, | , 29.8, 11.4, 306.7, | ,  6000,  5814,     0,  -159, | , -3.4, -2420.7, -41.652, |, 13.0
17829.4, 0.1, | , 29.8, 11.1, 306.8, | ,  6000,  5811,     0,  -166, | , -3.4, -2421.2, -41.581, |, 12.7
17830.4, 0.2, | , 29.8, 2.2, 300.0, | ,  6000,  5814,     0,  -166, | , -3.4, -2422.9, -41.636, |, 4.2
17831.4, 0.2, | , 29.8, -0.3, 297.4, | ,  6000,  5813,     0,  -165, | , -3.4, -2423.3, -41.640, |, 1.9
17832.4, 0.2, | , 29.8, 2.3, 299.4, | ,  6000,  5815,     0,  -164, | , -3.4, -2422.9, -41.659, |, 3.7
17833.4, 0.1, | , 29.8, 11.1, 306.4, | ,  6000,  5817,     0,  -169, | , -3.4, -2421.6, -41.610, |, 12.9
17834.4, 0.1, | , 29.8, 11.0, 306.3, | ,  6000,  5820,     0,  -162, | , -3.4, -2421.2, -41.678, |, 12.6
17835.5, 0.1, | , 29.8, 11.9, 306.8, | ,  6000,  5812,     0,  -161, | , -3.4, -2421.6, -41.639, |, 13.1
17836.5, 0.1, | , 29.8, 1.4, 297.9, | ,  6000,  5813,     0,  -163, | , -3.4, -2423.3, -41.660, |, 3.7
17837.5, 0.2, | , 29.8, 1.4, 298.5, | ,  6000,  5812,     0,  -168, | , -3.4, -2423.3, -41.618, |, 3.3
17838.5, 0.2, | , 29.8, 1.0, 297.3, | ,  6000,  5817,     0,  -166, | , -3.4, -2423.3, -41.662, |, 2.9
17839.5, 0.1, | , 29.8, 11.2, 306.3, | ,  6000,  5817,     0,  -158, | , -3.4, -2421.2, -41.684, |, 12.3
17840.5, 0.1, | , 29.8, 9.3, 304.6, | ,  6000,  5813,     0,  -163, | , -3.4, -2421.6, -41.626, |, 11.1
17841.5, 0.1, | , 29.8, 10.2, 305.0, | ,  6000,  5810,     0,  -167, | , -3.4, -2421.2, -41.569, |, 11.2
17842.5, 0.1, | , 29.8, 2.2, 298.9, | ,  6000,  5815,     0,  -187, | , -3.4, -2422.5, -41.482, |, 5.1
17843.5, 0.2, | , 29.8, -0.6, 297.0, | ,  6000,  5810,     0,  -176, | , -3.4, -2422.9, -41.539, |, 2.6
17844.6, 0.2, | , 29.8, -0.0, 297.1, | ,  6000,  5813,     0,  -166, | , -3.4, -2422.9, -41.632, |, 2.1
17845.6, 0.1, | , 29.8, 11.1, 305.7, | ,  6000,  5817,     0,  -161, | , -3.4, -2421.6, -41.668, |, 12.1
17846.6, 0.1, | , 29.8, 10.3, 304.7, | ,  6000,  5813,     0,  -165, | , -3.4, -2421.2, -41.607, |, 11.2
17847.6, 0.1, | , 29.8, 11.6, 306.3, | ,  6000,  5813,     0,  -173, | , -3.4, -2421.2, -41.548, |, 13.0
17848.6, 0.1, | , 29.8, 2.6, 298.8, | ,  6000,  5814,     0,  -174, | , -3.4, -2422.5, -41.569, |, 5.2
17849.6, 0.2, | , 29.8, 1.1, 299.0, | ,  6000,  5818,     0,  -178, | , -3.4, -2422.9, -41.579, |, 2.8
17850.6, 0.2, | , 29.8, 0.2, 298.6, | ,  6000,  5818,     0,  -184, | , -3.4, -2422.9, -41.528, |, 3.1
17851.6, 0.1, | , 29.8, 10.7, 305.8, | ,  6000,  5821,     0,  -185, | , -3.4, -2421.6, -41.524, |, 12.1
17852.6, 0.1, | , 29.8, 12.3, 306.9, | ,  6000,  5810,     0,  -161, | , -3.4, -2421.2, -41.614, |, 13.4
17853.6, 0.2, | , 29.8, 12.2, 306.5, | ,  6000,  5816,     0,  -163, | , -3.4, -2420.7, -41.634, |, 13.5
17854.7, 0.1, | , 29.8, 2.6, 298.7, | ,  6000,  5814,     0,  -174, | , -3.4, -2422.5, -41.569, |, 4.8
17855.7, 0.2, | , 29.8, 0.6, 296.8, | ,  6000,  5814,     0,  -161, | , -3.4, -2422.9, -41.677, |, 2.9
17856.7, 0.1, | , 29.8, 0.1, 296.1, | ,  6000,  5817,     0,  -165, | , -3.4, -2422.9, -41.666, |, 2.9
17857.7, 0.1, | , 29.8, 11.6, 306.2, | ,  6000,  5820,     0,  -162, | , -3.4, -2421.2, -41.683, |, 13.0
17858.7, 0.1, | , 29.8, 11.7, 305.8, | ,  6000,  5811,     0,  -163, | , -3.4, -2421.2, -41.607, |, 13.0
17859.7, 0.1, | , 29.8, 11.6, 305.7, | ,  6000,  5813,     0,  -176, | , -3.4, -2421.2, -41.522, |, 13.0
17860.7, 0.2, | , 29.8, 1.0, 297.1, | ,  6000,  5810,     0,  -161, | , -3.4, -2422.5, -41.640, |, 3.3
17861.8, 0.2, | , 29.8, 0.6, 296.4, | ,  6000,  5813,     0,  -163, | , -3.4, -2423.7, -41.670, |, 2.4
17862.8, 0.1, | , 29.8, 10.6, 305.2, | ,  6000,  5814,     0,  -169, | , -3.4, -2423.3, -41.626, |, 12.1
17863.8, 0.1, | , 29.8, 11.4, 304.9, | ,  6000,  5817,     0,  -165, | , -3.4, -2421.2, -41.634, |, 12.2
17864.8, 0.1, | , 29.8, 11.0, 305.0, | ,  6000,  5815,     0,  -157, | , -3.4, -2421.2, -41.686, |, 12.9
17865.8, 0.1, | , 29.8, 11.7, 305.7, | ,  6000,  5817,     0,  -172, | , -3.4, -2421.2, -41.587, |, 13.0
17866.8, 0.1, | , 29.7, 0.3, 292.1, | ,  6000,  5812,     0,  -164, | , -3.4, -2423.3, -41.647, |, 0.2
17867.8, 0.1, | , 29.8, 1.5, 296.8, | ,  6000,  5813,     0,  -182, | , -3.4, -2422.9, -41.513, |, 4.0
17868.8, 0.1, | , 29.8, 11.3, 304.7, | ,  6000,  5810,     0,  -164, | , -3.4, -2422.5, -41.614, |, 12.5
17869.8, 0.1, | , 29.8, 11.9, 305.3, | ,  6000,  5816,     0,  -163, | , -3.4, -2421.2, -41.646, |, 13.2
17870.8, 0.1, | , 29.8, 11.3, 305.0, | ,  6000,  5814,     0,  -161, | , -3.4, -2421.6, -41.649, |, 12.2
17871.9, 0.1, | , 29.8, 9.9, 304.3, | ,  6000,  5818,     0,  -164, | , -3.4, -2422.0, -41.667, |, 11.0
17872.9, 0.2, | , 29.7, -5.1, 291.2, | ,  6000,  5813,     0,  -158, | , -3.4, -2424.2, -41.710, |, -2.6
17873.9, 0.2, | , 29.7, 1.7, 297.2, | ,  6000,  5816,     0,  -189, | , -3.4, -2422.9, -41.484, |, 3.0
17874.9, 0.1, | , 29.8, 11.1, 304.7, | ,  6000,  5817,     0,  -160, | , -3.4, -2421.6, -41.684, |, 12.7
17875.9, 0.1, | , 29.8, 11.5, 305.2, | ,  6000,  5816,     0,  -160, | , -3.4, -2421.2, -41.665, |, 13.1
17876.9, 0.1, | , 29.8, 10.5, 303.5, | ,  6000,  5810,     0,  -168, | , -3.4, -2421.6, -41.572, |, 11.9
17877.9, 0.1, | , 29.7, 10.7, 305.2, | ,  6000,  5815,     0,  -161, | , -3.4, -2420.7, -41.645, |, 13.0
17878.9, 0.2, | , 29.7, 2.2, 297.4, | ,  6000,  5810,     0,  -169, | , -3.4, -2422.9, -41.586, |, 5.0
17879.9, 0.2, | , 29.7, 2.2, 297.1, | ,  6000,  5813,     0,  -179, | , -3.4, -2422.9, -41.536, |, 4.5
17880.9, 0.1, | , 29.8, 11.3, 304.9, | ,  6000,  5815,     0,  -166, | , -3.4, -2421.2, -41.616, |, 12.4
17882.0, 0.1, | , 29.8, 9.7, 303.0, | ,  6000,  5816,     0,  -157, | , -3.4, -2421.2, -41.687, |, 11.3
17883.0, 0.1, | , 29.7, 11.3, 304.5, | ,  6000,  5812,     0,  -164, | , -3.4, -2421.2, -41.606, |, 12.8
17884.0, 0.1, | , 29.7, 2.8, 297.7, | ,  6000,  5814,     0,  -174, | , -3.4, -2422.5, -41.573, |, 4.5
17885.0, 0.2, | , 29.7, 0.3, 295.4, | ,  6000,  5812,     0,  -161, | , -3.4, -2423.3, -41.660, |, 2.2
17886.0, 0.2, | , 29.7, 2.1, 297.4, | ,  6000,  5812,     0,  -170, | , -3.4, -2422.9, -41.591, |, 4.3
17887.0, 0.1, | , 29.8, 10.4, 304.1, | ,  6000,  5820,     0,  -170, | , -3.4, -2421.6, -41.629, |, 11.7
17888.0, 0.1, | , 29.7, 11.9, 305.2, | ,  6000,  5816,     0,  -157, | , -3.4, -2421.2, -41.691, |, 12.9
17889.0, 0.2, | , 29.8, 11.4, 304.7, | ,  6000,  5818,     0,  -154, | , -3.4, -2421.2, -41.726, |, 12.7
17890.0, 0.1, | , 29.7, 2.4, 297.5, | ,  6000,  5810,     0,  -167, | , -3.4, -2422.5, -41.593, |, 4.8
17891.1, 0.2, | , 29.7, 0.9, 295.5, | ,  6000,  5814,     0,  -164, | , -3.4, -2422.9, -41.654, |, 2.8
17892.1, 0.2, | , 29.7, 1.5, 296.4, | ,  6000,  5813,     0,  -168, | , -3.4, -2422.9, -41.616, |, 3.8
17893.1, 0.1, | , 29.7, 11.3, 304.9, | ,  6000,  5818,     0,  -166, | , -3.4, -2421.6, -41.640, |, 12.5
17894.1, 0.1, | , 29.7, 11.5, 304.9, | ,  6000,  5819,     0,  -157, | , -3.4, -2420.7, -41.698, |, 12.4
17895.1, 0.1, | , 29.7, 12.3, 305.3, | ,  6000,  5811,     0,  -165, | , -3.4, -2420.7, -41.580, |, 13.5
17896.1, 0.1, | , 29.7, 2.5, 297.1, | ,  6000,  5809,     0,  -155, | , -3.4, -2422.9, -41.683, |, 4.7
17897.1, 0.2, | , 29.7, 0.6, 296.3, | ,  6000,  5815,     0,  -163, | , -3.4, -2423.3, -41.672, |, 3.6
17898.1, 0.2, | , 29.7, 0.1, 295.4, | ,  6000,  5814,     0,  -180, | , -3.4, -2422.9, -41.535, |, 3.3
17899.1, 0.1, | , 29.7, 11.2, 304.2, | ,  6000,  5818,     0,  -162, | , -3.4, -2421.2, -41.662, |, 12.0
17900.1, 0.1, | , 29.7, 11.0, 303.4, | ,  6000,  5818,     0,  -161, | , -3.4, -2421.2, -41.676, |, 12.7
17901.1, 0.2, | , 29.7, 11.7, 303.9, | ,  6000,  5814,     0,  -155, | , -3.4, -2421.2, -41.686, |, 12.9
17902.2, 0.1, | , 29.7, 1.5, 296.4, | ,  6000,  5809,     0,  -159, | , -3.4, -2422.9, -41.654, |, 4.2
17903.2, 0.2, | , 29.7, 0.2, 294.5, | ,  6000,  5815,     0,  -165, | , -3.4, -2422.9, -41.655, |, 3.7
17904.2, 0.2, | , 29.7, 1.9, 295.7, | ,  6000,  5813,     0,  -168, | , -3.4, -2423.3, -41.628, |, 5.2
17905.2, 0.1, | , 29.7, 11.9, 304.3, | ,  6000,  5816,     0,  -161, | , -3.4, -2421.2, -41.656, |, 12.9
17906.2, 0.1, | , 29.7, 10.4, 303.0, | ,  6000,  5817,     0,  -161, | , -3.4, -2421.6, -41.670, |, 11.9
17907.2, 0.1, | , 29.7, 10.1, 303.2, | ,  6000,  5812,     0,  -163, | , -3.4, -2421.6, -41.619, |, 11.3
17908.2, 0.1, | , 29.7, 2.4, 296.7, | ,  6000,  5811,     0,  -171, | , -3.4, -2422.5, -41.569, |, 4.8
17909.2, 0.2, | , 29.7, 0.1, 294.5, | ,  6000,  5813,     0,  -168, | , -3.4, -2422.9, -41.613, |, 2.9
17910.2, 0.1, | , 29.7, 3.0, 296.2, | ,  6000,  5815,     0,  -176, | , -3.4, -2422.9, -41.568, |, 5.3
17911.2, 0.1, | , 29.7, 9.1, 302.1, | ,  6000,  5817,     0,  -175, | , -3.4, -2421.6, -41.574, |, 10.9
17912.3, 0.1, | , 29.7, 10.2, 303.1, | ,  6000,  5819,     0,  -160, | , -3.4, -2421.6, -41.700, |, 11.9
17913.3, 0.1, | , 29.7, 11.9, 304.2, | ,  6000,  5813,     0,  -161, | , -3.4, -2421.2, -41.635, |, 12.8
17914.3, 0.1, | , 29.7, 2.7, 296.4, | ,  6000,  5810,     0,  -165, | , -3.4, -2422.9, -41.620, |, 4.8
17915.3, 0.1, | , 29.7, -0.2, 294.6, | ,  6000,  5813,     0,  -180, | , -3.4, -2423.3, -41.532, |, 2.9
17916.3, 0.1, | , 29.7, 3.6, 296.8, | ,  6000,  5814,     0,  -184, | , -3.4, -2422.5, -41.493, |, 5.0
17917.3, 0.1, | , 29.7, 10.3, 303.1, | ,  6000,  5816,     0,  -161, | , -3.4, -2421.6, -41.666, |, 11.1
17918.3, 0.1, | , 29.7, 11.6, 304.1, | ,  6000,  5817,     0,  -161, | , -3.4, -2421.2, -41.666, |, 12.8
17919.3, 0.1, | , 29.7, 11.7, 303.7, | ,  6000,  5809,     0,  -165, | , -3.4, -2421.2, -41.578, |, 13.0
17920.3, 0.1, | , 29.7, 2.5, 296.3, | ,  6000,  5809,     0,  -174, | , -3.4, -2422.5, -41.534, |, 5.0
17921.4, 0.2, | , 29.7, 0.3, 294.4, | ,  6000,  5813,     0,  -177, | , -3.4, -2423.3, -41.558, |, 2.8
17922.4, 0.2, | , 29.7, 2.3, 295.9, | ,  6000,  5816,     0,  -188, | , -3.4, -2422.9, -41.490, |, 4.1
17923.4, 0.1, | , 29.7, 11.5, 303.3, | ,  6000,  5817,     0,  -159, | , -3.4, -2421.2, -41.680, |, 13.0
17924.4, 0.1, | , 29.7, 11.0, 303.2, | ,  6000,  5817,     0,  -157, | , -3.4, -2421.2, -41.692, |, 12.6
17925.4, 0.2, | , 29.7, 11.3, 302.8, | ,  6000,  5811,     0,  -155, | , -3.4, -2421.6, -41.672, |, 12.7
17926.4, 0.2, | , 29.7, 2.2, 295.9, | ,  6000,  5809,     0,  -165, | , -3.4, -2422.9, -41.613, |, 4.9
17927.4, 0.2, | , 29.7, -0.3, 292.6, | ,  6000,  5811,     0,  -157, | , -3.4, -2423.3, -41.682, |, 1.8
17928.4, 0.2, | , 29.7, 2.5, 296.2, | ,  6000,  5813,     0,  -184, | , -3.4, -2422.9, -41.504, |, 5.0
17929.4, 0.1, | , 29.7, 11.3, 303.7, | ,  6000,  5817,     0,  -166, | , -3.4, -2421.2, -41.626, |, 13.1
17930.4, 0.1, | , 29.7, 11.5, 303.4, | ,  6000,  5816,     0,  -167, | , -3.4, -2421.2, -41.617, |, 12.9
17931.5, 0.1, | , 29.7, 11.1, 302.7, | ,  6000,  5816,     0,  -161, | , -3.4, -2421.2, -41.653, |, 12.7
17932.5, 0.1, | , 29.7, 1.4, 294.5, | ,  6000,  5810,     0,  -165, | , -3.4, -2422.5, -41.613, |, 3.3
17933.5, 0.1, | , 29.7, 1.5, 294.8, | ,  6000,  5814,     0,  -165, | , -3.4, -2422.9, -41.640, |, 3.9
17934.5, 0.1, | , 29.7, -0.3, 294.1, | ,  6000,  5813,     0,  -179, | , -3.4, -2423.3, -41.546, |, 3.2
17935.5, 0.1, | , 29.7, 11.1, 302.8, | ,  6000,  5816,     0,  -170, | , -3.4, -2421.2, -41.594, |, 12.6
17936.5, 0.1, | , 29.7, 11.4, 303.3, | ,  6000,  5819,     0,  -162, | , -3.4, -2421.2, -41.676, |, 12.6
17937.5, 0.1, | , 29.7, 10.5, 301.5, | ,  6000,  5810,     0,  -159, | , -3.4, -2421.2, -41.629, |, 10.9
17938.5, 0.1, | , 29.7, 2.1, 295.0, | ,  6000,  5810,     0,  -177, | , -3.4, -2422.9, -41.527, |, 4.5
17939.5, 0.1, | , 29.7, -0.6, 293.6, | ,  6000,  5814,     0,  -179, | , -3.4, -2422.9, -41.541, |, -0.5
17940.5, 0.2, | , 29.7, 0.9, 293.4, | ,  6000,  5813,     0,  -165, | , -3.4, -2422.9, -41.638, |, 4.0
17941.6, 0.1, | , 29.7, 11.7, 302.8, | ,  6000,  5818,     0,  -158, | , -3.4, -2421.2, -41.693, |, 13.1
17942.6, 0.1, | , 29.7, 10.1, 301.6, | ,  6000,  5812,     0,  -161, | , -3.4, -2421.6, -41.641, |, 11.2
17943.6, 0.1, | , 29.7, 11.0, 302.4, | ,  6000,  5817,     0,  -167, | , -3.4, -2421.2, -41.622, |, 12.1
17944.6, 0.1, | , 29.7, 2.6, 295.7, | ,  6000,  5807,     0,  -166, | , -3.4, -2422.9, -41.585, |, 4.8
17945.6, 0.2, | , 29.7, 0.6, 293.7, | ,  6000,  5808,     0,  -174, | , -3.4, -2423.3, -41.541, |, 2.7
17946.6, 0.2, | , 29.7, -0.2, 293.8, | ,  6000,  5813,     0,  -164, | , -3.4, -2423.3, -41.650, |, 4.3
17947.6, 0.1, | , 29.7, 10.3, 301.8, | ,  6000,  5814,     0,  -160, | , -3.4, -2421.6, -41.661, |, 12.0
17948.6, 0.1, | , 29.7, 11.4, 302.4, | ,  6000,  5813,     0,  -164, | , -3.4, -2420.7, -41.605, |, 12.3
17949.6, 0.1, | , 29.7, 11.1, 302.6, | ,  6000,  5813,     0,  -156, | , -3.4, -2421.2, -41.676, |, 12.7
17950.6, 0.1, | , 29.7, 2.2, 294.3, | ,  6000,  5813,     0,  -171, | , -3.4, -2422.9, -41.592, |, 4.5
17951.7, 0.2, | , 29.7, -0.0, 293.9, | ,  6000,  5815,     0,  -170, | , -3.4, -2423.3, -41.624, |, 2.8
17952.7, 0.1, | , 29.7, 0.2, 292.3, | ,  6000,  5814,     0,  -165, | , -3.4, -2423.3, -41.658, |, 2.1
17953.7, 0.1, | , 29.7, 11.1, 301.9, | ,  6000,  5818,     0,  -164, | , -3.4, -2421.6, -41.657, |, 12.7
17954.7, 0.1, | , 29.7, 10.8, 301.9, | ,  6000,  5815,     0,  -156, | , -3.4, -2421.6, -41.697, |, 12.6
17955.7, 0.1, | , 29.7, 12.1, 302.9, | ,  6000,  5813,     0,  -161, | , -3.4, -2421.2, -41.641, |, 12.8
17956.7, 0.1, | , 29.7, 2.4, 294.7, | ,  6000,  5814,     0,  -168, | , -3.4, -2422.9, -41.622, |, 4.1
17957.7, 0.2, | , 29.7, -0.0, 292.4, | ,  6000,  5810,     0,  -162, | , -3.4, -2423.3, -41.643, |, 1.7
17958.7, 0.2, | , 29.7, 0.5, 293.6, | ,  6000,  5815,     0,  -169, | , -3.4, -2423.3, -41.628, |, 4.0
17959.7, 0.1, | , 29.7, 10.9, 302.4, | ,  6000,  5819,     0,  -164, | , -3.4, -2421.6, -41.669, |, 12.6
17960.7, 0.1, | , 29.7, 11.3, 302.0, | ,  6000,  5817,     0,  -159, | , -3.4, -2421.2, -41.683, |, 12.6
17961.8, 0.1, | , 29.7, 10.9, 302.1, | ,  6000,  5815,     0,  -166, | , -3.4, -2421.6, -41.619, |, 12.9
17962.8, 0.1, | , 29.7, 1.5, 294.3, | ,  6000,  5814,     0,  -169, | , -3.4, -2422.5, -41.612, |, 4.5
17963.8, 0.1, | , 29.7, 1.7, 293.7, | ,  6000,  5815,     0,  -170, | , -3.4, -2422.9, -41.614, |, 4.2
17964.8, 0.2, | , 29.7, 0.8, 293.9, | ,  6000,  5813,     0,  -169, | , -3.4, -2422.9, -41.612, |, 2.9
17965.8, 0.1, | , 29.7, 12.0, 302.3, | ,  6000,  5817,     0,  -161, | , -3.4, -2421.6, -41.674, |, 13.1
17966.8, 0.1, | , 29.7, 11.7, 302.2, | ,  6000,  5811,     0,  -168, | , -3.4, -2421.2, -41.572, |, 12.9
17967.8, 0.1, | , 29.7, 10.4, 301.1, | ,  6000,  5813,     0,  -172, | , -3.4, -2421.6, -41.564, |, 11.9
17968.8, 0.1, | , 29.7, 3.0, 294.8, | ,  6000,  5813,     0,  -185, | , -3.4, -2422.9, -41.490, |, 5.3
17969.8, 0.2, | , 29.7, 0.6, 293.1, | ,  6000,  5814,     0,  -171, | , -3.4, -2422.9, -41.602, |, 3.2
17970.9, 0.1, | , 29.7, 0.8, 292.4, | ,  6000,  5814,     0,  -167, | , -3.4, -2423.3, -41.636, |, 2.7
17971.9, 0.1, | , 29.7, 10.4, 301.7, | ,  6000,  5821,     0,  -162, | , -3.4, -2421.6, -41.695, |, 11.9
17972.9, 0.1, | , 29.7, 9.9, 301.3, | ,  6000,  5817,     0,  -162, | , -3.4, -2421.2, -41.655, |, 12.1
17973.9, 0.1, | , 29.7, 11.7, 302.0, | ,  6000,  5813,     0,  -162, | , -3.4, -2420.7, -41.619, |, 12.8
17974.9, 0.1, | , 29.7, 2.7, 294.5, | ,  6000,  5815,     0,  -169, | , -3.4, -2422.9, -41.620, |, 4.7
17975.9, 0.2, | , 29.7, 1.2, 293.1, | ,  6000,  5815,     0,  -171, | , -3.4, -2423.3, -41.618, |, 3.3
17976.9, 0.2, | , 29.7, -1.4, 290.6, | ,  6000,  5815,     0,  -178, | , -3.4, -2423.3, -41.561, |, 1.4
17977.9, 0.1, | , 29.7, 9.9, 299.9, | ,  6000,  5816,     0,  -160, | , -3.4, -2422.0, -41.680, |, 11.3
17978.9, 0.1, | , 29.7, 11.1, 301.5, | ,  6000,  5817,     0,  -154, | , -3.4, -2421.2, -41.713, |, 12.6
17979.9, 0.1, | , 29.7, 11.3, 302.0, | ,  6000,  5815,     0,  -166, | , -3.4, -2421.2, -41.612, |, 12.7
17981.0, 0.1, | , 29.7, 1.9, 293.9, | ,  6000,  5814,     0,  -166, | , -3.4, -2423.3, -41.642, |, 4.3
17982.0, 0.1, | , 29.7, -1.0, 292.5, | ,  6000,  5815,     0,  -168, | , -3.4, -2422.5, -41.622, |, 2.2
17983.0, 0.2, | , 29.7, -0.2, 292.1, | ,  6000,  5813,     0,  -164, | , -3.4, -2423.7, -41.659, |, 2.8
17984.0, 0.1, | , 29.7, 11.0, 301.1, | ,  6000,  5818,     0,  -154, | , -3.4, -2421.2, -41.722, |, 12.3
17985.0, 0.1, | , 29.7, 11.0, 301.0, | ,  6000,  5818,     0,  -165, | , -3.4, -2421.6, -41.654, |, 12.7
17986.0, 0.1, | , 29.7, 11.9, 301.6, | ,  6000,  5818,     0,  -179, | , -3.4, -2421.2, -41.542, |, 12.9
17987.0, 0.1, | , 29.7, 1.8, 293.5, | ,  6000,  5814,     0,  -172, | , -3.4, -2422.9, -41.590, |, 3.5
