Repository: jdhuang-csm/Ru-BCA

## Methods
* (BaO)<sub>x</sub>-(CaO)<sub>y</sub>-(Al<sub>2</sub>O<sub>3</sub>)<sub>1-x-y</sub> (BCA) catalyst supports were synthesized via sol-gel and solid-state methods. 
* Ru/BCA catalysts were prepared via incipient wetness impregnation to achieve 1 wt. % Ru loading.
* Ammonia synthesis rates were measured for Ru/BCA catalysts in a packed-bed reactor at 480-600<sup>o</sup>C, 10 bar, and space velocities up to 1.3 x 10<sup>6</sup> ml g<sub>cat</sub><sup>-1</sup> h<sup>-1</sup>.
* A machine learning (ML) model was employed to improve understanding of the behavior of Ru/BCA catalysts.
* A microkinetic model was developed to describe the best-performing catalyst.

File: data/init_files_Cadigan/BCA411.txt (part 46 of 53)
********** Start test **********
Elapsed time, Pressure, | , LJtemp(C), Inner-Temp, Outer-Temp, | , N2-set, N2-flow, H2-set, H2-flow, | , pH, NH3_ppm, NH3_Prod_rate, |, In222Temp
17860.0, 139.1, | , 23.6, 0.0, 390.7, | ,  1000,   955,  3000,  2929, | , -3.4,  -0.9, -0.009, |, 0.0
17861.0, 139.2, | , 23.6, 0.0, 389.3, | ,  1000,   957,  3000,  2933, | , -3.4,  11.1, 0.108, |, 0.0
17862.0, 138.8, | , 23.6, 0.0, 394.7, | ,  1000,   957,  3000,  2938, | , -3.4,  41.1, 0.400, |, 0.0
17863.0, 138.4, | , 23.6, 0.0, 395.7, | ,  1000,   958,  3000,  2923, | , -3.4,  12.4, 0.120, |, 0.0
17864.1, 139.0, | , 23.6, 0.0, 390.4, | ,  1000,   954,  3000,  2924, | , -3.4,  17.5, 0.170, |, 0.0
17865.1, 139.2, | , 23.6, 0.0, 388.7, | ,  1000,   949,  3000,  2941, | , -3.4,  14.5, 0.141, |, 0.0
17866.1, 139.0, | , 23.6, 0.0, 389.9, | ,  1000,   954,  3000,  2922, | , -3.4,  16.3, 0.158, |, 0.0
17867.1, 139.5, | , 23.6, 0.0, 389.4, | ,  1000,   947,  3000,  2931, | , -3.4,  23.1, 0.224, |, 0.0
17868.1, 138.3, | , 23.6, 0.0, 395.7, | ,  1000,   956,  3000,  2937, | , -3.4,  28.3, 0.275, |, 0.0
17869.1, 138.3, | , 23.6, 0.0, 395.2, | ,  1000,   955,  3000,  2947, | , -3.4,  40.7, 0.397, |, 0.0
17870.2, 139.5, | , 23.6, 0.0, 389.5, | ,  1000,   952,  3000,  2929, | , -3.4,  24.4, 0.237, |, 0.0
17871.2, 139.3, | , 23.6, 0.0, 388.6, | ,  1000,   954,  3000,  2939, | , -3.4,  45.4, 0.442, |, 0.0
17872.2, 139.3, | , 23.6, 0.0, 388.2, | ,  1000,   956,  3000,  2929, | , -3.4,  50.5, 0.491, |, 0.0
17873.2, 138.9, | , 23.6, 0.0, 390.2, | ,  1000,   957,  3000,  2915, | , -3.4,  66.0, 0.639, |, 0.0
17874.2, 138.7, | , 23.6, 0.0, 395.2, | ,  1000,   957,  3000,  2950, | , -3.4,  57.8, 0.565, |, 0.0
17875.2, 138.4, | , 23.6, 0.0, 394.9, | ,  1000,   953,  3000,  2937, | , -3.4,  46.2, 0.450, |, 0.0
17876.2, 139.5, | , 23.6, 0.0, 385.6, | ,  1000,   955,  3000,  2926, | , -3.4,  49.7, 0.482, |, 0.0
17877.2, 139.6, | , 23.6, 0.0, 388.2, | ,  1000,   957,  3000,  2917, | , -3.4,  51.0, 0.494, |, 0.0
17878.3, 138.9, | , 23.6, 0.0, 390.3, | ,  1000,   960,  3000,  2924, | , -3.4,  48.4, 0.470, |, 0.0
17879.3, 138.9, | , 23.6, 0.0, 390.3, | ,  1000,   947,  3000,  2925, | , -3.4,  53.1, 0.514, |, 0.0
17880.3, 138.6, | , 23.6, 0.0, 394.9, | ,  1000,   957,  3000,  2940, | , -3.4,  75.4, 0.735, |, 0.0
17881.3, 139.1, | , 23.6, 0.0, 389.3, | ,  1000,   957,  3000,  2925, | , -3.4,  48.4, 0.470, |, 0.0
17882.3, 139.3, | , 23.6, 0.0, 387.3, | ,  1000,   957,  3000,  2956, | , -3.4,  81.0, 0.792, |, 0.0
17883.3, 139.4, | , 23.6, 0.0, 389.6, | ,  1000,   950,  3000,  2935, | , -3.4,  51.4, 0.499, |, 0.0
17884.3, 139.5, | , 23.6, 0.0, 389.0, | ,  1000,   954,  3000,  2922, | , -3.4,  52.7, 0.510, |, 0.0
17885.4, 138.4, | , 23.6, 0.0, 394.7, | ,  1000,   955,  3000,  2936, | , -3.4,  56.5, 0.550, |, 0.0
17886.4, 138.6, | , 23.6, 0.0, 394.4, | ,  1000,   951,  3000,  2914, | , -3.4,  77.1, 0.745, |, 0.0
17887.4, 139.0, | , 23.6, 0.0, 389.5, | ,  1000,   955,  3000,  2943, | , -3.4,  57.0, 0.555, |, 0.0
17888.4, 139.3, | , 23.6, 0.0, 387.3, | ,  1000,   955,  3000,  2940, | , -3.4,  61.2, 0.596, |, 0.0
17889.4, 139.1, | , 23.6, 0.0, 387.6, | ,  1000,   955,  3000,  2933, | , -3.4,  65.1, 0.633, |, 0.0
17890.4, 139.4, | , 23.6, 0.0, 387.6, | ,  1000,   957,  3000,  2933, | , -3.4,  80.1, 0.779, |, 0.0
17891.4, 138.3, | , 23.6, 0.0, 394.4, | ,  1000,   955,  3000,  2938, | , -3.4,  68.1, 0.663, |, 0.0
17892.4, 138.7, | , 23.6, 0.0, 394.4, | ,  1000,   954,  3000,  2945, | , -3.4,  64.7, 0.631, |, 0.0
17893.5, 139.4, | , 23.6, 0.0, 389.5, | ,  1000,   951,  3000,  2937, | , -3.4,  87.0, 0.845, |, 0.0
17894.5, 139.2, | , 23.6, 0.0, 387.4, | ,  1000,   959,  3000,  2929, | , -3.4,  66.0, 0.641, |, 0.0
17895.5, 139.1, | , 23.6, 0.0, 387.4, | ,  1000,   952,  3000,  2920, | , -3.4, 101.5, 0.983, |, 0.0
17896.5, 139.4, | , 23.6, 0.0, 387.9, | ,  1000,   960,  3000,  2929, | , -3.4,  92.9, 0.904, |, 0.0
17897.5, 138.7, | , 23.6, 0.0, 394.0, | ,  1000,   960,  3000,  2933, | , -3.4,  69.4, 0.675, |, 0.0
17898.5, 138.4, | , 23.6, 0.0, 394.1, | ,  1000,   962,  3000,  2921, | , -3.4,  69.0, 0.670, |, 0.0
17899.5, 139.5, | , 23.6, 0.0, 388.0, | ,  1000,   955,  3000,  2930, | , -3.4,  96.4, 0.936, |, 0.0
17900.5, 139.0, | , 23.6, 0.0, 387.3, | ,  1000,   950,  3000,  2922, | , -3.4,  88.7, 0.858, |, 0.0
17901.5, 139.0, | , 23.6, 0.0, 387.5, | ,  1000,   953,  3000,  2942, | , -3.4,  84.0, 0.818, |, 0.0
17902.6, 139.1, | , 23.6, 0.0, 388.4, | ,  1000,   957,  3000,  2952, | , -3.4,  81.0, 0.791, |, 0.0
17903.6, 138.7, | , 23.6, 0.0, 393.7, | ,  1000,   960,  3000,  2937, | , -3.4,  72.8, 0.709, |, 0.0
17904.6, 138.4, | , 23.6, 0.0, 393.0, | ,  1000,   961,  3000,  2943, | , -3.4,  70.7, 0.690, |, 0.0
17905.6, 139.1, | , 23.6, 0.0, 388.8, | ,  1000,   951,  3000,  2936, | , -3.4,  69.4, 0.674, |, 0.0
17906.6, 139.5, | , 23.6, 0.0, 387.6, | ,  1000,   952,  3000,  2939, | , -3.4,  69.4, 0.675, |, 0.0
17907.6, 139.1, | , 23.6, 0.0, 387.1, | ,  1000,   958,  3000,  2922, | , -3.4,  69.4, 0.673, |, 0.0
17908.6, 138.9, | , 23.6, 0.0, 388.7, | ,  1000,   957,  3000,  2934, | , -3.4,  82.2, 0.800, |, 0.0
17909.6, 138.7, | , 23.6, 0.0, 393.1, | ,  1000,   952,  3000,  2948, | , -3.4,  72.4, 0.706, |, 0.0
17910.6, 138.6, | , 23.6, 0.0, 393.6, | ,  1000,   958,  3000,  2943, | , -3.4,  78.4, 0.765, |, 0.0
17911.7, 139.0, | , 23.6, 0.0, 388.3, | ,  1000,   954,  3000,  2929, | , -3.4,  94.2, 0.915, |, 0.0
17912.7, 139.5, | , 23.6, 0.0, 387.2, | ,  1000,   956,  3000,  2921, | , -3.4,  73.2, 0.710, |, 0.0
17913.7, 139.6, | , 23.6, 0.0, 386.0, | ,  1000,   953,  3000,  2918, | , -3.4,  89.9, 0.871, |, 0.0
17914.7, 139.0, | , 23.6, 0.0, 387.3, | ,  1000,   957,  3000,  2935, | , -3.4,  68.5, 0.667, |, 0.0
17915.7, 138.7, | , 23.6, 0.0, 393.3, | ,  1000,   956,  3000,  2920, | , -3.4,  94.2, 0.913, |, 0.0
17916.7, 138.7, | , 23.6, 0.0, 393.1, | ,  1000,   962,  3000,  2926, | , -3.4,  81.4, 0.791, |, 0.0
17917.7, 139.0, | , 23.6, 0.0, 387.2, | ,  1000,   954,  3000,  2928, | , -3.4,  72.8, 0.707, |, 0.0
17918.8, 139.2, | , 23.6, 0.0, 386.1, | ,  1000,   951,  3000,  2909, | , -3.4,  67.7, 0.653, |, 0.0
17919.8, 139.8, | , 23.6, 0.0, 384.3, | ,  1000,   955,  3000,  2921, | , -3.4,  72.4, 0.701, |, 0.0
17920.8, 139.2, | , 23.6, 0.0, 386.1, | ,  1000,   957,  3000,  2926, | , -3.4,  72.4, 0.703, |, 0.0
17921.8, 138.7, | , 23.6, 0.0, 393.1, | ,  1000,   962,  3000,  2929, | , -3.4,  72.4, 0.704, |, 0.0
17922.8, 138.5, | , 23.6, 0.0, 393.2, | ,  1000,   960,  3000,  2942, | , -3.4,  81.8, 0.798, |, 0.0
17923.8, 139.0, | , 23.6, 0.0, 387.6, | ,  1000,   950,  3000,  2940, | , -3.4,  67.7, 0.658, |, 0.0
17924.8, 139.3, | , 23.6, 0.0, 386.1, | ,  1000,   951,  3000,  2929, | , -3.4,  66.8, 0.648, |, 0.0
17925.8, 139.5, | , 23.6, 0.0, 387.4, | ,  1000,   954,  3000,  2942, | , -3.4,  65.1, 0.634, |, 0.0
17926.9, 139.1, | , 23.6, 0.0, 386.9, | ,  1000,   955,  3000,  2933, | , -3.4,  61.2, 0.595, |, 0.0
17927.9, 138.3, | , 23.6, 0.0, 392.6, | ,  1000,   959,  3000,  2941, | , -3.4,  94.7, 0.923, |, 0.0
17928.9, 138.2, | , 23.6, 0.0, 392.4, | ,  1000,   959,  3000,  2946, | , -3.4,  71.1, 0.694, |, 0.0
17929.9, 139.2, | , 23.6, 0.0, 385.7, | ,  1000,   952,  3000,  2943, | , -3.4,  72.4, 0.705, |, 0.0
17930.9, 139.0, | , 23.6, 0.0, 385.9, | ,  1000,   955,  3000,  2933, | , -3.4, 100.2, 0.975, |, 0.0
17931.9, 139.0, | , 23.6, 0.0, 387.4, | ,  1000,   953,  3000,  2936, | , -3.4,  80.1, 0.779, |, 0.0
17932.9, 139.4, | , 23.6, 0.0, 386.6, | ,  1000,   953,  3000,  2925, | , -3.4,  91.7, 0.889, |, 0.0
17933.9, 138.3, | , 23.6, 0.0, 392.3, | ,  1000,   959,  3000,  2944, | , -3.4,  69.4, 0.677, |, 0.0
17935.0, 138.4, | , 23.6, 0.0, 391.2, | ,  1000,   953,  3000,  2930, | , -3.4,  74.1, 0.719, |, 0.0
17936.0, 139.9, | , 23.6, 0.0, 383.1, | ,  1000,   951,  3000,  2926, | , -3.4,  68.1, 0.660, |, 0.0
17937.0, 139.1, | , 23.6, 0.0, 385.3, | ,  1000,   956,  3000,  2924, | , -3.4,  69.4, 0.673, |, 0.0
17938.0, 138.9, | , 23.6, 0.0, 387.1, | ,  1000,   955,  3000,  2929, | , -3.4,  71.5, 0.695, |, 0.0
17939.0, 139.2, | , 23.6, 0.0, 387.1, | ,  1000,   957,  3000,  2938, | , -3.4,  71.1, 0.693, |, 0.0
17940.0, 138.5, | , 23.6, 0.0, 391.3, | ,  1000,   953,  3000,  2949, | , -3.4,  72.0, 0.702, |, 0.0
17941.0, 138.4, | , 23.6, 0.0, 391.3, | ,  1000,   952,  3000,  2934, | , -3.4,  63.8, 0.620, |, 0.0
17942.0, 139.6, | , 23.6, 0.0, 385.5, | ,  1000,   957,  3000,  2944, | , -3.4,  63.0, 0.614, |, 0.0
17943.1, 139.3, | , 23.6, 0.0, 385.6, | ,  1000,   952,  3000,  2937, | , -3.4,  61.7, 0.600, |, 0.0
17944.1, 138.9, | , 23.6, 0.0, 386.8, | ,  1000,   949,  3000,  2917, | , -3.4,  81.4, 0.787, |, 0.0
17945.1, 138.8, | , 23.6, 0.0, 390.7, | ,  1000,   953,  3000,  2927, | , -3.4,  66.4, 0.644, |, 0.0
17946.1, 138.2, | , 23.6, 0.0, 391.7, | ,  1000,   949,  3000,  2929, | , -3.4,  94.2, 0.914, |, 0.0
17947.1, 138.9, | , 23.6, 0.0, 386.3, | ,  1000,   960,  3000,  2905, | , -3.4,  63.0, 0.608, |, 0.0
17948.1, 139.1, | , 23.6, 0.0, 384.7, | ,  1000,   955,  3000,  2941, | , -3.4,  63.0, 0.613, |, 0.0
17949.1, 139.6, | , 23.6, 0.0, 385.4, | ,  1000,   959,  3000,  2932, | , -3.4,  63.0, 0.613, |, 0.0
17950.1, 139.4, | , 23.6, 0.0, 385.5, | ,  1000,   957,  3000,  2937, | , -3.4,  62.5, 0.609, |, 0.0
17951.2, 138.8, | , 23.6, 0.0, 390.9, | ,  1000,   956,  3000,  2937, | , -3.4,  66.4, 0.646, |, 0.0
17952.2, 138.6, | , 23.6, 0.0, 391.5, | ,  1000,   955,  3000,  2930, | , -3.4,  65.5, 0.637, |, 0.0
17953.2, 139.0, | , 23.6, 0.0, 386.4, | ,  1000,   953,  3000,  2929, | , -3.4,  67.2, 0.653, |, 0.0
17954.2, 139.3, | , 23.6, 0.0, 384.7, | ,  1000,   950,  3000,  2929, | , -3.4,  73.7, 0.714, |, 0.0
17955.2, 139.5, | , 23.6, 0.0, 384.7, | ,  1000,   955,  3000,  2941, | , -3.4,  62.5, 0.609, |, 0.0
17956.2, 139.2, | , 23.6, 0.0, 384.0, | ,  1000,   955,  3000,  2919, | , -3.4,  78.4, 0.759, |, 0.0
17957.2, 138.4, | , 23.6, 0.0, 391.2, | ,  1000,   957,  3000,  2943, | , -3.4,  85.2, 0.831, |, 0.0
17958.2, 138.6, | , 23.6, 0.0, 391.4, | ,  1000,   952,  3000,  2927, | , -3.4,  64.2, 0.623, |, 0.0
17959.3, 138.9, | , 23.6, 0.0, 385.5, | ,  1000,   954,  3000,  2931, | , -3.4,  74.1, 0.720, |, 0.0
17960.3, 139.1, | , 23.6, 0.0, 384.4, | ,  1000,   956,  3000,  2927, | , -3.4,  88.2, 0.857, |, 0.0
17961.3, 139.6, | , 23.6, 0.0, 384.0, | ,  1000,   955,  3000,  2922, | , -3.4,  79.7, 0.772, |, 0.0
17962.3, 139.0, | , 23.6, 0.0, 385.1, | ,  1000,   960,  3000,  2948, | , -3.4,  64.2, 0.628, |, 0.0
17963.3, 138.3, | , 23.6, 0.0, 390.5, | ,  1000,   961,  3000,  2946, | , -3.4,  66.0, 0.644, |, 0.0
17964.3, 138.3, | , 23.6, 0.0, 390.5, | ,  1000,   960,  3000,  2921, | , -3.4,  82.2, 0.798, |, 0.0
17965.3, 139.5, | , 23.6, 0.0, 385.8, | ,  1000,   949,  3000,  2937, | , -3.4,  78.8, 0.766, |, 0.0
17966.3, 139.3, | , 23.6, 0.0, 383.6, | ,  1000,   954,  3000,  2926, | , -3.4,  63.0, 0.611, |, 0.0
17967.4, 139.3, | , 23.6, 0.0, 384.4, | ,  1000,   951,  3000,  2928, | , -3.4,  71.1, 0.690, |, 0.0
17968.4, 139.3, | , 23.6, 0.0, 386.5, | ,  1000,   951,  3000,  2921, | , -3.4,  61.2, 0.593, |, 0.0
17969.4, 138.2, | , 23.6, 0.0, 390.3, | ,  1000,   951,  3000,  2925, | , -3.4,  65.5, 0.635, |, 0.0
17970.4, 138.3, | , 23.6, 0.0, 390.7, | ,  1000,   952,  3000,  2917, | , -3.4,  72.0, 0.696, |, 0.0
17971.4, 139.5, | , 23.6, 0.0, 385.2, | ,  1000,   957,  3000,  2930, | , -3.4,  66.4, 0.645, |, 0.0
17972.4, 139.5, | , 23.6, 0.0, 384.3, | ,  1000,   953,  3000,  2948, | , -3.4,  65.1, 0.635, |, 0.0
17973.4, 139.1, | , 23.6, 0.0, 384.1, | ,  1000,   956,  3000,  2921, | , -3.4,  63.8, 0.619, |, 0.0
17974.4, 139.3, | , 23.6, 0.0, 385.9, | ,  1000,   948,  3000,  2942, | , -3.4,  71.5, 0.696, |, 0.0
17975.5, 138.3, | , 23.6, 0.0, 390.2, | ,  1000,   955,  3000,  2925, | , -3.4,  77.5, 0.752, |, 0.0
17976.5, 138.5, | , 23.6, 0.0, 389.5, | ,  1000,   958,  3000,  2923, | , -3.4,  65.1, 0.632, |, 0.0
17977.5, 139.0, | , 23.6, 0.0, 385.0, | ,  1000,   958,  3000,  2941, | , -3.4,  80.1, 0.781, |, 0.0
17978.5, 139.5, | , 23.6, 0.0, 383.9, | ,  1000,   949,  3000,  2915, | , -3.4,  92.9, 0.898, |, 0.0
17979.5, 139.1, | , 23.6, 0.0, 383.7, | ,  1000,   951,  3000,  2935, | , -3.4,  65.1, 0.633, |, 0.0
17980.5, 139.5, | , 23.6, 0.0, 383.7, | ,  1000,   955,  3000,  2933, | , -3.4,  62.5, 0.608, |, 0.0
17981.5, 138.8, | , 23.6, 0.0, 389.4, | ,  1000,   954,  3000,  2920, | , -3.4,  64.2, 0.622, |, 0.0
17982.5, 138.3, | , 23.6, 0.0, 390.0, | ,  1000,   955,  3000,  2941, | , -3.4,  66.0, 0.643, |, 0.0
17983.5, 139.0, | , 23.6, 0.0, 384.8, | ,  1000,   951,  3000,  2937, | , -3.4,  64.2, 0.624, |, 0.0
17984.6, 139.6, | , 23.6, 0.0, 383.5, | ,  1000,   950,  3000,  2929, | , -3.4,  56.1, 0.544, |, 0.0
17985.6, 140.0, | , 23.6, 0.0, 380.2, | ,  1000,   956,  3000,  2941, | , -3.4,  54.4, 0.530, |, 0.0
17986.6, 139.4, | , 23.6, 0.0, 382.3, | ,  1000,   954,  3000,  2921, | , -3.4,  56.1, 0.544, |, 0.0
17987.6, 138.6, | , 23.6, 0.0, 390.1, | ,  1000,   960,  3000,  2932, | , -3.4,  58.2, 0.567, |, 0.0
17988.6, 138.3, | , 23.6, 0.0, 389.9, | ,  1000,   956,  3000,  2939, | , -3.4,  69.4, 0.676, |, 0.0
17989.6, 139.0, | , 23.6, 0.0, 384.3, | ,  1000,   953,  3000,  2923, | , -3.4,  55.7, 0.540, |, 0.0
17990.6, 139.2, | , 23.6, 0.0, 383.4, | ,  1000,   953,  3000,  2922, | , -3.4,  56.1, 0.544, |, 0.0
17991.6, 139.5, | , 23.6, 0.0, 384.0, | ,  1000,   959,  3000,  2930, | , -3.4,  56.5, 0.550, |, 0.0
17992.7, 139.0, | , 23.6, 0.0, 384.1, | ,  1000,   956,  3000,  2941, | , -3.4,  75.8, 0.739, |, 0.0
17993.7, 138.2, | , 23.6, 0.0, 389.4, | ,  1000,   962,  3000,  2925, | , -3.4,  62.1, 0.604, |, 0.0
17994.7, 138.5, | , 23.6, 0.0, 390.2, | ,  1000,   958,  3000,  2939, | , -3.4,  67.2, 0.655, |, 0.0
17995.7, 139.1, | , 23.6, 0.0, 381.7, | ,  1000,   948,  3000,  2924, | , -3.4,  67.7, 0.655, |, 0.0
17996.7, 139.3, | , 23.6, 0.0, 382.4, | ,  1000,   951,  3000,  2945, | , -3.4,  54.4, 0.530, |, 0.0
17997.7, 139.3, | , 23.6, 0.0, 383.6, | ,  1000,   957,  3000,  2939, | , -3.4,  57.0, 0.555, |, 0.0
17998.7, 138.9, | , 23.6, 0.0, 384.0, | ,  1000,   961,  3000,  2931, | , -3.4,  54.8, 0.533, |, 0.0
17999.7, 138.3, | , 23.6, 0.0, 389.6, | ,  1000,   958,  3000,  2919, | , -3.4,  77.1, 0.747, |, 0.0
18000.8, 138.6, | , 23.6, 0.0, 389.8, | ,  1000,   954,  3000,  2944, | , -3.4,  57.8, 0.563, |, 0.0
18001.8, 139.8, | , 23.6, 0.0, 379.7, | ,  1000,   947,  3000,  2922, | , -3.4,  55.7, 0.539, |, 0.0
18002.8, 139.1, | , 23.6, 0.0, 382.9, | ,  1000,   951,  3000,  2917, | , -3.4,  57.4, 0.555, |, 0.0
18003.8, 139.0, | , 23.6, 0.0, 384.1, | ,  1000,   952,  3000,  2934, | , -3.4,  57.8, 0.562, |, 0.0
18004.8, 139.4, | , 23.6, 0.0, 384.2, | ,  1000,   954,  3000,  2947, | , -3.4,  84.8, 0.827, |, 0.0
18005.8, 138.4, | , 23.6, 0.0, 388.9, | ,  1000,   956,  3000,  2943, | , -3.4,  55.2, 0.539, |, 0.0
18006.8, 138.7, | , 23.6, 0.0, 387.9, | ,  1000,   955,  3000,  2920, | , -3.4,  57.0, 0.552, |, 0.0
18007.8, 139.4, | , 23.6, 0.0, 382.3, | ,  1000,   950,  3000,  2923, | , -3.4,  58.7, 0.568, |, 0.0
18008.8, 139.1, | , 23.6, 0.0, 382.0, | ,  1000,   954,  3000,  2934, | , -3.4,  54.4, 0.529, |, 0.0
18009.9, 138.9, | , 23.6, 0.0, 383.9, | ,  1000,   949,  3000,  2951, | , -3.4,  56.1, 0.547, |, 0.0
18010.9, 138.7, | , 23.6, 0.0, 388.5, | ,  1000,   962,  3000,  2943, | , -3.4,  75.4, 0.736, |, 0.0
18011.9, 138.4, | , 23.6, 0.0, 387.4, | ,  1000,   952,  3000,  2927, | , -3.4,  87.4, 0.848, |, 0.0
18012.9, 139.0, | , 23.6, 0.0, 383.5, | ,  1000,   955,  3000,  2926, | , -3.4,  71.1, 0.690, |, 0.0
18013.9, 139.6, | , 23.6, 0.0, 382.7, | ,  1000,   950,  3000,  2940, | , -3.4,  55.7, 0.542, |, 0.0
18014.9, 139.6, | , 23.6, 0.0, 382.8, | ,  1000,   952,  3000,  2918, | , -3.4,  56.1, 0.543, |, 0.0
18015.9, 139.0, | , 23.6, 0.0, 382.7, | ,  1000,   956,  3000,  2944, | , -3.4,  65.5, 0.639, |, 0.0
18016.9, 138.7, | , 23.6, 0.0, 387.4, | ,  1000,   957,  3000,  2922, | , -3.4,  76.2, 0.739, |, 0.0
18018.0, 138.6, | , 23.6, 0.0, 389.0, | ,  1000,   955,  3000,  2940, | , -3.4,  56.1, 0.546, |, 0.0
18019.0, 138.9, | , 23.6, 0.0, 383.5, | ,  1000,   959,  3000,  2914, | , -3.4,  67.7, 0.655, |, 0.0
18020.0, 139.1, | , 23.6, 0.0, 381.7, | ,  1000,   956,  3000,  2934, | , -3.4,  54.0, 0.525, |, 0.0
18021.0, 139.6, | , 23.6, 0.0, 381.6, | ,  1000,   953,  3000,  2935, | , -3.4,  53.5, 0.520, |, 0.0
18022.0, 139.3, | , 23.6, 0.0, 381.0, | ,  1000,   950,  3000,  2931, | , -3.4,  64.2, 0.623, |, 0.0
18023.0, 138.3, | , 23.6, 0.0, 388.0, | ,  1000,   954,  3000,  2937, | , -3.4,  58.2, 0.567, |, 0.0
18024.0, 138.7, | , 23.6, 0.0, 388.2, | ,  1000,   955,  3000,  2932, | , -3.4,  57.0, 0.554, |, 0.0
18025.0, 139.0, | , 23.6, 0.0, 382.4, | ,  1000,   957,  3000,  2936, | , -3.4,  84.8, 0.825, |, 0.0
18026.1, 139.3, | , 23.6, 0.0, 381.4, | ,  1000,   955,  3000,  2930, | , -3.4,  63.4, 0.616, |, 0.0
18027.1, 139.7, | , 23.6, 0.0, 381.1, | ,  1000,   952,  3000,  2928, | , -3.4,  61.7, 0.598, |, 0.0
18028.1, 139.4, | , 23.6, 0.0, 381.3, | ,  1000,   951,  3000,  2934, | , -3.4,  54.0, 0.524, |, 0.0
18029.1, 138.3, | , 23.6, 0.0, 387.8, | ,  1000,   956,  3000,  2938, | , -3.4,  60.0, 0.584, |, 0.0
18030.1, 138.6, | , 23.6, 0.0, 387.8, | ,  1000,   957,  3000,  2929, | , -3.4,  84.4, 0.820, |, 0.0
18031.1, 139.3, | , 23.6, 0.0, 382.6, | ,  1000,   954,  3000,  2927, | , -3.4,  69.8, 0.677, |, 0.0
18032.1, 139.4, | , 23.6, 0.0, 380.6, | ,  1000,   951,  3000,  2954, | , -3.4,  81.8, 0.799, |, 0.0
18033.1, 139.2, | , 23.6, 0.0, 380.8, | ,  1000,   957,  3000,  2918, | , -3.4,  81.0, 0.784, |, 0.0
18034.2, 139.3, | , 23.6, 0.0, 383.1, | ,  1000,   956,  3000,  2931, | , -3.4,  56.1, 0.545, |, 0.0
18035.2, 138.3, | , 23.6, 0.0, 387.8, | ,  1000,   962,  3000,  2929, | , -3.4,  59.1, 0.575, |, 0.0
18036.2, 138.3, | , 23.6, 0.0, 387.3, | ,  1000,   959,  3000,  2942, | , -3.4,  75.0, 0.731, |, 0.0
18037.2, 139.5, | , 23.6, 0.0, 381.7, | ,  1000,   952,  3000,  2923, | , -3.4,  55.2, 0.535, |, 0.0
18038.2, 139.1, | , 23.6, 0.0, 380.5, | ,  1000,   955,  3000,  2927, | , -3.4,  55.7, 0.540, |, 0.0
18039.2, 139.2, | , 23.6, 0.0, 380.6, | ,  1000,   951,  3000,  2926, | , -3.4,  77.1, 0.747, |, 0.0
18040.2, 139.3, | , 23.6, 0.0, 380.9, | ,  1000,   956,  3000,  2947, | , -3.4,  56.1, 0.548, |, 0.0
18041.2, 138.6, | , 23.6, 0.0, 387.8, | ,  1000,   952,  3000,  2925, | , -3.4,  62.5, 0.606, |, 0.0
18042.3, 138.4, | , 23.6, 0.0, 386.5, | ,  1000,   955,  3000,  2927, | , -3.4,  80.5, 0.782, |, 0.0
18043.3, 139.3, | , 23.6, 0.0, 382.4, | ,  1000,   948,  3000,  2918, | , -3.4,  74.1, 0.716, |, 0.0
18044.3, 139.5, | , 23.6, 0.0, 380.7, | ,  1000,   946,  3000,  2919, | , -3.4,  48.0, 0.464, |, 0.0
18045.3, 139.2, | , 23.6, 0.0, 380.8, | ,  1000,   952,  3000,  2949, | , -3.4,  45.8, 0.447, |, 0.0
18046.3, 139.1, | , 23.6, 0.0, 380.3, | ,  1000,   958,  3000,  2924, | , -3.4,  73.7, 0.715, |, 0.0
18047.3, 138.7, | , 23.6, 0.0, 386.6, | ,  1000,   955,  3000,  2924, | , -3.4,  57.0, 0.553, |, 0.0
18048.3, 138.1, | , 23.6, 0.0, 387.1, | ,  1000,   955,  3000,  2933, | , -3.4,  60.4, 0.587, |, 0.0
18049.3, 138.9, | , 23.6, 0.0, 381.8, | ,  1000,   956,  3000,  2946, | , -3.4,  48.4, 0.472, |, 0.0
18050.3, 139.6, | , 23.6, 0.0, 380.6, | ,  1000,   952,  3000,  2926, | , -3.4,  51.8, 0.502, |, 0.0
18051.4, 139.2, | , 23.6, 0.0, 380.3, | ,  1000,   954,  3000,  2933, | , -3.4,  52.7, 0.512, |, 0.0
18052.4, 139.0, | , 23.6, 0.0, 380.4, | ,  1000,   951,  3000,  2940, | , -3.4,  70.2, 0.683, |, 0.0
18053.4, 138.3, | , 23.6, 0.0, 386.5, | ,  1000,   956,  3000,  2938, | , -3.4,  51.0, 0.496, |, 0.0
18054.4, 138.6, | , 23.6, 0.0, 386.5, | ,  1000,   961,  3000,  2921, | , -3.4,  49.7, 0.482, |, 0.0
18055.4, 138.9, | , 23.6, 0.0, 381.2, | ,  1000,   955,  3000,  2936, | , -3.4,  72.8, 0.708, |, 0.0
18056.4, 139.2, | , 23.6, 0.0, 380.1, | ,  1000,   949,  3000,  2948, | , -3.4,  66.4, 0.647, |, 0.0
18057.4, 139.8, | , 23.6, 0.0, 379.8, | ,  1000,   956,  3000,  2932, | , -3.4,  48.0, 0.466, |, 0.0
18058.4, 139.0, | , 23.6, 0.0, 381.0, | ,  1000,   954,  3000,  2935, | , -3.4,  60.4, 0.587, |, 0.0
18059.5, 138.3, | , 23.6, 0.0, 386.3, | ,  1000,   960,  3000,  2927, | , -3.4,  47.1, 0.458, |, 0.0
18060.5, 138.7, | , 23.6, 0.0, 386.7, | ,  1000,   952,  3000,  2931, | , -3.4,  57.4, 0.557, |, 0.0
18061.5, 138.9, | , 23.6, 0.0, 381.0, | ,  1000,   957,  3000,  2930, | , -3.4,  52.7, 0.512, |, 0.0
18062.5, 139.2, | , 23.6, 0.0, 380.0, | ,  1000,   953,  3000,  2927, | , -3.4,  48.0, 0.465, |, 0.0
18063.5, 139.4, | , 23.6, 0.0, 381.4, | ,  1000,   956,  3000,  2933, | , -3.4,  64.2, 0.625, |, 0.0
18064.5, 139.0, | , 23.6, 0.0, 381.2, | ,  1000,   959,  3000,  2929, | , -3.4,  48.8, 0.475, |, 0.0
18065.5, 138.3, | , 23.6, 0.0, 386.2, | ,  1000,   953,  3000,  2945, | , -3.4,  48.0, 0.467, |, 0.0
18066.5, 138.3, | , 23.6, 0.0, 386.1, | ,  1000,   952,  3000,  2938, | , -3.4,  48.0, 0.467, |, 0.0
18067.6, 139.6, | , 23.6, 0.0, 380.5, | ,  1000,   950,  3000,  2937, | , -3.4,  78.8, 0.766, |, 0.0
18068.6, 139.3, | , 23.6, 0.0, 379.4, | ,  1000,   949,  3000,  2952, | , -3.4,  51.4, 0.501, |, 0.0
18069.6, 139.2, | , 23.6, 0.0, 380.1, | ,  1000,   961,  3000,  2946, | , -3.4,  50.5, 0.494, |, 0.0
18070.6, 138.7, | , 23.6, 0.0, 384.9, | ,  1000,   955,  3000,  2944, | , -3.4,  65.5, 0.639, |, 0.0
18071.6, 138.3, | , 23.6, 0.0, 385.4, | ,  1000,   959,  3000,  2925, | , -3.4,  54.8, 0.532, |, 0.0
18072.6, 138.5, | , 23.6, 0.0, 385.2, | ,  1000,   950,  3000,  2929, | , -3.4,  48.0, 0.465, |, 0.0
18073.6, 139.3, | , 23.6, 0.0, 377.8, | ,  1000,   950,  3000,  2923, | , -3.4,  66.4, 0.643, |, 0.0
18074.6, 139.4, | , 23.6, 0.0, 379.4, | ,  1000,   947,  3000,  2913, | , -3.4,  51.0, 0.492, |, 0.0
18075.6, 138.9, | , 23.6, 0.0, 380.7, | ,  1000,   952,  3000,  2945, | , -3.4,  60.8, 0.593, |, 0.0
18076.7, 138.6, | , 23.6, 0.0, 386.0, | ,  1000,   956,  3000,  2921, | , -3.4,  56.1, 0.544, |, 0.0
18077.7, 138.4, | , 23.6, 0.0, 385.0, | ,  1000,   953,  3000,  2943, | , -3.4,  48.0, 0.467, |, 0.0
18078.7, 138.4, | , 23.6, 0.0, 385.5, | ,  1000,   953,  3000,  2941, | , -3.4,  49.7, 0.484, |, 0.0
18079.7, 139.5, | , 23.6, 0.0, 376.5, | ,  1000,   955,  3000,  2936, | , -3.4,  57.4, 0.558, |, 0.0
18080.7, 139.5, | , 23.6, 0.0, 378.9, | ,  1000,   955,  3000,  2915, | , -3.4,  73.7, 0.713, |, 0.0
18081.7, 139.3, | , 23.6, 0.0, 380.4, | ,  1000,   952,  3000,  2932, | , -3.4,  53.1, 0.516, |, 0.0
18082.7, 138.4, | , 23.6, 0.0, 384.5, | ,  1000,   958,  3000,  2924, | , -3.4,  49.2, 0.478, |, 0.0
18083.7, 138.3, | , 23.6, 0.0, 385.1, | ,  1000,   956,  3000,  2933, | , -3.4,  50.5, 0.491, |, 0.0
18084.7, 138.7, | , 23.6, 0.0, 385.3, | ,  1000,   951,  3000,  2936, | , -3.4,  76.2, 0.741, |, 0.0
18085.7, 139.3, | , 23.6, 0.0, 380.4, | ,  1000,   955,  3000,  2918, | , -3.4,  59.5, 0.576, |, 0.0
18086.8, 139.3, | , 23.6, 0.0, 379.1, | ,  1000,   953,  3000,  2934, | , -3.4,  49.7, 0.483, |, 0.0
18087.8, 139.4, | , 23.6, 0.0, 380.1, | ,  1000,   957,  3000,  2927, | , -3.4,  48.8, 0.474, |, 0.0
18088.8, 138.2, | , 23.6, 0.0, 384.9, | ,  1000,   956,  3000,  2926, | , -3.4,  63.0, 0.611, |, 0.0
18089.8, 138.2, | , 23.6, 0.0, 384.9, | ,  1000,   957,  3000,  2928, | , -3.4,  72.0, 0.699, |, 0.0
18090.8, 139.3, | , 23.6, 0.0, 380.2, | ,  1000,   950,  3000,  2909, | , -3.4,  47.1, 0.455, |, 0.0
18091.8, 139.1, | , 23.6, 0.0, 378.8, | ,  1000,   953,  3000,  2933, | , -3.4,  50.5, 0.491, |, 0.0
18092.8, 139.2, | , 23.6, 0.0, 378.3, | ,  1000,   952,  3000,  2945, | , -3.4,  48.8, 0.476, |, 0.0
18093.9, 139.2, | , 23.6, 0.0, 380.3, | ,  1000,   955,  3000,  2928, | , -3.4,  75.0, 0.728, |, 0.0
18094.9, 138.3, | , 23.6, 0.0, 385.2, | ,  1000,   964,  3000,  2944, | , -3.4,  50.5, 0.494, |, 0.0
18095.9, 138.3, | , 23.6, 0.0, 384.9, | ,  1000,   953,  3000,  2941, | , -3.4,  50.5, 0.492, |, 0.0
18096.9, 139.3, | , 23.6, 0.0, 380.1, | ,  1000,   951,  3000,  2950, | , -3.4,  48.8, 0.476, |, 0.0
18097.9, 139.3, | , 23.6, 0.0, 377.6, | ,  1000,   947,  3000,  2938, | , -3.4,  45.0, 0.437, |, 0.0
18098.9, 139.2, | , 23.6, 0.0, 378.4, | ,  1000,   955,  3000,  2933, | , -3.4,  55.7, 0.541, |, 0.0
18099.9, 139.5, | , 23.6, 0.0, 378.4, | ,  1000,   953,  3000,  2927, | , -3.4,  47.1, 0.457, |, 0.0
18100.9, 138.4, | , 23.6, 0.0, 384.3, | ,  1000,   960,  3000,  2919, | , -3.4,  48.8, 0.474, |, 0.0
18102.0, 138.4, | , 23.6, 0.0, 384.6, | ,  1000,   959,  3000,  2933, | , -3.4,  67.2, 0.654, |, 0.0
18103.0, 139.0, | , 23.6, 0.0, 379.0, | ,  1000,   958,  3000,  2937, | , -3.4,  49.2, 0.480, |, 0.0
18104.0, 139.6, | , 23.6, 0.0, 377.3, | ,  1000,   951,  3000,  2910, | , -3.4,  42.4, 0.409, |, 0.0
18105.0, 139.2, | , 23.6, 0.0, 377.7, | ,  1000,   952,  3000,  2924, | , -3.4,  59.5, 0.577, |, 0.0
18106.0, 139.2, | , 23.6, 0.0, 377.3, | ,  1000,   956,  3000,  2950, | , -3.4,  42.4, 0.414, |, 0.0
18107.0, 138.7, | , 23.6, 0.0, 384.4, | ,  1000,   962,  3000,  2944, | , -3.4,  41.5, 0.406, |, 0.0
18108.0, 138.4, | , 23.6, 0.0, 384.4, | ,  1000,   956,  3000,  2935, | , -3.4,  67.2, 0.654, |, 0.0
18109.0, 139.1, | , 23.6, 0.0, 378.3, | ,  1000,   946,  3000,  2941, | , -3.4,  47.1, 0.458, |, 0.0
18110.1, 139.2, | , 23.6, 0.0, 377.3, | ,  1000,   953,  3000,  2924, | , -3.4,  64.2, 0.623, |, 0.0
18111.1, 139.6, | , 23.6, 0.0, 377.6, | ,  1000,   959,  3000,  2937, | , -3.4,  59.5, 0.580, |, 0.0
18112.1, 139.0, | , 23.6, 0.0, 378.6, | ,  1000,   955,  3000,  2929, | , -3.4,  47.1, 0.457, |, 0.0
18113.1, 138.7, | , 23.6, 0.0, 384.3, | ,  1000,   960,  3000,  2928, | , -3.4,  66.8, 0.650, |, 0.0
18114.1, 138.5, | , 23.6, 0.0, 383.2, | ,  1000,   954,  3000,  2915, | , -3.4,  46.7, 0.452, |, 0.0
18115.1, 139.0, | , 23.6, 0.0, 378.5, | ,  1000,   956,  3000,  2913, | , -3.4,  44.5, 0.431, |, 0.0
18116.1, 139.3, | , 23.6, 0.0, 377.0, | ,  1000,   955,  3000,  2911, | , -3.4,  39.0, 0.377, |, 0.0
18117.1, 139.5, | , 23.5, 0.0, 376.9, | ,  1000,   954,  3000,  2938, | , -3.4,  69.8, 0.679, |, 0.0
18118.2, 139.0, | , 23.6, 0.0, 378.7, | ,  1000,   957,  3000,  2930, | , -3.4,  42.0, 0.408, |, 0.0
18119.2, 138.4, | , 23.6, 0.0, 383.1, | ,  1000,   956,  3000,  2930, | , -3.4,  45.8, 0.445, |, 0.0
18120.2, 138.6, | , 23.6, 0.0, 384.0, | ,  1000,   961,  3000,  2917, | , -3.4,  72.4, 0.702, |, 0.0
18121.2, 139.0, | , 23.6, 0.0, 378.4, | ,  1000,   958,  3000,  2944, | , -3.4,  41.1, 0.401, |, 0.0
18122.2, 139.1, | , 23.6, 0.0, 377.2, | ,  1000,   949,  3000,  2945, | , -3.4,  44.1, 0.430, |, 0.0
18123.2, 139.5, | , 23.6, 0.0, 377.6, | ,  1000,   957,  3000,  2926, | , -3.4,  39.8, 0.387, |, 0.0
18124.2, 139.6, | , 23.5, 0.0, 377.1, | ,  1000,   948,  3000,  2933, | , -3.4,  56.1, 0.544, |, 0.0
18125.2, 138.3, | , 23.6, 0.0, 383.5, | ,  1000,   959,  3000,  2947, | , -3.4,  64.7, 0.632, |, 0.0
18126.3, 138.3, | , 23.6, 0.0, 383.6, | ,  1000,   956,  3000,  2937, | , -3.4,  57.8, 0.563, |, 0.0
18127.3, 139.0, | , 23.5, 0.0, 378.2, | ,  1000,   956,  3000,  2914, | , -3.4,  45.4, 0.439, |, 0.0
18128.3, 139.1, | , 23.6, 0.0, 377.0, | ,  1000,   951,  3000,  2922, | , -3.4,  42.8, 0.415, |, 0.0
18129.3, 139.6, | , 23.5, 0.0, 376.1, | ,  1000,   951,  3000,  2923, | , -3.4,  72.8, 0.705, |, 0.0
18130.3, 139.0, | , 23.6, 0.0, 377.4, | ,  1000,   959,  3000,  2926, | , -3.4,  42.8, 0.416, |, 0.0
18131.3, 138.2, | , 23.6, 0.0, 383.2, | ,  1000,   959,  3000,  2944, | , -3.4,  43.2, 0.422, |, 0.0
18132.3, 138.6, | , 23.6, 0.0, 383.4, | ,  1000,   955,  3000,  2935, | , -3.4,  42.8, 0.416, |, 0.0
18133.3, 139.4, | , 23.6, 0.0, 378.1, | ,  1000,   958,  3000,  2921, | , -3.4,  47.1, 0.457, |, 0.0
18134.4, 139.3, | , 23.6, 0.0, 375.7, | ,  1000,   949,  3000,  2930, | , -3.4,  42.0, 0.407, |, 0.0
18135.4, 139.7, | , 23.6, 0.0, 375.0, | ,  1000,   953,  3000,  2918, | , -3.4,  39.8, 0.385, |, 0.0
18136.4, 139.0, | , 23.6, 0.0, 378.0, | ,  1000,   956,  3000,  2939, | , -3.4,  52.2, 0.509, |, 0.0
18137.4, 138.3, | , 23.6, 0.0, 382.7, | ,  1000,   953,  3000,  2915, | , -3.4,  44.1, 0.427, |, 0.0
18138.4, 138.3, | , 23.6, 0.0, 382.8, | ,  1000,   953,  3000,  2934, | , -3.4,  44.1, 0.429, |, 0.0
18139.4, 139.6, | , 23.6, 0.0, 377.1, | ,  1000,   949,  3000,  2944, | , -3.4,  50.1, 0.488, |, 0.0
18140.4, 139.6, | , 23.6, 0.0, 376.1, | ,  1000,   960,  3000,  2934, | , -3.4,  66.4, 0.646, |, 0.0
18141.4, 139.1, | , 23.5, 0.0, 377.3, | ,  1000,   958,  3000,  2935, | , -3.4,  68.1, 0.663, |, 0.0
18142.5, 139.5, | , 23.5, 0.0, 376.8, | ,  1000,   949,  3000,  2922, | , -3.4,  39.0, 0.377, |, 0.0
18143.5, 138.4, | , 23.5, 0.0, 382.4, | ,  1000,   954,  3000,  2952, | , -3.4,  38.5, 0.376, |, 0.0
18144.5, 138.4, | , 23.6, 0.0, 381.6, | ,  1000,   955,  3000,  2937, | , -3.4,  43.7, 0.425, |, 0.0
18145.5, 139.5, | , 23.5, 0.0, 376.8, | ,  1000,   956,  3000,  2922, | , -3.4,  43.7, 0.423, |, 0.0
18146.5, 139.6, | , 23.6, 0.0, 375.9, | ,  1000,   949,  3000,  2922, | , -3.4,  41.5, 0.402, |, 0.0
18147.5, 138.9, | , 23.6, 0.0, 377.1, | ,  1000,   956,  3000,  2927, | , -3.4,  48.4, 0.470, |, 0.0
18148.5, 138.4, | , 23.6, 0.0, 382.1, | ,  1000,   956,  3000,  2953, | , -3.4,  44.1, 0.431, |, 0.0
18149.5, 138.5, | , 23.6, 0.0, 381.5, | ,  1000,   952,  3000,  2935, | , -3.4,  70.2, 0.683, |, 0.0
18150.6, 138.4, | , 23.6, 0.0, 381.5, | ,  1000,   958,  3000,  2928, | , -3.4,  43.7, 0.424, |, 0.0
18151.6, 139.9, | , 23.5, 0.0, 372.8, | ,  1000,   951,  3000,  2924, | , -3.4,  58.7, 0.569, |, 0.0
18152.6, 139.2, | , 23.5, 0.0, 375.3, | ,  1000,   956,  3000,  2937, | , -3.4,  64.2, 0.625, |, 0.0
18153.6, 139.2, | , 23.6, 0.0, 375.7, | ,  1000,   955,  3000,  2926, | , -3.4,  66.4, 0.644, |, 0.0
18154.6, 138.4, | , 23.6, 0.0, 381.6, | ,  1000,   957,  3000,  2930, | , -3.4,  44.1, 0.429, |, 0.0
18155.6, 138.6, | , 23.6, 0.0, 382.0, | ,  1000,   952,  3000,  2938, | , -3.4,  41.5, 0.404, |, 0.0
18156.6, 138.3, | , 23.6, 0.0, 382.1, | ,  1000,   958,  3000,  2949, | , -3.4,  41.1, 0.402, |, 0.0
18157.6, 139.1, | , 23.6, 0.0, 375.4, | ,  1000,   952,  3000,  2926, | , -3.4,  38.1, 0.370, |, 0.0
18158.7, 139.6, | , 23.5, 0.0, 376.0, | ,  1000,   953,  3000,  2930, | , -3.4,  38.1, 0.370, |, 0.0
18159.7, 139.1, | , 23.6, 0.0, 377.2, | ,  1000,   959,  3000,  2935, | , -3.4,  42.8, 0.417, |, 0.0
18160.7, 138.3, | , 23.6, 0.0, 382.3, | ,  1000,   957,  3000,  2933, | , -3.4,  41.1, 0.400, |, 0.0
18161.7, 138.5, | , 23.6, 0.0, 382.3, | ,  1000,   959,  3000,  2926, | , -3.4,  42.0, 0.408, |, 0.0
18162.7, 139.4, | , 23.6, 0.0, 376.8, | ,  1000,   955,  3000,  2937, | , -3.4,  39.4, 0.383, |, 0.0
18163.7, 139.1, | , 23.6, 0.0, 375.3, | ,  1000,   954,  3000,  2939, | , -3.4,  38.1, 0.371, |, 0.0
18164.7, 139.2, | , 23.6, 0.0, 374.2, | ,  1000,   953,  3000,  2946, | , -3.4,  55.2, 0.539, |, 0.0
18165.7, 138.9, | , 23.6, 0.0, 376.8, | ,  1000,   954,  3000,  2937, | , -3.4,  15.4, 0.150, |, 0.0
18166.8, 138.4, | , 23.6, 0.0, 381.6, | ,  1000,   959,  3000,  2924, | , -3.4, -15.9, -0.154, |, 0.0
18167.8, 138.4, | , 23.6, 0.0, 381.5, | ,  1000,   952,  3000,  2937, | , -3.4, -15.4, -0.150, |, 0.0
18168.8, 139.4, | , 23.5, 0.0, 376.5, | ,  1000,   954,  3000,  2924, | , -3.4,  -3.9, -0.038, |, 0.0
18169.8, 139.6, | , 23.6, 0.0, 374.8, | ,  1000,   948,  3000,  2937, | , -3.4,  -4.7, -0.046, |, 0.0
18170.8, 139.2, | , 23.6, 0.0, 374.8, | ,  1000,   956,  3000,  2940, | , -3.4,   4.3, 0.042, |, 0.0
18171.8, 139.5, | , 23.6, 0.0, 375.1, | ,  1000,   954,  3000,  2936, | , -3.4,   3.0, 0.029, |, 0.0
18172.8, 138.3, | , 23.6, 0.0, 381.3, | ,  1000,   963,  3000,  2936, | , -3.4,   1.3, 0.012, |, 0.0
18173.8, 138.3, | , 23.6, 0.0, 380.9, | ,  1000,   955,  3000,  2943, | , -3.4,   4.3, 0.042, |, 0.0
18174.9, 139.3, | , 23.6, 0.0, 376.1, | ,  1000,   952,  3000,  2922, | , -3.4,  15.0, 0.145, |, 0.0
18175.9, 139.6, | , 23.5, 0.0, 373.8, | ,  1000,   953,  3000,  2937, | , -3.4,  19.7, 0.191, |, 0.0
18176.9, 139.3, | , 23.6, 0.0, 374.2, | ,  1000,   959,  3000,  2930, | , -3.4,   9.4, 0.091, |, 0.0
18177.9, 139.1, | , 23.5, 0.0, 374.0, | ,  1000,   960,  3000,  2941, | , -3.4,   7.7, 0.075, |, 0.0
18178.9, 138.7, | , 23.6, 0.0, 381.4, | ,  1000,   961,  3000,  2945, | , -3.4,  13.3, 0.130, |, 0.0
18179.9, 138.3, | , 23.6, 0.0, 380.8, | ,  1000,   957,  3000,  2932, | , -3.4,  16.7, 0.162, |, 0.0
18181.0, 139.4, | , 23.5, 0.0, 375.6, | ,  1000,   955,  3000,  2918, | , -3.4,  11.5, 0.112, |, 0.0
18182.0, 139.1, | , 23.5, 0.0, 374.7, | ,  1000,   955,  3000,  2934, | , -3.4,  17.1, 0.166, |, 0.0
18183.0, 139.1, | , 23.5, 0.0, 374.7, | ,  1000,   955,  3000,  2944, | , -3.4,   8.5, 0.083, |, 0.0
18184.0, 139.6, | , 23.5, 0.0, 374.5, | ,  1000,   961,  3000,  2944, | , -3.4,  17.5, 0.171, |, 0.0
18185.0, 138.2, | , 23.6, 0.0, 381.1, | ,  1000,   963,  3000,  2944, | , -3.4,  37.7, 0.368, |, 0.0
18186.0, 138.4, | , 23.6, 0.0, 380.0, | ,  1000,   960,  3000,  2932, | , -3.4,  23.5, 0.229, |, 0.0
18187.0, 139.0, | , 23.5, 0.0, 375.3, | ,  1000,   954,  3000,  2920, | , -3.4,  19.7, 0.191, |, 0.0
18188.0, 139.1, | , 23.5, 0.0, 373.8, | ,  1000,   959,  3000,  2911, | , -3.4,  38.5, 0.373, |, 0.0
18189.0, 139.1, | , 23.5, 0.0, 374.1, | ,  1000,   955,  3000,  2922, | , -3.4,  15.8, 0.153, |, 0.0
18190.1, 138.8, | , 23.5, 0.0, 375.7, | ,  1000,   961,  3000,  2941, | , -3.4,  26.5, 0.259, |, 0.0
18191.1, 138.7, | , 23.5, 0.0, 380.2, | ,  1000,   958,  3000,  2944, | , -3.4,  35.1, 0.343, |, 0.0
18192.1, 138.3, | , 23.6, 0.0, 380.7, | ,  1000,   952,  3000,  2937, | , -3.4,  27.0, 0.262, |, 0.0
18193.1, 139.0, | , 23.5, 0.0, 375.2, | ,  1000,   959,  3000,  2923, | , -3.4,  27.0, 0.262, |, 0.0
18194.1, 139.6, | , 23.5, 0.0, 373.9, | ,  1000,   960,  3000,  2938, | , -3.4,  28.3, 0.275, |, 0.0
18195.1, 139.5, | , 23.5, 0.0, 374.0, | ,  1000,   961,  3000,  2902, | , -3.4,  24.0, 0.231, |, 0.0
18196.1, 139.3, | , 23.5, 0.0, 372.9, | ,  1000,   951,  3000,  2916, | , -3.4,  26.1, 0.252, |, 0.0
18197.1, 138.6, | , 23.5, 0.0, 380.2, | ,  1000,   955,  3000,  2927, | , -3.4,  47.1, 0.457, |, 0.0
18198.2, 138.2, | , 23.6, 0.0, 380.0, | ,  1000,   955,  3000,  2941, | , -3.4,  27.4, 0.267, |, 0.0
18199.2, 139.0, | , 23.5, 0.0, 374.3, | ,  1000,   957,  3000,  2944, | , -3.4,  36.4, 0.355, |, 0.0
18200.2, 139.3, | , 23.5, 0.0, 373.2, | ,  1000,   952,  3000,  2918, | , -3.4,  56.1, 0.543, |, 0.0
18201.2, 139.3, | , 23.5, 0.0, 372.4, | ,  1000,   948,  3000,  2922, | , -3.4,  31.7, 0.307, |, 0.0
18202.2, 139.2, | , 23.5, 0.0, 373.3, | ,  1000,   954,  3000,  2918, | , -3.4,  35.1, 0.340, |, 0.0
18203.2, 138.3, | , 23.5, 0.0, 379.9, | ,  1000,   964,  3000,  2919, | , -3.4,  34.3, 0.333, |, 0.0
18204.2, 138.7, | , 23.5, 0.0, 380.2, | ,  1000,   960,  3000,  2948, | , -3.4,  60.0, 0.586, |, 0.0
18205.2, 139.0, | , 23.5, 0.0, 374.3, | ,  1000,   959,  3000,  2937, | , -3.4,  38.5, 0.375, |, 0.0
18206.3, 139.3, | , 23.5, 0.0, 372.3, | ,  1000,   954,  3000,  2940, | , -3.4,  36.8, 0.358, |, 0.0
18207.3, 139.6, | , 23.5, 0.0, 373.4, | ,  1000,   951,  3000,  2937, | , -3.4,  36.0, 0.350, |, 0.0
18208.3, 139.0, | , 23.5, 0.0, 374.1, | ,  1000,   952,  3000,  2925, | , -3.4,  34.3, 0.332, |, 0.0
18209.3, 138.2, | , 23.5, 0.0, 379.6, | ,  1000,   956,  3000,  2923, | , -3.4,  35.1, 0.341, |, 0.0
18210.3, 138.6, | , 23.5, 0.0, 379.6, | ,  1000,   960,  3000,  2937, | , -3.4,  53.5, 0.522, |, 0.0
18211.3, 139.0, | , 23.5, 0.0, 373.8, | ,  1000,   954,  3000,  2944, | , -3.4,  38.1, 0.371, |, 0.0
18212.3, 139.3, | , 23.5, 0.0, 372.9, | ,  1000,   947,  3000,  2952, | , -3.4,  32.5, 0.317, |, 0.0
18213.3, 139.0, | , 23.5, 0.0, 374.8, | ,  1000,   950,  3000,  2929, | , -3.4,  52.2, 0.507, |, 0.0
18214.3, 139.5, | , 23.5, 0.0, 374.3, | ,  1000,   959,  3000,  2921, | , -3.4,  52.7, 0.511, |, 0.0
18215.4, 138.4, | , 23.5, 0.0, 379.2, | ,  1000,   951,  3000,  2916, | , -3.4,  32.5, 0.315, |, 0.0
18216.4, 138.5, | , 23.5, 0.0, 378.4, | ,  1000,   959,  3000,  2923, | , -3.4,  34.3, 0.332, |, 0.0
18217.4, 139.3, | , 23.5, 0.0, 374.5, | ,  1000,   957,  3000,  2925, | , -3.4,  31.7, 0.308, |, 0.0
18218.4, 139.1, | , 23.5, 0.0, 372.7, | ,  1000,   953,  3000,  2921, | , -3.4,  49.7, 0.481, |, 0.0
18219.4, 139.0, | , 23.5, 0.0, 373.4, | ,  1000,   948,  3000,  2914, | , -3.4,  35.1, 0.339, |, 0.0
18220.4, 139.3, | , 23.5, 0.0, 374.5, | ,  1000,   957,  3000,  2920, | , -3.4,  42.0, 0.407, |, 0.0
18221.4, 138.4, | , 23.5, 0.0, 378.4, | ,  1000,   959,  3000,  2922, | , -3.4,  60.4, 0.586, |, 0.0
18222.4, 138.3, | , 23.6, 0.0, 379.3, | ,  1000,   956,  3000,  2933, | , -3.4,  33.0, 0.321, |, 0.0
18223.5, 139.6, | , 23.5, 0.0, 372.9, | ,  1000,   955,  3000,  2936, | , -3.4,  52.7, 0.512, |, 0.0
18224.5, 139.6, | , 23.5, 0.0, 372.7, | ,  1000,   957,  3000,  2937, | , -3.4,  32.5, 0.317, |, 0.0
18225.5, 139.2, | , 23.5, 0.0, 373.1, | ,  1000,   954,  3000,  2938, | , -3.4,  30.8, 0.300, |, 0.0
18226.5, 138.7, | , 23.5, 0.0, 377.8, | ,  1000,   961,  3000,  2940, | , -3.4,  32.5, 0.317, |, 0.0
18227.5, 138.7, | , 23.6, 0.0, 379.0, | ,  1000,   958,  3000,  2918, | , -3.4,  34.7, 0.336, |, 0.0
18228.5, 138.3, | , 23.5, 0.0, 379.0, | ,  1000,   951,  3000,  2938, | , -3.4,  50.5, 0.491, |, 0.0
18229.5, 139.6, | , 23.5, 0.0, 369.0, | ,  1000,   952,  3000,  2918, | , -3.4,  31.7, 0.307, |, 0.0
18230.5, 139.6, | , 23.5, 0.0, 372.6, | ,  1000,   955,  3000,  2941, | , -3.4,  42.0, 0.409, |, 0.0
18231.5, 139.2, | , 23.5, 0.0, 371.9, | ,  1000,   950,  3000,  2937, | , -3.4,  39.4, 0.383, |, 0.0
18232.6, 138.2, | , 23.5, 0.0, 378.4, | ,  1000,   959,  3000,  2947, | , -3.4,  37.3, 0.364, |, 0.0
18233.6, 138.7, | , 23.5, 0.0, 378.7, | ,  1000,   959,  3000,  2930, | , -3.4,  61.2, 0.596, |, 0.0
18234.6, 138.7, | , 23.5, 0.0, 378.9, | ,  1000,   962,  3000,  2934, | , -3.4,  36.4, 0.355, |, 0.0
18235.6, 139.2, | , 23.5, 0.0, 371.8, | ,  1000,   956,  3000,  2935, | , -3.4,  35.1, 0.342, |, 0.0
18236.6, 139.2, | , 23.5, 0.0, 371.5, | ,  1000,   952,  3000,  2941, | , -3.4,  31.3, 0.304, |, 0.0
18237.6, 139.3, | , 23.5, 0.0, 374.0, | ,  1000,   959,  3000,  2918, | , -3.4,  54.4, 0.527, |, 0.0
18238.6, 138.4, | , 23.5, 0.0, 378.6, | ,  1000,   955,  3000,  2937, | , -3.4,  62.1, 0.604, |, 0.0
18239.6, 138.6, | , 23.5, 0.0, 378.8, | ,  1000,   950,  3000,  2939, | , -3.4,  33.0, 0.321, |, 0.0
18240.7, 138.9, | , 23.5, 0.0, 373.2, | ,  1000,   958,  3000,  2926, | , -3.4,  51.4, 0.499, |, 0.0
18241.7, 139.2, | , 23.5, 0.0, 371.4, | ,  1000,   950,  3000,  2924, | , -3.4,  62.5, 0.606, |, 0.0
18242.7, 139.2, | , 23.5, 0.0, 371.6, | ,  1000,   951,  3000,  2921, | , -3.4,  31.7, 0.307, |, 0.0
18243.7, 139.3, | , 23.5, 0.0, 373.8, | ,  1000,   955,  3000,  2948, | , -3.4,  33.8, 0.330, |, 0.0
18244.7, 138.3, | , 23.5, 0.0, 378.1, | ,  1000,   957,  3000,  2928, | , -3.4,  36.8, 0.358, |, 0.0
18245.7, 138.3, | , 23.5, 0.0, 378.3, | ,  1000,   952,  3000,  2944, | , -3.4,  57.8, 0.563, |, 0.0
18246.7, 139.3, | , 23.5, 0.0, 372.6, | ,  1000,   957,  3000,  2933, | , -3.4,  35.1, 0.342, |, 0.0
18247.8, 139.3, | , 23.5, 0.0, 371.1, | ,  1000,   955,  3000,  2922, | , -3.4,  63.0, 0.610, |, 0.0
18248.8, 139.1, | , 23.5, 0.0, 371.8, | ,  1000,   950,  3000,  2944, | , -3.4,  42.0, 0.409, |, 0.0
18249.8, 139.3, | , 23.5, 0.0, 373.2, | ,  1000,   953,  3000,  2935, | , -3.4,  25.7, 0.250, |, 0.0
18250.8, 138.3, | , 23.5, 0.0, 378.3, | ,  1000,   960,  3000,  2935, | , -3.4,  36.8, 0.359, |, 0.0
18251.8, 138.4, | , 23.5, 0.0, 377.7, | ,  1000,   952,  3000,  2938, | , -3.4,  56.1, 0.546, |, 0.0
18252.8, 139.3, | , 23.5, 0.0, 372.9, | ,  1000,   957,  3000,  2918, | , -3.4,  35.1, 0.340, |, 0.0
18253.8, 139.3, | , 23.5, 0.0, 370.4, | ,  1000,   955,  3000,  2937, | , -3.4,  64.2, 0.625, |, 0.0
18254.9, 139.2, | , 23.5, 0.0, 371.3, | ,  1000,   958,  3000,  2915, | , -3.4,  55.7, 0.539, |, 0.0
18255.9, 139.6, | , 23.5, 0.0, 370.6, | ,  1000,   958,  3000,  2935, | , -3.4,  35.1, 0.342, |, 0.0
18256.9, 138.2, | , 23.5, 0.0, 377.5, | ,  1000,   956,  3000,  2924, | , -3.4,  33.8, 0.328, |, 0.0
18257.9, 138.3, | , 23.5, 0.0, 377.5, | ,  1000,   958,  3000,  2918, | , -3.4,  54.4, 0.527, |, 0.0
18258.9, 139.5, | , 23.5, 0.0, 371.9, | ,  1000,   959,  3000,  2946, | , -3.4,  30.8, 0.301, |, 0.0
