Repository: jdhuang-csm/Ru-BCA

## Methods
* (BaO)<sub>x</sub>-(CaO)<sub>y</sub>-(Al<sub>2</sub>O<sub>3</sub>)<sub>1-x-y</sub> (BCA) catalyst supports were synthesized via sol-gel and solid-state methods. 
* Ru/BCA catalysts were prepared via incipient wetness impregnation to achieve 1 wt. % Ru loading.
* Ammonia synthesis rates were measured for Ru/BCA catalysts in a packed-bed reactor at 480-600<sup>o</sup>C, 10 bar, and space velocities up to 1.3 x 10<sup>6</sup> ml g<sub>cat</sub><sup>-1</sup> h<sup>-1</sup>.
* A machine learning (ML) model was employed to improve understanding of the behavior of Ru/BCA catalysts.
* A microkinetic model was developed to describe the best-performing catalyst.

File: data/init_files_Cadigan/BCA532.txt (part 46 of 55)
********** Start test **********
Elapsed time, Pressure, | , LJtemp(C), Inner-Temp, Outer-Temp, | , N2-set, N2-flow, H2-set, H2-flow, | , pH, NH3_ppm, NH3_Prod_rate, |, In222Temp
17870.4, 139.1, | , 27.6, 0.0, 313.6, | ,  1000,   950,  3000,  2931, | , -3.4,  12.4, 0.127, |, 0.0
17871.4, 139.3, | , 27.6, 0.0, 316.0, | ,  1000,   955,  3000,  2922, | , -3.4,  -6.5, -0.066, |, 0.0
17872.4, 138.1, | , 27.6, 0.0, 321.4, | ,  1000,   958,  3000,  2927, | , -3.4, -15.9, -0.163, |, 0.0
17873.4, 138.1, | , 27.6, 0.0, 321.2, | ,  1000,   954,  3000,  2924, | , -3.4,  -8.6, -0.088, |, 0.0
17874.5, 139.5, | , 27.6, 0.0, 315.1, | ,  1000,   949,  3000,  2935, | , -3.4, -15.0, -0.154, |, 0.0
17875.5, 139.3, | , 27.6, 0.0, 313.5, | ,  1000,   957,  3000,  2937, | , -3.4, -14.2, -0.145, |, 0.0
17876.5, 139.2, | , 27.6, 0.0, 313.7, | ,  1000,   957,  3000,  2932, | , -3.4,  -9.9, -0.101, |, 0.0
17877.5, 139.6, | , 27.6, 0.0, 313.7, | ,  1000,   955,  3000,  2933, | , -3.4, -16.7, -0.171, |, 0.0
17878.5, 138.2, | , 27.6, 0.0, 320.6, | ,  1000,   962,  3000,  2926, | , -3.4, -13.7, -0.141, |, 0.0
17879.5, 138.2, | , 27.6, 0.0, 319.8, | ,  1000,   953,  3000,  2914, | , -3.4, -16.7, -0.171, |, 0.0
17880.5, 139.4, | , 27.6, 0.0, 315.1, | ,  1000,   951,  3000,  2929, | , -3.4, -15.4, -0.158, |, 0.0
17881.5, 139.1, | , 27.6, 0.0, 313.5, | ,  1000,   951,  3000,  2926, | , -3.4,   3.8, 0.039, |, 0.0
17882.6, 139.2, | , 27.6, 0.0, 313.9, | ,  1000,   956,  3000,  2929, | , -3.4,  -8.6, -0.088, |, 0.0
17883.6, 139.5, | , 27.6, 0.0, 314.2, | ,  1000,   956,  3000,  2939, | , -3.4,  -2.2, -0.022, |, 0.0
17884.6, 138.3, | , 27.6, 0.0, 319.7, | ,  1000,   960,  3000,  2931, | , -3.4, -10.7, -0.110, |, 0.0
17885.6, 138.1, | , 27.6, 0.0, 320.7, | ,  1000,   956,  3000,  2929, | , -3.4,  -7.3, -0.075, |, 0.0
17886.6, 139.0, | , 27.6, 0.0, 314.6, | ,  1000,   952,  3000,  2934, | , -3.4, -15.4, -0.158, |, 0.0
17887.6, 139.5, | , 27.6, 0.0, 313.4, | ,  1000,   954,  3000,  2932, | , -3.4, -15.0, -0.154, |, 0.0
17888.6, 139.1, | , 27.6, 0.0, 312.7, | ,  1000,   953,  3000,  2924, | , -3.4, -15.0, -0.153, |, 0.0
17889.6, 139.4, | , 27.6, 0.0, 314.4, | ,  1000,   957,  3000,  2925, | , -3.4, -14.2, -0.145, |, 0.0
17890.7, 138.5, | , 27.6, 0.0, 321.1, | ,  1000,   958,  3000,  2930, | , -3.4,  -4.7, -0.049, |, 0.0
17891.7, 138.1, | , 27.6, 0.0, 320.9, | ,  1000,   956,  3000,  2925, | , -3.4,  -7.7, -0.079, |, 0.0
17892.7, 138.9, | , 27.6, 0.0, 314.9, | ,  1000,   953,  3000,  2933, | , -3.4, -14.6, -0.149, |, 0.0
17893.7, 139.5, | , 27.6, 0.0, 313.0, | ,  1000,   957,  3000,  2924, | , -3.4, -14.2, -0.145, |, 0.0
17894.7, 139.0, | , 27.6, 0.0, 314.3, | ,  1000,   957,  3000,  2926, | , -3.4, -17.2, -0.176, |, 0.0
17895.7, 138.2, | , 27.6, 0.0, 320.3, | ,  1000,   959,  3000,  2930, | , -3.4, -10.7, -0.110, |, 0.0
17896.7, 138.5, | , 27.6, 0.0, 320.5, | ,  1000,   957,  3000,  2933, | , -3.4, -13.7, -0.141, |, 0.0
17897.7, 138.9, | , 27.6, 0.0, 315.0, | ,  1000,   955,  3000,  2932, | , -3.4, -15.4, -0.158, |, 0.0
17898.8, 139.6, | , 27.6, 0.0, 309.1, | ,  1000,   950,  3000,  2912, | , -3.4, -16.3, -0.166, |, 0.0
17899.8, 139.7, | , 27.6, 0.0, 312.3, | ,  1000,   958,  3000,  2932, | , -3.4,  -4.3, -0.044, |, 0.0
17900.8, 138.9, | , 27.6, 0.0, 314.4, | ,  1000,   954,  3000,  2932, | , -3.4,  11.1, 0.114, |, 0.0
17901.8, 138.1, | , 27.6, 0.0, 320.5, | ,  1000,   960,  3000,  2938, | , -3.4,  11.1, 0.114, |, 0.0
17902.8, 138.1, | , 27.6, 0.0, 320.5, | ,  1000,   952,  3000,  2931, | , -3.4, -13.7, -0.141, |, 0.0
17903.8, 138.5, | , 27.6, 0.0, 315.5, | ,  1000,   954,  3000,  2937, | , -3.4,   3.4, 0.035, |, 0.0
17904.8, 139.2, | , 27.6, 0.0, 312.8, | ,  1000,   951,  3000,  2921, | , -3.4, -13.7, -0.140, |, 0.0
17905.8, 138.8, | , 27.6, 0.0, 315.1, | ,  1000,   951,  3000,  2937, | , -3.4, -13.7, -0.141, |, 0.0
17906.9, 139.5, | , 27.6, 0.0, 313.2, | ,  1000,   957,  3000,  2926, | , -3.4, -16.3, -0.167, |, 0.0
17907.9, 138.1, | , 27.6, 0.0, 320.2, | ,  1000,   958,  3000,  2923, | , -3.4, -15.4, -0.158, |, 0.0
17908.9, 138.1, | , 27.6, 0.0, 320.3, | ,  1000,   958,  3000,  2929, | , -3.4, -15.0, -0.154, |, 0.0
17909.9, 139.0, | , 27.6, 0.0, 313.7, | ,  1000,   954,  3000,  2923, | , -3.4,  -9.4, -0.097, |, 0.0
17910.9, 139.1, | , 27.6, 0.0, 312.3, | ,  1000,   953,  3000,  2926, | , -3.4,   9.8, 0.100, |, 0.0
17911.9, 139.1, | , 27.6, 0.0, 312.5, | ,  1000,   951,  3000,  2915, | , -3.4, -18.4, -0.188, |, 0.0
17912.9, 139.6, | , 27.6, 0.0, 313.4, | ,  1000,   959,  3000,  2928, | , -3.4,  -5.2, -0.053, |, 0.0
17913.9, 138.1, | , 27.6, 0.0, 319.5, | ,  1000,   960,  3000,  2924, | , -3.4,   4.7, 0.048, |, 0.0
17915.0, 138.3, | , 27.6, 0.0, 318.9, | ,  1000,   954,  3000,  2929, | , -3.4, -18.4, -0.189, |, 0.0
17916.0, 138.9, | , 27.6, 0.0, 314.0, | ,  1000,   955,  3000,  2935, | , -3.4, -19.3, -0.198, |, 0.0
17917.0, 139.6, | , 27.6, 0.0, 312.2, | ,  1000,   952,  3000,  2928, | , -3.4, -18.4, -0.189, |, 0.0
17918.0, 139.2, | , 27.6, 0.0, 311.9, | ,  1000,   959,  3000,  2929, | , -3.4,   1.7, 0.017, |, 0.0
17919.0, 139.3, | , 27.6, 0.0, 314.4, | ,  1000,   952,  3000,  2924, | , -3.4, -14.6, -0.149, |, 0.0
17920.0, 138.7, | , 27.6, 0.0, 318.6, | ,  1000,   961,  3000,  2932, | , -3.4, -12.0, -0.123, |, 0.0
17921.0, 138.1, | , 27.6, 0.0, 319.3, | ,  1000,   953,  3000,  2937, | , -3.4, -16.3, -0.167, |, 0.0
17922.0, 139.0, | , 27.5, 0.0, 313.2, | ,  1000,   949,  3000,  2941, | , -3.4, -13.7, -0.141, |, 0.0
17923.0, 139.1, | , 27.5, 0.0, 311.8, | ,  1000,   954,  3000,  2918, | , -3.4,  -6.9, -0.070, |, 0.0
17924.1, 139.3, | , 27.6, 0.0, 311.8, | ,  1000,   961,  3000,  2929, | , -3.4,   4.3, 0.044, |, 0.0
17925.1, 139.2, | , 27.5, 0.0, 311.0, | ,  1000,   950,  3000,  2920, | , -3.4, -15.0, -0.153, |, 0.0
17926.1, 138.5, | , 27.6, 0.0, 319.4, | ,  1000,   955,  3000,  2938, | , -3.4, -10.7, -0.110, |, 0.0
17927.1, 138.1, | , 27.6, 0.0, 319.4, | ,  1000,   956,  3000,  2925, | , -3.4, -15.4, -0.158, |, 0.0
17928.1, 139.0, | , 27.5, 0.0, 313.4, | ,  1000,   955,  3000,  2935, | , -3.4,  -9.0, -0.092, |, 0.0
17929.1, 139.2, | , 27.6, 0.0, 311.9, | ,  1000,   955,  3000,  2919, | , -3.4, -17.2, -0.175, |, 0.0
17930.1, 139.1, | , 27.5, 0.0, 311.3, | ,  1000,   955,  3000,  2933, | , -3.4,   3.4, 0.035, |, 0.0
17931.1, 139.3, | , 27.5, 0.0, 311.1, | ,  1000,   953,  3000,  2936, | , -3.4,   1.3, 0.013, |, 0.0
17932.2, 138.1, | , 27.6, 0.0, 319.2, | ,  1000,   961,  3000,  2921, | , -3.4,  -9.9, -0.101, |, 0.0
17933.2, 138.5, | , 27.6, 0.0, 319.6, | ,  1000,   959,  3000,  2930, | , -3.4,  -2.6, -0.027, |, 0.0
17934.2, 139.0, | , 27.5, 0.0, 313.4, | ,  1000,   955,  3000,  2932, | , -3.4, -19.3, -0.198, |, 0.0
17935.2, 139.2, | , 27.5, 0.0, 311.5, | ,  1000,   950,  3000,  2921, | , -3.4,  -0.0, -0.000, |, 0.0
17936.2, 139.6, | , 27.5, 0.0, 313.3, | ,  1000,   957,  3000,  2926, | , -3.4,  13.7, 0.140, |, 0.0
17937.2, 139.0, | , 27.5, 0.0, 311.8, | ,  1000,   957,  3000,  2941, | , -3.4, -17.6, -0.181, |, 0.0
17938.2, 138.1, | , 27.5, 0.0, 319.1, | ,  1000,   953,  3000,  2933, | , -3.4, -14.6, -0.149, |, 0.0
17939.2, 138.4, | , 27.5, 0.0, 318.7, | ,  1000,   956,  3000,  2928, | , -3.4, -17.6, -0.180, |, 0.0
17940.3, 139.0, | , 27.5, 0.0, 313.1, | ,  1000,   952,  3000,  2931, | , -3.4,  -0.9, -0.009, |, 0.0
17941.3, 139.6, | , 27.5, 0.0, 310.9, | ,  1000,   950,  3000,  2931, | , -3.4, -17.6, -0.180, |, 0.0
17942.3, 139.4, | , 27.5, 0.0, 313.5, | ,  1000,   956,  3000,  2933, | , -3.4,  -3.5, -0.035, |, 0.0
17943.3, 138.1, | , 27.5, 0.0, 318.9, | ,  1000,   959,  3000,  2935, | , -3.4,   5.5, 0.057, |, 0.0
17944.3, 138.1, | , 27.5, 0.0, 319.0, | ,  1000,   954,  3000,  2937, | , -3.4, -16.3, -0.167, |, 0.0
17945.3, 138.0, | , 27.5, 0.0, 318.7, | ,  1000,   955,  3000,  2921, | , -3.4, -13.7, -0.140, |, 0.0
17946.3, 140.1, | , 27.5, 0.0, 307.4, | ,  1000,   949,  3000,  2922, | , -3.4,  -7.3, -0.075, |, 0.0
17947.3, 139.2, | , 27.5, 0.0, 310.7, | ,  1000,   954,  3000,  2945, | , -3.4, -17.2, -0.176, |, 0.0
17948.4, 139.0, | , 27.5, 0.0, 312.1, | ,  1000,   957,  3000,  2928, | , -3.4, -15.4, -0.158, |, 0.0
17949.4, 138.1, | , 27.5, 0.0, 318.7, | ,  1000,   959,  3000,  2936, | , -3.4, -13.7, -0.141, |, 0.0
17950.4, 138.2, | , 27.5, 0.0, 318.5, | ,  1000,   956,  3000,  2927, | , -3.4, -12.4, -0.127, |, 0.0
17951.4, 139.3, | , 27.5, 0.0, 310.5, | ,  1000,   955,  3000,  2943, | , -3.4, -17.2, -0.176, |, 0.0
17952.4, 139.1, | , 27.5, 0.0, 311.5, | ,  1000,   951,  3000,  2919, | , -3.4, -14.2, -0.144, |, 0.0
17953.4, 139.1, | , 27.5, 0.0, 311.1, | ,  1000,   956,  3000,  2916, | , -3.4,   6.8, 0.070, |, 0.0
17954.4, 139.1, | , 27.5, 0.0, 310.6, | ,  1000,   956,  3000,  2930, | , -3.4, -16.3, -0.167, |, 0.0
17955.5, 138.1, | , 27.5, 0.0, 318.2, | ,  1000,   961,  3000,  2929, | , -3.4, -16.7, -0.172, |, 0.0
17956.5, 138.2, | , 27.5, 0.0, 317.5, | ,  1000,   955,  3000,  2922, | , -3.4,   4.3, 0.044, |, 0.0
17957.5, 139.0, | , 27.5, 0.0, 312.3, | ,  1000,   951,  3000,  2941, | , -3.4,   2.5, 0.026, |, 0.0
17958.5, 139.2, | , 27.5, 0.0, 310.5, | ,  1000,   950,  3000,  2922, | , -3.4, -11.6, -0.118, |, 0.0
17959.5, 139.6, | , 27.5, 0.0, 310.8, | ,  1000,   961,  3000,  2937, | , -3.4,  -0.9, -0.009, |, 0.0
17960.5, 139.0, | , 27.5, 0.0, 310.8, | ,  1000,   951,  3000,  2914, | , -3.4,   6.8, 0.070, |, 0.0
17961.5, 138.2, | , 27.5, 0.0, 317.3, | ,  1000,   960,  3000,  2922, | , -3.4,  12.0, 0.122, |, 0.0
17962.5, 138.1, | , 27.5, 0.0, 317.7, | ,  1000,   955,  3000,  2950, | , -3.4, -14.2, -0.146, |, 0.0
17963.5, 138.9, | , 27.5, 0.0, 311.8, | ,  1000,   952,  3000,  2941, | , -3.4,   8.5, 0.088, |, 0.0
17964.6, 139.2, | , 27.5, 0.0, 310.3, | ,  1000,   951,  3000,  2923, | , -3.4, -15.0, -0.153, |, 0.0
17965.6, 139.5, | , 27.5, 0.0, 310.6, | ,  1000,   956,  3000,  2919, | , -3.4, -18.0, -0.184, |, 0.0
17966.6, 139.0, | , 27.5, 0.0, 311.4, | ,  1000,   955,  3000,  2919, | , -3.4,  -8.2, -0.083, |, 0.0
17967.6, 138.2, | , 27.5, 0.0, 318.1, | ,  1000,   959,  3000,  2948, | , -3.4,   9.8, 0.101, |, 0.0
17968.6, 138.4, | , 27.5, 0.0, 318.1, | ,  1000,   956,  3000,  2916, | , -3.4, -10.7, -0.110, |, 0.0
17969.6, 138.9, | , 27.5, 0.0, 311.6, | ,  1000,   950,  3000,  2935, | , -3.4, -16.3, -0.167, |, 0.0
17970.6, 139.1, | , 27.5, 0.0, 310.1, | ,  1000,   948,  3000,  2922, | , -3.4, -17.6, -0.179, |, 0.0
17971.6, 139.8, | , 27.5, 0.0, 309.6, | ,  1000,   955,  3000,  2919, | , -3.4,  14.5, 0.148, |, 0.0
17972.7, 139.2, | , 27.5, 0.0, 309.9, | ,  1000,   955,  3000,  2922, | , -3.4, -14.6, -0.149, |, 0.0
17973.7, 138.0, | , 27.5, 0.0, 317.9, | ,  1000,   956,  3000,  2926, | , -3.4, -18.0, -0.184, |, 0.0
17974.7, 138.4, | , 27.5, 0.0, 317.8, | ,  1000,   959,  3000,  2930, | , -3.4, -15.0, -0.154, |, 0.0
17975.7, 139.4, | , 27.5, 0.0, 311.7, | ,  1000,   953,  3000,  2926, | , -3.4,   1.7, 0.017, |, 0.0
17976.7, 139.2, | , 27.5, 0.0, 309.5, | ,  1000,   951,  3000,  2923, | , -3.4,   2.5, 0.026, |, 0.0
17977.7, 139.5, | , 27.5, 0.0, 311.2, | ,  1000,   956,  3000,  2937, | , -3.4, -18.0, -0.185, |, 0.0
17978.7, 139.5, | , 27.5, 0.0, 310.4, | ,  1000,   957,  3000,  2944, | , -3.4, -14.6, -0.150, |, 0.0
17979.7, 138.1, | , 27.5, 0.0, 317.8, | ,  1000,   957,  3000,  2934, | , -3.4, -15.4, -0.158, |, 0.0
17980.8, 138.1, | , 27.5, 0.0, 317.8, | ,  1000,   955,  3000,  2933, | , -3.4,  -2.6, -0.027, |, 0.0
17981.8, 139.5, | , 27.5, 0.0, 311.0, | ,  1000,   950,  3000,  2923, | , -3.4, -16.3, -0.166, |, 0.0
17982.8, 139.2, | , 27.5, 0.0, 309.5, | ,  1000,   950,  3000,  2933, | , -3.4,  -9.0, -0.092, |, 0.0
17983.8, 138.9, | , 27.5, 0.0, 311.9, | ,  1000,   957,  3000,  2940, | , -3.4, -15.0, -0.154, |, 0.0
17984.8, 139.1, | , 27.5, 0.0, 310.5, | ,  1000,   956,  3000,  2941, | , -3.4, -18.0, -0.185, |, 0.0
17985.8, 138.1, | , 27.5, 0.0, 317.6, | ,  1000,   956,  3000,  2921, | , -3.4,   5.5, 0.057, |, 0.0
17986.8, 138.2, | , 27.5, 0.0, 316.2, | ,  1000,   956,  3000,  2927, | , -3.4,   2.5, 0.026, |, 0.0
17987.8, 139.3, | , 27.5, 0.0, 311.3, | ,  1000,   951,  3000,  2934, | , -3.4,  14.1, 0.144, |, 0.0
17988.9, 139.5, | , 27.5, 0.0, 309.7, | ,  1000,   956,  3000,  2927, | , -3.4, -16.7, -0.171, |, 0.0
17989.9, 138.9, | , 27.5, 0.0, 311.3, | ,  1000,   956,  3000,  2929, | , -3.4,  11.5, 0.118, |, 0.0
17990.9, 138.1, | , 27.5, 0.0, 317.2, | ,  1000,   959,  3000,  2934, | , -3.4,  16.3, 0.167, |, 0.0
17991.9, 138.7, | , 27.5, 0.0, 316.7, | ,  1000,   954,  3000,  2937, | , -3.4, -16.3, -0.167, |, 0.0
17992.9, 138.1, | , 27.5, 0.0, 317.1, | ,  1000,   952,  3000,  2933, | , -3.4, -17.2, -0.176, |, 0.0
17993.9, 140.1, | , 27.5, 0.0, 306.2, | ,  1000,   948,  3000,  2937, | , -3.4, -13.7, -0.141, |, 0.0
17994.9, 139.6, | , 27.5, 0.0, 309.6, | ,  1000,   955,  3000,  2934, | , -3.4,   0.4, 0.004, |, 0.0
17995.9, 138.9, | , 27.5, 0.0, 310.9, | ,  1000,   956,  3000,  2940, | , -3.4,   8.1, 0.083, |, 0.0
17997.0, 138.3, | , 27.5, 0.0, 316.0, | ,  1000,   962,  3000,  2925, | , -3.4,  11.1, 0.114, |, 0.0
17998.0, 138.1, | , 27.5, 0.0, 316.6, | ,  1000,   954,  3000,  2933, | , -3.4, -14.2, -0.145, |, 0.0
17999.0, 138.6, | , 27.5, 0.0, 311.9, | ,  1000,   956,  3000,  2935, | , -3.4, -14.6, -0.150, |, 0.0
18000.0, 139.2, | , 27.5, 0.0, 309.0, | ,  1000,   954,  3000,  2939, | , -3.4, -18.9, -0.194, |, 0.0
18001.0, 139.6, | , 27.5, 0.0, 309.9, | ,  1000,   954,  3000,  2918, | , -3.4, -18.0, -0.184, |, 0.0
18002.0, 139.2, | , 27.5, 0.0, 309.1, | ,  1000,   957,  3000,  2918, | , -3.4,   2.1, 0.022, |, 0.0
18003.0, 138.1, | , 27.5, 0.0, 316.8, | ,  1000,   960,  3000,  2939, | , -3.4, -11.6, -0.119, |, 0.0
18004.0, 138.1, | , 27.5, 0.0, 316.6, | ,  1000,   956,  3000,  2927, | , -3.4,  -0.9, -0.009, |, 0.0
18005.1, 139.2, | , 27.5, 0.0, 310.9, | ,  1000,   950,  3000,  2918, | , -3.4, -15.9, -0.162, |, 0.0
18006.1, 139.1, | , 27.5, 0.0, 309.1, | ,  1000,   950,  3000,  2933, | , -3.4, -14.6, -0.149, |, 0.0
18007.1, 139.6, | , 27.5, 0.0, 308.8, | ,  1000,   956,  3000,  2915, | , -3.4,  -3.0, -0.031, |, 0.0
18008.1, 139.5, | , 27.5, 0.0, 311.2, | ,  1000,   955,  3000,  2933, | , -3.4, -16.3, -0.167, |, 0.0
18009.1, 138.1, | , 27.5, 0.0, 316.5, | ,  1000,   959,  3000,  2939, | , -3.4, -16.7, -0.172, |, 0.0
18010.1, 138.0, | , 27.5, 0.0, 317.0, | ,  1000,   953,  3000,  2927, | , -3.4,  13.3, 0.136, |, 0.0
18011.1, 139.4, | , 27.5, 0.0, 310.7, | ,  1000,   949,  3000,  2935, | , -3.4, -17.6, -0.180, |, 0.0
18012.1, 139.3, | , 27.5, 0.0, 307.9, | ,  1000,   952,  3000,  2948, | , -3.4, -12.9, -0.132, |, 0.0
18013.2, 139.1, | , 27.5, 0.0, 308.8, | ,  1000,   954,  3000,  2924, | , -3.4, -14.6, -0.149, |, 0.0
18014.2, 139.6, | , 27.5, 0.0, 308.5, | ,  1000,   956,  3000,  2937, | , -3.4, -11.6, -0.119, |, 0.0
18015.2, 138.2, | , 27.5, 0.0, 315.9, | ,  1000,   961,  3000,  2931, | , -3.4,  -6.5, -0.066, |, 0.0
18016.2, 138.1, | , 27.5, 0.0, 315.9, | ,  1000,   958,  3000,  2932, | , -3.4,  13.7, 0.140, |, 0.0
18017.2, 139.4, | , 27.5, 0.0, 309.8, | ,  1000,   955,  3000,  2917, | , -3.4, -10.3, -0.105, |, 0.0
18018.2, 139.2, | , 27.5, 0.0, 308.2, | ,  1000,   955,  3000,  2930, | , -3.4, -18.4, -0.189, |, 0.0
18019.2, 139.2, | , 27.5, 0.0, 308.5, | ,  1000,   961,  3000,  2937, | , -3.4, -18.4, -0.189, |, 0.0
18020.2, 139.2, | , 27.5, 0.0, 308.5, | ,  1000,   955,  3000,  2922, | , -3.4,  14.5, 0.149, |, 0.0
18021.3, 138.5, | , 27.5, 0.0, 316.3, | ,  1000,   957,  3000,  2916, | , -3.4, -15.0, -0.153, |, 0.0
18022.3, 138.3, | , 27.5, 0.0, 314.7, | ,  1000,   957,  3000,  2953, | , -3.4, -14.2, -0.146, |, 0.0
18023.3, 138.9, | , 27.5, 0.0, 309.4, | ,  1000,   954,  3000,  2922, | , -3.4, -16.3, -0.167, |, 0.0
18024.3, 139.5, | , 27.5, 0.0, 308.3, | ,  1000,   950,  3000,  2922, | , -3.4,   2.5, 0.026, |, 0.0
18025.3, 139.1, | , 27.5, 0.0, 308.2, | ,  1000,   955,  3000,  2919, | , -3.4, -16.7, -0.171, |, 0.0
18026.3, 139.1, | , 27.5, 0.0, 308.8, | ,  1000,   957,  3000,  2933, | , -3.4,  12.0, 0.123, |, 0.0
18027.3, 138.7, | , 27.5, 0.0, 314.7, | ,  1000,   960,  3000,  2925, | , -3.4,  -9.9, -0.101, |, 0.0
18028.3, 138.1, | , 27.5, 0.0, 315.8, | ,  1000,   955,  3000,  2937, | , -3.4, -10.7, -0.110, |, 0.0
18029.3, 138.9, | , 27.5, 0.0, 309.8, | ,  1000,   951,  3000,  2922, | , -3.4, -19.3, -0.197, |, 0.0
18030.4, 139.6, | , 27.5, 0.0, 308.4, | ,  1000,   954,  3000,  2922, | , -3.4,  -3.9, -0.040, |, 0.0
18031.4, 139.2, | , 27.5, 0.0, 308.2, | ,  1000,   958,  3000,  2941, | , -3.4, -15.4, -0.159, |, 0.0
18032.4, 139.3, | , 27.5, 0.0, 307.8, | ,  1000,   956,  3000,  2931, | , -3.4, -18.9, -0.193, |, 0.0
18033.4, 138.0, | , 27.5, 0.0, 316.1, | ,  1000,   955,  3000,  2923, | , -3.4,  15.8, 0.162, |, 0.0
18034.4, 138.5, | , 27.5, 0.0, 316.0, | ,  1000,   957,  3000,  2934, | , -3.4,  11.5, 0.118, |, 0.0
18035.4, 139.0, | , 27.5, 0.0, 309.6, | ,  1000,   951,  3000,  2926, | , -3.4,  -6.5, -0.066, |, 0.0
18036.4, 139.2, | , 27.5, 0.0, 307.9, | ,  1000,   952,  3000,  2928, | , -3.4, -15.4, -0.158, |, 0.0
18037.5, 139.0, | , 27.5, 0.0, 308.8, | ,  1000,   952,  3000,  2916, | , -3.4, -15.4, -0.157, |, 0.0
18038.5, 138.1, | , 27.5, 0.0, 315.3, | ,  1000,   960,  3000,  2931, | , -3.4, -13.7, -0.141, |, 0.0
18039.5, 138.1, | , 27.5, 0.0, 315.1, | ,  1000,   956,  3000,  2922, | , -3.4,  14.1, 0.144, |, 0.0
18040.5, 138.6, | , 27.5, 0.0, 315.6, | ,  1000,   955,  3000,  2935, | , -3.4, -12.4, -0.128, |, 0.0
18041.5, 139.5, | , 27.5, 0.0, 305.4, | ,  1000,   950,  3000,  2929, | , -3.4, -13.3, -0.136, |, 0.0
18042.5, 139.4, | , 27.5, 0.0, 307.0, | ,  1000,   955,  3000,  2930, | , -3.4,  12.8, 0.131, |, 0.0
18043.5, 139.0, | , 27.5, 0.0, 309.8, | ,  1000,   955,  3000,  2941, | , -3.4, -11.6, -0.119, |, 0.0
18044.5, 138.2, | , 27.5, 0.0, 315.2, | ,  1000,   961,  3000,  2926, | , -3.4,   5.5, 0.057, |, 0.0
18045.6, 138.2, | , 27.5, 0.0, 315.1, | ,  1000,   963,  3000,  2932, | , -3.4, -11.2, -0.115, |, 0.0
18046.6, 138.7, | , 27.5, 0.0, 315.3, | ,  1000,   954,  3000,  2929, | , -3.4,  14.5, 0.149, |, 0.0
18047.6, 139.6, | , 27.5, 0.0, 309.2, | ,  1000,   949,  3000,  2925, | , -3.4,  -6.9, -0.070, |, 0.0
18048.6, 139.3, | , 27.5, 0.0, 307.2, | ,  1000,   954,  3000,  2937, | , -3.4, -18.9, -0.194, |, 0.0
18049.6, 139.0, | , 27.5, 0.0, 309.2, | ,  1000,   956,  3000,  2933, | , -3.4,  -3.5, -0.035, |, 0.0
18050.6, 138.7, | , 27.5, 0.0, 315.0, | ,  1000,   959,  3000,  2932, | , -3.4,  11.5, 0.118, |, 0.0
18051.6, 138.2, | , 27.5, 0.0, 314.9, | ,  1000,   956,  3000,  2931, | , -3.4, -13.3, -0.136, |, 0.0
18052.6, 139.2, | , 27.5, 0.0, 307.8, | ,  1000,   953,  3000,  2911, | , -3.4,  -1.3, -0.013, |, 0.0
18053.6, 139.7, | , 27.5, 0.0, 307.7, | ,  1000,   953,  3000,  2925, | , -3.4,  -5.2, -0.053, |, 0.0
18054.7, 139.0, | , 27.5, 0.0, 309.2, | ,  1000,   954,  3000,  2931, | , -3.4, -15.9, -0.163, |, 0.0
18055.7, 139.3, | , 27.5, 0.0, 307.0, | ,  1000,   955,  3000,  2937, | , -3.4,  12.8, 0.132, |, 0.0
18056.7, 138.2, | , 27.5, 0.0, 314.4, | ,  1000,   960,  3000,  2934, | , -3.4, -11.6, -0.119, |, 0.0
18057.7, 138.4, | , 27.5, 0.0, 313.4, | ,  1000,   953,  3000,  2937, | , -3.4, -11.2, -0.114, |, 0.0
18058.7, 139.2, | , 27.5, 0.0, 308.9, | ,  1000,   954,  3000,  2935, | , -3.4,  -7.3, -0.075, |, 0.0
18059.7, 139.3, | , 27.5, 0.0, 306.9, | ,  1000,   950,  3000,  2940, | , -3.4,  12.0, 0.123, |, 0.0
18060.7, 139.8, | , 27.5, 0.0, 307.2, | ,  1000,   957,  3000,  2925, | , -3.4,  -7.3, -0.075, |, 0.0
18061.7, 139.2, | , 27.5, 0.0, 308.2, | ,  1000,   956,  3000,  2921, | , -3.4,   0.4, 0.004, |, 0.0
18062.8, 138.5, | , 27.5, 0.0, 313.5, | ,  1000,   959,  3000,  2933, | , -3.4, -15.9, -0.163, |, 0.0
18063.8, 138.7, | , 27.5, 0.0, 315.0, | ,  1000,   955,  3000,  2926, | , -3.4,  13.7, 0.140, |, 0.0
18064.8, 139.1, | , 27.5, 0.0, 308.3, | ,  1000,   953,  3000,  2935, | , -3.4,  -8.6, -0.088, |, 0.0
18065.8, 139.3, | , 27.5, 0.0, 306.7, | ,  1000,   950,  3000,  2927, | , -3.4,  -0.5, -0.005, |, 0.0
18066.8, 139.7, | , 27.5, 0.0, 307.0, | ,  1000,   955,  3000,  2937, | , -3.4, -14.6, -0.150, |, 0.0
18067.8, 139.5, | , 27.5, 0.0, 306.3, | ,  1000,   955,  3000,  2941, | , -3.4, -13.7, -0.141, |, 0.0
18068.8, 138.3, | , 27.5, 0.0, 314.4, | ,  1000,   954,  3000,  2930, | , -3.4,  -0.9, -0.009, |, 0.0
18069.8, 138.6, | , 27.5, 0.0, 314.5, | ,  1000,   957,  3000,  2916, | , -3.4, -15.9, -0.162, |, 0.0
18070.9, 139.1, | , 27.5, 0.0, 308.1, | ,  1000,   957,  3000,  2934, | , -3.4,   3.4, 0.035, |, 0.0
18071.9, 139.3, | , 27.5, 0.0, 306.4, | ,  1000,   949,  3000,  2924, | , -3.4,  15.0, 0.153, |, 0.0
18072.9, 139.9, | , 27.5, 0.0, 305.7, | ,  1000,   955,  3000,  2926, | , -3.4,   3.8, 0.039, |, 0.0
18073.9, 139.3, | , 27.5, 0.0, 306.8, | ,  1000,   954,  3000,  2925, | , -3.4, -17.2, -0.175, |, 0.0
18074.9, 138.3, | , 27.5, 0.0, 313.7, | ,  1000,   960,  3000,  2922, | , -3.4, -14.2, -0.145, |, 0.0
18075.9, 138.7, | , 27.5, 0.0, 314.6, | ,  1000,   956,  3000,  2933, | , -3.4, -16.3, -0.167, |, 0.0
18076.9, 139.2, | , 27.5, 0.0, 308.0, | ,  1000,   949,  3000,  2934, | , -3.4,   4.3, 0.044, |, 0.0
18077.9, 139.5, | , 27.5, 0.0, 305.5, | ,  1000,   953,  3000,  2910, | , -3.4,  -0.9, -0.009, |, 0.0
18079.0, 139.6, | , 27.5, 0.0, 307.8, | ,  1000,   952,  3000,  2929, | , -3.4, -16.3, -0.167, |, 0.0
18080.0, 139.7, | , 27.5, 0.0, 306.5, | ,  1000,   957,  3000,  2931, | , -3.4,   5.1, 0.052, |, 0.0
18081.0, 138.2, | , 27.5, 0.0, 313.7, | ,  1000,   958,  3000,  2918, | , -3.4,  -1.3, -0.013, |, 0.0
18082.0, 138.7, | , 27.5, 0.0, 313.8, | ,  1000,   956,  3000,  2937, | , -3.4, -13.3, -0.136, |, 0.0
18083.0, 139.3, | , 27.5, 0.0, 307.1, | ,  1000,   954,  3000,  2933, | , -3.4,  -8.6, -0.088, |, 0.0
18084.0, 139.3, | , 27.5, 0.0, 305.7, | ,  1000,   951,  3000,  2932, | , -3.4, -17.2, -0.176, |, 0.0
18085.0, 139.6, | , 27.5, 0.0, 305.8, | ,  1000,   952,  3000,  2937, | , -3.4, -16.3, -0.167, |, 0.0
18086.1, 139.7, | , 27.5, 0.0, 306.0, | ,  1000,   956,  3000,  2948, | , -3.4, -15.0, -0.155, |, 0.0
18087.1, 138.3, | , 27.5, 0.0, 313.6, | ,  1000,   955,  3000,  2939, | , -3.4, -15.9, -0.163, |, 0.0
18088.1, 138.5, | , 27.5, 0.0, 313.0, | ,  1000,   955,  3000,  2918, | , -3.4,  -6.0, -0.061, |, 0.0
18089.1, 139.6, | , 27.5, 0.0, 307.7, | ,  1000,   952,  3000,  2924, | , -3.4, -11.2, -0.114, |, 0.0
18090.1, 139.3, | , 27.5, 0.0, 305.9, | ,  1000,   954,  3000,  2935, | , -3.4, -17.2, -0.176, |, 0.0
18091.1, 139.5, | , 27.5, 0.0, 306.6, | ,  1000,   956,  3000,  2933, | , -3.4,  -7.3, -0.075, |, 0.0
18092.1, 138.7, | , 27.5, 0.0, 313.8, | ,  1000,   960,  3000,  2928, | , -3.4,  12.4, 0.127, |, 0.0
18093.1, 138.4, | , 27.5, 0.0, 312.5, | ,  1000,   962,  3000,  2946, | , -3.4, -14.2, -0.146, |, 0.0
18094.1, 138.2, | , 27.5, 0.0, 313.1, | ,  1000,   954,  3000,  2940, | , -3.4,  12.8, 0.132, |, 0.0
18095.2, 139.9, | , 27.5, 0.0, 307.5, | ,  1000,   948,  3000,  2926, | , -3.4, -16.7, -0.171, |, 0.0
18096.2, 139.8, | , 27.5, 0.0, 305.8, | ,  1000,   950,  3000,  2933, | , -3.4, -16.3, -0.167, |, 0.0
18097.2, 139.1, | , 27.5, 0.0, 307.4, | ,  1000,   956,  3000,  2939, | , -3.4, -15.0, -0.154, |, 0.0
18098.2, 138.5, | , 27.5, 0.0, 312.5, | ,  1000,   958,  3000,  2929, | , -3.4, -17.6, -0.180, |, 0.0
18099.2, 138.7, | , 27.5, 0.0, 313.3, | ,  1000,   957,  3000,  2926, | , -3.4,  12.0, 0.122, |, 0.0
18100.2, 138.3, | , 27.5, 0.0, 313.1, | ,  1000,   956,  3000,  2929, | , -3.4,  -6.0, -0.062, |, 0.0
18101.2, 139.5, | , 27.5, 0.0, 305.1, | ,  1000,   951,  3000,  2927, | , -3.4, -15.0, -0.153, |, 0.0
18102.2, 139.7, | , 27.5, 0.0, 305.7, | ,  1000,   953,  3000,  2912, | , -3.4,  -6.9, -0.070, |, 0.0
18103.2, 139.1, | , 27.5, 0.0, 305.1, | ,  1000,   958,  3000,  2926, | , -3.4, -18.0, -0.184, |, 0.0
18104.3, 138.3, | , 27.5, 0.0, 312.9, | ,  1000,   961,  3000,  2945, | , -3.4, -15.9, -0.163, |, 0.0
18105.3, 138.2, | , 27.5, 0.0, 313.3, | ,  1000,   955,  3000,  2930, | , -3.4, -12.9, -0.132, |, 0.0
18106.3, 139.5, | , 27.5, 0.0, 307.3, | ,  1000,   951,  3000,  2911, | , -3.4, -12.9, -0.131, |, 0.0
18107.3, 139.2, | , 27.5, 0.0, 305.2, | ,  1000,   953,  3000,  2922, | , -3.4, -14.6, -0.149, |, 0.0
18108.3, 139.4, | , 27.5, 0.0, 304.6, | ,  1000,   955,  3000,  2933, | , -3.4, -12.9, -0.132, |, 0.0
18109.3, 139.6, | , 27.5, 0.0, 306.4, | ,  1000,   951,  3000,  2947, | , -3.4,   5.5, 0.057, |, 0.0
18110.3, 138.4, | , 27.5, 0.0, 312.4, | ,  1000,   959,  3000,  2935, | , -3.4,  -7.3, -0.075, |, 0.0
18111.4, 138.3, | , 27.5, 0.0, 312.6, | ,  1000,   953,  3000,  2931, | , -3.4,  -6.9, -0.070, |, 0.0
18112.4, 139.6, | , 27.5, 0.0, 306.6, | ,  1000,   951,  3000,  2924, | , -3.4, -16.3, -0.166, |, 0.0
18113.4, 139.4, | , 27.5, 0.0, 304.8, | ,  1000,   952,  3000,  2922, | , -3.4, -16.7, -0.171, |, 0.0
18114.4, 139.3, | , 27.5, 0.0, 304.5, | ,  1000,   952,  3000,  2927, | , -3.4, -11.6, -0.118, |, 0.0
18115.4, 139.5, | , 27.5, 0.0, 306.8, | ,  1000,   956,  3000,  2949, | , -3.4,  -3.5, -0.036, |, 0.0
18116.4, 138.3, | , 27.5, 0.0, 312.3, | ,  1000,   960,  3000,  2929, | , -3.4,  -7.3, -0.075, |, 0.0
18117.4, 138.2, | , 27.5, 0.0, 312.3, | ,  1000,   956,  3000,  2931, | , -3.4,  -1.3, -0.013, |, 0.0
18118.4, 139.7, | , 27.5, 0.0, 304.8, | ,  1000,   952,  3000,  2926, | , -3.4, -18.4, -0.188, |, 0.0
18119.5, 139.3, | , 27.5, 0.0, 304.7, | ,  1000,   954,  3000,  2938, | , -3.4, -15.4, -0.158, |, 0.0
18120.5, 139.3, | , 27.5, 0.0, 304.5, | ,  1000,   958,  3000,  2932, | , -3.4, -18.0, -0.185, |, 0.0
18121.5, 139.8, | , 27.5, 0.0, 304.8, | ,  1000,   954,  3000,  2920, | , -3.4,  -5.2, -0.053, |, 0.0
18122.5, 138.7, | , 27.5, 0.0, 312.6, | ,  1000,   955,  3000,  2933, | , -3.4, -13.3, -0.136, |, 0.0
18123.5, 138.4, | , 27.5, 0.0, 310.7, | ,  1000,   953,  3000,  2915, | , -3.4, -14.2, -0.144, |, 0.0
18124.5, 139.1, | , 27.5, 0.0, 305.9, | ,  1000,   950,  3000,  2937, | , -3.4, -13.3, -0.136, |, 0.0
18125.5, 139.7, | , 27.5, 0.0, 304.5, | ,  1000,   950,  3000,  2929, | , -3.4,  13.3, 0.135, |, 0.0
18126.5, 139.4, | , 27.5, 0.0, 304.5, | ,  1000,   955,  3000,  2935, | , -3.4, -18.4, -0.189, |, 0.0
18127.5, 139.4, | , 27.5, 0.0, 304.8, | ,  1000,   953,  3000,  2932, | , -3.4,  -7.3, -0.075, |, 0.0
18128.6, 138.9, | , 27.5, 0.0, 310.5, | ,  1000,   957,  3000,  2957, | , -3.4,   2.5, 0.026, |, 0.0
18129.6, 138.6, | , 27.5, 0.0, 312.0, | ,  1000,   955,  3000,  2926, | , -3.4, -12.9, -0.132, |, 0.0
18130.6, 139.1, | , 27.5, 0.0, 305.5, | ,  1000,   956,  3000,  2926, | , -3.4, -18.9, -0.193, |, 0.0
18131.6, 139.8, | , 27.5, 0.0, 304.6, | ,  1000,   954,  3000,  2926, | , -3.4,  -2.6, -0.027, |, 0.0
18132.6, 139.3, | , 27.5, 0.0, 302.6, | ,  1000,   956,  3000,  2935, | , -3.4, -16.3, -0.167, |, 0.0
18133.6, 139.2, | , 27.5, 0.0, 305.2, | ,  1000,   956,  3000,  2932, | , -3.4, -17.6, -0.180, |, 0.0
18134.6, 138.6, | , 27.5, 0.0, 312.0, | ,  1000,   953,  3000,  2935, | , -3.4, -17.2, -0.176, |, 0.0
18135.6, 138.7, | , 27.5, 0.0, 311.8, | ,  1000,   955,  3000,  2937, | , -3.4, -14.6, -0.150, |, 0.0
18136.7, 139.1, | , 27.5, 0.0, 305.7, | ,  1000,   951,  3000,  2929, | , -3.4,   1.7, 0.017, |, 0.0
18137.7, 139.4, | , 27.5, 0.0, 304.5, | ,  1000,   950,  3000,  2919, | , -3.4,  -3.9, -0.040, |, 0.0
18138.7, 139.6, | , 27.5, 0.0, 305.6, | ,  1000,   956,  3000,  2929, | , -3.4, -13.3, -0.136, |, 0.0
18139.7, 138.3, | , 27.5, 0.0, 311.6, | ,  1000,   958,  3000,  2925, | , -3.4, -14.2, -0.145, |, 0.0
18140.7, 138.2, | , 27.5, 0.0, 311.9, | ,  1000,   955,  3000,  2928, | , -3.4,  -5.6, -0.057, |, 0.0
18141.7, 138.8, | , 27.5, 0.0, 312.1, | ,  1000,   956,  3000,  2928, | , -3.4,   2.5, 0.026, |, 0.0
18142.7, 139.2, | , 27.5, 0.0, 305.2, | ,  1000,   954,  3000,  2939, | , -3.4,  -7.7, -0.079, |, 0.0
18143.7, 139.5, | , 27.5, 0.0, 302.9, | ,  1000,   955,  3000,  2921, | , -3.4, -15.9, -0.162, |, 0.0
18144.8, 139.5, | , 27.5, 0.0, 306.8, | ,  1000,   955,  3000,  2929, | , -3.4, -16.3, -0.167, |, 0.0
18145.8, 138.2, | , 27.5, 0.0, 311.1, | ,  1000,   958,  3000,  2937, | , -3.4, -12.0, -0.123, |, 0.0
18146.8, 138.2, | , 27.5, 0.0, 311.1, | ,  1000,   956,  3000,  2934, | , -3.4,   2.5, 0.026, |, 0.0
18147.8, 138.3, | , 27.5, 0.0, 311.3, | ,  1000,   952,  3000,  2937, | , -3.4, -15.0, -0.154, |, 0.0
18148.8, 140.3, | , 27.5, 0.0, 299.3, | ,  1000,   951,  3000,  2932, | , -3.4, -15.0, -0.154, |, 0.0
18149.8, 139.3, | , 27.5, 0.0, 303.7, | ,  1000,   950,  3000,  2923, | , -3.4, -16.3, -0.166, |, 0.0
18150.8, 139.0, | , 27.5, 0.0, 306.4, | ,  1000,   959,  3000,  2926, | , -3.4, -18.9, -0.193, |, 0.0
18151.8, 138.7, | , 27.5, 0.0, 311.5, | ,  1000,   960,  3000,  2929, | , -3.4, -12.0, -0.123, |, 0.0
18152.8, 138.3, | , 27.5, 0.0, 311.4, | ,  1000,   958,  3000,  2929, | , -3.4,   7.7, 0.079, |, 0.0
18153.9, 138.4, | , 27.5, 0.0, 306.6, | ,  1000,   954,  3000,  2929, | , -3.4,  -9.9, -0.101, |, 0.0
18154.9, 139.3, | , 27.5, 0.0, 303.5, | ,  1000,   950,  3000,  2922, | , -3.4, -18.4, -0.188, |, 0.0
18155.9, 139.8, | , 27.5, 0.0, 303.5, | ,  1000,   957,  3000,  2937, | , -3.4,   3.4, 0.035, |, 0.0
18156.9, 139.3, | , 27.5, 0.0, 303.7, | ,  1000,   958,  3000,  2925, | , -3.4, -15.0, -0.154, |, 0.0
18157.9, 138.6, | , 27.5, 0.0, 311.1, | ,  1000,   958,  3000,  2938, | , -3.4, -14.6, -0.150, |, 0.0
18158.9, 138.9, | , 27.5, 0.0, 310.2, | ,  1000,   953,  3000,  2938, | , -3.4, -17.2, -0.176, |, 0.0
18159.9, 139.3, | , 27.5, 0.0, 305.2, | ,  1000,   948,  3000,  2934, | , -3.4, -17.2, -0.176, |, 0.0
18160.9, 139.3, | , 27.5, 0.0, 303.1, | ,  1000,   955,  3000,  2933, | , -3.4, -18.4, -0.189, |, 0.0
18162.0, 139.7, | , 27.5, 0.0, 303.2, | ,  1000,   955,  3000,  2929, | , -3.4, -18.4, -0.189, |, 0.0
18163.0, 139.2, | , 27.5, 0.0, 303.6, | ,  1000,   957,  3000,  2923, | , -3.4,  -6.9, -0.070, |, 0.0
18164.0, 138.9, | , 27.5, 0.0, 310.0, | ,  1000,   955,  3000,  2928, | , -3.4, -15.9, -0.162, |, 0.0
18165.0, 138.5, | , 27.5, 0.0, 310.9, | ,  1000,   954,  3000,  2921, | , -3.4, -15.9, -0.162, |, 0.0
18166.0, 139.0, | , 27.5, 0.0, 304.5, | ,  1000,   953,  3000,  2926, | , -3.4, -17.2, -0.175, |, 0.0
18167.0, 139.2, | , 27.5, 0.0, 303.0, | ,  1000,   949,  3000,  2929, | , -3.4, -15.0, -0.154, |, 0.0
18168.0, 139.7, | , 27.5, 0.0, 303.1, | ,  1000,   955,  3000,  2933, | , -3.4, -16.7, -0.171, |, 0.0
18169.1, 139.2, | , 27.5, 0.0, 303.8, | ,  1000,   957,  3000,  2942, | , -3.4, -14.6, -0.150, |, 0.0
18170.1, 138.3, | , 27.5, 0.0, 310.6, | ,  1000,   960,  3000,  2938, | , -3.4, -18.0, -0.185, |, 0.0
18171.1, 138.7, | , 27.5, 0.0, 310.7, | ,  1000,   953,  3000,  2929, | , -3.4, -15.9, -0.162, |, 0.0
18172.1, 139.1, | , 27.5, 0.0, 304.1, | ,  1000,   951,  3000,  2929, | , -3.4, -13.3, -0.136, |, 0.0
18173.1, 139.3, | , 27.5, 0.0, 302.9, | ,  1000,   951,  3000,  2928, | , -3.4, -18.4, -0.189, |, 0.0
18174.1, 139.8, | , 27.5, 0.0, 302.5, | ,  1000,   952,  3000,  2920, | , -3.4,  -6.9, -0.070, |, 0.0
18175.1, 139.3, | , 27.5, 0.0, 302.6, | ,  1000,   955,  3000,  2938, | , -3.4,  -8.6, -0.088, |, 0.0
18176.1, 138.3, | , 27.5, 0.0, 310.3, | ,  1000,   957,  3000,  2934, | , -3.4,  -9.9, -0.101, |, 0.0
18177.2, 138.7, | , 27.5, 0.0, 310.7, | ,  1000,   956,  3000,  2929, | , -3.4, -11.6, -0.119, |, 0.0
18178.2, 139.0, | , 27.5, 0.0, 304.1, | ,  1000,   952,  3000,  2921, | , -3.4, -15.4, -0.158, |, 0.0
18179.2, 139.4, | , 27.5, 0.0, 302.1, | ,  1000,   951,  3000,  2920, | , -3.4, -15.9, -0.162, |, 0.0
18180.2, 139.3, | , 27.5, 0.0, 302.6, | ,  1000,   955,  3000,  2922, | , -3.4, -12.0, -0.123, |, 0.0
18181.2, 139.8, | , 27.5, 0.0, 302.8, | ,  1000,   957,  3000,  2947, | , -3.4, -18.4, -0.190, |, 0.0
18182.2, 138.2, | , 27.5, 0.0, 310.8, | ,  1000,   960,  3000,  2927, | , -3.4, -14.2, -0.145, |, 0.0
18183.2, 138.7, | , 27.5, 0.0, 310.4, | ,  1000,   951,  3000,  2924, | , -3.4, -14.6, -0.149, |, 0.0
18184.2, 139.6, | , 27.5, 0.0, 303.8, | ,  1000,   951,  3000,  2939, | , -3.4, -15.0, -0.154, |, 0.0
18185.3, 139.3, | , 27.5, 0.0, 302.2, | ,  1000,   953,  3000,  2928, | , -3.4,  -0.0, -0.000, |, 0.0
18186.3, 139.3, | , 27.5, 0.0, 302.2, | ,  1000,   956,  3000,  2939, | , -3.4, -15.9, -0.163, |, 0.0
18187.3, 139.5, | , 27.5, 0.0, 303.4, | ,  1000,   955,  3000,  2930, | , -3.4, -13.7, -0.141, |, 0.0
18188.3, 138.3, | , 27.5, 0.0, 310.1, | ,  1000,   956,  3000,  2922, | , -3.4,  10.3, 0.105, |, 0.0
18189.3, 138.3, | , 27.5, 0.0, 309.2, | ,  1000,   957,  3000,  2913, | , -3.4, -12.4, -0.127, |, 0.0
18190.3, 139.5, | , 27.5, 0.0, 304.1, | ,  1000,   954,  3000,  2923, | , -3.4,  13.3, 0.135, |, 0.0
18191.3, 139.3, | , 27.5, 0.0, 302.2, | ,  1000,   954,  3000,  2947, | , -3.4,   6.8, 0.070, |, 0.0
18192.3, 139.0, | , 27.5, 0.0, 304.3, | ,  1000,   954,  3000,  2920, | , -3.4, -18.0, -0.184, |, 0.0
18193.4, 138.7, | , 27.5, 0.0, 310.0, | ,  1000,   957,  3000,  2934, | , -3.4, -12.0, -0.123, |, 0.0
18194.4, 138.4, | , 27.5, 0.0, 308.4, | ,  1000,   952,  3000,  2926, | , -3.4, -15.0, -0.153, |, 0.0
18195.4, 138.2, | , 27.5, 0.0, 309.4, | ,  1000,   955,  3000,  2929, | , -3.4, -15.0, -0.154, |, 0.0
18196.4, 139.1, | , 27.5, 0.0, 303.2, | ,  1000,   952,  3000,  2926, | , -3.4, -13.3, -0.136, |, 0.0
18197.4, 139.8, | , 27.5, 0.0, 302.0, | ,  1000,   958,  3000,  2928, | , -3.4,   2.5, 0.026, |, 0.0
18198.4, 139.0, | , 27.5, 0.0, 304.1, | ,  1000,   953,  3000,  2923, | , -3.4, -18.0, -0.184, |, 0.0
18199.4, 138.4, | , 27.5, 0.0, 308.1, | ,  1000,   958,  3000,  2936, | , -3.4,  13.3, 0.136, |, 0.0
18200.4, 138.7, | , 27.5, 0.0, 309.3, | ,  1000,   958,  3000,  2924, | , -3.4, -15.9, -0.162, |, 0.0
18201.4, 138.3, | , 27.5, 0.0, 309.5, | ,  1000,   956,  3000,  2936, | , -3.4, -18.0, -0.185, |, 0.0
18202.5, 139.7, | , 27.5, 0.0, 299.2, | ,  1000,   955,  3000,  2943, | , -3.4, -17.6, -0.181, |, 0.0
18203.5, 139.7, | , 27.5, 0.0, 302.7, | ,  1000,   957,  3000,  2927, | , -3.4,  -3.0, -0.031, |, 0.0
18204.5, 139.2, | , 27.5, 0.0, 303.2, | ,  1000,   952,  3000,  2922, | , -3.4,  12.0, 0.122, |, 0.0
18205.5, 138.2, | , 27.5, 0.0, 309.4, | ,  1000,   958,  3000,  2937, | , -3.4, -15.4, -0.159, |, 0.0
18206.5, 138.2, | , 27.5, 0.0, 309.3, | ,  1000,   953,  3000,  2933, | , -3.4, -15.0, -0.154, |, 0.0
18207.5, 138.7, | , 27.5, 0.0, 309.4, | ,  1000,   958,  3000,  2927, | , -3.4, -13.3, -0.136, |, 0.0
18208.5, 139.2, | , 27.5, 0.0, 301.9, | ,  1000,   951,  3000,  2910, | , -3.4, -18.0, -0.183, |, 0.0
18209.5, 139.4, | , 27.5, 0.0, 301.2, | ,  1000,   955,  3000,  2941, | , -3.4, -15.0, -0.154, |, 0.0
18210.6, 139.3, | , 27.5, 0.0, 301.2, | ,  1000,   955,  3000,  2932, | , -3.4, -16.3, -0.167, |, 0.0
18211.6, 138.3, | , 27.5, 0.0, 308.8, | ,  1000,   959,  3000,  2924, | , -3.4,   4.7, 0.048, |, 0.0
18212.6, 138.2, | , 27.5, 0.0, 308.5, | ,  1000,   954,  3000,  2929, | , -3.4, -18.0, -0.184, |, 0.0
18213.6, 139.6, | , 27.5, 0.0, 303.2, | ,  1000,   952,  3000,  2927, | , -3.4, -15.0, -0.154, |, 0.0
18214.6, 139.8, | , 27.5, 0.0, 300.8, | ,  1000,   950,  3000,  2926, | , -3.4,   2.5, 0.026, |, 0.0
18215.6, 139.3, | , 27.5, 0.0, 301.1, | ,  1000,   957,  3000,  2937, | , -3.4, -16.3, -0.167, |, 0.0
18216.6, 139.6, | , 27.5, 0.0, 301.8, | ,  1000,   958,  3000,  2930, | , -3.4,  -5.2, -0.053, |, 0.0
18217.6, 138.6, | , 27.5, 0.0, 309.0, | ,  1000,   959,  3000,  2925, | , -3.4,   6.4, 0.066, |, 0.0
18218.7, 138.3, | , 27.5, 0.0, 308.6, | ,  1000,   954,  3000,  2922, | , -3.4, -15.4, -0.158, |, 0.0
18219.7, 139.6, | , 27.5, 0.0, 302.1, | ,  1000,   953,  3000,  2930, | , -3.4, -16.3, -0.167, |, 0.0
18220.7, 139.7, | , 27.5, 0.0, 301.6, | ,  1000,   956,  3000,  2907, | , -3.4, -12.0, -0.122, |, 0.0
18221.7, 139.3, | , 27.5, 0.0, 301.5, | ,  1000,   951,  3000,  2911, | , -3.4, -15.4, -0.157, |, 0.0
18222.7, 139.3, | , 27.5, 0.0, 301.0, | ,  1000,   954,  3000,  2921, | , -3.4, -10.7, -0.110, |, 0.0
18223.7, 138.6, | , 27.5, 0.0, 309.2, | ,  1000,   958,  3000,  2935, | , -3.4, -15.0, -0.154, |, 0.0
18224.7, 138.3, | , 27.5, 0.0, 307.1, | ,  1000,   953,  3000,  2927, | , -3.4, -16.3, -0.167, |, 0.0
18225.7, 139.2, | , 27.5, 0.0, 302.6, | ,  1000,   949,  3000,  2947, | , -3.4, -17.2, -0.176, |, 0.0
18226.7, 139.7, | , 27.5, 0.0, 301.3, | ,  1000,   953,  3000,  2937, | , -3.4, -15.0, -0.154, |, 0.0
18227.8, 139.4, | , 27.5, 0.0, 300.7, | ,  1000,   953,  3000,  2922, | , -3.4,   1.3, 0.013, |, 0.0
18228.8, 139.4, | , 27.5, 0.0, 300.9, | ,  1000,   958,  3000,  2941, | , -3.4, -18.4, -0.190, |, 0.0
18229.8, 138.4, | , 27.5, 0.0, 307.4, | ,  1000,   952,  3000,  2925, | , -3.4, -13.7, -0.140, |, 0.0
18230.8, 138.2, | , 27.5, 0.0, 308.5, | ,  1000,   955,  3000,  2924, | , -3.4, -17.6, -0.180, |, 0.0
18231.8, 139.1, | , 27.5, 0.0, 302.2, | ,  1000,   951,  3000,  2929, | , -3.4, -12.4, -0.127, |, 0.0
18232.8, 139.7, | , 27.5, 0.0, 301.0, | ,  1000,   952,  3000,  2925, | , -3.4,  13.7, 0.140, |, 0.0
18233.8, 139.3, | , 27.5, 0.0, 300.8, | ,  1000,   956,  3000,  2936, | , -3.4, -18.4, -0.189, |, 0.0
18234.9, 139.3, | , 27.5, 0.0, 300.5, | ,  1000,   955,  3000,  2923, | , -3.4, -15.9, -0.162, |, 0.0
18235.9, 138.6, | , 27.5, 0.0, 308.3, | ,  1000,   952,  3000,  2921, | , -3.4,  -2.6, -0.026, |, 0.0
18236.9, 138.2, | , 27.5, 0.0, 308.4, | ,  1000,   956,  3000,  2931, | , -3.4,   7.7, 0.079, |, 0.0
18237.9, 139.1, | , 27.5, 0.0, 301.8, | ,  1000,   954,  3000,  2943, | , -3.4, -14.6, -0.150, |, 0.0
18238.9, 139.3, | , 27.5, 0.0, 300.5, | ,  1000,   949,  3000,  2928, | , -3.4, -15.4, -0.158, |, 0.0
18239.9, 139.7, | , 27.5, 0.0, 300.4, | ,  1000,   956,  3000,  2933, | , -3.4, -15.4, -0.158, |, 0.0
18240.9, 139.2, | , 27.5, 0.0, 300.4, | ,  1000,   955,  3000,  2936, | , -3.4,  -7.3, -0.075, |, 0.0
18241.9, 138.7, | , 27.5, 0.0, 308.3, | ,  1000,   957,  3000,  2918, | , -3.4, -18.0, -0.184, |, 0.0
18243.0, 138.3, | , 27.5, 0.0, 307.9, | ,  1000,   956,  3000,  2929, | , -3.4,  -3.5, -0.035, |, 0.0
18244.0, 139.0, | , 27.5, 0.0, 301.5, | ,  1000,   946,  3000,  2921, | , -3.4, -14.6, -0.149, |, 0.0
18245.0, 139.4, | , 27.5, 0.0, 299.7, | ,  1000,   953,  3000,  2935, | , -3.4,  12.0, 0.123, |, 0.0
18246.0, 139.4, | , 27.5, 0.0, 302.7, | ,  1000,   955,  3000,  2936, | , -3.4,  -5.2, -0.053, |, 0.0
18247.0, 138.4, | , 27.5, 0.0, 307.4, | ,  1000,   951,  3000,  2916, | , -3.4,   9.4, 0.096, |, 0.0
18248.0, 138.2, | , 27.5, 0.0, 307.8, | ,  1000,   955,  3000,  2929, | , -3.4,  -0.0, -0.000, |, 0.0
18249.0, 138.7, | , 27.5, 0.0, 308.3, | ,  1000,   954,  3000,  2928, | , -3.4, -13.7, -0.140, |, 0.0
18250.0, 139.2, | , 27.5, 0.0, 301.2, | ,  1000,   951,  3000,  2916, | , -3.4,   4.3, 0.043, |, 0.0
18251.0, 139.3, | , 27.5, 0.0, 299.8, | ,  1000,   951,  3000,  2921, | , -3.4,   0.4, 0.004, |, 0.0
18252.1, 139.0, | , 27.5, 0.0, 302.5, | ,  1000,   956,  3000,  2924, | , -3.4, -15.9, -0.162, |, 0.0
18253.1, 138.7, | , 27.5, 0.0, 308.6, | ,  1000,   962,  3000,  2928, | , -3.4, -14.6, -0.150, |, 0.0
18254.1, 138.2, | , 27.5, 0.0, 307.9, | ,  1000,   955,  3000,  2933, | , -3.4, -14.6, -0.149, |, 0.0
18255.1, 138.4, | , 27.5, 0.0, 307.0, | ,  1000,   955,  3000,  2930, | , -3.4, -14.2, -0.145, |, 0.0
18256.1, 139.6, | , 27.5, 0.0, 296.5, | ,  1000,   951,  3000,  2922, | , -3.4,  -6.0, -0.061, |, 0.0
18257.1, 139.3, | , 27.5, 0.0, 300.1, | ,  1000,   954,  3000,  2930, | , -3.4, -19.3, -0.198, |, 0.0
18258.1, 139.0, | , 27.5, 0.0, 302.5, | ,  1000,   958,  3000,  2929, | , -3.4, -13.7, -0.141, |, 0.0
18259.1, 138.6, | , 27.5, 0.0, 307.5, | ,  1000,   961,  3000,  2940, | , -3.4, -14.6, -0.150, |, 0.0
18260.2, 138.4, | , 27.5, 0.0, 306.7, | ,  1000,   954,  3000,  2938, | , -3.4, -12.9, -0.132, |, 0.0
18261.2, 139.1, | , 27.5, 0.0, 301.3, | ,  1000,   956,  3000,  2929, | , -3.4,  -6.5, -0.066, |, 0.0
18262.2, 139.7, | , 27.5, 0.0, 299.6, | ,  1000,   953,  3000,  2926, | , -3.4, -14.6, -0.149, |, 0.0
18263.2, 139.3, | , 27.5, 0.0, 300.1, | ,  1000,   955,  3000,  2926, | , -3.4, -18.4, -0.189, |, 0.0
18264.2, 139.6, | , 27.5, 0.0, 300.8, | ,  1000,   959,  3000,  2927, | , -3.4, -15.0, -0.154, |, 0.0
18265.2, 138.8, | , 27.5, 0.0, 306.6, | ,  1000,   961,  3000,  2934, | , -3.4,  15.0, 0.154, |, 0.0
18266.2, 138.2, | , 27.5, 0.0, 307.1, | ,  1000,   953,  3000,  2922, | , -3.4, -14.6, -0.149, |, 0.0
