Repository: jdhuang-csm/Ru-BCA

## Methods
* (BaO)<sub>x</sub>-(CaO)<sub>y</sub>-(Al<sub>2</sub>O<sub>3</sub>)<sub>1-x-y</sub> (BCA) catalyst supports were synthesized via sol-gel and solid-state methods. 
* Ru/BCA catalysts were prepared via incipient wetness impregnation to achieve 1 wt. % Ru loading.
* Ammonia synthesis rates were measured for Ru/BCA catalysts in a packed-bed reactor at 480-600<sup>o</sup>C, 10 bar, and space velocities up to 1.3 x 10<sup>6</sup> ml g<sub>cat</sub><sup>-1</sup> h<sup>-1</sup>.
* A machine learning (ML) model was employed to improve understanding of the behavior of Ru/BCA catalysts.
* A microkinetic model was developed to describe the best-performing catalyst.

File: data/init_files_Cadigan/BCA723.txt (part 46 of 46)
********** Start test **********
Elapsed time, Pressure, | , LJtemp(C), Inner-Temp, Outer-Temp, | , N2-set, N2-flow, H2-set, H2-flow, | , pH, NH3_ppm, NH3_Prod_rate, |, In222Temp
17866.1, 0.4, | , 26.6, 0.0, 327.6, | ,  6000,  5817,     0,  -135, | , -3.4,  -5.6, -0.078, |, 0.0
17867.1, 0.4, | , 26.6, 0.0, 327.2, | ,  6000,  5814,     0,  -127, | , -3.4,  -9.0, -0.126, |, 0.0
17868.1, 0.4, | , 26.6, 0.0, 326.0, | ,  6000,  5816,     0,  -132, | , -3.4,  12.4, 0.174, |, 0.0
17869.1, 0.4, | , 26.6, 0.0, 320.2, | ,  6000,  5812,     0,  -126, | , -3.4,  12.0, 0.168, |, 0.0
17870.1, 0.4, | , 26.5, 0.0, 319.5, | ,  6000,  5813,     0,  -138, | , -3.4, -19.3, -0.270, |, 0.0
17871.2, 0.4, | , 26.6, 0.0, 321.4, | ,  6000,  5811,     0,  -140, | , -3.4, -12.9, -0.180, |, 0.0
17872.2, 0.4, | , 26.6, 0.0, 326.5, | ,  6000,  5815,     0,  -129, | , -3.4,  -1.7, -0.024, |, 0.0
17873.2, 0.4, | , 26.6, 0.0, 326.1, | ,  6000,  5814,     0,  -127, | , -3.4,   5.5, 0.078, |, 0.0
17874.2, 0.4, | , 26.6, 0.0, 321.2, | ,  6000,  5813,     0,  -147, | , -3.4,   1.3, 0.018, |, 0.0
17875.2, 0.4, | , 26.6, 0.0, 319.3, | ,  6000,  5811,     0,  -129, | , -3.4, -10.3, -0.144, |, 0.0
17876.2, 0.4, | , 26.6, 0.0, 319.2, | ,  6000,  5812,     0,  -135, | , -3.4,   8.1, 0.114, |, 0.0
17877.2, 0.4, | , 26.6, 0.0, 319.6, | ,  6000,  5813,     0,  -134, | , -3.4, -12.9, -0.180, |, 0.0
17878.2, 0.4, | , 26.6, 0.0, 325.7, | ,  6000,  5814,     0,  -135, | , -3.4, -16.7, -0.234, |, 0.0
17879.3, 0.3, | , 26.6, 0.0, 326.5, | ,  6000,  5816,     0,  -128, | , -3.4,  -6.9, -0.096, |, 0.0
17880.3, 0.4, | , 26.6, 0.0, 320.8, | ,  6000,  5810,     0,  -134, | , -3.4, -18.4, -0.258, |, 0.0
17881.3, 0.4, | , 26.6, 0.0, 318.9, | ,  6000,  5812,     0,  -136, | , -3.4, -19.7, -0.276, |, 0.0
17882.3, 0.4, | , 26.6, 0.0, 319.2, | ,  6000,  5809,     0,  -130, | , -3.4, -13.3, -0.186, |, 0.0
17883.3, 0.4, | , 26.5, 0.0, 318.4, | ,  6000,  5813,     0,  -136, | , -3.4, -19.3, -0.270, |, 0.0
17884.3, 0.4, | , 26.6, 0.0, 326.2, | ,  6000,  5813,     0,  -127, | , -3.4, -16.7, -0.235, |, 0.0
17885.3, 0.4, | , 26.6, 0.0, 326.2, | ,  6000,  5815,     0,  -131, | , -3.4,  -3.5, -0.048, |, 0.0
17886.3, 0.4, | , 26.6, 0.0, 320.5, | ,  6000,  5807,     0,  -129, | , -3.4, -19.7, -0.276, |, 0.0
17887.3, 0.4, | , 26.6, 0.0, 318.5, | ,  6000,  5811,     0,  -141, | , -3.4, -16.7, -0.234, |, 0.0
17888.4, 0.4, | , 26.6, 0.0, 319.2, | ,  6000,  5810,     0,  -141, | , -3.4,  -3.9, -0.054, |, 0.0
17889.4, 0.4, | , 26.6, 0.0, 321.1, | ,  6000,  5811,     0,  -142, | , -3.4, -13.7, -0.192, |, 0.0
17890.4, 0.4, | , 26.6, 0.0, 326.0, | ,  6000,  5813,     0,  -134, | , -3.4,  10.3, 0.144, |, 0.0
17891.4, 0.3, | , 26.6, 0.0, 325.6, | ,  6000,  5815,     0,  -139, | , -3.4,  -3.0, -0.042, |, 0.0
17892.4, 0.4, | , 26.6, 0.0, 320.2, | ,  6000,  5811,     0,  -142, | , -3.4, -16.7, -0.234, |, 0.0
17893.4, 0.4, | , 26.6, 0.0, 318.4, | ,  6000,  5809,     0,  -143, | , -3.4,   4.3, 0.060, |, 0.0
17894.4, 0.4, | , 26.6, 0.0, 320.6, | ,  6000,  5810,     0,  -135, | , -3.4, -18.9, -0.264, |, 0.0
17895.4, 0.4, | , 26.6, 0.0, 325.3, | ,  6000,  5817,     0,  -139, | , -3.4, -21.0, -0.294, |, 0.0
17896.5, 0.4, | , 26.6, 0.0, 324.8, | ,  6000,  5813,     0,  -137, | , -3.4, -17.6, -0.246, |, 0.0
17897.5, 0.4, | , 26.6, 0.0, 325.1, | ,  6000,  5811,     0,  -131, | , -3.4, -15.9, -0.222, |, 0.0
17898.5, 0.4, | , 26.6, 0.0, 319.5, | ,  6000,  5812,     0,  -136, | , -3.4,  -1.7, -0.024, |, 0.0
17899.5, 0.4, | , 26.6, 0.0, 318.6, | ,  6000,  5814,     0,  -139, | , -3.4, -17.2, -0.240, |, 0.0
17900.5, 0.4, | , 26.6, 0.0, 320.0, | ,  6000,  5810,     0,  -126, | , -3.4, -16.7, -0.234, |, 0.0
17901.5, 0.4, | , 26.6, 0.0, 325.4, | ,  6000,  5818,     0,  -129, | , -3.4, -14.6, -0.205, |, 0.0
17902.5, 0.4, | , 26.6, 0.0, 326.2, | ,  6000,  5815,     0,  -133, | , -3.4, -15.9, -0.222, |, 0.0
17903.5, 0.4, | , 26.6, 0.0, 324.7, | ,  6000,  5811,     0,  -128, | , -3.4, -15.4, -0.216, |, 0.0
17904.5, 0.4, | , 26.6, 0.0, 319.3, | ,  6000,  5811,     0,  -136, | , -3.4, -15.9, -0.222, |, 0.0
17905.5, 0.4, | , 26.6, 0.0, 318.4, | ,  6000,  5812,     0,  -132, | , -3.4,  -1.3, -0.018, |, 0.0
17906.6, 0.4, | , 26.6, 0.0, 319.6, | ,  6000,  5810,     0,  -128, | , -3.4,  -0.5, -0.006, |, 0.0
17907.6, 0.4, | , 26.6, 0.0, 325.6, | ,  6000,  5819,     0,  -137, | , -3.4,   4.3, 0.060, |, 0.0
17908.6, 0.4, | , 26.6, 0.0, 324.3, | ,  6000,  5818,     0,  -136, | , -3.4, -14.6, -0.204, |, 0.0
17909.6, 0.3, | , 26.6, 0.0, 325.3, | ,  6000,  5814,     0,  -135, | , -3.4,  15.0, 0.210, |, 0.0
17910.6, 0.4, | , 26.6, 0.0, 316.3, | ,  6000,  5808,     0,  -150, | , -3.4,   6.0, 0.083, |, 0.0
17911.6, 0.4, | , 26.6, 0.0, 317.1, | ,  6000,  5809,     0,  -153, | , -3.4, -18.4, -0.257, |, 0.0
17912.6, 0.4, | , 26.6, 0.0, 317.9, | ,  6000,  5811,     0,  -134, | , -3.4, -12.9, -0.180, |, 0.0
17913.6, 0.3, | , 26.6, 0.0, 324.4, | ,  6000,  5817,     0,  -142, | , -3.4, -16.7, -0.234, |, 0.0
17914.7, 0.3, | , 26.6, 0.0, 325.2, | ,  6000,  5812,     0,  -135, | , -3.4, -18.9, -0.264, |, 0.0
17915.7, 0.4, | , 26.6, 0.0, 319.4, | ,  6000,  5813,     0,  -126, | , -3.4, -17.2, -0.241, |, 0.0
17916.7, 0.4, | , 26.6, 0.0, 317.5, | ,  6000,  5813,     0,  -149, | , -3.4, -19.7, -0.275, |, 0.0
17917.7, 0.4, | , 26.6, 0.0, 317.5, | ,  6000,  5809,     0,  -140, | , -3.4,   3.0, 0.042, |, 0.0
17918.7, 0.4, | , 26.6, 0.0, 318.7, | ,  6000,  5820,     0,  -139, | , -3.4, -15.0, -0.210, |, 0.0
17919.7, 0.4, | , 26.6, 0.0, 325.5, | ,  6000,  5817,     0,  -143, | , -3.4, -14.2, -0.198, |, 0.0
17920.7, 0.4, | , 26.6, 0.0, 325.2, | ,  6000,  5816,     0,  -138, | , -3.4,   3.4, 0.048, |, 0.0
17921.7, 0.4, | , 26.6, 0.0, 319.0, | ,  6000,  5810,     0,  -135, | , -3.4, -20.2, -0.282, |, 0.0
17922.7, 0.4, | , 26.6, 0.0, 318.1, | ,  6000,  5810,     0,  -146, | , -3.4, -18.0, -0.252, |, 0.0
17923.8, 0.4, | , 26.6, 0.0, 316.0, | ,  6000,  5812,     0,  -148, | , -3.4,   3.0, 0.042, |, 0.0
17924.8, 0.4, | , 26.6, 0.0, 317.8, | ,  6000,  5810,     0,  -147, | , -3.4,  -0.9, -0.012, |, 0.0
17925.8, 0.4, | , 26.6, 0.0, 325.2, | ,  6000,  5813,     0,  -134, | , -3.4, -15.4, -0.216, |, 0.0
17926.8, 0.3, | , 26.6, 0.0, 324.9, | ,  6000,  5813,     0,  -146, | , -3.4,  -6.9, -0.096, |, 0.0
17927.8, 0.4, | , 26.6, 0.0, 319.2, | ,  6000,  5808,     0,  -139, | , -3.4, -18.0, -0.252, |, 0.0
17928.8, 0.4, | , 26.6, 0.0, 317.4, | ,  6000,  5811,     0,  -142, | , -3.4, -16.7, -0.234, |, 0.0
17929.8, 0.4, | , 26.6, 0.0, 318.1, | ,  6000,  5810,     0,  -145, | , -3.4, -15.9, -0.222, |, 0.0
17930.9, 0.4, | , 26.6, 0.0, 316.8, | ,  6000,  5810,     0,  -149, | , -3.4, -16.7, -0.234, |, 0.0
17931.9, 0.4, | , 26.6, 0.0, 324.1, | ,  6000,  5813,     0,  -133, | , -3.4, -15.4, -0.216, |, 0.0
17932.9, 0.4, | , 26.6, 0.0, 324.8, | ,  6000,  5815,     0,  -135, | , -3.4, -18.4, -0.258, |, 0.0
17933.9, 0.4, | , 26.6, 0.0, 318.1, | ,  6000,  5808,     0,  -148, | , -3.4, -18.0, -0.251, |, 0.0
17934.9, 0.4, | , 26.6, 0.0, 317.3, | ,  6000,  5809,     0,  -143, | , -3.4, -16.7, -0.234, |, 0.0
17935.9, 0.4, | , 26.6, 0.0, 317.7, | ,  6000,  5816,     0,  -130, | , -3.4, -18.0, -0.253, |, 0.0
17936.9, 0.4, | , 26.6, 0.0, 316.1, | ,  6000,  5813,     0,  -152, | , -3.4, -15.9, -0.222, |, 0.0
17938.0, 0.4, | , 26.6, 0.0, 324.4, | ,  6000,  5817,     0,  -140, | , -3.4, -18.4, -0.258, |, 0.0
17939.0, 0.4, | , 26.6, 0.0, 323.8, | ,  6000,  5815,     0,  -146, | , -3.4, -10.7, -0.150, |, 0.0
17940.0, 0.4, | , 26.6, 0.0, 318.8, | ,  6000,  5810,     0,  -142, | , -3.4, -18.0, -0.252, |, 0.0
17941.0, 0.4, | , 26.6, 0.0, 316.6, | ,  6000,  5811,     0,  -143, | , -3.4, -17.6, -0.246, |, 0.0
17942.0, 0.4, | , 26.6, 0.0, 318.4, | ,  6000,  5811,     0,  -146, | , -3.4,  12.0, 0.167, |, 0.0
17943.0, 0.4, | , 26.6, 0.0, 324.3, | ,  6000,  5817,     0,  -141, | , -3.4, -14.6, -0.204, |, 0.0
17944.0, 0.4, | , 26.6, 0.0, 323.4, | ,  6000,  5815,     0,  -137, | , -3.4, -15.9, -0.222, |, 0.0
17945.0, 0.3, | , 26.6, 0.0, 324.4, | ,  6000,  5814,     0,  -131, | , -3.4, -17.2, -0.240, |, 0.0
17946.0, 0.4, | , 26.6, 0.0, 318.0, | ,  6000,  5806,     0,  -146, | , -3.4, -11.6, -0.162, |, 0.0
17947.0, 0.4, | , 26.6, 0.0, 317.2, | ,  6000,  5813,     0,  -135, | , -3.4, -18.4, -0.258, |, 0.0
17948.1, 0.4, | , 26.6, 0.0, 316.9, | ,  6000,  5815,     0,  -149, | , -3.4, -18.9, -0.264, |, 0.0
17949.1, 0.4, | , 26.6, 0.0, 322.9, | ,  6000,  5814,     0,  -142, | , -3.4, -16.7, -0.234, |, 0.0
17950.1, 0.4, | , 26.6, 0.0, 323.7, | ,  6000,  5812,     0,  -148, | , -3.4,   8.5, 0.119, |, 0.0
17951.1, 0.4, | , 26.6, 0.0, 323.8, | ,  6000,  5813,     0,  -145, | , -3.4,   7.3, 0.101, |, 0.0
17952.1, 0.4, | , 26.6, 0.0, 313.4, | ,  6000,  5808,     0,  -139, | , -3.4, -20.2, -0.282, |, 0.0
17953.1, 0.4, | , 26.6, 0.0, 316.6, | ,  6000,  5810,     0,  -146, | , -3.4, -18.4, -0.258, |, 0.0
17954.1, 0.4, | , 26.6, 0.0, 315.4, | ,  6000,  5814,     0,  -146, | , -3.4,   6.8, 0.095, |, 0.0
17955.1, 0.3, | , 26.6, 0.0, 323.7, | ,  6000,  5813,     0,  -132, | , -3.4,   9.8, 0.138, |, 0.0
17956.1, 0.4, | , 26.6, 0.0, 323.7, | ,  6000,  5816,     0,  -142, | , -3.4, -13.7, -0.192, |, 0.0
17957.2, 0.3, | , 26.6, 0.0, 319.1, | ,  6000,  5814,     0,  -141, | , -3.4, -16.3, -0.228, |, 0.0
17958.2, 0.4, | , 26.6, 0.0, 316.3, | ,  6000,  5811,     0,  -136, | , -3.4, -20.2, -0.282, |, 0.0
17959.2, 0.4, | , 26.6, 0.0, 316.2, | ,  6000,  5813,     0,  -138, | , -3.4, -18.9, -0.264, |, 0.0
17960.2, 0.4, | , 26.6, 0.0, 316.7, | ,  6000,  5809,     0,  -146, | , -3.4, -18.4, -0.258, |, 0.0
17961.2, 0.4, | , 26.6, 0.0, 322.8, | ,  6000,  5815,     0,  -136, | , -3.4, -17.6, -0.246, |, 0.0
17962.2, 0.3, | , 26.6, 0.0, 324.0, | ,  6000,  5815,     0,  -142, | , -3.4, -13.7, -0.192, |, 0.0
17963.2, 0.4, | , 26.6, 0.0, 317.9, | ,  6000,  5812,     0,  -144, | , -3.4,  14.5, 0.203, |, 0.0
17964.2, 0.4, | , 26.6, 0.0, 315.3, | ,  6000,  5808,     0,  -136, | , -3.4,   5.5, 0.078, |, 0.0
17965.3, 0.4, | , 26.6, 0.0, 315.4, | ,  6000,  5812,     0,  -150, | , -3.4, -17.6, -0.245, |, 0.0
17966.3, 0.4, | , 26.6, 0.0, 316.0, | ,  6000,  5811,     0,  -152, | , -3.4, -18.9, -0.263, |, 0.0
17967.3, 0.4, | , 26.6, 0.0, 323.1, | ,  6000,  5814,     0,  -141, | , -3.4,   7.7, 0.108, |, 0.0
17968.3, 0.4, | , 26.6, 0.0, 323.3, | ,  6000,  5813,     0,  -139, | , -3.4, -17.2, -0.240, |, 0.0
17969.3, 0.4, | , 26.6, 0.0, 317.8, | ,  6000,  5814,     0,  -145, | , -3.4, -18.0, -0.252, |, 0.0
17970.3, 0.4, | , 26.6, 0.0, 315.4, | ,  6000,  5811,     0,  -147, | , -3.4,  -0.9, -0.012, |, 0.0
17971.3, 0.4, | , 26.6, 0.0, 315.9, | ,  6000,  5812,     0,  -139, | , -3.4, -18.9, -0.264, |, 0.0
17972.3, 0.4, | , 26.6, 0.0, 315.0, | ,  6000,  5814,     0,  -142, | , -3.4, -20.2, -0.282, |, 0.0
17973.4, 0.4, | , 26.6, 0.0, 322.9, | ,  6000,  5813,     0,  -139, | , -3.4,  12.4, 0.173, |, 0.0
17974.4, 0.4, | , 26.6, 0.0, 323.0, | ,  6000,  5815,     0,  -142, | , -3.4, -16.3, -0.228, |, 0.0
17975.4, 0.4, | , 26.6, 0.0, 316.9, | ,  6000,  5809,     0,  -149, | , -3.4, -16.3, -0.227, |, 0.0
17976.4, 0.4, | , 26.6, 0.0, 315.5, | ,  6000,  5811,     0,  -139, | , -3.4, -18.0, -0.252, |, 0.0
17977.4, 0.3, | , 26.6, 0.0, 315.7, | ,  6000,  5806,     0,  -138, | , -3.4,   8.5, 0.119, |, 0.0
17978.4, 0.4, | , 26.6, 0.0, 316.6, | ,  6000,  5815,     0,  -146, | , -3.4, -10.7, -0.150, |, 0.0
17979.4, 0.4, | , 26.6, 0.0, 322.9, | ,  6000,  5816,     0,  -144, | , -3.4,  -5.2, -0.072, |, 0.0
17980.4, 0.3, | , 26.6, 0.0, 321.8, | ,  6000,  5814,     0,  -134, | , -3.4, -19.3, -0.270, |, 0.0
17981.5, 0.4, | , 26.6, 0.0, 316.8, | ,  6000,  5811,     0,  -142, | , -3.4, -19.3, -0.270, |, 0.0
17982.5, 0.4, | , 26.6, 0.0, 315.6, | ,  6000,  5811,     0,  -143, | , -3.4, -17.6, -0.246, |, 0.0
17983.5, 0.5, | , 26.6, 0.0, 316.7, | ,  6000,  5813,     0,  -143, | , -3.4, -15.9, -0.222, |, 0.0
17984.5, 0.7, | , 26.6, 0.0, 320.6, | ,  6000,  5817,     0,  -146, | , -3.4, -15.0, -0.210, |, 0.0
17985.5, 0.7, | , 26.6, 0.0, 321.5, | ,  6000,  5819,     0,  -145, | , -3.4, -19.3, -0.270, |, 0.0
17986.5, 0.7, | , 26.6, 0.0, 322.2, | ,  6000,  5815,     0,  -135, | , -3.4, -19.3, -0.270, |, 0.0
17987.5, 0.8, | , 26.6, 0.0, 316.1, | ,  6000,  5814,     0,  -142, | , -3.4, -17.6, -0.246, |, 0.0
17988.5, 0.8, | , 26.6, 0.0, 315.0, | ,  6000,  5813,     0,  -151, | , -3.4, -15.9, -0.222, |, 0.0
17989.5, 0.9, | , 26.6, 0.0, 316.8, | ,  6000,  5813,     0,  -142, | , -3.4,  -4.7, -0.066, |, 0.0
17990.6, 0.8, | , 26.6, 0.0, 321.0, | ,  6000,  5820,     0,  -146, | , -3.4,   8.1, 0.114, |, 0.0
17991.6, 0.8, | , 26.6, 0.0, 322.3, | ,  6000,  5813,     0,  -146, | , -3.4, -18.9, -0.264, |, 0.0
17992.6, 0.6, | , 26.6, 0.0, 322.2, | ,  6000,  5814,     0,  -150, | , -3.4, -19.7, -0.276, |, 0.0
17993.6, 0.5, | , 26.6, 0.0, 316.1, | ,  6000,  5813,     0,  -142, | , -3.4,  -3.5, -0.048, |, 0.0
17994.6, 0.5, | , 26.6, 0.0, 314.8, | ,  6000,  5811,     0,  -152, | , -3.4, -10.7, -0.150, |, 0.0
17995.6, 0.4, | , 26.6, 0.0, 316.2, | ,  6000,  5810,     0,  -154, | , -3.4, -17.6, -0.245, |, 0.0
17996.6, 0.4, | , 26.6, 0.0, 321.8, | ,  6000,  5815,     0,  -157, | , -3.4, -16.7, -0.233, |, 0.0
17997.6, 0.3, | , 26.6, 0.0, 321.7, | ,  6000,  5816,     0,  -146, | , -3.4, -18.4, -0.258, |, 0.0
17998.7, 0.4, | , 26.6, 0.0, 321.7, | ,  6000,  5813,     0,  -136, | , -3.4, -14.2, -0.198, |, 0.0
17999.7, 0.4, | , 26.6, 0.0, 311.7, | ,  6000,  5807,     0,  -146, | , -3.4,  -7.3, -0.102, |, 0.0
18000.7, 0.4, | , 26.6, 0.0, 314.0, | ,  6000,  5813,     0,  -143, | , -3.4,  -6.5, -0.090, |, 0.0
18001.7, 0.4, | , 26.6, 0.0, 314.6, | ,  6000,  5808,     0,  -146, | , -3.4, -21.0, -0.293, |, 0.0
18002.7, 0.4, | , 26.6, 0.0, 322.1, | ,  6000,  5820,     0,  -141, | , -3.4, -10.3, -0.144, |, 0.0
18003.7, 0.4, | , 26.6, 0.0, 321.5, | ,  6000,  5814,     0,  -139, | , -3.4, -12.4, -0.174, |, 0.0
18004.7, 0.4, | , 26.6, 0.0, 315.7, | ,  6000,  5812,     0,  -138, | , -3.4, -18.9, -0.264, |, 0.0
18005.7, 0.4, | , 26.6, 0.0, 314.4, | ,  6000,  5813,     0,  -139, | , -3.4, -18.0, -0.252, |, 0.0
18006.8, 0.4, | , 26.6, 0.0, 314.4, | ,  6000,  5811,     0,  -155, | , -3.4,  -9.0, -0.126, |, 0.0
18007.8, 0.4, | , 26.6, 0.0, 315.9, | ,  6000,  5815,     0,  -153, | , -3.4, -16.3, -0.228, |, 0.0
18008.8, 0.4, | , 26.6, 0.0, 321.6, | ,  6000,  5816,     0,  -146, | , -3.4, -15.0, -0.210, |, 0.0
18009.8, 0.4, | , 26.6, 0.0, 321.5, | ,  6000,  5814,     0,  -136, | , -3.4,   9.0, 0.126, |, 0.0
18010.8, 0.4, | , 26.6, 0.0, 315.6, | ,  6000,  5811,     0,  -144, | , -3.4,  -8.2, -0.114, |, 0.0
18011.8, 0.4, | , 26.6, 0.0, 313.3, | ,  6000,  5809,     0,  -140, | , -3.4,  -0.5, -0.006, |, 0.0
18012.8, 0.4, | , 26.6, 0.0, 313.7, | ,  6000,  5815,     0,  -145, | , -3.4,   7.3, 0.101, |, 0.0
18013.8, 0.4, | , 26.6, 0.0, 313.8, | ,  6000,  5815,     0,  -147, | , -3.4, -14.6, -0.204, |, 0.0
18014.9, 0.4, | , 26.6, 0.0, 321.3, | ,  6000,  5814,     0,  -145, | , -3.4, -15.9, -0.222, |, 0.0
18015.9, 0.4, | , 26.6, 0.0, 321.3, | ,  6000,  5816,     0,  -140, | , -3.4,  10.3, 0.144, |, 0.0
18016.9, 0.4, | , 26.6, 0.0, 314.5, | ,  6000,  5810,     0,  -146, | , -3.4, -15.4, -0.216, |, 0.0
18017.9, 0.4, | , 26.6, 0.0, 313.6, | ,  6000,  5812,     0,  -144, | , -3.4, -17.2, -0.240, |, 0.0
18018.9, 0.4, | , 26.6, 0.0, 313.9, | ,  6000,  5816,     0,  -143, | , -3.4, -18.4, -0.258, |, 0.0
18019.9, 0.4, | , 26.6, 0.0, 313.4, | ,  6000,  5813,     0,  -144, | , -3.4,  -9.4, -0.132, |, 0.0
18020.9, 0.3, | , 26.6, 0.0, 321.0, | ,  6000,  5814,     0,  -146, | , -3.4,  -9.9, -0.138, |, 0.0
18022.0, 0.4, | , 26.6, 0.0, 320.5, | ,  6000,  5816,     0,  -141, | , -3.4,  -4.3, -0.060, |, 0.0
18023.0, 0.4, | , 26.6, 0.0, 315.2, | ,  6000,  5812,     0,  -142, | , -3.4,  -6.9, -0.096, |, 0.0
18024.0, 0.4, | , 26.6, 0.0, 313.8, | ,  6000,  5808,     0,  -142, | , -3.4,  -3.9, -0.054, |, 0.0
18025.0, 0.4, | , 26.6, 0.0, 314.5, | ,  6000,  5811,     0,  -141, | , -3.4, -20.6, -0.288, |, 0.0
18026.0, 0.4, | , 26.6, 0.0, 314.2, | ,  6000,  5813,     0,  -144, | , -3.4, -19.3, -0.270, |, 0.0
18027.0, 0.4, | , 26.6, 0.0, 320.5, | ,  6000,  5816,     0,  -139, | , -3.4, -17.6, -0.246, |, 0.0
18028.0, 0.3, | , 26.6, 0.0, 321.4, | ,  6000,  5813,     0,  -137, | , -3.4,  -6.9, -0.096, |, 0.0
18029.0, 0.4, | , 26.6, 0.0, 315.2, | ,  6000,  5809,     0,  -142, | , -3.4,  -5.6, -0.078, |, 0.0
18030.0, 0.4, | , 26.6, 0.0, 313.6, | ,  6000,  5811,     0,  -160, | , -3.4, -19.7, -0.275, |, 0.0
18031.1, 0.4, | , 26.6, 0.0, 315.6, | ,  6000,  5813,     0,  -146, | , -3.4, -12.0, -0.168, |, 0.0
18032.1, 0.4, | , 26.6, 0.0, 319.6, | ,  6000,  5814,     0,  -145, | , -3.4,  -1.7, -0.024, |, 0.0
18033.1, 0.4, | , 26.6, 0.0, 320.6, | ,  6000,  5816,     0,  -140, | , -3.4, -12.9, -0.180, |, 0.0
18034.1, 0.4, | , 26.6, 0.0, 320.5, | ,  6000,  5813,     0,  -140, | , -3.4, -14.6, -0.204, |, 0.0
18035.1, 0.4, | , 26.6, 0.0, 314.6, | ,  6000,  5811,     0,  -146, | , -3.4, -10.3, -0.144, |, 0.0
18036.1, 0.4, | , 26.6, 0.0, 313.1, | ,  6000,  5808,     0,  -147, | , -3.4,  10.3, 0.143, |, 0.0
18037.1, 0.4, | , 26.6, 0.0, 314.1, | ,  6000,  5812,     0,  -143, | , -3.4, -15.4, -0.216, |, 0.0
18038.1, 0.4, | , 26.6, 0.0, 320.1, | ,  6000,  5817,     0,  -151, | , -3.4, -15.4, -0.216, |, 0.0
18039.1, 0.3, | , 26.6, 0.0, 320.0, | ,  6000,  5815,     0,  -146, | , -3.4, -16.7, -0.234, |, 0.0
18040.2, 0.3, | , 26.6, 0.0, 320.3, | ,  6000,  5816,     0,  -148, | , -3.4,   3.8, 0.054, |, 0.0
18041.2, 0.4, | , 26.6, 0.0, 314.9, | ,  6000,  5805,     0,  -146, | , -3.4, -19.7, -0.275, |, 0.0
18042.2, 0.4, | , 26.6, 0.0, 312.9, | ,  6000,  5810,     0,  -141, | , -3.4,  -6.5, -0.090, |, 0.0
18043.2, 0.4, | , 26.6, 0.0, 314.6, | ,  6000,  5815,     0,  -146, | , -3.4,  -6.0, -0.084, |, 0.0
18044.2, 0.4, | , 26.6, 0.0, 320.3, | ,  6000,  5815,     0,  -150, | , -3.4, -14.6, -0.204, |, 0.0
18045.2, 0.3, | , 26.6, 0.0, 320.6, | ,  6000,  5812,     0,  -137, | , -3.4,  -9.9, -0.138, |, 0.0
18046.2, 0.3, | , 26.6, 0.0, 319.9, | ,  6000,  5815,     0,  -140, | , -3.4, -16.3, -0.228, |, 0.0
18047.2, 0.4, | , 26.6, 0.0, 311.4, | ,  6000,  5808,     0,  -142, | , -3.4,   7.3, 0.101, |, 0.0
18048.2, 0.4, | , 26.6, 0.0, 312.7, | ,  6000,  5809,     0,  -142, | , -3.4, -10.7, -0.150, |, 0.0
18049.3, 0.4, | , 26.6, 0.0, 312.6, | ,  6000,  5815,     0,  -146, | , -3.4, -18.0, -0.252, |, 0.0
18050.3, 0.4, | , 26.6, 0.0, 319.7, | ,  6000,  5818,     0,  -148, | , -3.4, -16.7, -0.234, |, 0.0
18051.3, 0.4, | , 26.6, 0.0, 320.2, | ,  6000,  5814,     0,  -138, | , -3.4, -15.4, -0.216, |, 0.0
18052.3, 0.4, | , 26.6, 0.0, 313.4, | ,  6000,  5814,     0,  -142, | , -3.4, -15.4, -0.216, |, 0.0
18053.3, 0.4, | , 26.6, 0.0, 312.2, | ,  6000,  5810,     0,  -144, | , -3.4,  -6.5, -0.090, |, 0.0
18054.3, 0.4, | , 26.6, 0.0, 312.5, | ,  6000,  5811,     0,  -148, | , -3.4,  -8.6, -0.120, |, 0.0
18055.3, 0.4, | , 26.6, 0.0, 312.7, | ,  6000,  5811,     0,  -146, | , -3.4, -21.0, -0.293, |, 0.0
18056.3, 0.4, | , 26.6, 0.0, 319.6, | ,  6000,  5814,     0,  -135, | , -3.4, -17.2, -0.240, |, 0.0
18057.4, 0.4, | , 26.6, 0.0, 318.4, | ,  6000,  5813,     0,  -149, | , -3.4,  -5.2, -0.072, |, 0.0
18058.4, 0.4, | , 26.6, 0.0, 313.7, | ,  6000,  5813,     0,  -143, | , -3.4,   4.7, 0.066, |, 0.0
18059.4, 0.4, | , 26.6, 0.0, 312.7, | ,  6000,  5809,     0,  -147, | , -3.4, -12.9, -0.180, |, 0.0
18060.4, 0.4, | , 26.6, 0.0, 311.9, | ,  6000,  5810,     0,  -141, | , -3.4, -20.2, -0.282, |, 0.0
18061.4, 0.4, | , 26.6, 0.0, 312.1, | ,  6000,  5815,     0,  -139, | , -3.4, -18.9, -0.264, |, 0.0
18062.4, 0.4, | , 26.6, 0.0, 318.1, | ,  6000,  5814,     0,  -135, | , -3.4, -17.2, -0.240, |, 0.0
18063.4, 0.4, | , 26.6, 0.0, 319.3, | ,  6000,  5815,     0,  -141, | , -3.4, -19.3, -0.270, |, 0.0
18064.4, 0.4, | , 26.6, 0.0, 313.3, | ,  6000,  5813,     0,  -144, | , -3.4, -17.2, -0.240, |, 0.0
18065.4, 0.4, | , 26.6, 0.0, 312.1, | ,  6000,  5808,     0,  -146, | , -3.4, -18.0, -0.251, |, 0.0
18066.5, 0.4, | , 26.6, 0.0, 311.9, | ,  6000,  5811,     0,  -146, | , -3.4,  -3.5, -0.048, |, 0.0
18067.5, 0.4, | , 26.6, 0.0, 311.5, | ,  6000,  5810,     0,  -141, | , -3.4, -18.4, -0.258, |, 0.0
18068.5, 0.4, | , 26.6, 0.0, 319.6, | ,  6000,  5812,     0,  -145, | , -3.4, -15.0, -0.210, |, 0.0
18069.5, 0.4, | , 26.6, 0.0, 319.2, | ,  6000,  5816,     0,  -138, | , -3.4,  14.1, 0.198, |, 0.0
18070.5, 0.4, | , 26.6, 0.0, 313.3, | ,  6000,  5811,     0,  -140, | , -3.4, -19.3, -0.270, |, 0.0
18071.5, 0.4, | , 26.6, 0.0, 312.3, | ,  6000,  5810,     0,  -147, | , -3.4,   0.8, 0.012, |, 0.0
18072.5, 0.4, | , 26.6, 0.0, 312.1, | ,  6000,  5811,     0,  -150, | , -3.4, -15.0, -0.210, |, 0.0
18073.5, 0.4, | , 26.6, 0.0, 313.9, | ,  6000,  5814,     0,  -139, | , -3.4, -17.2, -0.240, |, 0.0
18074.6, 0.4, | , 26.6, 0.0, 318.8, | ,  6000,  5813,     0,  -144, | , -3.4,  -7.7, -0.108, |, 0.0
18075.6, 0.4, | , 26.6, 0.0, 319.5, | ,  6000,  5811,     0,  -138, | , -3.4, -15.9, -0.222, |, 0.0
18076.6, 0.4, | , 26.6, 0.0, 313.1, | ,  6000,  5811,     0,  -150, | , -3.4, -12.4, -0.174, |, 0.0
18077.6, 0.4, | , 26.6, 0.0, 310.5, | ,  6000,  5808,     0,  -141, | , -3.4, -17.6, -0.246, |, 0.0
18078.6, 0.4, | , 26.6, 0.0, 311.5, | ,  6000,  5812,     0,  -145, | , -3.4, -11.6, -0.162, |, 0.0
18079.6, 0.4, | , 26.6, 0.0, 317.9, | ,  6000,  5811,     0,  -149, | , -3.4, -21.0, -0.293, |, 0.0
18080.6, 0.4, | , 26.6, 0.0, 318.5, | ,  6000,  5817,     0,  -140, | , -3.4, -16.3, -0.228, |, 0.0
18081.6, 0.3, | , 26.6, 0.0, 319.0, | ,  6000,  5816,     0,  -142, | , -3.4, -17.6, -0.246, |, 0.0
18082.7, 0.4, | , 26.6, 0.0, 311.8, | ,  6000,  5812,     0,  -147, | , -3.4,  14.5, 0.203, |, 0.0
18083.7, 0.4, | , 26.6, 0.0, 308.4, | ,  6000,  5812,     0,  -136, | , -3.4,   1.3, 0.018, |, 0.0
18084.7, 0.4, | , 26.6, 0.0, 313.5, | ,  6000,  5815,     0,  -157, | , -3.4, -15.0, -0.209, |, 0.0
18085.7, 0.4, | , 26.6, 0.0, 318.5, | ,  6000,  5816,     0,  -145, | , -3.4, -15.9, -0.222, |, 0.0
18086.7, 0.4, | , 26.6, 0.0, 308.1, | ,     0,  5814,     0,  -146, | , -3.4, -18.9, -0.264, |, 0.0
18087.7, 0.2, | , 26.6, 0.0, 318.6, | ,     0,  -475,     0,  -114, | , -3.4, -19.7, 0.029, |, 0.0
18088.7, 0.1, | , 26.6, 0.0, 312.9, | ,     0,  -414,     0,  -141, | , -3.4,  -1.7, 0.002, |, 0.0
18089.7, 0.0, | , 26.6, 0.0, 311.1, | ,     0,  -402,     0,  -155, | , -3.4, -16.3, 0.022, |, 0.0
18090.7, -0.1, | , 26.6, 0.0, 312.8, | ,     0,  -386,     0,  -146, | , -3.4,  -9.4, 0.012, |, 0.0
18091.8, -0.1, | , 26.6, 0.0, 318.7, | ,     0,  -372,     0,  -148, | , -3.4, -11.2, 0.014, |, 0.0
18092.8, -0.1, | , 26.6, 0.0, 317.9, | ,     0,  -342,     0,  -116, | , -3.4, -14.6, 0.017, |, 0.0
18093.8, -0.1, | , 26.6, 0.0, 318.3, | ,     0,  -328,     0,  -146, | , -3.4, -15.0, 0.018, |, 0.0
18094.8, -0.1, | , 26.6, 0.0, 308.0, | ,     0,  -329,     0,  -146, | , -3.4, -18.4, 0.022, |, 0.0
18095.8, -0.1, | , 26.6, 0.0, 311.3, | ,     0,  -318,     0,  -153, | , -3.4, -14.2, 0.016, |, 0.0
18096.8, -0.1, | , 26.6, 0.0, 310.9, | ,     0,  -314,     0,  -160, | , -3.4, -11.2, 0.013, |, 0.0
18097.8, -0.1, | , 26.6, 0.0, 317.3, | ,     0,  -306,     0,  -150, | , -3.4, -16.3, 0.018, |, 0.0
18098.8, -0.1, | , 26.6, 0.0, 318.5, | ,     0,  -304,     0,  -160, | , -3.4, -18.9, 0.022, |, 0.0
18099.8, -0.1, | , 26.6, 0.0, 308.8, | ,     0,  -307,     0,  -145, | , -3.4,  -6.9, 0.008, |, 0.0
