Repository: jdhuang-csm/Ru-BCA

## Methods
* (BaO)<sub>x</sub>-(CaO)<sub>y</sub>-(Al<sub>2</sub>O<sub>3</sub>)<sub>1-x-y</sub> (BCA) catalyst supports were synthesized via sol-gel and solid-state methods. 
* Ru/BCA catalysts were prepared via incipient wetness impregnation to achieve 1 wt. % Ru loading.
* Ammonia synthesis rates were measured for Ru/BCA catalysts in a packed-bed reactor at 480-600<sup>o</sup>C, 10 bar, and space velocities up to 1.3 x 10<sup>6</sup> ml g<sub>cat</sub><sup>-1</sup> h<sup>-1</sup>.
* A machine learning (ML) model was employed to improve understanding of the behavior of Ru/BCA catalysts.
* A microkinetic model was developed to describe the best-performing catalyst.

File: data/init_files_Cadigan/B2CA_RubyDry_2017-07-05-01.txt (part 47 of 47)
********** Start test **********
Elapsed time, Pressure, | , LJtemp(C), Inner-Temp, Outer-Temp, | , N2-set, N2-flow, H2-set, H2-flow, | , pH, NH3_ppm, NH3_Prod_rate, |, In222Temp
17988.0, 0.2, | , 29.7, -0.4, 291.4, | ,  6000,  5814,     0,  -179, | , -3.4, -2423.3, -41.548, |, 1.9
17989.0, 0.2, | , 29.7, 2.2, 292.3, | ,  6000,  5814,     0,  -173, | , -3.4, -2422.9, -41.582, |, 1.7
17990.1, 0.1, | , 29.7, 12.0, 301.1, | ,  6000,  5822,     0,  -159, | , -3.4, -2421.2, -41.720, |, 12.6
17991.1, 0.1, | , 29.7, 11.3, 301.1, | ,  6000,  5818,     0,  -163, | , -3.4, -2421.2, -41.658, |, 13.1
17992.1, 0.1, | , 29.7, 10.3, 300.1, | ,  6000,  5817,     0,  -160, | , -3.4, -2421.2, -41.674, |, 11.5
17993.1, 0.2, | , 29.7, -0.3, 291.2, | ,  6000,  5813,     0,  -165, | , -3.4, -2422.9, -41.639, |, 2.5
17994.1, 0.1, | , 29.7, 0.9, 292.7, | ,  6000,  5812,     0,  -166, | , -3.4, -2422.9, -41.618, |, 3.5
17995.1, 0.1, | , 29.7, 9.4, 298.3, | ,  6000,  5813,     0,  -179, | , -3.4, -2423.3, -41.544, |, 3.3
17996.1, 0.2, | , 29.7, 11.1, 300.9, | ,  6000,  5822,     0,  -159, | , -3.4, -2421.6, -41.723, |, 12.6
17997.1, 0.1, | , 29.7, 11.4, 301.0, | ,  6000,  5817,     0,  -157, | , -3.4, -2421.2, -41.692, |, 12.7
17998.1, 0.1, | , 29.7, 10.5, 300.0, | ,  6000,  5811,     0,  -164, | , -3.4, -2421.6, -41.611, |, 11.9
17999.1, 0.2, | , 29.7, -0.1, 287.3, | ,  6000,  5813,     0,  -187, | , -3.4, -2423.3, -41.482, |, -1.4
18000.2, 0.2, | , 29.7, 0.8, 292.5, | ,  6000,  5812,     0,  -180, | , -3.4, -2422.9, -41.524, |, 3.3
18001.2, 0.1, | , 29.7, 11.9, 301.0, | ,  6000,  5817,     0,  -165, | , -3.4, -2420.7, -41.632, |, 13.3
18002.2, 0.1, | , 29.7, 10.8, 300.1, | ,  6000,  5817,     0,  -176, | , -3.4, -2421.2, -41.555, |, 12.1
18003.2, 0.1, | , 29.7, 10.5, 299.6, | ,  6000,  5813,     0,  -156, | , -3.4, -2422.0, -41.688, |, 11.5
18004.2, 0.1, | , 29.7, 11.7, 301.2, | ,  6000,  5814,     0,  -184, | , -3.4, -2421.2, -41.473, |, 13.0
18005.2, 0.2, | , 29.7, -5.4, 287.4, | ,  6000,  5808,     0,  -176, | , -3.4, -2423.7, -41.537, |, -2.2
18006.2, 0.2, | , 29.7, 0.4, 290.8, | ,  6000,  5813,     0,  -167, | , -3.4, -2423.3, -41.629, |, 2.4
18007.2, 0.1, | , 29.7, -0.4, 290.9, | ,  6000,  5817,     0,  -165, | , -3.4, -2423.3, -41.673, |, 2.1
18008.2, 0.2, | , 29.7, 10.2, 299.6, | ,  6000,  5818,     0,  -163, | , -3.4, -2421.6, -41.668, |, 11.9
18009.2, 0.1, | , 29.7, 11.5, 300.5, | ,  6000,  5818,     0,  -161, | , -3.4, -2421.2, -41.676, |, 12.3
18010.3, 0.1, | , 29.7, 2.0, 292.3, | ,  6000,  5816,     0,  -184, | , -3.4, -2421.2, -41.491, |, 6.6
18011.3, 0.2, | , 29.7, -3.8, 293.0, | ,  6000,  5809,     0,  -177, | , -3.4, -2423.3, -41.523, |, 4.6
18012.3, 0.2, | , 29.7, 0.3, 291.1, | ,  6000,  5816,     0,  -185, | , -3.4, -2422.9, -41.513, |, 2.4
18013.3, 0.2, | , 29.7, -1.8, 289.5, | ,  6000,  5814,     0,  -171, | , -3.4, -2423.3, -41.607, |, 1.2
18014.3, 0.1, | , 29.7, 11.0, 299.7, | ,  6000,  5813,     0,  -160, | , -3.4, -2421.2, -41.644, |, 12.1
18015.3, 0.1, | , 29.7, 11.2, 300.3, | ,  6000,  5813,     0,  -155, | , -3.4, -2421.2, -41.677, |, 12.6
18016.3, 0.2, | , 29.7, 2.3, 292.8, | ,  6000,  5807,     0,  -162, | , -3.4, -2422.9, -41.610, |, 4.3
18017.3, 0.2, | , 29.7, -0.3, 290.7, | ,  6000,  5814,     0,  -157, | , -3.4, -2423.3, -41.711, |, 1.8
18018.3, 0.1, | , 29.7, -1.0, 290.4, | ,  6000,  5813,     0,  -166, | , -3.4, -2423.3, -41.639, |, 2.1
18019.3, 0.2, | , 29.7, 0.3, 291.0, | ,  6000,  5813,     0,  -168, | , -3.4, -2423.7, -41.633, |, 3.6
18020.4, 0.1, | , 29.7, 11.3, 299.9, | ,  6000,  5817,     0,  -162, | , -3.4, -2421.2, -41.655, |, 12.5
18021.4, 0.1, | , 29.7, 11.4, 299.6, | ,  6000,  5817,     0,  -155, | , -3.4, -2421.2, -41.707, |, 12.6
18022.4, 0.1, | , 29.7, 2.3, 292.3, | ,  6000,  5814,     0,  -167, | , -3.4, -2423.3, -41.640, |, 4.8
18023.4, 0.1, | , 29.7, -1.0, 290.5, | ,  6000,  5814,     0,  -170, | , -3.4, -2423.3, -41.617, |, 1.5
18024.4, 0.1, | , 29.7, 0.3, 290.2, | ,  6000,  5813,     0,  -165, | , -3.4, -2422.9, -41.643, |, 1.9
18025.4, 0.2, | , 29.7, 0.3, 292.4, | ,  6000,  5812,     0,  -174, | , -3.4, -2423.3, -41.572, |, 4.0
18026.4, 0.1, | , 29.7, 11.5, 299.9, | ,  6000,  5819,     0,  -163, | , -3.4, -2421.2, -41.667, |, 13.2
18027.4, 0.1, | , 29.7, 11.0, 299.9, | ,  6000,  5817,     0,  -162, | , -3.4, -2421.6, -41.662, |, 12.6
18028.4, 0.1, | , 29.7, 0.7, 290.9, | ,  6000,  5811,     0,  -170, | , -3.4, -2422.9, -41.586, |, 4.1
18029.4, 0.1, | , 29.7, 1.0, 291.0, | ,  6000,  5813,     0,  -166, | , -3.4, -2422.9, -41.627, |, 2.8
18030.5, 0.2, | , 29.7, 1.3, 292.1, | ,  6000,  5814,     0,  -176, | , -3.4, -2423.3, -41.576, |, 4.8
18031.5, 0.2, | , 29.7, -0.8, 290.0, | ,  6000,  5815,     0,  -187, | , -3.4, -2422.9, -41.494, |, 2.2
18032.5, 0.1, | , 29.7, 11.2, 298.7, | ,  6000,  5820,     0,  -162, | , -3.4, -2421.6, -41.690, |, 12.0
18033.5, 0.2, | , 29.7, 10.2, 298.7, | ,  6000,  5818,     0,  -160, | , -3.4, -2421.2, -41.679, |, 12.0
18034.5, 0.1, | , 29.7, 2.2, 292.0, | ,  6000,  5813,     0,  -176, | , -3.4, -2422.9, -41.557, |, 4.2
18035.5, 0.1, | , 29.7, 0.5, 291.4, | ,  6000,  5813,     0,  -167, | , -3.4, -2422.9, -41.619, |, 2.9
18036.5, 0.2, | , 29.7, 0.8, 290.9, | ,  6000,  5815,     0,  -174, | , -3.4, -2422.5, -41.580, |, 3.2
18037.5, 0.1, | , 29.7, 0.7, 291.4, | ,  6000,  5813,     0,  -167, | , -3.4, -2422.9, -41.619, |, 4.3
18038.5, 0.1, | , 29.7, 9.6, 298.3, | ,  6000,  5817,     0,  -163, | , -3.4, -2421.6, -41.659, |, 11.8
18039.6, 0.1, | , 29.7, 12.0, 299.7, | ,  6000,  5813,     0,  -173, | , -3.4, -2421.6, -41.557, |, 13.2
18040.6, 0.2, | , 29.7, 3.1, 292.5, | ,  6000,  5810,     0,  -168, | , -3.4, -2422.5, -41.585, |, 5.2
18041.6, 0.1, | , 29.7, 0.0, 290.0, | ,  6000,  5813,     0,  -169, | , -3.4, -2422.9, -41.614, |, 2.6
18042.6, 0.2, | , 29.7, 0.7, 290.7, | ,  6000,  5814,     0,  -165, | , -3.4, -2423.3, -41.647, |, 4.0
18043.6, 0.2, | , 29.7, 7.8, 296.9, | ,  6000,  5813,     0,  -171, | , -3.4, -2422.9, -41.597, |, 10.1
18044.6, 0.1, | , 29.7, 10.8, 298.9, | ,  6000,  5819,     0,  -182, | , -3.4, -2421.2, -41.526, |, 12.1
18045.6, 0.1, | , 29.7, 11.3, 298.9, | ,  6000,  5818,     0,  -165, | , -3.4, -2421.2, -41.649, |, 12.5
18046.6, 0.1, | , 29.7, 1.8, 291.9, | ,  6000,  5815,     0,  -164, | , -3.4, -2422.9, -41.659, |, 4.6
18047.6, 0.2, | , 29.7, -0.0, 290.1, | ,  6000,  5817,     0,  -168, | , -3.4, -2422.9, -41.643, |, 2.3
18048.6, 0.2, | , 29.7, -0.4, 289.7, | ,  6000,  5814,     0,  -183, | , -3.4, -2423.3, -41.522, |, 2.3
18049.6, 0.1, | , 29.7, -6.2, 284.3, | ,  6000,  5810,     0,  -166, | , -3.4, -2424.6, -41.638, |, -3.3
18050.7, 0.1, | , 29.7, 11.5, 299.2, | ,  6000,  5814,     0,  -168, | , -3.4, -2421.2, -41.595, |, 12.6
18051.7, 0.1, | , 29.7, 11.7, 299.1, | ,  6000,  5816,     0,  -172, | , -3.4, -2421.2, -41.572, |, 12.6
18052.7, 0.2, | , 29.7, 1.8, 290.9, | ,  6000,  5811,     0,  -173, | , -3.4, -2422.9, -41.563, |, 4.2
18053.7, 0.2, | , 29.7, -1.2, 287.4, | ,  6000,  5813,     0,  -165, | , -3.4, -2423.7, -41.650, |, 1.2
18054.7, 0.1, | , 29.7, 1.6, 290.4, | ,  6000,  5815,     0,  -186, | , -3.4, -2422.9, -41.500, |, 4.7
18055.7, 0.1, | , 29.7, 11.5, 298.4, | ,  6000,  5817,     0,  -165, | , -3.4, -2421.6, -41.645, |, 12.5
18056.7, 0.1, | , 29.7, 11.1, 298.6, | ,  6000,  5817,     0,  -159, | , -3.4, -2421.6, -41.688, |, 12.6
18057.7, 0.1, | , 29.7, 10.5, 298.9, | ,  6000,  5817,     0,  -169, | , -3.4, -2421.2, -41.602, |, 12.3
18058.7, 0.2, | , 29.7, 2.0, 290.8, | ,  6000,  5813,     0,  -169, | , -3.4, -2422.9, -41.610, |, 3.9
18059.7, 0.1, | , 29.7, -0.4, 289.3, | ,  6000,  5815,     0,  -174, | , -3.4, -2423.3, -41.595, |, 2.6
18060.8, 0.2, | , 29.7, 0.4, 290.5, | ,  6000,  5812,     0,  -161, | , -3.4, -2423.3, -41.671, |, 3.9
18061.8, 0.1, | , 29.7, 10.9, 298.4, | ,  6000,  5816,     0,  -167, | , -3.4, -2421.6, -41.622, |, 12.6
18062.8, 0.1, | , 29.7, 11.7, 298.9, | ,  6000,  5817,     0,  -165, | , -3.4, -2421.2, -41.640, |, 12.8
18063.8, 0.1, | , 29.7, 10.3, 297.3, | ,  6000,  5812,     0,  -170, | , -3.4, -2422.0, -41.576, |, 11.7
18064.8, 0.1, | , 29.7, 2.1, 290.7, | ,  6000,  5813,     0,  -175, | , -3.4, -2422.9, -41.568, |, 4.2
18065.8, 0.2, | , 29.7, 0.2, 289.4, | ,  6000,  5814,     0,  -158, | , -3.4, -2422.9, -41.692, |, 2.4
18066.8, 0.1, | , 29.7, 2.0, 291.0, | ,  6000,  5815,     0,  -179, | , -3.4, -2423.3, -41.560, |, 3.8
18067.8, 0.1, | , 29.7, 11.1, 298.1, | ,  6000,  5816,     0,  -157, | , -3.4, -2421.6, -41.700, |, 11.9
18068.8, 0.1, | , 29.7, 9.8, 297.1, | ,  6000,  5815,     0,  -160, | , -3.4, -2422.0, -41.673, |, 11.2
18069.9, 0.1, | , 29.7, 11.0, 298.3, | ,  6000,  5818,     0,  -161, | , -3.4, -2421.2, -41.673, |, 12.6
18070.9, 0.1, | , 29.7, 1.8, 290.4, | ,  6000,  5809,     0,  -161, | , -3.4, -2422.9, -41.634, |, 4.3
18071.9, 0.1, | , 29.7, -0.5, 288.4, | ,  6000,  5814,     0,  -165, | , -3.4, -2423.3, -41.647, |, 2.0
18072.9, 0.2, | , 29.7, 2.2, 290.8, | ,  6000,  5816,     0,  -172, | , -3.4, -2422.9, -41.602, |, 4.3
18073.9, 0.1, | , 29.7, 10.4, 297.1, | ,  6000,  5813,     0,  -176, | , -3.4, -2421.6, -41.529, |, 11.5
18074.9, 0.1, | , 29.7, 11.2, 297.8, | ,  6000,  5816,     0,  -161, | , -3.4, -2421.2, -41.664, |, 12.0
18075.9, 0.1, | , 29.7, 12.3, 298.9, | ,  6000,  5813,     0,  -165, | , -3.4, -2421.2, -41.614, |, 13.1
18076.9, 0.2, | , 29.7, 2.6, 290.5, | ,  6000,  5811,     0,  -157, | , -3.4, -2422.9, -41.681, |, 4.8
18077.9, 0.2, | , 29.7, -0.1, 289.3, | ,  6000,  5816,     0,  -166, | , -3.4, -2423.3, -41.658, |, 2.3
18078.9, 0.2, | , 29.7, 0.9, 290.6, | ,  6000,  5816,     0,  -169, | , -3.4, -2423.3, -41.638, |, 3.7
18080.0, 0.1, | , 29.7, 12.0, 298.2, | ,  6000,  5820,     0,  -163, | , -3.4, -2421.2, -41.674, |, 13.3
18081.0, 0.1, | , 29.7, 11.3, 297.5, | ,  6000,  5815,     0,  -154, | , -3.4, -2421.2, -41.705, |, 12.7
18082.0, 0.1, | , 29.7, 11.7, 298.8, | ,  6000,  5815,     0,  -161, | , -3.4, -2421.6, -41.654, |, 12.8
18083.0, 0.1, | , 29.7, 3.0, 290.8, | ,  6000,  5815,     0,  -184, | , -3.4, -2422.9, -41.507, |, 5.3
18084.0, 0.2, | , 29.7, -1.7, 287.0, | ,  6000,  5812,     0,  -183, | , -3.4, -2423.3, -41.503, |, 1.6
18085.0, 0.1, | , 29.7, -0.7, 288.5, | ,  6000,  5812,     0,  -170, | , -3.4, -2423.3, -41.598, |, 3.0
18086.0, 0.1, | , 29.7, 11.7, 297.9, | ,  6000,  5816,     0,  -169, | , -3.4, -2421.6, -41.607, |, 13.0
18087.0, 0.1, | , 29.7, 11.8, 297.9, | ,  6000,  5815,     0,  -164, | , -3.4, -2421.2, -41.629, |, 12.6
18088.0, 0.1, | , 29.7, 11.2, 297.4, | ,  6000,  5819,     0,  -166, | , -3.4, -2421.2, -41.640, |, 12.3
18089.1, 0.1, | , 29.7, 1.0, 289.2, | ,  6000,  5814,     0,  -175, | , -3.4, -2422.9, -41.572, |, 3.4
18090.1, 0.2, | , 29.7, 0.0, 289.0, | ,  6000,  5814,     0,  -170, | , -3.4, -2423.7, -41.622, |, 2.6
18091.1, 0.1, | , 29.7, 2.2, 287.7, | ,  6000,  5813,     0,  -169, | , -3.4, -2422.9, -41.604, |, 4.6
18092.1, 0.1, | , 29.7, 11.1, 297.1, | ,  6000,  5816,     0,  -172, | , -3.4, -2421.6, -41.584, |, 12.1
18093.1, 0.1, | , 29.7, 11.8, 297.5, | ,  6000,  5817,     0,  -165, | , -3.4, -2421.2, -41.640, |, 12.9
18094.1, 0.1, | , 29.7, 6.1, 295.4, | ,  6000,  5815,     0,  -166, | , -3.4, -2421.2, -41.616, |, 11.5
18095.1, 0.1, | , 29.7, 1.5, 289.6, | ,  6000,  5815,     0,  -186, | , -3.4, -2422.9, -41.500, |, 4.0
18096.1, 0.1, | , 29.7, -0.7, 287.9, | ,  6000,  5814,     0,  -161, | , -3.4, -2423.7, -41.694, |, 2.3
18097.1, 0.1, | , 29.7, 2.5, 290.5, | ,  6000,  5813,     0,  -165, | , -3.4, -2422.9, -41.638, |, 5.2
18098.1, 0.1, | , 29.7, 10.8, 297.1, | ,  6000,  5817,     0,  -165, | , -3.4, -2421.6, -41.639, |, 12.6
18099.2, 0.1, | , 29.7, 7.2, 294.9, | ,  6000,  5814,     0,  -170, | , -3.4, -2422.0, -41.595, |, 11.3
18100.2, 0.2, | , 29.7, 4.5, 296.6, | ,  6000,  5810,     0,  -172, | , -3.4, -2421.6, -41.546, |, 5.4
18101.2, 0.1, | , 29.7, -4.4, 284.2, | ,     0,  5812,     0,  -172, | , -3.4, -2424.2, -41.602, |, -2.5
18102.2, 0.0, | , 29.7, -1.9, 286.5, | ,     0,  -496,     0,  -198, | , -3.4, -2423.3, 5.124, |, 0.7
18103.2, -0.1, | , 29.7, 0.9, 289.0, | ,     0,  -423,     0,  -181, | , -3.4, -2423.3, 4.464, |, 1.7
18104.2, -0.2, | , 29.7, 11.1, 296.7, | ,     0,  -407,     0,  -146, | , -3.4, -2421.6, 4.081, |, 12.7
18105.2, -0.3, | , 29.7, 11.5, 296.8, | ,     0,  -392,     0,  -158, | , -3.4, -2421.2, 4.059, |, 12.2
18106.2, -0.3, | , 29.7, 10.2, 296.7, | ,     0,  -374,     0,  -161, | , -3.4, -2421.6, 3.955, |, 12.5
18107.2, -0.3, | , 29.7, 2.2, 289.3, | ,     0,  -368,     0,  -168, | , -3.4, -2422.9, 3.957, |, 4.8
18108.2, -0.3, | , 29.7, -0.5, 286.4, | ,     0,  -357,     0,  -143, | , -3.4, -2423.3, 3.696, |, 1.7
18109.3, -0.3, | , 29.7, 3.0, 289.2, | ,     0,  -342,     0,  -176, | , -3.4, -2422.5, 3.826, |, 3.8
18110.3, -0.4, | , 29.7, 10.7, 296.5, | ,     0,  -329,     0,  -163, | , -3.4, -2421.6, 3.634, |, 12.4
18111.3, -0.3, | , 29.7, 2.9, 290.2, | ,     0,  -326,     0,  -176, | , -3.4, -2422.9, 3.708, |, 5.2
18112.3, -0.3, | , 29.7, -0.8, 286.6, | ,     0,  -314,     0,  -172, | , -3.4, -2423.3, 3.589, |, 1.9
18113.3, -0.3, | , 29.7, 1.9, 289.2, | ,     0,  -319,     0,  -170, | , -3.4, -2423.3, 3.614, |, 3.9
18114.3, -0.3, | , 29.7, -0.6, 287.0, | ,     0,  -313,     0,  -169, | , -3.4, -2423.3, 3.556, |, 2.0
18115.3, -0.3, | , 29.7, 3.1, 290.1, | ,     0,  -309,     0,  -147, | , -3.4, -2422.0, 3.367, |, 4.3
18116.3, -0.3, | , 29.7, -0.3, 287.5, | ,     0,  -317,     0,  -164, | , -3.4, -2423.3, 3.549, |, 2.1
