Repository: jdhuang-csm/Ru-BCA

## Methods
* (BaO)<sub>x</sub>-(CaO)<sub>y</sub>-(Al<sub>2</sub>O<sub>3</sub>)<sub>1-x-y</sub> (BCA) catalyst supports were synthesized via sol-gel and solid-state methods. 
* Ru/BCA catalysts were prepared via incipient wetness impregnation to achieve 1 wt. % Ru loading.
* Ammonia synthesis rates were measured for Ru/BCA catalysts in a packed-bed reactor at 480-600<sup>o</sup>C, 10 bar, and space velocities up to 1.3 x 10<sup>6</sup> ml g<sub>cat</sub><sup>-1</sup> h<sup>-1</sup>.
* A machine learning (ML) model was employed to improve understanding of the behavior of Ru/BCA catalysts.
* A microkinetic model was developed to describe the best-performing catalyst.

File: data/init_files_Cadigan/BCA411.txt (part 47 of 53)
********** Start test **********
Elapsed time, Pressure, | , LJtemp(C), Inner-Temp, Outer-Temp, | , N2-set, N2-flow, H2-set, H2-flow, | , pH, NH3_ppm, NH3_Prod_rate, |, In222Temp
18259.9, 139.5, | , 23.5, 0.0, 371.3, | ,  1000,   955,  3000,  2921, | , -3.4,  25.7, 0.249, |, 0.0
18260.9, 139.2, | , 23.5, 0.0, 370.8, | ,  1000,   948,  3000,  2928, | , -3.4,  24.4, 0.236, |, 0.0
18261.9, 139.0, | , 23.5, 0.0, 371.4, | ,  1000,   953,  3000,  2938, | , -3.4,  26.1, 0.254, |, 0.0
18263.0, 138.6, | , 23.5, 0.0, 377.4, | ,  1000,   953,  3000,  2932, | , -3.4,  30.8, 0.299, |, 0.0
18264.0, 138.4, | , 23.5, 0.0, 368.9, | ,  1000,   950,  3000,  2928, | , -3.4,  26.1, 0.253, |, 0.0
18265.0, 139.3, | , 23.5, 0.0, 371.9, | ,  1000,   947,  3000,  2920, | , -3.4,  27.0, 0.261, |, 0.0
18266.0, 139.6, | , 23.5, 0.0, 370.4, | ,  1000,   954,  3000,  2943, | , -3.4,  22.7, 0.221, |, 0.0
18267.0, 139.2, | , 23.5, 0.0, 370.4, | ,  1000,   956,  3000,  2914, | , -3.4,  52.7, 0.510, |, 0.0
18268.0, 139.0, | , 23.5, 0.0, 372.0, | ,  1000,   955,  3000,  2949, | , -3.4,  46.7, 0.456, |, 0.0
18269.0, 138.8, | , 23.5, 0.0, 376.7, | ,  1000,   960,  3000,  2921, | , -3.4,  53.5, 0.519, |, 0.0
18270.0, 138.4, | , 23.5, 0.0, 377.1, | ,  1000,   952,  3000,  2944, | , -3.4,  45.4, 0.442, |, 0.0
18271.1, 139.0, | , 23.5, 0.0, 371.3, | ,  1000,   957,  3000,  2946, | , -3.4,  41.5, 0.405, |, 0.0
18272.1, 139.6, | , 23.5, 0.0, 370.5, | ,  1000,   950,  3000,  2917, | , -3.4,  50.1, 0.484, |, 0.0
18273.1, 139.6, | , 23.5, 0.0, 370.1, | ,  1000,   957,  3000,  2925, | , -3.4,  30.4, 0.295, |, 0.0
18274.1, 139.3, | , 23.5, 0.0, 371.0, | ,  1000,   959,  3000,  2939, | , -3.4,  37.3, 0.363, |, 0.0
18275.1, 138.4, | , 23.5, 0.0, 376.8, | ,  1000,   958,  3000,  2934, | , -3.4,  27.0, 0.262, |, 0.0
18276.1, 138.6, | , 23.5, 0.0, 377.2, | ,  1000,   958,  3000,  2931, | , -3.4,  35.1, 0.341, |, 0.0
18277.1, 139.0, | , 23.5, 0.0, 371.6, | ,  1000,   957,  3000,  2933, | , -3.4,  28.7, 0.279, |, 0.0
18278.1, 139.1, | , 23.5, 0.0, 369.7, | ,  1000,   951,  3000,  2925, | , -3.4,  25.7, 0.249, |, 0.0
18279.1, 139.6, | , 23.5, 0.0, 369.8, | ,  1000,   952,  3000,  2941, | , -3.4,  54.0, 0.525, |, 0.0
18280.2, 139.2, | , 23.5, 0.0, 370.3, | ,  1000,   954,  3000,  2941, | , -3.4,  41.1, 0.400, |, 0.0
18281.2, 138.3, | , 23.5, 0.0, 376.9, | ,  1000,   954,  3000,  2927, | , -3.4,  25.3, 0.245, |, 0.0
18282.2, 138.6, | , 23.5, 0.0, 376.2, | ,  1000,   959,  3000,  2914, | , -3.4,  26.1, 0.253, |, 0.0
18283.2, 139.4, | , 23.5, 0.0, 371.7, | ,  1000,   957,  3000,  2921, | , -3.4,  30.4, 0.295, |, 0.0
18284.2, 139.3, | , 23.5, 0.0, 369.2, | ,  1000,   950,  3000,  2929, | , -3.4,  22.7, 0.220, |, 0.0
18285.2, 139.5, | , 23.5, 0.0, 369.9, | ,  1000,   953,  3000,  2921, | , -3.4,  27.8, 0.270, |, 0.0
18286.2, 139.0, | , 23.5, 0.0, 369.8, | ,  1000,   959,  3000,  2936, | , -3.4,  23.1, 0.225, |, 0.0
18287.2, 138.3, | , 23.5, 0.0, 376.5, | ,  1000,   958,  3000,  2939, | , -3.4,  28.3, 0.275, |, 0.0
18288.3, 138.6, | , 23.5, 0.0, 376.3, | ,  1000,   955,  3000,  2930, | , -3.4,  34.7, 0.337, |, 0.0
18289.3, 139.4, | , 23.5, 0.0, 370.5, | ,  1000,   955,  3000,  2913, | , -3.4,  26.1, 0.253, |, 0.0
18290.3, 139.2, | , 23.5, 0.0, 368.8, | ,  1000,   949,  3000,  2925, | , -3.4,  25.3, 0.245, |, 0.0
18291.3, 139.2, | , 23.5, 0.0, 369.2, | ,  1000,   949,  3000,  2929, | , -3.4,  25.3, 0.245, |, 0.0
18292.3, 139.4, | , 23.5, 0.0, 370.4, | ,  1000,   955,  3000,  2938, | , -3.4,  38.5, 0.375, |, 0.0
18293.3, 138.3, | , 23.5, 0.0, 375.6, | ,  1000,   953,  3000,  2933, | , -3.4,  29.5, 0.287, |, 0.0
18294.3, 138.5, | , 23.5, 0.0, 375.5, | ,  1000,   959,  3000,  2924, | , -3.4,  49.7, 0.482, |, 0.0
18295.3, 139.5, | , 23.5, 0.0, 370.5, | ,  1000,   950,  3000,  2921, | , -3.4,  51.0, 0.493, |, 0.0
18296.3, 139.6, | , 23.5, 0.0, 369.8, | ,  1000,   950,  3000,  2941, | , -3.4,  57.0, 0.554, |, 0.0
18297.4, 139.0, | , 23.5, 0.0, 370.4, | ,  1000,   952,  3000,  2930, | , -3.4,  46.7, 0.453, |, 0.0
18298.4, 139.3, | , 23.5, 0.0, 371.0, | ,  1000,   949,  3000,  2938, | , -3.4,  33.4, 0.325, |, 0.0
18299.4, 138.4, | , 23.5, 0.0, 374.9, | ,  1000,   960,  3000,  2941, | , -3.4,  32.5, 0.317, |, 0.0
18300.4, 138.3, | , 23.5, 0.0, 375.8, | ,  1000,   958,  3000,  2922, | , -3.4,  27.0, 0.262, |, 0.0
18301.4, 139.2, | , 23.5, 0.0, 369.5, | ,  1000,   954,  3000,  2939, | , -3.4,  50.5, 0.492, |, 0.0
18302.4, 139.6, | , 23.5, 0.0, 368.9, | ,  1000,   951,  3000,  2929, | , -3.4,  56.1, 0.544, |, 0.0
18303.4, 139.2, | , 23.5, 0.0, 369.4, | ,  1000,   956,  3000,  2926, | , -3.4,  54.0, 0.524, |, 0.0
18304.4, 139.3, | , 23.5, 0.0, 373.8, | ,  1000,   953,  3000,  2930, | , -3.4,  44.1, 0.428, |, 0.0
18305.5, 138.3, | , 23.5, 0.0, 375.5, | ,  1000,   949,  3000,  2939, | , -3.4,  28.3, 0.275, |, 0.0
18306.5, 138.4, | , 23.5, 0.0, 375.3, | ,  1000,   957,  3000,  2940, | , -3.4,  25.3, 0.246, |, 0.0
18307.5, 139.9, | , 23.5, 0.0, 365.7, | ,  1000,   957,  3000,  2922, | , -3.4,  25.7, 0.249, |, 0.0
18308.5, 139.5, | , 23.5, 0.0, 368.9, | ,  1000,   955,  3000,  2938, | , -3.4,  29.1, 0.283, |, 0.0
18309.5, 139.2, | , 23.5, 0.0, 369.0, | ,  1000,   950,  3000,  2929, | , -3.4,  34.7, 0.336, |, 0.0
18310.5, 138.3, | , 23.5, 0.0, 375.1, | ,  1000,   956,  3000,  2944, | , -3.4,  28.7, 0.280, |, 0.0
18311.5, 138.6, | , 23.5, 0.0, 375.1, | ,  1000,   954,  3000,  2923, | , -3.4,  56.1, 0.544, |, 0.0
18312.6, 138.8, | , 23.5, 0.0, 375.0, | ,  1000,   960,  3000,  2938, | , -3.4,  36.0, 0.351, |, 0.0
18313.6, 139.0, | , 23.5, 0.0, 370.0, | ,  1000,   957,  3000,  2934, | , -3.4,  30.4, 0.296, |, 0.0
18314.6, 139.7, | , 23.5, 0.0, 368.3, | ,  1000,   954,  3000,  2942, | , -3.4,  26.1, 0.254, |, 0.0
18315.6, 139.0, | , 23.5, 0.0, 370.2, | ,  1000,   953,  3000,  2918, | , -3.4,  22.7, 0.220, |, 0.0
18316.6, 138.3, | , 23.5, 0.0, 375.0, | ,  1000,   956,  3000,  2928, | , -3.4,  23.1, 0.224, |, 0.0
18317.6, 138.3, | , 23.5, 0.0, 374.7, | ,  1000,   951,  3000,  2918, | , -3.4,  27.0, 0.261, |, 0.0
18318.6, 139.4, | , 23.5, 0.0, 369.9, | ,  1000,   953,  3000,  2914, | , -3.4,  39.4, 0.381, |, 0.0
18319.6, 139.3, | , 23.5, 0.0, 367.7, | ,  1000,   955,  3000,  2944, | , -3.4,  54.0, 0.526, |, 0.0
18320.6, 139.2, | , 23.5, 0.0, 368.2, | ,  1000,   955,  3000,  2941, | , -3.4,  24.0, 0.234, |, 0.0
18321.7, 139.2, | , 23.5, 0.0, 370.2, | ,  1000,   950,  3000,  2937, | , -3.4,  28.3, 0.275, |, 0.0
18322.7, 138.3, | , 23.5, 0.0, 374.6, | ,  1000,   959,  3000,  2935, | , -3.4,  25.7, 0.250, |, 0.0
18323.7, 138.2, | , 23.5, 0.0, 374.9, | ,  1000,   958,  3000,  2940, | , -3.4,  27.0, 0.263, |, 0.0
18324.7, 139.3, | , 23.5, 0.0, 369.8, | ,  1000,   948,  3000,  2903, | , -3.4,  29.1, 0.280, |, 0.0
18325.7, 139.6, | , 23.5, 0.0, 367.7, | ,  1000,   951,  3000,  2944, | , -3.4,  54.4, 0.530, |, 0.0
18326.7, 138.9, | , 23.5, 0.0, 369.6, | ,  1000,   955,  3000,  2940, | , -3.4,  25.3, 0.246, |, 0.0
18327.7, 139.4, | , 23.5, 0.0, 369.1, | ,  1000,   957,  3000,  2930, | , -3.4,  23.5, 0.229, |, 0.0
18328.7, 138.2, | , 23.5, 0.0, 374.4, | ,  1000,   956,  3000,  2944, | , -3.4,  56.5, 0.551, |, 0.0
18329.8, 138.3, | , 23.5, 0.0, 374.3, | ,  1000,   953,  3000,  2926, | , -3.4,  25.7, 0.249, |, 0.0
18330.8, 139.0, | , 23.5, 0.0, 369.3, | ,  1000,   957,  3000,  2922, | , -3.4,  22.7, 0.220, |, 0.0
18331.8, 139.6, | , 23.5, 0.0, 367.6, | ,  1000,   955,  3000,  2932, | , -3.4,  23.1, 0.225, |, 0.0
18332.8, 139.2, | , 23.5, 0.0, 368.3, | ,  1000,   959,  3000,  2940, | , -3.4,  35.5, 0.346, |, 0.0
18333.8, 139.1, | , 23.5, 0.0, 367.7, | ,  1000,   953,  3000,  2935, | , -3.4,  33.8, 0.329, |, 0.0
18334.8, 138.7, | , 23.5, 0.0, 374.2, | ,  1000,   958,  3000,  2938, | , -3.4,  27.4, 0.267, |, 0.0
18335.8, 138.3, | , 23.5, 0.0, 374.1, | ,  1000,   951,  3000,  2938, | , -3.4,  45.0, 0.437, |, 0.0
18336.8, 138.9, | , 23.5, 0.0, 368.7, | ,  1000,   958,  3000,  2918, | , -3.4,  27.8, 0.270, |, 0.0
18337.9, 139.6, | , 23.5, 0.0, 366.9, | ,  1000,   950,  3000,  2936, | , -3.4,  55.7, 0.541, |, 0.0
18338.9, 139.2, | , 23.5, 0.0, 367.0, | ,  1000,   955,  3000,  2931, | , -3.4,  27.0, 0.262, |, 0.0
18339.9, 139.3, | , 23.5, 0.0, 366.9, | ,  1000,   960,  3000,  2943, | , -3.4,  26.1, 0.255, |, 0.0
18340.9, 138.7, | , 23.5, 0.0, 373.8, | ,  1000,   961,  3000,  2948, | , -3.4,  31.7, 0.310, |, 0.0
18341.9, 138.7, | , 23.5, 0.0, 373.5, | ,  1000,   960,  3000,  2937, | , -3.4,  28.7, 0.280, |, 0.0
18342.9, 139.1, | , 23.5, 0.0, 367.6, | ,  1000,   952,  3000,  2929, | , -3.4,  48.0, 0.465, |, 0.0
18343.9, 139.5, | , 23.5, 0.0, 367.1, | ,  1000,   955,  3000,  2918, | , -3.4,  25.3, 0.245, |, 0.0
18344.9, 139.6, | , 23.5, 0.0, 367.2, | ,  1000,   956,  3000,  2944, | , -3.4,  54.4, 0.530, |, 0.0
18346.0, 139.1, | , 23.5, 0.0, 367.8, | ,  1000,   950,  3000,  2922, | , -3.4,  24.0, 0.232, |, 0.0
18347.0, 138.3, | , 23.5, 0.0, 373.7, | ,  1000,   956,  3000,  2937, | , -3.4,  24.4, 0.237, |, 0.0
18348.0, 138.9, | , 23.5, 0.0, 372.6, | ,  1000,   953,  3000,  2919, | , -3.4,  57.4, 0.556, |, 0.0
18349.0, 139.0, | , 23.5, 0.0, 368.1, | ,  1000,   953,  3000,  2934, | , -3.4,  15.4, 0.150, |, 0.0
18350.0, 139.2, | , 23.5, 0.0, 366.5, | ,  1000,   952,  3000,  2918, | , -3.4,  21.8, 0.211, |, 0.0
18351.0, 139.5, | , 23.5, 0.0, 366.6, | ,  1000,   959,  3000,  2927, | , -3.4,  24.0, 0.233, |, 0.0
18352.0, 138.9, | , 23.5, 0.0, 368.1, | ,  1000,   951,  3000,  2926, | , -3.4,  50.1, 0.486, |, 0.0
18353.0, 138.4, | , 23.5, 0.0, 372.4, | ,  1000,   957,  3000,  2944, | , -3.4,  32.5, 0.317, |, 0.0
18354.1, 138.7, | , 23.5, 0.0, 373.5, | ,  1000,   959,  3000,  2928, | , -3.4,  27.0, 0.262, |, 0.0
18355.1, 139.0, | , 23.5, 0.0, 368.0, | ,  1000,   952,  3000,  2944, | , -3.4,  27.4, 0.267, |, 0.0
18356.1, 139.2, | , 23.5, 0.0, 366.8, | ,  1000,   952,  3000,  2958, | , -3.4,  23.5, 0.230, |, 0.0
18357.1, 139.6, | , 23.5, 0.0, 367.5, | ,  1000,   957,  3000,  2944, | , -3.4,  22.3, 0.217, |, 0.0
18358.1, 139.3, | , 23.5, 0.0, 365.9, | ,  1000,   952,  3000,  2918, | , -3.4,  18.8, 0.182, |, 0.0
18359.1, 138.4, | , 23.5, 0.0, 372.8, | ,  1000,   956,  3000,  2929, | , -3.4,  45.4, 0.441, |, 0.0
18360.1, 138.7, | , 23.5, 0.0, 373.2, | ,  1000,   953,  3000,  2948, | , -3.4,  17.1, 0.167, |, 0.0
18361.1, 139.3, | , 23.5, 0.0, 367.9, | ,  1000,   956,  3000,  2929, | , -3.4,  33.8, 0.329, |, 0.0
18362.2, 139.1, | , 23.5, 0.0, 366.3, | ,  1000,   955,  3000,  2941, | , -3.4,  17.5, 0.171, |, 0.0
18363.2, 139.2, | , 23.5, 0.0, 365.8, | ,  1000,   955,  3000,  2926, | , -3.4,  33.0, 0.320, |, 0.0
18364.2, 139.5, | , 23.5, 0.0, 366.3, | ,  1000,   955,  3000,  2915, | , -3.4,  26.5, 0.257, |, 0.0
18365.2, 138.3, | , 23.5, 0.0, 372.7, | ,  1000,   953,  3000,  2948, | , -3.4,  47.1, 0.459, |, 0.0
18366.2, 138.4, | , 23.5, 0.0, 373.0, | ,  1000,   956,  3000,  2926, | , -3.4,  19.7, 0.191, |, 0.0
18367.2, 139.4, | , 23.5, 0.0, 367.8, | ,  1000,   950,  3000,  2926, | , -3.4,  24.0, 0.232, |, 0.0
18368.2, 139.7, | , 23.5, 0.0, 365.9, | ,  1000,   957,  3000,  2923, | , -3.4,  17.5, 0.170, |, 0.0
18369.2, 139.2, | , 23.5, 0.0, 366.0, | ,  1000,   951,  3000,  2942, | , -3.4,  43.2, 0.421, |, 0.0
18370.3, 139.5, | , 23.5, 0.0, 366.1, | ,  1000,   955,  3000,  2929, | , -3.4,  23.5, 0.229, |, 0.0
18371.3, 138.7, | , 23.5, 0.0, 372.5, | ,  1000,   959,  3000,  2926, | , -3.4,  17.5, 0.170, |, 0.0
18372.3, 138.3, | , 23.5, 0.0, 372.6, | ,  1000,   964,  3000,  2944, | , -3.4,  21.0, 0.205, |, 0.0
18373.3, 139.4, | , 23.5, 0.0, 366.7, | ,  1000,   953,  3000,  2919, | , -3.4,  21.8, 0.211, |, 0.0
18374.3, 139.1, | , 23.5, 0.0, 365.4, | ,  1000,   954,  3000,  2922, | , -3.4,  17.1, 0.166, |, 0.0
18375.3, 139.2, | , 23.5, 0.0, 363.8, | ,  1000,   955,  3000,  2938, | , -3.4,  16.7, 0.162, |, 0.0
18376.3, 139.0, | , 23.5, 0.0, 367.6, | ,  1000,   959,  3000,  2933, | , -3.4,  17.1, 0.167, |, 0.0
18377.3, 138.8, | , 23.5, 0.0, 372.5, | ,  1000,   956,  3000,  2942, | , -3.4,  28.7, 0.280, |, 0.0
18378.4, 138.5, | , 23.5, 0.0, 371.3, | ,  1000,   958,  3000,  2947, | , -3.4,  27.0, 0.263, |, 0.0
18379.4, 139.0, | , 23.5, 0.0, 366.7, | ,  1000,   956,  3000,  2933, | , -3.4,  32.5, 0.316, |, 0.0
18380.4, 139.5, | , 23.5, 0.0, 365.8, | ,  1000,   955,  3000,  2926, | , -3.4,  30.4, 0.295, |, 0.0
18381.4, 138.9, | , 23.5, 0.0, 367.1, | ,  1000,   955,  3000,  2938, | , -3.4,  21.8, 0.212, |, 0.0
18382.4, 139.2, | , 23.5, 0.0, 366.3, | ,  1000,   962,  3000,  2945, | , -3.4,  15.0, 0.146, |, 0.0
18383.4, 138.5, | , 23.5, 0.0, 371.3, | ,  1000,   956,  3000,  2946, | , -3.4,  25.3, 0.246, |, 0.0
18384.4, 138.6, | , 23.5, 0.0, 372.0, | ,  1000,   957,  3000,  2914, | , -3.4,  18.8, 0.182, |, 0.0
18385.4, 139.1, | , 23.5, 0.0, 365.6, | ,  1000,   949,  3000,  2918, | , -3.4,  19.7, 0.190, |, 0.0
18386.4, 139.3, | , 23.5, 0.0, 365.3, | ,  1000,   954,  3000,  2918, | , -3.4,  18.0, 0.174, |, 0.0
18387.4, 139.6, | , 23.5, 0.0, 365.7, | ,  1000,   951,  3000,  2929, | , -3.4,  15.8, 0.154, |, 0.0
18388.5, 139.3, | , 23.5, 0.0, 364.2, | ,  1000,   949,  3000,  2937, | , -3.4,  37.3, 0.362, |, 0.0
18389.5, 138.2, | , 23.5, 0.0, 371.7, | ,  1000,   957,  3000,  2941, | , -3.4,  44.5, 0.434, |, 0.0
18390.5, 138.7, | , 23.5, 0.0, 372.0, | ,  1000,   961,  3000,  2944, | , -3.4,  19.3, 0.188, |, 0.0
18391.5, 139.3, | , 23.5, 0.0, 363.0, | ,  1000,   956,  3000,  2933, | , -3.4,  17.1, 0.166, |, 0.0
18392.5, 139.3, | , 23.5, 0.0, 364.6, | ,  1000,   952,  3000,  2944, | , -3.4,  16.3, 0.158, |, 0.0
18393.5, 139.4, | , 23.5, 0.0, 366.5, | ,  1000,   954,  3000,  2926, | , -3.4,  15.8, 0.154, |, 0.0
18394.5, 138.9, | , 23.5, 0.0, 370.8, | ,  1000,   950,  3000,  2924, | , -3.4,  18.4, 0.178, |, 0.0
18395.5, 138.3, | , 23.5, 0.0, 371.2, | ,  1000,   955,  3000,  2928, | , -3.4,  17.1, 0.166, |, 0.0
18396.5, 138.3, | , 23.5, 0.0, 371.2, | ,  1000,   953,  3000,  2931, | , -3.4,  17.5, 0.170, |, 0.0
18397.6, 139.9, | , 23.5, 0.0, 362.6, | ,  1000,   955,  3000,  2922, | , -3.4,  20.5, 0.199, |, 0.0
18398.6, 139.3, | , 23.5, 0.0, 364.7, | ,  1000,   953,  3000,  2935, | , -3.4,  35.5, 0.346, |, 0.0
18399.6, 139.1, | , 23.5, 0.0, 365.0, | ,  1000,   955,  3000,  2934, | , -3.4,  26.5, 0.258, |, 0.0
18400.6, 138.5, | , 23.5, 0.0, 371.9, | ,  1000,   952,  3000,  2945, | , -3.4,  17.5, 0.171, |, 0.0
18401.6, 138.2, | , 23.5, 0.0, 371.4, | ,  1000,   958,  3000,  2939, | , -3.4,  47.5, 0.463, |, 0.0
18402.6, 138.2, | , 23.5, 0.0, 371.1, | ,  1000,   958,  3000,  2936, | , -3.4,  18.4, 0.179, |, 0.0
18403.6, 139.8, | , 23.5, 0.0, 362.0, | ,  1000,   953,  3000,  2910, | , -3.4,  19.7, 0.190, |, 0.0
18404.6, 139.6, | , 23.5, 0.0, 364.8, | ,  1000,   949,  3000,  2937, | , -3.4,  30.0, 0.291, |, 0.0
18405.7, 138.9, | , 23.5, 0.0, 366.6, | ,  1000,   956,  3000,  2941, | , -3.4,  19.7, 0.192, |, 0.0
18406.7, 138.3, | , 23.5, 0.0, 371.5, | ,  1000,   961,  3000,  2914, | , -3.4,  24.8, 0.241, |, 0.0
18407.7, 138.5, | , 23.5, 0.0, 371.4, | ,  1000,   959,  3000,  2946, | , -3.4,  49.2, 0.481, |, 0.0
18408.7, 139.2, | , 23.5, 0.0, 364.7, | ,  1000,   952,  3000,  2921, | , -3.4,  27.4, 0.265, |, 0.0
18409.7, 139.1, | , 23.5, 0.0, 364.2, | ,  1000,   956,  3000,  2940, | , -3.4,  40.2, 0.392, |, 0.0
18410.7, 139.6, | , 23.5, 0.0, 364.6, | ,  1000,   949,  3000,  2952, | , -3.4,  22.3, 0.217, |, 0.0
18411.7, 139.0, | , 23.5, 0.0, 365.9, | ,  1000,   961,  3000,  2930, | , -3.4,  18.0, 0.175, |, 0.0
18412.7, 138.3, | , 23.5, 0.0, 370.1, | ,  1000,   955,  3000,  2925, | , -3.4,  27.0, 0.262, |, 0.0
18413.8, 138.7, | , 23.5, 0.0, 370.0, | ,  1000,   952,  3000,  2933, | , -3.4,  20.1, 0.195, |, 0.0
18414.8, 139.4, | , 23.5, 0.0, 365.6, | ,  1000,   957,  3000,  2918, | , -3.4,  15.8, 0.153, |, 0.0
18415.8, 139.2, | , 23.5, 0.0, 364.0, | ,  1000,   949,  3000,  2925, | , -3.4,  15.4, 0.149, |, 0.0
18416.8, 139.6, | , 23.5, 0.0, 364.4, | ,  1000,   948,  3000,  2922, | , -3.4,  34.3, 0.331, |, 0.0
18417.8, 139.4, | , 23.5, 0.0, 365.9, | ,  1000,   956,  3000,  2932, | , -3.4,  18.0, 0.175, |, 0.0
18418.8, 138.4, | , 23.5, 0.0, 369.4, | ,  1000,   950,  3000,  2924, | , -3.4,  18.4, 0.178, |, 0.0
18419.8, 138.3, | , 23.5, 0.0, 370.2, | ,  1000,   951,  3000,  2926, | , -3.4,  19.3, 0.187, |, 0.0
18420.8, 139.4, | , 23.5, 0.0, 365.1, | ,  1000,   948,  3000,  2917, | , -3.4,  18.4, 0.178, |, 0.0
18421.8, 139.5, | , 23.5, 0.0, 363.8, | ,  1000,   958,  3000,  2917, | , -3.4,  20.1, 0.195, |, 0.0
18422.9, 139.3, | , 23.5, 0.0, 363.1, | ,  1000,   948,  3000,  2929, | , -3.4,  27.0, 0.261, |, 0.0
18423.9, 139.4, | , 23.5, 0.0, 364.9, | ,  1000,   953,  3000,  2928, | , -3.4,  16.3, 0.158, |, 0.0
18424.9, 138.4, | , 23.5, 0.0, 370.0, | ,  1000,   962,  3000,  2938, | , -3.4,  20.1, 0.196, |, 0.0
18425.9, 138.2, | , 23.5, 0.0, 370.6, | ,  1000,   959,  3000,  2920, | , -3.4,  21.0, 0.203, |, 0.0
18426.9, 139.3, | , 23.5, 0.0, 365.1, | ,  1000,   952,  3000,  2936, | , -3.4,  33.8, 0.329, |, 0.0
18427.9, 139.5, | , 23.5, 0.0, 364.3, | ,  1000,   954,  3000,  2926, | , -3.4,  29.1, 0.282, |, 0.0
18428.9, 139.2, | , 23.5, 0.0, 363.3, | ,  1000,   955,  3000,  2938, | , -3.4,  17.1, 0.167, |, 0.0
18429.9, 139.0, | , 23.5, 0.0, 363.5, | ,  1000,   956,  3000,  2927, | , -3.4,  18.8, 0.183, |, 0.0
18431.0, 138.6, | , 23.5, 0.0, 370.0, | ,  1000,   958,  3000,  2942, | , -3.4,  29.1, 0.284, |, 0.0
18432.0, 138.7, | , 23.5, 0.0, 369.3, | ,  1000,   955,  3000,  2937, | , -3.4,  21.4, 0.208, |, 0.0
18433.0, 139.4, | , 23.5, 0.0, 365.0, | ,  1000,   946,  3000,  2922, | , -3.4,  15.4, 0.149, |, 0.0
18434.0, 139.6, | , 23.5, 0.0, 363.6, | ,  1000,   957,  3000,  2923, | , -3.4,  18.4, 0.179, |, 0.0
18435.0, 139.2, | , 23.5, 0.0, 362.8, | ,  1000,   954,  3000,  2926, | , -3.4,  17.5, 0.170, |, 0.0
18436.0, 139.2, | , 23.5, 0.0, 363.7, | ,  1000,   955,  3000,  2932, | , -3.4,  45.0, 0.437, |, 0.0
18437.0, 138.7, | , 23.5, 0.0, 369.5, | ,  1000,   958,  3000,  2938, | , -3.4,  39.0, 0.380, |, 0.0
18438.1, 138.4, | , 23.5, 0.0, 369.2, | ,  1000,   955,  3000,  2919, | , -3.4,  18.4, 0.178, |, 0.0
18439.1, 139.1, | , 23.5, 0.0, 363.5, | ,  1000,   955,  3000,  2946, | , -3.4,  33.0, 0.322, |, 0.0
18440.1, 139.2, | , 23.5, 0.0, 363.1, | ,  1000,   957,  3000,  2933, | , -3.4,  15.8, 0.154, |, 0.0
18441.1, 139.2, | , 23.5, 0.0, 363.4, | ,  1000,   948,  3000,  2936, | , -3.4,  15.8, 0.154, |, 0.0
18442.1, 139.0, | , 23.5, 0.0, 364.3, | ,  1000,   958,  3000,  2941, | , -3.4,  18.0, 0.175, |, 0.0
18443.1, 138.7, | , 23.5, 0.0, 369.5, | ,  1000,   959,  3000,  2923, | , -3.4,  27.4, 0.266, |, 0.0
18444.1, 138.4, | , 23.5, 0.0, 368.3, | ,  1000,   957,  3000,  2922, | , -3.4,  10.7, 0.104, |, 0.0
18445.1, 139.1, | , 23.5, 0.0, 364.1, | ,  1000,   957,  3000,  2942, | , -3.4,  12.8, 0.125, |, 0.0
18446.2, 139.6, | , 23.5, 0.0, 362.9, | ,  1000,   947,  3000,  2942, | , -3.4,  21.0, 0.204, |, 0.0
18447.2, 139.6, | , 23.5, 0.0, 362.6, | ,  1000,   950,  3000,  2948, | , -3.4,  18.4, 0.179, |, 0.0
18448.2, 139.1, | , 23.5, 0.0, 363.1, | ,  1000,   956,  3000,  2926, | , -3.4,   9.0, 0.087, |, 0.0
18449.2, 138.5, | , 23.5, 0.0, 368.2, | ,  1000,   955,  3000,  2947, | , -3.4,  12.0, 0.117, |, 0.0
18450.2, 138.4, | , 23.5, 0.0, 369.1, | ,  1000,   956,  3000,  2923, | , -3.4,  15.8, 0.154, |, 0.0
18451.2, 138.8, | , 23.5, 0.0, 363.6, | ,  1000,   951,  3000,  2910, | , -3.4,  40.7, 0.393, |, 0.0
18452.2, 139.3, | , 23.5, 0.0, 362.6, | ,  1000,   953,  3000,  2922, | , -3.4,  45.0, 0.436, |, 0.0
18453.2, 139.7, | , 23.5, 0.0, 362.7, | ,  1000,   955,  3000,  2922, | , -3.4,  39.0, 0.378, |, 0.0
18454.2, 139.0, | , 23.5, 0.0, 363.8, | ,  1000,   949,  3000,  2924, | , -3.4,  12.4, 0.120, |, 0.0
18455.3, 138.3, | , 23.5, 0.0, 368.3, | ,  1000,   959,  3000,  2941, | , -3.4,  11.5, 0.113, |, 0.0
18456.3, 138.6, | , 23.5, 0.0, 369.2, | ,  1000,   962,  3000,  2932, | , -3.4,   9.8, 0.096, |, 0.0
18457.3, 139.0, | , 23.5, 0.0, 363.6, | ,  1000,   955,  3000,  2940, | , -3.4,  11.5, 0.112, |, 0.0
18458.3, 139.2, | , 23.5, 0.0, 362.0, | ,  1000,   953,  3000,  2918, | , -3.4,  39.0, 0.377, |, 0.0
18459.3, 139.7, | , 23.5, 0.0, 362.1, | ,  1000,   952,  3000,  2926, | , -3.4,  11.1, 0.108, |, 0.0
18460.3, 139.3, | , 23.5, 0.0, 363.6, | ,  1000,   958,  3000,  2941, | , -3.4,   8.1, 0.079, |, 0.0
18461.3, 138.4, | , 23.5, 0.0, 368.2, | ,  1000,   957,  3000,  2921, | , -3.4,  39.8, 0.386, |, 0.0
18462.4, 138.6, | , 23.5, 0.0, 368.4, | ,  1000,   953,  3000,  2926, | , -3.4,  12.0, 0.116, |, 0.0
18463.4, 139.4, | , 23.5, 0.0, 363.3, | ,  1000,   953,  3000,  2952, | , -3.4,  29.1, 0.284, |, 0.0
18464.4, 139.3, | , 23.5, 0.0, 361.8, | ,  1000,   955,  3000,  2933, | , -3.4,  27.4, 0.266, |, 0.0
18465.4, 139.3, | , 23.5, 0.0, 361.5, | ,  1000,   949,  3000,  2928, | , -3.4,   9.8, 0.095, |, 0.0
18466.4, 139.4, | , 23.5, 0.0, 364.0, | ,  1000,   957,  3000,  2926, | , -3.4,  18.8, 0.183, |, 0.0
18467.4, 138.3, | , 23.5, 0.0, 368.5, | ,  1000,   961,  3000,  2943, | , -3.4,  17.5, 0.171, |, 0.0
18468.4, 138.3, | , 23.5, 0.0, 368.6, | ,  1000,   958,  3000,  2944, | , -3.4,  11.1, 0.108, |, 0.0
18469.4, 139.3, | , 23.5, 0.0, 363.4, | ,  1000,   948,  3000,  2928, | , -3.4,  28.3, 0.274, |, 0.0
18470.4, 139.2, | , 23.5, 0.0, 362.0, | ,  1000,   949,  3000,  2933, | , -3.4,   9.8, 0.095, |, 0.0
18471.5, 139.0, | , 23.5, 0.0, 362.9, | ,  1000,   959,  3000,  2930, | , -3.4,  39.4, 0.383, |, 0.0
18472.5, 139.5, | , 23.5, 0.0, 362.2, | ,  1000,   958,  3000,  2940, | , -3.4,  21.0, 0.204, |, 0.0
18473.5, 138.2, | , 23.5, 0.0, 368.6, | ,  1000,   953,  3000,  2943, | , -3.4,  30.0, 0.292, |, 0.0
18474.5, 138.2, | , 23.5, 0.0, 368.5, | ,  1000,   957,  3000,  2922, | , -3.4, -15.0, -0.146, |, 0.0
18475.5, 139.3, | , 23.5, 0.0, 363.5, | ,  1000,   950,  3000,  2933, | , -3.4,  16.3, 0.158, |, 0.0
18476.5, 139.6, | , 23.5, 0.0, 361.0, | ,  1000,   955,  3000,  2944, | , -3.4, -14.2, -0.138, |, 0.0
18477.5, 139.0, | , 23.5, 0.0, 362.4, | ,  1000,   952,  3000,  2926, | , -3.4, -14.2, -0.137, |, 0.0
18478.5, 139.5, | , 23.5, 0.0, 361.6, | ,  1000,   957,  3000,  2941, | , -3.4, -12.4, -0.121, |, 0.0
18479.6, 138.7, | , 23.5, 0.0, 368.5, | ,  1000,   955,  3000,  2930, | , -3.4,  -3.0, -0.029, |, 0.0
18480.6, 138.3, | , 23.5, 0.0, 368.2, | ,  1000,   961,  3000,  2948, | , -3.4, -12.4, -0.122, |, 0.0
18481.6, 139.1, | , 23.5, 0.0, 361.3, | ,  1000,   947,  3000,  2915, | , -3.4,  -8.6, -0.083, |, 0.0
18482.6, 139.5, | , 23.5, 0.0, 361.4, | ,  1000,   957,  3000,  2917, | , -3.4,  -6.5, -0.062, |, 0.0
18483.6, 139.1, | , 23.5, 0.0, 361.4, | ,  1000,   957,  3000,  2941, | , -3.4,  -6.5, -0.063, |, 0.0
18484.6, 139.2, | , 23.5, 0.0, 361.9, | ,  1000,   954,  3000,  2940, | , -3.4,  -9.0, -0.088, |, 0.0
18485.6, 138.6, | , 23.5, 0.0, 367.5, | ,  1000,   960,  3000,  2936, | , -3.4,   0.4, 0.004, |, 0.0
18486.6, 138.4, | , 23.5, 0.0, 366.4, | ,  1000,   955,  3000,  2950, | , -3.4,   9.8, 0.096, |, 0.0
18487.7, 139.4, | , 23.5, 0.0, 360.8, | ,  1000,   949,  3000,  2930, | , -3.4,   2.5, 0.025, |, 0.0
18488.7, 139.2, | , 23.5, 0.0, 360.9, | ,  1000,   954,  3000,  2935, | , -3.4,  12.8, 0.125, |, 0.0
18489.7, 139.3, | , 23.5, 0.0, 362.4, | ,  1000,   955,  3000,  2923, | , -3.4,  20.5, 0.199, |, 0.0
18490.7, 139.0, | , 23.5, 0.0, 362.1, | ,  1000,   952,  3000,  2948, | , -3.4,  -0.9, -0.009, |, 0.0
18491.7, 138.7, | , 23.5, 0.0, 366.9, | ,  1000,   954,  3000,  2926, | , -3.4,   2.1, 0.021, |, 0.0
18492.7, 138.4, | , 23.5, 0.0, 367.3, | ,  1000,   960,  3000,  2954, | , -3.4,  12.8, 0.126, |, 0.0
18493.7, 139.6, | , 23.5, 0.0, 357.5, | ,  1000,   956,  3000,  2922, | , -3.4,   8.1, 0.079, |, 0.0
18494.7, 139.1, | , 23.5, 0.0, 360.5, | ,  1000,   955,  3000,  2918, | , -3.4,   3.0, 0.029, |, 0.0
18495.7, 139.3, | , 23.5, 0.0, 362.4, | ,  1000,   956,  3000,  2928, | , -3.4,   3.8, 0.037, |, 0.0
18496.8, 139.4, | , 23.5, 0.0, 361.7, | ,  1000,   959,  3000,  2926, | , -3.4,  -0.0, -0.000, |, 0.0
18497.8, 138.3, | , 23.5, 0.0, 367.4, | ,  1000,   953,  3000,  2920, | , -3.4,   4.7, 0.045, |, 0.0
18498.8, 138.6, | , 23.5, 0.0, 367.5, | ,  1000,   955,  3000,  2931, | , -3.4,  13.7, 0.133, |, 0.0
18499.8, 139.7, | , 23.5, 0.0, 359.0, | ,  1000,   954,  3000,  2915, | , -3.4,  10.3, 0.099, |, 0.0
18500.8, 139.2, | , 23.5, 0.0, 360.3, | ,  1000,   959,  3000,  2920, | , -3.4,   0.4, 0.004, |, 0.0
18501.8, 139.2, | , 23.5, 0.0, 361.4, | ,  1000,   952,  3000,  2940, | , -3.4,  39.0, 0.379, |, 0.0
18502.8, 139.2, | , 23.5, 0.0, 362.6, | ,  1000,   952,  3000,  2922, | , -3.4,  35.5, 0.344, |, 0.0
18503.8, 138.2, | , 23.5, 0.0, 367.1, | ,  1000,   959,  3000,  2939, | , -3.4,  28.7, 0.280, |, 0.0
18504.9, 139.4, | , 23.5, 0.0, 356.0, | ,  1000,   956,  3000,  2937, | , -3.4,  12.0, 0.117, |, 0.0
18505.9, 139.5, | , 23.5, 0.0, 360.6, | ,  1000,   955,  3000,  2921, | , -3.4,   9.4, 0.091, |, 0.0
18506.9, 139.4, | , 23.5, 0.0, 359.6, | ,  1000,   956,  3000,  2926, | , -3.4,  35.1, 0.341, |, 0.0
18507.9, 139.0, | , 23.5, 0.0, 361.7, | ,  1000,   954,  3000,  2920, | , -3.4,  14.1, 0.137, |, 0.0
18508.9, 139.4, | , 23.5, 0.0, 362.2, | ,  1000,   957,  3000,  2953, | , -3.4,  12.0, 0.117, |, 0.0
18509.9, 138.3, | , 23.5, 0.0, 366.2, | ,  1000,   955,  3000,  2917, | , -3.4,   7.7, 0.074, |, 0.0
18510.9, 139.0, | , 23.5, 0.0, 360.9, | ,  1000,   956,  3000,  2939, | , -3.4,  14.1, 0.137, |, 0.0
18511.9, 139.7, | , 23.5, 0.0, 359.8, | ,  1000,   953,  3000,  2929, | , -3.4,  24.0, 0.233, |, 0.0
18512.9, 139.6, | , 23.5, 0.0, 360.3, | ,  1000,   948,  3000,  2937, | , -3.4,  30.4, 0.295, |, 0.0
18514.0, 139.0, | , 23.5, 0.0, 362.0, | ,  1000,   956,  3000,  2936, | , -3.4,  16.7, 0.162, |, 0.0
18515.0, 139.1, | , 23.5, 0.0, 360.9, | ,  1000,   955,  3000,  2913, | , -3.4,   8.5, 0.083, |, 0.0
18516.0, 138.6, | , 23.5, 0.0, 366.6, | ,  1000,   950,  3000,  2931, | , -3.4,  12.0, 0.116, |, 0.0
18517.0, 139.1, | , 23.5, 0.0, 361.0, | ,  1000,   957,  3000,  2939, | , -3.4,  18.8, 0.183, |, 0.0
18518.0, 139.4, | , 23.5, 0.0, 359.6, | ,  1000,   952,  3000,  2940, | , -3.4,  16.3, 0.158, |, 0.0
18519.0, 139.3, | , 23.5, 0.0, 361.8, | ,  1000,   960,  3000,  2927, | , -3.4,  16.7, 0.162, |, 0.0
18520.0, 139.0, | , 23.5, 0.0, 360.1, | ,  1000,   949,  3000,  2939, | , -3.4,  24.0, 0.233, |, 0.0
18521.1, 138.6, | , 23.5, 0.0, 366.4, | ,  1000,   952,  3000,  2922, | , -3.4,  30.8, 0.299, |, 0.0
18522.1, 138.7, | , 23.5, 0.0, 366.3, | ,  1000,   959,  3000,  2930, | , -3.4,  18.4, 0.179, |, 0.0
18523.1, 139.0, | , 23.5, 0.0, 360.8, | ,  1000,   953,  3000,  2925, | , -3.4,  43.2, 0.419, |, 0.0
18524.1, 139.3, | , 23.5, 0.0, 358.4, | ,  1000,   956,  3000,  2937, | , -3.4,  47.5, 0.463, |, 0.0
18525.1, 139.2, | , 23.5, 0.0, 359.2, | ,  1000,   954,  3000,  2945, | , -3.4,  42.8, 0.417, |, 0.0
18526.1, 139.5, | , 23.5, 0.0, 359.3, | ,  1000,   959,  3000,  2922, | , -3.4,  19.7, 0.191, |, 0.0
18527.1, 138.4, | , 23.5, 0.0, 365.9, | ,  1000,   964,  3000,  2928, | , -3.4,  12.0, 0.117, |, 0.0
18528.1, 138.8, | , 23.5, 0.0, 366.4, | ,  1000,   956,  3000,  2937, | , -3.4,  10.3, 0.100, |, 0.0
18529.1, 139.0, | , 23.5, 0.0, 360.3, | ,  1000,   956,  3000,  2927, | , -3.4,  31.7, 0.308, |, 0.0
18530.2, 139.2, | , 23.5, 0.0, 358.5, | ,  1000,   949,  3000,  2931, | , -3.4,  18.4, 0.178, |, 0.0
18531.2, 139.2, | , 23.5, 0.0, 359.2, | ,  1000,   952,  3000,  2933, | , -3.4,  47.5, 0.462, |, 0.0
18532.2, 139.4, | , 23.5, 0.0, 359.0, | ,  1000,   956,  3000,  2912, | , -3.4,  19.7, 0.190, |, 0.0
18533.2, 138.4, | , 23.5, 0.0, 365.0, | ,  1000,   959,  3000,  2946, | , -3.4,  21.0, 0.205, |, 0.0
18534.2, 138.7, | , 23.5, 0.0, 365.9, | ,  1000,   959,  3000,  2918, | , -3.4,  20.1, 0.195, |, 0.0
18535.2, 139.4, | , 23.5, 0.0, 360.5, | ,  1000,   954,  3000,  2933, | , -3.4,  28.3, 0.275, |, 0.0
18536.2, 139.1, | , 23.5, 0.0, 359.1, | ,  1000,   952,  3000,  2911, | , -3.4,  17.5, 0.169, |, 0.0
18537.2, 139.1, | , 23.5, 0.0, 358.6, | ,  1000,   954,  3000,  2923, | , -3.4,  30.4, 0.295, |, 0.0
18538.3, 139.5, | , 23.5, 0.0, 358.7, | ,  1000,   957,  3000,  2935, | , -3.4,  27.8, 0.271, |, 0.0
18539.3, 138.3, | , 23.5, 0.0, 365.6, | ,  1000,   958,  3000,  2942, | , -3.4,  10.3, 0.100, |, 0.0
18540.3, 138.2, | , 23.5, 0.0, 365.2, | ,  1000,   960,  3000,  2924, | , -3.4,  49.2, 0.478, |, 0.0
18541.3, 139.3, | , 23.5, 0.0, 359.7, | ,  1000,   957,  3000,  2929, | , -3.4,  17.5, 0.170, |, 0.0
18542.3, 139.1, | , 23.5, 0.0, 358.6, | ,  1000,   954,  3000,  2914, | , -3.4,  18.4, 0.178, |, 0.0
18543.3, 139.2, | , 23.5, 0.0, 359.1, | ,  1000,   958,  3000,  2916, | , -3.4,  15.8, 0.153, |, 0.0
18544.3, 139.1, | , 23.5, 0.0, 359.6, | ,  1000,   957,  3000,  2928, | , -3.4,  36.0, 0.349, |, 0.0
18545.4, 138.5, | , 23.5, 0.0, 365.4, | ,  1000,   955,  3000,  2926, | , -3.4,  20.5, 0.199, |, 0.0
18546.4, 138.4, | , 23.5, 0.0, 364.4, | ,  1000,   953,  3000,  2921, | , -3.4,  19.7, 0.191, |, 0.0
18547.4, 139.0, | , 23.5, 0.0, 360.0, | ,  1000,   954,  3000,  2934, | , -3.4,  21.4, 0.208, |, 0.0
18548.4, 139.5, | , 23.5, 0.0, 358.7, | ,  1000,   951,  3000,  2935, | , -3.4,   9.0, 0.087, |, 0.0
18549.4, 139.2, | , 23.5, 0.0, 358.6, | ,  1000,   954,  3000,  2922, | , -3.4,   6.4, 0.062, |, 0.0
18550.4, 139.1, | , 23.5, 0.0, 358.9, | ,  1000,   955,  3000,  2943, | , -3.4,  15.4, 0.150, |, 0.0
18551.4, 138.4, | , 23.5, 0.0, 363.7, | ,  1000,   953,  3000,  2941, | , -3.4,  47.1, 0.459, |, 0.0
18552.4, 138.6, | , 23.5, 0.0, 364.6, | ,  1000,   951,  3000,  2907, | , -3.4,  20.5, 0.198, |, 0.0
18553.4, 139.1, | , 23.5, 0.0, 359.4, | ,  1000,   951,  3000,  2928, | , -3.4,  22.3, 0.216, |, 0.0
18554.4, 139.6, | , 23.5, 0.0, 357.9, | ,  1000,   961,  3000,  2942, | , -3.4,  21.0, 0.205, |, 0.0
18555.5, 139.6, | , 23.5, 0.0, 357.9, | ,  1000,   955,  3000,  2938, | , -3.4,  20.1, 0.196, |, 0.0
18556.5, 139.1, | , 23.5, 0.0, 359.2, | ,  1000,   951,  3000,  2926, | , -3.4,  15.8, 0.153, |, 0.0
18557.5, 138.4, | , 23.5, 0.0, 364.5, | ,  1000,   959,  3000,  2937, | , -3.4,  19.7, 0.192, |, 0.0
18558.5, 138.7, | , 23.5, 0.0, 364.4, | ,  1000,   959,  3000,  2926, | , -3.4,  39.4, 0.383, |, 0.0
18559.5, 138.8, | , 23.5, 0.0, 359.4, | ,  1000,   954,  3000,  2925, | , -3.4,  17.1, 0.166, |, 0.0
18560.5, 139.2, | , 23.5, 0.0, 358.1, | ,  1000,   960,  3000,  2922, | , -3.4,  18.8, 0.183, |, 0.0
18561.5, 139.6, | , 23.5, 0.0, 357.7, | ,  1000,   955,  3000,  2922, | , -3.4,  44.1, 0.428, |, 0.0
18562.5, 139.1, | , 23.5, 0.0, 359.3, | ,  1000,   955,  3000,  2921, | , -3.4,  17.5, 0.170, |, 0.0
18563.6, 138.2, | , 23.5, 0.0, 364.4, | ,  1000,   952,  3000,  2956, | , -3.4,  18.4, 0.180, |, 0.0
18564.6, 138.6, | , 23.5, 0.0, 364.7, | ,  1000,   959,  3000,  2926, | , -3.4,  21.8, 0.212, |, 0.0
18565.6, 139.3, | , 23.5, 0.0, 359.4, | ,  1000,   955,  3000,  2934, | , -3.4,  17.1, 0.166, |, 0.0
18566.6, 139.3, | , 23.5, 0.0, 357.3, | ,  1000,   956,  3000,  2912, | , -3.4,  31.7, 0.306, |, 0.0
18567.6, 139.6, | , 23.5, 0.0, 357.2, | ,  1000,   946,  3000,  2930, | , -3.4,  16.3, 0.158, |, 0.0
18568.6, 139.3, | , 23.5, 0.0, 359.7, | ,  1000,   950,  3000,  2916, | , -3.4,  17.1, 0.165, |, 0.0
18569.6, 138.4, | , 23.5, 0.0, 363.8, | ,  1000,   958,  3000,  2929, | , -3.4,  27.0, 0.262, |, 0.0
18570.6, 138.3, | , 23.5, 0.0, 363.9, | ,  1000,   955,  3000,  2937, | , -3.4,  49.7, 0.483, |, 0.0
18571.7, 139.6, | , 23.5, 0.0, 358.5, | ,  1000,   955,  3000,  2939, | , -3.4,  16.7, 0.162, |, 0.0
18572.7, 139.1, | , 23.5, 0.0, 357.1, | ,  1000,   956,  3000,  2922, | , -3.4,  18.0, 0.174, |, 0.0
18573.7, 139.3, | , 23.5, 0.0, 357.3, | ,  1000,   952,  3000,  2929, | , -3.4,  19.7, 0.191, |, 0.0
18574.7, 139.3, | , 23.5, 0.0, 358.8, | ,  1000,   948,  3000,  2939, | , -3.4,  11.5, 0.112, |, 0.0
18575.7, 138.3, | , 23.5, 0.0, 363.7, | ,  1000,   951,  3000,  2931, | , -3.4,  11.1, 0.108, |, 0.0
18576.7, 138.4, | , 23.5, 0.0, 363.0, | ,  1000,   953,  3000,  2936, | , -3.4,  29.5, 0.287, |, 0.0
18577.7, 139.5, | , 23.5, 0.0, 358.6, | ,  1000,   953,  3000,  2942, | , -3.4,  32.5, 0.317, |, 0.0
18578.7, 139.1, | , 23.5, 0.0, 357.1, | ,  1000,   951,  3000,  2914, | , -3.4,  19.3, 0.186, |, 0.0
18579.8, 139.0, | , 23.5, 0.0, 356.7, | ,  1000,   956,  3000,  2905, | , -3.4,  15.4, 0.149, |, 0.0
18580.8, 139.2, | , 23.5, 0.0, 356.2, | ,  1000,   953,  3000,  2940, | , -3.4,  17.1, 0.167, |, 0.0
18581.8, 138.9, | , 23.5, 0.0, 362.9, | ,  1000,   959,  3000,  2936, | , -3.4,  17.5, 0.171, |, 0.0
18582.8, 138.3, | , 23.5, 0.0, 363.3, | ,  1000,   954,  3000,  2926, | , -3.4,  20.1, 0.195, |, 0.0
18583.8, 139.4, | , 23.5, 0.0, 358.1, | ,  1000,   959,  3000,  2919, | , -3.4,  10.7, 0.104, |, 0.0
18584.8, 139.6, | , 23.5, 0.0, 356.9, | ,  1000,   953,  3000,  2947, | , -3.4,  28.7, 0.280, |, 0.0
18585.8, 139.2, | , 23.5, 0.0, 357.2, | ,  1000,   954,  3000,  2943, | , -3.4,  13.7, 0.133, |, 0.0
18586.9, 139.6, | , 23.5, 0.0, 356.3, | ,  1000,   952,  3000,  2918, | , -3.4,  39.4, 0.381, |, 0.0
18587.9, 138.6, | , 23.5, 0.0, 363.4, | ,  1000,   957,  3000,  2931, | , -3.4,  18.0, 0.175, |, 0.0
18588.9, 138.4, | , 23.5, 0.0, 363.2, | ,  1000,   955,  3000,  2914, | , -3.4,   9.4, 0.091, |, 0.0
18589.9, 139.0, | , 23.5, 0.0, 356.8, | ,  1000,   954,  3000,  2926, | , -3.4,  26.1, 0.253, |, 0.0
18590.9, 139.4, | , 23.5, 0.0, 356.6, | ,  1000,   956,  3000,  2918, | , -3.4,  21.8, 0.211, |, 0.0
18591.9, 139.1, | , 23.5, 0.0, 357.2, | ,  1000,   956,  3000,  2934, | , -3.4,  21.4, 0.208, |, 0.0
18592.9, 139.1, | , 23.5, 0.0, 356.7, | ,  1000,   954,  3000,  2933, | , -3.4,  16.3, 0.158, |, 0.0
18593.9, 138.7, | , 23.5, 0.0, 363.0, | ,  1000,   955,  3000,  2937, | , -3.4,  27.4, 0.267, |, 0.0
18595.0, 138.4, | , 23.5, 0.0, 363.1, | ,  1000,   956,  3000,  2929, | , -3.4,  16.3, 0.158, |, 0.0
18596.0, 139.2, | , 23.5, 0.0, 357.9, | ,  1000,   953,  3000,  2946, | , -3.4,  16.7, 0.163, |, 0.0
18597.0, 139.6, | , 23.5, 0.0, 355.8, | ,  1000,   950,  3000,  2930, | , -3.4,  36.8, 0.357, |, 0.0
18598.0, 139.5, | , 23.5, 0.0, 357.8, | ,  1000,   946,  3000,  2932, | , -3.4,  15.8, 0.153, |, 0.0
18599.0, 139.2, | , 23.5, 0.0, 356.8, | ,  1000,   960,  3000,  2943, | , -3.4,  12.8, 0.125, |, 0.0
18600.0, 138.7, | , 23.5, 0.0, 363.0, | ,  1000,   957,  3000,  2922, | , -3.4,  34.3, 0.332, |, 0.0
18601.0, 138.3, | , 23.5, 0.0, 362.7, | ,  1000,   955,  3000,  2929, | , -3.4,  25.3, 0.245, |, 0.0
18602.0, 139.7, | , 23.5, 0.0, 352.7, | ,  1000,   951,  3000,  2933, | , -3.4,  17.1, 0.166, |, 0.0
18603.1, 139.7, | , 23.5, 0.0, 356.1, | ,  1000,   954,  3000,  2934, | , -3.4,  33.4, 0.325, |, 0.0
18604.1, 139.4, | , 23.5, 0.0, 357.8, | ,  1000,   954,  3000,  2945, | , -3.4,  37.7, 0.367, |, 0.0
18605.1, 139.2, | , 23.5, 0.0, 357.1, | ,  1000,   954,  3000,  2930, | , -3.4,  12.8, 0.125, |, 0.0
18606.1, 138.4, | , 23.5, 0.0, 361.5, | ,  1000,   960,  3000,  2919, | , -3.4,   9.4, 0.091, |, 0.0
18607.1, 138.8, | , 23.5, 0.0, 361.9, | ,  1000,   957,  3000,  2926, | , -3.4,  17.1, 0.166, |, 0.0
18608.1, 139.7, | , 23.5, 0.0, 352.1, | ,  1000,   955,  3000,  2929, | , -3.4,  12.4, 0.120, |, 0.0
18609.1, 139.3, | , 23.5, 0.0, 355.9, | ,  1000,   954,  3000,  2929, | , -3.4,  11.1, 0.108, |, 0.0
18610.1, 139.4, | , 23.5, 0.0, 357.8, | ,  1000,   958,  3000,  2949, | , -3.4,  10.7, 0.104, |, 0.0
18611.2, 139.0, | , 23.5, 0.0, 356.9, | ,  1000,   956,  3000,  2926, | , -3.4,  23.5, 0.229, |, 0.0
18612.2, 138.4, | , 23.5, 0.0, 361.7, | ,  1000,   952,  3000,  2926, | , -3.4,  12.0, 0.116, |, 0.0
18613.2, 138.6, | , 23.5, 0.0, 362.2, | ,  1000,   961,  3000,  2943, | , -3.4,  10.7, 0.104, |, 0.0
18614.2, 139.9, | , 23.5, 0.0, 352.3, | ,  1000,   950,  3000,  2925, | , -3.4,  20.5, 0.199, |, 0.0
18615.2, 139.3, | , 23.5, 0.0, 355.4, | ,  1000,   951,  3000,  2917, | , -3.4,  39.8, 0.385, |, 0.0
18616.2, 138.9, | , 23.5, 0.0, 357.3, | ,  1000,   957,  3000,  2939, | , -3.4,  10.7, 0.104, |, 0.0
18617.2, 139.0, | , 23.5, 0.0, 356.6, | ,  1000,   948,  3000,  2925, | , -3.4,   6.8, 0.066, |, 0.0
18618.2, 138.3, | , 23.5, 0.0, 362.1, | ,  1000,   962,  3000,  2950, | , -3.4,  25.3, 0.247, |, 0.0
18619.3, 139.1, | , 23.5, 0.0, 356.7, | ,  1000,   959,  3000,  2930, | , -3.4,   9.8, 0.096, |, 0.0
18620.3, 139.5, | , 23.5, 0.0, 355.6, | ,  1000,   955,  3000,  2940, | , -3.4,  11.1, 0.108, |, 0.0
18621.3, 139.1, | , 23.5, 0.0, 355.0, | ,  1000,   950,  3000,  2925, | , -3.4,  11.5, 0.112, |, 0.0
18622.3, 139.3, | , 23.5, 0.0, 357.0, | ,  1000,   954,  3000,  2926, | , -3.4,  30.4, 0.295, |, 0.0
18623.3, 139.6, | , 23.5, 0.0, 357.1, | ,  1000,   952,  3000,  2945, | , -3.4,  39.8, 0.388, |, 0.0
18624.3, 138.2, | , 23.5, 0.0, 361.8, | ,  1000,   956,  3000,  2943, | , -3.4,   9.0, 0.087, |, 0.0
18625.3, 139.0, | , 23.5, 0.0, 356.9, | ,  1000,   951,  3000,  2929, | , -3.4,   8.5, 0.083, |, 0.0
18626.3, 139.6, | , 23.5, 0.0, 355.6, | ,  1000,   956,  3000,  2929, | , -3.4,   9.0, 0.087, |, 0.0
18627.3, 139.2, | , 23.5, 0.0, 354.6, | ,  1000,   955,  3000,  2937, | , -3.4,  24.4, 0.237, |, 0.0
18628.4, 138.8, | , 23.5, 0.0, 357.4, | ,  1000,   955,  3000,  2917, | , -3.4,  30.4, 0.294, |, 0.0
18629.4, 139.6, | , 23.5, 0.0, 352.6, | ,  1000,   958,  3000,  2934, | , -3.4,  26.5, 0.258, |, 0.0
18630.4, 138.5, | , 23.5, 0.0, 361.0, | ,  1000,   951,  3000,  2950, | , -3.4,  10.7, 0.104, |, 0.0
18631.4, 139.0, | , 23.5, 0.0, 356.3, | ,  1000,   960,  3000,  2935, | , -3.4,  18.8, 0.183, |, 0.0
18632.4, 139.3, | , 23.5, 0.0, 354.4, | ,  1000,   956,  3000,  2934, | , -3.4,   8.5, 0.083, |, 0.0
18633.4, 139.0, | , 23.5, 0.0, 356.7, | ,  1000,   952,  3000,  2924, | , -3.4,  23.5, 0.228, |, 0.0
18634.4, 139.0, | , 23.5, 0.0, 356.0, | ,  1000,   953,  3000,  2919, | , -3.4,  19.3, 0.186, |, 0.0
18635.5, 138.7, | , 23.5, 0.0, 361.1, | ,  1000,   958,  3000,  2936, | , -3.4,  11.1, 0.108, |, 0.0
18636.5, 138.7, | , 23.5, 0.0, 361.4, | ,  1000,   959,  3000,  2936, | , -3.4,  10.7, 0.104, |, 0.0
18637.5, 139.0, | , 23.5, 0.0, 355.5, | ,  1000,   953,  3000,  2923, | , -3.4,   9.8, 0.095, |, 0.0
18638.5, 139.6, | , 23.5, 0.0, 354.3, | ,  1000,   949,  3000,  2923, | , -3.4,   9.4, 0.091, |, 0.0
18639.5, 139.5, | , 23.5, 0.0, 355.0, | ,  1000,   955,  3000,  2922, | , -3.4,  21.8, 0.212, |, 0.0
18640.5, 139.4, | , 23.5, 0.0, 354.5, | ,  1000,   953,  3000,  2925, | , -3.4,   7.3, 0.070, |, 0.0
18641.5, 138.3, | , 23.5, 0.0, 361.0, | ,  1000,   951,  3000,  2938, | , -3.4,  12.8, 0.125, |, 0.0
18642.6, 138.3, | , 23.5, 0.0, 360.6, | ,  1000,   955,  3000,  2938, | , -3.4,  12.4, 0.121, |, 0.0
18643.6, 139.0, | , 23.5, 0.0, 355.6, | ,  1000,   953,  3000,  2907, | , -3.4,  11.1, 0.107, |, 0.0
18644.6, 139.3, | , 23.5, 0.0, 353.6, | ,  1000,   958,  3000,  2930, | , -3.4,  10.7, 0.104, |, 0.0
18645.6, 139.5, | , 23.5, 0.0, 354.0, | ,  1000,   952,  3000,  2929, | , -3.4,  12.0, 0.116, |, 0.0
18646.6, 139.2, | , 23.5, 0.0, 353.9, | ,  1000,   958,  3000,  2925, | , -3.4,  12.4, 0.120, |, 0.0
18647.6, 138.4, | , 23.5, 0.0, 360.6, | ,  1000,   962,  3000,  2922, | , -3.4,  12.0, 0.116, |, 0.0
18648.6, 138.7, | , 23.5, 0.0, 360.7, | ,  1000,   961,  3000,  2931, | , -3.4,   9.4, 0.091, |, 0.0
18649.6, 139.0, | , 23.5, 0.0, 355.2, | ,  1000,   947,  3000,  2934, | , -3.4,  27.0, 0.262, |, 0.0
18650.6, 139.3, | , 23.5, 0.0, 353.0, | ,  1000,   959,  3000,  2922, | , -3.4,  10.3, 0.100, |, 0.0
18651.7, 139.5, | , 23.5, 0.0, 354.0, | ,  1000,   952,  3000,  2927, | , -3.4,  13.3, 0.129, |, 0.0
18652.7, 139.5, | , 23.5, 0.0, 354.3, | ,  1000,   949,  3000,  2907, | , -3.4,  10.3, 0.099, |, 0.0
18653.7, 138.3, | , 23.5, 0.0, 359.8, | ,  1000,   958,  3000,  2937, | , -3.4,  31.7, 0.309, |, 0.0
18654.7, 138.2, | , 23.5, 0.0, 360.4, | ,  1000,   954,  3000,  2916, | , -3.4,  12.4, 0.120, |, 0.0
18655.7, 139.5, | , 23.5, 0.0, 354.7, | ,  1000,   952,  3000,  2935, | , -3.4,  12.4, 0.121, |, 0.0
18656.7, 139.3, | , 23.5, 0.0, 354.0, | ,  1000,   951,  3000,  2936, | , -3.4,  29.1, 0.283, |, 0.0
18657.7, 139.2, | , 23.5, 0.0, 353.7, | ,  1000,   951,  3000,  2917, | , -3.4,  10.7, 0.103, |, 0.0
18658.7, 139.6, | , 23.5, 0.0, 353.9, | ,  1000,   951,  3000,  2938, | , -3.4,  11.5, 0.112, |, 0.0
