Repository: jdhuang-csm/Ru-BCA

## Methods
* (BaO)<sub>x</sub>-(CaO)<sub>y</sub>-(Al<sub>2</sub>O<sub>3</sub>)<sub>1-x-y</sub> (BCA) catalyst supports were synthesized via sol-gel and solid-state methods. 
* Ru/BCA catalysts were prepared via incipient wetness impregnation to achieve 1 wt. % Ru loading.
* Ammonia synthesis rates were measured for Ru/BCA catalysts in a packed-bed reactor at 480-600<sup>o</sup>C, 10 bar, and space velocities up to 1.3 x 10<sup>6</sup> ml g<sub>cat</sub><sup>-1</sup> h<sup>-1</sup>.
* A machine learning (ML) model was employed to improve understanding of the behavior of Ru/BCA catalysts.
* A microkinetic model was developed to describe the best-performing catalyst.

File: data/init_files_Cadigan/BCA532.txt (part 47 of 55)
********** Start test **********
Elapsed time, Pressure, | , LJtemp(C), Inner-Temp, Outer-Temp, | , N2-set, N2-flow, H2-set, H2-flow, | , pH, NH3_ppm, NH3_Prod_rate, |, In222Temp
18267.3, 139.1, | , 27.5, 0.0, 301.1, | ,  1000,   955,  3000,  2935, | , -3.4, -16.3, -0.167, |, 0.0
18268.3, 139.4, | , 27.5, 0.0, 299.7, | ,  1000,   950,  3000,  2942, | , -3.4,  12.8, 0.132, |, 0.0
18269.3, 139.7, | , 27.5, 0.0, 299.8, | ,  1000,   957,  3000,  2941, | , -3.4,   3.4, 0.035, |, 0.0
18270.3, 139.3, | , 27.5, 0.0, 298.6, | ,  1000,   957,  3000,  2922, | , -3.4,  13.3, 0.136, |, 0.0
18271.3, 138.7, | , 27.5, 0.0, 306.8, | ,  1000,   959,  3000,  2926, | , -3.4,  13.7, 0.140, |, 0.0
18272.3, 138.6, | , 27.5, 0.0, 307.6, | ,  1000,   954,  3000,  2928, | , -3.4,   4.3, 0.044, |, 0.0
18273.3, 139.0, | , 27.5, 0.0, 300.8, | ,  1000,   950,  3000,  2931, | , -3.4, -17.6, -0.180, |, 0.0
18274.3, 139.6, | , 27.4, 0.0, 299.3, | ,  1000,   951,  3000,  2932, | , -3.4,  -2.6, -0.027, |, 0.0
18275.4, 139.9, | , 27.5, 0.0, 298.6, | ,  1000,   954,  3000,  2937, | , -3.4,   1.7, 0.017, |, 0.0
18276.4, 139.3, | , 27.5, 0.0, 298.9, | ,  1000,   961,  3000,  2926, | , -3.4, -16.7, -0.171, |, 0.0
18277.4, 138.2, | , 27.5, 0.0, 306.6, | ,  1000,   960,  3000,  2932, | , -3.4, -16.3, -0.167, |, 0.0
18278.4, 138.6, | , 27.5, 0.0, 306.9, | ,  1000,   958,  3000,  2935, | , -3.4, -14.6, -0.150, |, 0.0
18279.4, 139.1, | , 27.5, 0.0, 300.0, | ,  1000,   951,  3000,  2930, | , -3.4, -16.3, -0.167, |, 0.0
18280.4, 139.4, | , 27.5, 0.0, 298.3, | ,  1000,   952,  3000,  2918, | , -3.4, -18.0, -0.184, |, 0.0
18281.4, 139.7, | , 27.5, 0.0, 300.2, | ,  1000,   955,  3000,  2924, | , -3.4,   6.4, 0.065, |, 0.0
18282.5, 139.4, | , 27.5, 0.0, 299.3, | ,  1000,   957,  3000,  2943, | , -3.4, -15.9, -0.163, |, 0.0
18283.5, 138.2, | , 27.5, 0.0, 306.1, | ,  1000,   961,  3000,  2931, | , -3.4, -16.3, -0.167, |, 0.0
18284.5, 138.7, | , 27.5, 0.0, 307.1, | ,  1000,   955,  3000,  2941, | , -3.4,   4.7, 0.048, |, 0.0
18285.5, 139.6, | , 27.4, 0.0, 300.2, | ,  1000,   951,  3000,  2924, | , -3.4,   6.8, 0.070, |, 0.0
18286.5, 139.2, | , 27.5, 0.0, 298.7, | ,  1000,   952,  3000,  2925, | , -3.4, -18.9, -0.193, |, 0.0
18287.5, 139.6, | , 27.5, 0.0, 299.2, | ,  1000,   954,  3000,  2930, | , -3.4, -14.6, -0.149, |, 0.0
18288.5, 139.3, | , 27.5, 0.0, 298.6, | ,  1000,   956,  3000,  2926, | , -3.4,  -0.5, -0.005, |, 0.0
18289.5, 138.3, | , 27.5, 0.0, 306.7, | ,  1000,   957,  3000,  2929, | , -3.4,  -6.9, -0.070, |, 0.0
18290.6, 138.7, | , 27.5, 0.0, 305.8, | ,  1000,   950,  3000,  2929, | , -3.4, -16.3, -0.167, |, 0.0
18291.6, 139.4, | , 27.5, 0.0, 300.8, | ,  1000,   949,  3000,  2920, | , -3.4, -15.0, -0.153, |, 0.0
18292.6, 139.2, | , 27.4, 0.0, 298.7, | ,  1000,   953,  3000,  2936, | , -3.4, -15.9, -0.163, |, 0.0
18293.6, 139.2, | , 27.4, 0.0, 299.4, | ,  1000,   951,  3000,  2914, | , -3.4, -14.2, -0.144, |, 0.0
18294.6, 139.2, | , 27.5, 0.0, 298.5, | ,  1000,   953,  3000,  2935, | , -3.4,   4.7, 0.048, |, 0.0
18295.6, 138.4, | , 27.5, 0.0, 305.5, | ,  1000,   961,  3000,  2936, | , -3.4, -15.4, -0.159, |, 0.0
18296.6, 138.2, | , 27.5, 0.0, 306.2, | ,  1000,   954,  3000,  2927, | , -3.4,  -3.0, -0.031, |, 0.0
18297.6, 139.5, | , 27.4, 0.0, 300.7, | ,  1000,   952,  3000,  2928, | , -3.4, -18.0, -0.184, |, 0.0
18298.6, 139.6, | , 27.5, 0.0, 299.2, | ,  1000,   950,  3000,  2924, | , -3.4, -14.6, -0.149, |, 0.0
18299.7, 139.1, | , 27.4, 0.0, 299.9, | ,  1000,   959,  3000,  2924, | , -3.4, -16.3, -0.167, |, 0.0
18300.7, 139.6, | , 27.4, 0.0, 299.1, | ,  1000,   958,  3000,  2926, | , -3.4,  -4.7, -0.048, |, 0.0
18301.7, 138.6, | , 27.4, 0.0, 305.9, | ,  1000,   955,  3000,  2921, | , -3.4,  -6.9, -0.070, |, 0.0
18302.7, 138.2, | , 27.5, 0.0, 306.5, | ,  1000,   956,  3000,  2925, | , -3.4,  14.5, 0.149, |, 0.0
18303.7, 139.5, | , 27.4, 0.0, 300.1, | ,  1000,   949,  3000,  2928, | , -3.4, -11.2, -0.114, |, 0.0
18304.7, 139.8, | , 27.4, 0.0, 298.6, | ,  1000,   954,  3000,  2933, | , -3.4, -15.0, -0.154, |, 0.0
18305.7, 139.2, | , 27.4, 0.0, 299.5, | ,  1000,   957,  3000,  2929, | , -3.4, -17.6, -0.180, |, 0.0
18306.7, 138.3, | , 27.4, 0.0, 305.6, | ,  1000,   958,  3000,  2925, | , -3.4, -15.4, -0.158, |, 0.0
18307.8, 138.7, | , 27.4, 0.0, 305.8, | ,  1000,   958,  3000,  2939, | , -3.4, -15.0, -0.154, |, 0.0
18308.8, 138.2, | , 27.4, 0.0, 305.9, | ,  1000,   953,  3000,  2924, | , -3.4,  13.3, 0.135, |, 0.0
18309.8, 139.1, | , 27.4, 0.0, 299.9, | ,  1000,   951,  3000,  2926, | , -3.4, -15.0, -0.153, |, 0.0
18310.8, 139.8, | , 27.4, 0.0, 297.2, | ,  1000,   955,  3000,  2920, | , -3.4,   4.3, 0.043, |, 0.0
18311.8, 139.1, | , 27.4, 0.0, 300.2, | ,  1000,   954,  3000,  2941, | , -3.4,  -8.2, -0.084, |, 0.0
18312.8, 138.2, | , 27.5, 0.0, 305.5, | ,  1000,   956,  3000,  2925, | , -3.4,   1.3, 0.013, |, 0.0
18313.8, 138.3, | , 27.5, 0.0, 305.5, | ,  1000,   957,  3000,  2954, | , -3.4,  14.5, 0.150, |, 0.0
18314.8, 138.7, | , 27.4, 0.0, 305.9, | ,  1000,   953,  3000,  2940, | , -3.4,  -6.5, -0.066, |, 0.0
18315.8, 139.9, | , 27.4, 0.0, 293.7, | ,  1000,   949,  3000,  2925, | , -3.4, -17.2, -0.175, |, 0.0
18316.9, 139.2, | , 27.4, 0.0, 297.6, | ,  1000,   953,  3000,  2919, | , -3.4,  12.4, 0.127, |, 0.0
18317.9, 139.3, | , 27.4, 0.0, 300.1, | ,  1000,   954,  3000,  2911, | , -3.4,  11.1, 0.113, |, 0.0
18318.9, 138.1, | , 27.4, 0.0, 305.6, | ,  1000,   958,  3000,  2941, | , -3.4, -12.9, -0.132, |, 0.0
18319.9, 138.1, | , 27.4, 0.0, 305.1, | ,  1000,   957,  3000,  2938, | , -3.4, -14.6, -0.150, |, 0.0
18320.9, 139.6, | , 27.4, 0.0, 299.0, | ,  1000,   949,  3000,  2926, | , -3.4, -14.2, -0.145, |, 0.0
18321.9, 139.2, | , 27.4, 0.0, 297.9, | ,  1000,   954,  3000,  2933, | , -3.4,   4.7, 0.048, |, 0.0
18322.9, 139.0, | , 27.4, 0.0, 299.3, | ,  1000,   952,  3000,  2921, | , -3.4, -15.0, -0.153, |, 0.0
18323.9, 139.7, | , 27.4, 0.0, 297.3, | ,  1000,   954,  3000,  2948, | , -3.4,   8.1, 0.083, |, 0.0
18325.0, 138.3, | , 27.5, 0.0, 305.3, | ,  1000,   961,  3000,  2938, | , -3.4,  -7.7, -0.079, |, 0.0
18326.0, 138.8, | , 27.4, 0.0, 305.0, | ,  1000,   955,  3000,  2939, | , -3.4, -17.2, -0.176, |, 0.0
18327.0, 139.5, | , 27.4, 0.0, 299.7, | ,  1000,   955,  3000,  2924, | , -3.4, -17.2, -0.175, |, 0.0
18328.0, 139.3, | , 27.4, 0.0, 297.8, | ,  1000,   951,  3000,  2942, | , -3.4, -15.0, -0.154, |, 0.0
18329.0, 139.3, | , 27.4, 0.0, 297.9, | ,  1000,   957,  3000,  2928, | , -3.4, -17.2, -0.176, |, 0.0
18330.0, 139.5, | , 27.4, 0.0, 297.8, | ,  1000,   950,  3000,  2925, | , -3.4, -13.7, -0.140, |, 0.0
18331.1, 138.3, | , 27.4, 0.0, 304.4, | ,  1000,   954,  3000,  2929, | , -3.4, -13.7, -0.141, |, 0.0
18332.1, 138.2, | , 27.4, 0.0, 305.2, | ,  1000,   953,  3000,  2944, | , -3.4,  -4.7, -0.049, |, 0.0
18333.1, 139.5, | , 27.4, 0.0, 299.4, | ,  1000,   953,  3000,  2936, | , -3.4, -12.9, -0.132, |, 0.0
18334.1, 139.1, | , 27.4, 0.0, 297.1, | ,  1000,   951,  3000,  2915, | , -3.4, -18.9, -0.192, |, 0.0
18335.1, 139.3, | , 27.4, 0.0, 297.1, | ,  1000,   954,  3000,  2926, | , -3.4,  -0.5, -0.005, |, 0.0
18336.1, 139.6, | , 27.4, 0.0, 297.7, | ,  1000,   954,  3000,  2944, | , -3.4,  -7.3, -0.075, |, 0.0
18337.1, 138.3, | , 27.4, 0.0, 304.5, | ,  1000,   961,  3000,  2927, | , -3.4,  -9.9, -0.101, |, 0.0
18338.1, 138.2, | , 27.5, 0.0, 304.7, | ,  1000,   954,  3000,  2928, | , -3.4, -17.6, -0.180, |, 0.0
18339.2, 139.1, | , 27.4, 0.0, 298.8, | ,  1000,   953,  3000,  2933, | , -3.4,   1.7, 0.017, |, 0.0
18340.2, 139.7, | , 27.4, 0.0, 297.1, | ,  1000,   954,  3000,  2925, | , -3.4, -16.7, -0.171, |, 0.0
18341.2, 139.4, | , 27.4, 0.0, 295.8, | ,  1000,   957,  3000,  2924, | , -3.4, -17.6, -0.180, |, 0.0
18342.2, 139.8, | , 27.4, 0.0, 297.3, | ,  1000,   956,  3000,  2918, | , -3.4, -18.9, -0.193, |, 0.0
18343.2, 138.6, | , 27.4, 0.0, 304.7, | ,  1000,   954,  3000,  2939, | , -3.4, -17.6, -0.180, |, 0.0
18344.2, 138.2, | , 27.4, 0.0, 304.5, | ,  1000,   953,  3000,  2925, | , -3.4, -13.7, -0.140, |, 0.0
18345.2, 139.0, | , 27.4, 0.0, 298.4, | ,  1000,   954,  3000,  2929, | , -3.4,  -6.9, -0.070, |, 0.0
18346.2, 139.8, | , 27.4, 0.0, 296.4, | ,  1000,   949,  3000,  2939, | , -3.4, -18.4, -0.189, |, 0.0
18347.3, 139.3, | , 27.4, 0.0, 296.8, | ,  1000,   953,  3000,  2927, | , -3.4, -15.0, -0.154, |, 0.0
18348.3, 139.3, | , 27.4, 0.0, 296.6, | ,  1000,   956,  3000,  2929, | , -3.4,  -9.0, -0.092, |, 0.0
18349.3, 138.7, | , 27.4, 0.0, 304.5, | ,  1000,   959,  3000,  2943, | , -3.4,   1.3, 0.013, |, 0.0
18350.3, 138.3, | , 27.4, 0.0, 304.0, | ,  1000,   958,  3000,  2937, | , -3.4, -13.3, -0.137, |, 0.0
18351.3, 139.2, | , 27.4, 0.0, 297.3, | ,  1000,   953,  3000,  2933, | , -3.4, -17.6, -0.180, |, 0.0
18352.3, 139.3, | , 27.4, 0.0, 296.7, | ,  1000,   955,  3000,  2920, | , -3.4, -15.0, -0.153, |, 0.0
18353.3, 139.2, | , 27.4, 0.0, 296.9, | ,  1000,   953,  3000,  2923, | , -3.4,  -0.9, -0.009, |, 0.0
18354.3, 139.2, | , 27.4, 0.0, 297.4, | ,  1000,   957,  3000,  2931, | , -3.4,  -2.6, -0.027, |, 0.0
18355.4, 138.6, | , 27.4, 0.0, 304.2, | ,  1000,   955,  3000,  2935, | , -3.4, -16.7, -0.172, |, 0.0
18356.4, 138.9, | , 27.4, 0.0, 303.2, | ,  1000,   955,  3000,  2943, | , -3.4, -14.2, -0.145, |, 0.0
18357.4, 139.1, | , 27.4, 0.0, 298.0, | ,  1000,   952,  3000,  2932, | , -3.4,  -4.7, -0.048, |, 0.0
18358.4, 139.2, | , 27.4, 0.0, 296.8, | ,  1000,   950,  3000,  2913, | , -3.4, -14.2, -0.144, |, 0.0
18359.4, 139.7, | , 27.4, 0.0, 297.4, | ,  1000,   955,  3000,  2936, | , -3.4, -16.3, -0.167, |, 0.0
18360.4, 139.2, | , 27.4, 0.0, 302.9, | ,  1000,   953,  3000,  2929, | , -3.4, -19.7, -0.202, |, 0.0
18361.4, 138.3, | , 27.4, 0.0, 302.8, | ,  1000,   955,  3000,  2929, | , -3.4, -15.4, -0.158, |, 0.0
18362.4, 138.2, | , 27.4, 0.0, 303.6, | ,  1000,   955,  3000,  2944, | , -3.4, -15.4, -0.159, |, 0.0
18363.5, 139.1, | , 27.4, 0.0, 297.6, | ,  1000,   949,  3000,  2933, | , -3.4, -11.2, -0.114, |, 0.0
18364.5, 139.2, | , 27.4, 0.0, 296.0, | ,  1000,   953,  3000,  2929, | , -3.4, -12.4, -0.127, |, 0.0
18365.5, 139.6, | , 27.4, 0.0, 298.3, | ,  1000,   958,  3000,  2924, | , -3.4, -16.7, -0.171, |, 0.0
18366.5, 138.8, | , 27.4, 0.0, 303.1, | ,  1000,   961,  3000,  2938, | , -3.4,  -8.6, -0.088, |, 0.0
18367.5, 138.2, | , 27.4, 0.0, 303.8, | ,  1000,   957,  3000,  2935, | , -3.4,   0.8, 0.009, |, 0.0
18368.5, 138.2, | , 27.4, 0.0, 303.7, | ,  1000,   953,  3000,  2942, | , -3.4,   5.5, 0.057, |, 0.0
18369.5, 140.1, | , 27.4, 0.0, 295.4, | ,  1000,   952,  3000,  2933, | , -3.4, -12.4, -0.127, |, 0.0
18370.5, 139.3, | , 27.4, 0.0, 296.1, | ,  1000,   952,  3000,  2923, | , -3.4,  -3.9, -0.040, |, 0.0
18371.5, 139.5, | , 27.4, 0.0, 296.7, | ,  1000,   960,  3000,  2925, | , -3.4, -15.9, -0.162, |, 0.0
18372.6, 138.6, | , 27.4, 0.0, 303.8, | ,  1000,   959,  3000,  2922, | , -3.4,  -7.7, -0.079, |, 0.0
18373.6, 138.2, | , 27.4, 0.0, 303.5, | ,  1000,   955,  3000,  2925, | , -3.4, -12.9, -0.132, |, 0.0
18374.6, 138.2, | , 27.4, 0.0, 303.6, | ,  1000,   955,  3000,  2926, | , -3.4,  14.5, 0.149, |, 0.0
18375.6, 139.6, | , 27.4, 0.0, 295.3, | ,  1000,   956,  3000,  2929, | , -3.4,   6.4, 0.066, |, 0.0
18376.6, 139.4, | , 27.4, 0.0, 295.2, | ,  1000,   957,  3000,  2935, | , -3.4, -12.9, -0.132, |, 0.0
18377.6, 139.2, | , 27.4, 0.0, 295.9, | ,  1000,   956,  3000,  2936, | , -3.4, -17.6, -0.180, |, 0.0
18378.6, 138.2, | , 27.4, 0.0, 303.0, | ,  1000,   959,  3000,  2936, | , -3.4, -15.0, -0.154, |, 0.0
18379.7, 138.2, | , 27.4, 0.0, 303.4, | ,  1000,   955,  3000,  2936, | , -3.4, -13.7, -0.141, |, 0.0
18380.7, 139.0, | , 27.4, 0.0, 297.2, | ,  1000,   952,  3000,  2917, | , -3.4, -18.0, -0.184, |, 0.0
18381.7, 139.8, | , 27.4, 0.0, 295.5, | ,  1000,   950,  3000,  2930, | , -3.4, -15.4, -0.158, |, 0.0
18382.7, 139.7, | , 27.4, 0.0, 296.2, | ,  1000,   959,  3000,  2937, | , -3.4, -18.4, -0.189, |, 0.0
18383.7, 139.2, | , 27.4, 0.0, 295.6, | ,  1000,   955,  3000,  2924, | , -3.4, -18.0, -0.184, |, 0.0
18384.7, 138.6, | , 27.4, 0.0, 303.7, | ,  1000,   959,  3000,  2926, | , -3.4, -13.3, -0.136, |, 0.0
18385.7, 138.7, | , 27.4, 0.0, 303.3, | ,  1000,   953,  3000,  2932, | , -3.4,  -8.6, -0.088, |, 0.0
18386.7, 139.1, | , 27.4, 0.0, 296.8, | ,  1000,   954,  3000,  2926, | , -3.4, -19.3, -0.197, |, 0.0
18387.8, 139.2, | , 27.4, 0.0, 296.3, | ,  1000,   954,  3000,  2928, | , -3.4, -13.7, -0.140, |, 0.0
18388.8, 139.6, | , 27.4, 0.0, 296.3, | ,  1000,   959,  3000,  2933, | , -3.4, -15.4, -0.158, |, 0.0
18389.8, 139.0, | , 27.4, 0.0, 297.6, | ,  1000,   956,  3000,  2933, | , -3.4,  -3.5, -0.035, |, 0.0
18390.8, 138.1, | , 27.4, 0.0, 303.4, | ,  1000,   956,  3000,  2928, | , -3.4,   7.3, 0.074, |, 0.0
18391.8, 138.7, | , 27.4, 0.0, 302.9, | ,  1000,   958,  3000,  2924, | , -3.4, -16.3, -0.167, |, 0.0
18392.8, 139.1, | , 27.4, 0.0, 297.2, | ,  1000,   949,  3000,  2935, | , -3.4, -15.0, -0.154, |, 0.0
18393.8, 139.3, | , 27.4, 0.0, 295.4, | ,  1000,   954,  3000,  2930, | , -3.4, -16.7, -0.171, |, 0.0
18394.8, 139.6, | , 27.4, 0.0, 296.0, | ,  1000,   951,  3000,  2927, | , -3.4,   1.3, 0.013, |, 0.0
18395.9, 139.5, | , 27.4, 0.0, 295.2, | ,  1000,   954,  3000,  2933, | , -3.4, -15.4, -0.158, |, 0.0
18396.9, 138.4, | , 27.4, 0.0, 301.3, | ,  1000,   957,  3000,  2927, | , -3.4, -16.7, -0.171, |, 0.0
18397.9, 138.3, | , 27.4, 0.0, 302.6, | ,  1000,   951,  3000,  2926, | , -3.4, -16.3, -0.167, |, 0.0
18398.9, 139.5, | , 27.4, 0.0, 296.5, | ,  1000,   951,  3000,  2929, | , -3.4, -14.2, -0.145, |, 0.0
18399.9, 139.2, | , 27.4, 0.0, 295.2, | ,  1000,   953,  3000,  2940, | , -3.4,  -5.2, -0.053, |, 0.0
18400.9, 139.7, | , 27.4, 0.0, 295.5, | ,  1000,   955,  3000,  2925, | , -3.4,  -8.2, -0.083, |, 0.0
18401.9, 139.8, | , 27.4, 0.0, 294.5, | ,  1000,   956,  3000,  2922, | , -3.4, -14.6, -0.149, |, 0.0
18402.9, 138.2, | , 27.4, 0.0, 302.3, | ,  1000,   957,  3000,  2933, | , -3.4, -15.4, -0.158, |, 0.0
18403.9, 138.3, | , 27.4, 0.0, 302.6, | ,  1000,   956,  3000,  2936, | , -3.4,   5.1, 0.052, |, 0.0
18405.0, 139.6, | , 27.4, 0.0, 296.7, | ,  1000,   955,  3000,  2929, | , -3.4, -14.6, -0.149, |, 0.0
18406.0, 139.2, | , 27.4, 0.0, 295.1, | ,  1000,   953,  3000,  2937, | , -3.4, -17.6, -0.180, |, 0.0
18407.0, 139.5, | , 27.4, 0.0, 294.2, | ,  1000,   954,  3000,  2931, | , -3.4, -18.9, -0.193, |, 0.0
18408.0, 139.8, | , 27.4, 0.0, 294.8, | ,  1000,   958,  3000,  2942, | , -3.4,   7.3, 0.075, |, 0.0
18409.0, 138.2, | , 27.4, 0.0, 302.3, | ,  1000,   963,  3000,  2944, | , -3.4, -14.2, -0.146, |, 0.0
18410.0, 138.2, | , 27.4, 0.0, 302.5, | ,  1000,   958,  3000,  2933, | , -3.4,  -0.9, -0.009, |, 0.0
18411.0, 139.0, | , 27.4, 0.0, 296.5, | ,  1000,   950,  3000,  2914, | , -3.4, -17.2, -0.175, |, 0.0
18412.0, 139.8, | , 27.4, 0.0, 294.2, | ,  1000,   956,  3000,  2924, | , -3.4, -15.0, -0.154, |, 0.0
18413.1, 139.3, | , 27.4, 0.0, 292.7, | ,  1000,   961,  3000,  2944, | , -3.4,  13.3, 0.136, |, 0.0
18414.1, 139.6, | , 27.4, 0.0, 294.6, | ,  1000,   954,  3000,  2935, | , -3.4,  -6.9, -0.070, |, 0.0
18415.1, 138.7, | , 27.4, 0.0, 302.6, | ,  1000,   957,  3000,  2932, | , -3.4, -13.3, -0.136, |, 0.0
18416.1, 138.2, | , 27.4, 0.0, 302.2, | ,  1000,   952,  3000,  2929, | , -3.4, -12.4, -0.127, |, 0.0
18417.1, 139.2, | , 27.4, 0.0, 295.4, | ,  1000,   954,  3000,  2922, | , -3.4, -17.2, -0.175, |, 0.0
18418.1, 139.7, | , 27.4, 0.0, 294.6, | ,  1000,   952,  3000,  2924, | , -3.4, -16.7, -0.171, |, 0.0
18419.1, 139.2, | , 27.4, 0.0, 294.7, | ,  1000,   955,  3000,  2931, | , -3.4, -12.4, -0.127, |, 0.0
18420.1, 139.2, | , 27.4, 0.0, 294.3, | ,  1000,   959,  3000,  2929, | , -3.4,  -8.6, -0.088, |, 0.0
18421.2, 138.3, | , 27.4, 0.0, 301.9, | ,  1000,   958,  3000,  2939, | , -3.4, -15.9, -0.163, |, 0.0
18422.2, 138.8, | , 27.4, 0.0, 301.3, | ,  1000,   955,  3000,  2929, | , -3.4, -13.7, -0.141, |, 0.0
18423.2, 139.0, | , 27.4, 0.0, 296.2, | ,  1000,   953,  3000,  2934, | , -3.4,  -8.6, -0.088, |, 0.0
18424.2, 139.8, | , 27.4, 0.0, 294.8, | ,  1000,   954,  3000,  2953, | , -3.4, -15.0, -0.155, |, 0.0
18425.2, 139.0, | , 27.4, 0.0, 295.4, | ,  1000,   955,  3000,  2922, | , -3.4, -18.4, -0.188, |, 0.0
18426.2, 138.6, | , 27.4, 0.0, 302.2, | ,  1000,   956,  3000,  2941, | , -3.4, -14.2, -0.145, |, 0.0
18427.3, 138.7, | , 27.4, 0.0, 301.7, | ,  1000,   953,  3000,  2925, | , -3.4,  -5.2, -0.053, |, 0.0
18428.3, 138.2, | , 27.4, 0.0, 301.8, | ,  1000,   955,  3000,  2929, | , -3.4, -13.3, -0.136, |, 0.0
18429.3, 139.4, | , 27.4, 0.0, 291.2, | ,  1000,   951,  3000,  2928, | , -3.4,  -9.9, -0.101, |, 0.0
18430.3, 139.7, | , 27.4, 0.0, 294.1, | ,  1000,   953,  3000,  2926, | , -3.4, -14.6, -0.149, |, 0.0
18431.3, 139.4, | , 27.4, 0.0, 296.6, | ,  1000,   958,  3000,  2936, | , -3.4, -14.2, -0.145, |, 0.0
18432.3, 138.3, | , 27.4, 0.0, 300.7, | ,  1000,   959,  3000,  2934, | , -3.4, -13.7, -0.141, |, 0.0
18433.3, 138.6, | , 27.4, 0.0, 302.0, | ,  1000,   954,  3000,  2936, | , -3.4, -13.3, -0.136, |, 0.0
18434.3, 138.3, | , 27.4, 0.0, 301.4, | ,  1000,   955,  3000,  2934, | , -3.4, -16.7, -0.171, |, 0.0
18435.3, 139.3, | , 27.4, 0.0, 293.7, | ,  1000,   952,  3000,  2927, | , -3.4, -18.4, -0.189, |, 0.0
18436.4, 139.3, | , 27.4, 0.0, 294.5, | ,  1000,   958,  3000,  2925, | , -3.4,   9.0, 0.092, |, 0.0
18437.4, 139.8, | , 27.4, 0.0, 293.9, | ,  1000,   958,  3000,  2926, | , -3.4, -14.6, -0.149, |, 0.0
18438.4, 138.2, | , 27.4, 0.0, 301.3, | ,  1000,   958,  3000,  2935, | , -3.4, -12.0, -0.123, |, 0.0
18439.4, 138.2, | , 27.4, 0.0, 301.8, | ,  1000,   954,  3000,  2924, | , -3.4, -15.9, -0.162, |, 0.0
18440.4, 139.1, | , 27.4, 0.0, 295.3, | ,  1000,   950,  3000,  2915, | , -3.4, -13.7, -0.140, |, 0.0
18441.4, 139.3, | , 27.4, 0.0, 293.9, | ,  1000,   951,  3000,  2928, | , -3.4,   0.8, 0.009, |, 0.0
18442.4, 139.0, | , 27.4, 0.0, 295.1, | ,  1000,   950,  3000,  2925, | , -3.4, -16.3, -0.166, |, 0.0
18443.4, 139.6, | , 27.4, 0.0, 293.7, | ,  1000,   957,  3000,  2926, | , -3.4,  -1.7, -0.018, |, 0.0
18444.5, 138.2, | , 27.4, 0.0, 301.2, | ,  1000,   962,  3000,  2927, | , -3.4,  -0.9, -0.009, |, 0.0
18445.5, 138.2, | , 27.4, 0.0, 301.4, | ,  1000,   955,  3000,  2939, | , -3.4,  -5.2, -0.053, |, 0.0
18446.5, 139.4, | , 27.4, 0.0, 295.4, | ,  1000,   953,  3000,  2929, | , -3.4, -14.6, -0.149, |, 0.0
18447.5, 139.3, | , 27.4, 0.0, 293.0, | ,  1000,   949,  3000,  2940, | , -3.4, -10.3, -0.106, |, 0.0
18448.5, 139.3, | , 27.4, 0.0, 293.9, | ,  1000,   953,  3000,  2937, | , -3.4, -16.3, -0.167, |, 0.0
18449.5, 139.7, | , 27.4, 0.0, 294.9, | ,  1000,   955,  3000,  2928, | , -3.4, -15.4, -0.158, |, 0.0
18450.5, 138.1, | , 27.4, 0.0, 301.0, | ,  1000,   959,  3000,  2926, | , -3.4, -12.9, -0.132, |, 0.0
18451.5, 138.1, | , 27.4, 0.0, 301.1, | ,  1000,   955,  3000,  2920, | , -3.4, -11.6, -0.118, |, 0.0
18452.6, 139.1, | , 27.4, 0.0, 294.1, | ,  1000,   951,  3000,  2935, | , -3.4, -15.0, -0.154, |, 0.0
18453.6, 139.6, | , 27.4, 0.0, 293.6, | ,  1000,   950,  3000,  2935, | , -3.4, -18.0, -0.184, |, 0.0
18454.6, 139.2, | , 27.4, 0.0, 293.1, | ,  1000,   952,  3000,  2927, | , -3.4,   8.5, 0.087, |, 0.0
18455.6, 139.2, | , 27.4, 0.0, 291.5, | ,  1000,   954,  3000,  2929, | , -3.4,  -6.9, -0.070, |, 0.0
18456.6, 138.2, | , 27.4, 0.0, 301.0, | ,  1000,   959,  3000,  2939, | , -3.4, -15.0, -0.154, |, 0.0
18457.6, 138.4, | , 27.4, 0.0, 299.7, | ,  1000,   955,  3000,  2927, | , -3.4,  10.7, 0.109, |, 0.0
18458.6, 139.2, | , 27.4, 0.0, 294.2, | ,  1000,   950,  3000,  2922, | , -3.4, -11.6, -0.118, |, 0.0
18459.6, 139.2, | , 27.4, 0.0, 293.6, | ,  1000,   955,  3000,  2925, | , -3.4, -18.0, -0.184, |, 0.0
18460.7, 139.4, | , 27.4, 0.0, 293.3, | ,  1000,   954,  3000,  2941, | , -3.4, -18.9, -0.194, |, 0.0
18461.7, 139.3, | , 27.4, 0.0, 292.7, | ,  1000,   954,  3000,  2923, | , -3.4, -17.6, -0.180, |, 0.0
18462.7, 138.7, | , 27.4, 0.0, 299.9, | ,  1000,   957,  3000,  2930, | , -3.4, -12.4, -0.128, |, 0.0
18463.7, 138.1, | , 27.4, 0.0, 300.3, | ,  1000,   955,  3000,  2931, | , -3.4, -11.6, -0.119, |, 0.0
18464.7, 139.2, | , 27.4, 0.0, 294.2, | ,  1000,   949,  3000,  2930, | , -3.4, -10.3, -0.105, |, 0.0
18465.7, 139.6, | , 27.4, 0.0, 293.1, | ,  1000,   956,  3000,  2926, | , -3.4, -12.9, -0.132, |, 0.0
18466.7, 139.3, | , 27.4, 0.0, 294.1, | ,  1000,   952,  3000,  2928, | , -3.4,  10.3, 0.105, |, 0.0
18467.8, 139.3, | , 27.4, 0.0, 291.1, | ,  1000,   951,  3000,  2926, | , -3.4, -14.6, -0.149, |, 0.0
18468.8, 138.7, | , 27.4, 0.0, 300.1, | ,  1000,   956,  3000,  2929, | , -3.4, -16.7, -0.171, |, 0.0
18469.8, 138.6, | , 27.4, 0.0, 300.5, | ,  1000,   952,  3000,  2922, | , -3.4, -14.2, -0.145, |, 0.0
18470.8, 139.1, | , 27.4, 0.0, 294.3, | ,  1000,   953,  3000,  2927, | , -3.4,   3.0, 0.030, |, 0.0
18471.8, 139.7, | , 27.4, 0.0, 293.1, | ,  1000,   948,  3000,  2931, | , -3.4, -14.2, -0.145, |, 0.0
18472.8, 139.6, | , 27.4, 0.0, 293.0, | ,  1000,   954,  3000,  2917, | , -3.4,  15.4, 0.157, |, 0.0
18473.8, 139.0, | , 27.4, 0.0, 295.0, | ,  1000,   959,  3000,  2917, | , -3.4,  -6.0, -0.062, |, 0.0
18474.8, 138.2, | , 27.4, 0.0, 300.0, | ,  1000,   955,  3000,  2938, | , -3.4, -18.0, -0.185, |, 0.0
18475.8, 138.6, | , 27.4, 0.0, 300.7, | ,  1000,   956,  3000,  2929, | , -3.4, -16.7, -0.171, |, 0.0
18476.9, 139.0, | , 27.4, 0.0, 294.2, | ,  1000,   951,  3000,  2921, | , -3.4, -13.3, -0.136, |, 0.0
18477.9, 139.3, | , 27.4, 0.0, 292.5, | ,  1000,   955,  3000,  2922, | , -3.4, -14.2, -0.145, |, 0.0
18478.9, 139.3, | , 27.4, 0.0, 294.7, | ,  1000,   951,  3000,  2928, | , -3.4, -15.9, -0.162, |, 0.0
18479.9, 138.4, | , 27.4, 0.0, 299.1, | ,  1000,   958,  3000,  2933, | , -3.4, -13.7, -0.141, |, 0.0
18480.9, 138.1, | , 27.4, 0.0, 300.0, | ,  1000,   951,  3000,  2936, | , -3.4, -15.9, -0.163, |, 0.0
18481.9, 138.1, | , 27.4, 0.0, 300.1, | ,  1000,   956,  3000,  2918, | , -3.4, -15.4, -0.158, |, 0.0
18482.9, 139.6, | , 27.4, 0.0, 293.8, | ,  1000,   953,  3000,  2954, | , -3.4,  13.3, 0.136, |, 0.0
18483.9, 139.3, | , 27.4, 0.0, 292.7, | ,  1000,   959,  3000,  2929, | , -3.4, -17.6, -0.180, |, 0.0
18485.0, 139.1, | , 27.4, 0.0, 293.4, | ,  1000,   954,  3000,  2946, | , -3.4, -14.6, -0.150, |, 0.0
18486.0, 138.6, | , 27.4, 0.0, 299.9, | ,  1000,   960,  3000,  2929, | , -3.4, -14.6, -0.150, |, 0.0
18487.0, 138.2, | , 27.4, 0.0, 299.8, | ,  1000,   957,  3000,  2926, | , -3.4,  -3.9, -0.040, |, 0.0
18488.0, 138.4, | , 27.4, 0.0, 299.0, | ,  1000,   950,  3000,  2932, | , -3.4, -15.0, -0.154, |, 0.0
18489.0, 139.9, | , 27.4, 0.0, 289.7, | ,  1000,   951,  3000,  2930, | , -3.4, -14.2, -0.145, |, 0.0
18490.0, 139.7, | , 27.4, 0.0, 292.3, | ,  1000,   957,  3000,  2938, | , -3.4,  14.1, 0.145, |, 0.0
18491.0, 139.0, | , 27.4, 0.0, 294.3, | ,  1000,   958,  3000,  2923, | , -3.4, -12.9, -0.132, |, 0.0
18492.0, 138.2, | , 27.4, 0.0, 299.4, | ,  1000,   959,  3000,  2924, | , -3.4,   9.0, 0.092, |, 0.0
18493.0, 138.7, | , 27.4, 0.0, 298.8, | ,  1000,   954,  3000,  2933, | , -3.4, -16.3, -0.167, |, 0.0
18494.0, 138.3, | , 27.4, 0.0, 299.2, | ,  1000,   955,  3000,  2929, | , -3.4, -17.6, -0.180, |, 0.0
18495.1, 139.6, | , 27.4, 0.0, 289.1, | ,  1000,   947,  3000,  2931, | , -3.4, -17.6, -0.180, |, 0.0
18496.1, 139.7, | , 27.4, 0.0, 292.1, | ,  1000,   953,  3000,  2929, | , -3.4,   8.5, 0.087, |, 0.0
18497.1, 139.3, | , 27.4, 0.0, 291.9, | ,  1000,   956,  3000,  2926, | , -3.4, -17.6, -0.180, |, 0.0
18498.1, 138.5, | , 27.4, 0.0, 298.2, | ,  1000,   959,  3000,  2928, | , -3.4, -18.0, -0.185, |, 0.0
18499.1, 138.6, | , 27.4, 0.0, 299.5, | ,  1000,   956,  3000,  2929, | , -3.4, -17.6, -0.180, |, 0.0
18500.1, 139.0, | , 27.4, 0.0, 292.9, | ,  1000,   950,  3000,  2914, | , -3.4,  -1.3, -0.013, |, 0.0
18501.1, 139.1, | , 27.4, 0.0, 291.6, | ,  1000,   949,  3000,  2933, | , -3.4,  -5.2, -0.053, |, 0.0
18502.2, 139.4, | , 27.4, 0.0, 293.9, | ,  1000,   955,  3000,  2928, | , -3.4, -13.3, -0.136, |, 0.0
18503.2, 139.3, | , 27.4, 0.0, 291.5, | ,  1000,   955,  3000,  2924, | , -3.4, -15.4, -0.158, |, 0.0
18504.2, 138.2, | , 27.4, 0.0, 299.3, | ,  1000,   961,  3000,  2935, | , -3.4,  10.3, 0.105, |, 0.0
18505.2, 138.1, | , 27.4, 0.0, 298.8, | ,  1000,   955,  3000,  2929, | , -3.4,   0.8, 0.009, |, 0.0
18506.2, 139.1, | , 27.4, 0.0, 293.2, | ,  1000,   951,  3000,  2921, | , -3.4,  15.0, 0.153, |, 0.0
18507.2, 139.3, | , 27.4, 0.0, 291.3, | ,  1000,   950,  3000,  2941, | , -3.4, -15.9, -0.163, |, 0.0
18508.2, 139.9, | , 27.4, 0.0, 291.2, | ,  1000,   957,  3000,  2916, | , -3.4, -12.9, -0.131, |, 0.0
18509.3, 139.2, | , 27.4, 0.0, 291.6, | ,  1000,   957,  3000,  2926, | , -3.4, -17.2, -0.176, |, 0.0
18510.3, 138.2, | , 27.4, 0.0, 298.8, | ,  1000,   958,  3000,  2940, | , -3.4,  -6.9, -0.071, |, 0.0
18511.3, 138.3, | , 27.4, 0.0, 299.3, | ,  1000,   954,  3000,  2939, | , -3.4, -16.3, -0.167, |, 0.0
18512.3, 139.5, | , 27.4, 0.0, 293.2, | ,  1000,   954,  3000,  2929, | , -3.4, -18.4, -0.189, |, 0.0
18513.3, 139.4, | , 27.4, 0.0, 290.9, | ,  1000,   952,  3000,  2929, | , -3.4, -18.9, -0.193, |, 0.0
18514.3, 139.8, | , 27.4, 0.0, 291.5, | ,  1000,   955,  3000,  2913, | , -3.4,  -1.7, -0.018, |, 0.0
18515.3, 139.4, | , 27.4, 0.0, 293.5, | ,  1000,   961,  3000,  2925, | , -3.4, -16.3, -0.167, |, 0.0
18516.3, 138.2, | , 27.4, 0.0, 298.5, | ,  1000,   955,  3000,  2922, | , -3.4, -16.3, -0.167, |, 0.0
18517.4, 138.2, | , 27.4, 0.0, 298.6, | ,  1000,   955,  3000,  2926, | , -3.4,   1.7, 0.017, |, 0.0
18518.4, 139.6, | , 27.4, 0.0, 292.3, | ,  1000,   954,  3000,  2927, | , -3.4, -10.3, -0.105, |, 0.0
18519.4, 139.2, | , 27.4, 0.0, 291.3, | ,  1000,   953,  3000,  2919, | , -3.4, -15.0, -0.153, |, 0.0
18520.4, 139.2, | , 27.4, 0.0, 291.0, | ,  1000,   953,  3000,  2937, | , -3.4, -15.4, -0.158, |, 0.0
18521.4, 139.6, | , 27.4, 0.0, 291.0, | ,  1000,   958,  3000,  2926, | , -3.4, -17.2, -0.176, |, 0.0
18522.4, 138.1, | , 27.4, 0.0, 298.8, | ,  1000,   959,  3000,  2944, | , -3.4,  -7.7, -0.080, |, 0.0
18523.4, 138.8, | , 27.4, 0.0, 298.0, | ,  1000,   953,  3000,  2953, | , -3.4, -17.6, -0.181, |, 0.0
18524.5, 139.7, | , 27.4, 0.0, 292.0, | ,  1000,   950,  3000,  2929, | , -3.4,  -4.3, -0.044, |, 0.0
18525.5, 139.3, | , 27.4, 0.0, 291.1, | ,  1000,   961,  3000,  2923, | , -3.4,   6.0, 0.061, |, 0.0
18526.5, 139.2, | , 27.4, 0.0, 291.6, | ,  1000,   957,  3000,  2927, | , -3.4, -18.9, -0.193, |, 0.0
18527.5, 139.7, | , 27.4, 0.0, 291.7, | ,  1000,   956,  3000,  2932, | , -3.4,  14.5, 0.149, |, 0.0
18528.5, 138.4, | , 27.4, 0.0, 297.4, | ,  1000,   961,  3000,  2935, | , -3.4,   6.4, 0.066, |, 0.0
18529.5, 138.1, | , 27.4, 0.0, 298.3, | ,  1000,   952,  3000,  2928, | , -3.4, -13.7, -0.140, |, 0.0
18530.5, 139.5, | , 27.4, 0.0, 293.1, | ,  1000,   951,  3000,  2931, | , -3.4, -16.7, -0.171, |, 0.0
18531.5, 139.3, | , 27.4, 0.0, 291.0, | ,  1000,   954,  3000,  2941, | , -3.4, -16.7, -0.172, |, 0.0
18532.5, 139.2, | , 27.4, 0.0, 290.9, | ,  1000,   951,  3000,  2918, | , -3.4, -14.6, -0.149, |, 0.0
18533.6, 139.2, | , 27.4, 0.0, 289.7, | ,  1000,   956,  3000,  2914, | , -3.4,  -9.9, -0.101, |, 0.0
18534.6, 138.7, | , 27.4, 0.0, 298.3, | ,  1000,   959,  3000,  2940, | , -3.4, -12.9, -0.132, |, 0.0
18535.6, 138.3, | , 27.4, 0.0, 298.3, | ,  1000,   960,  3000,  2924, | , -3.4, -14.6, -0.149, |, 0.0
18536.6, 139.1, | , 27.4, 0.0, 292.0, | ,  1000,   952,  3000,  2916, | , -3.4,   8.1, 0.083, |, 0.0
18537.6, 139.7, | , 27.4, 0.0, 291.0, | ,  1000,   951,  3000,  2926, | , -3.4, -18.4, -0.188, |, 0.0
18538.6, 139.1, | , 27.4, 0.0, 291.8, | ,  1000,   955,  3000,  2922, | , -3.4, -19.7, -0.202, |, 0.0
18539.6, 139.3, | , 27.4, 0.0, 290.3, | ,  1000,   959,  3000,  2933, | , -3.4,   2.5, 0.026, |, 0.0
18540.6, 138.3, | , 27.4, 0.0, 298.2, | ,  1000,   961,  3000,  2948, | , -3.4, -16.7, -0.172, |, 0.0
18541.6, 138.7, | , 27.4, 0.0, 298.3, | ,  1000,   956,  3000,  2928, | , -3.4, -12.4, -0.127, |, 0.0
18542.7, 139.0, | , 27.4, 0.0, 291.9, | ,  1000,   953,  3000,  2922, | , -3.4, -12.9, -0.131, |, 0.0
18543.7, 139.4, | , 27.4, 0.0, 289.6, | ,  1000,   954,  3000,  2939, | , -3.4, -17.6, -0.180, |, 0.0
18544.7, 139.6, | , 27.4, 0.0, 290.8, | ,  1000,   950,  3000,  2936, | , -3.4,  -3.5, -0.035, |, 0.0
18545.7, 139.3, | , 27.4, 0.0, 290.1, | ,  1000,   958,  3000,  2934, | , -3.4, -15.4, -0.158, |, 0.0
18546.7, 138.2, | , 27.4, 0.0, 297.9, | ,  1000,   954,  3000,  2917, | , -3.4,   1.3, 0.013, |, 0.0
18547.7, 138.7, | , 27.4, 0.0, 298.3, | ,  1000,   953,  3000,  2947, | , -3.4, -16.7, -0.172, |, 0.0
18548.7, 139.1, | , 27.4, 0.0, 290.8, | ,  1000,   952,  3000,  2934, | , -3.4, -15.0, -0.154, |, 0.0
18549.8, 139.3, | , 27.4, 0.0, 290.0, | ,  1000,   955,  3000,  2926, | , -3.4, -10.3, -0.105, |, 0.0
18550.8, 139.6, | , 27.4, 0.0, 291.2, | ,  1000,   955,  3000,  2932, | , -3.4, -16.3, -0.167, |, 0.0
18551.8, 138.3, | , 27.4, 0.0, 296.9, | ,  1000,   955,  3000,  2933, | , -3.4, -13.7, -0.141, |, 0.0
18552.8, 138.7, | , 27.4, 0.0, 297.8, | ,  1000,   957,  3000,  2941, | , -3.4, -12.0, -0.123, |, 0.0
18553.8, 138.8, | , 27.4, 0.0, 297.3, | ,  1000,   954,  3000,  2930, | , -3.4, -13.3, -0.136, |, 0.0
18554.8, 139.2, | , 27.4, 0.0, 290.9, | ,  1000,   952,  3000,  2937, | , -3.4,  13.3, 0.136, |, 0.0
18555.8, 139.3, | , 27.4, 0.0, 290.3, | ,  1000,   956,  3000,  2921, | , -3.4,   1.3, 0.013, |, 0.0
18556.8, 139.5, | , 27.4, 0.0, 292.1, | ,  1000,   955,  3000,  2928, | , -3.4,   0.8, 0.009, |, 0.0
18557.9, 138.6, | , 27.4, 0.0, 297.7, | ,  1000,   962,  3000,  2919, | , -3.4, -15.4, -0.158, |, 0.0
18558.9, 138.4, | , 27.4, 0.0, 296.5, | ,  1000,   957,  3000,  2938, | , -3.4, -18.4, -0.189, |, 0.0
18559.9, 138.3, | , 27.4, 0.0, 297.2, | ,  1000,   958,  3000,  2948, | , -3.4, -13.3, -0.137, |, 0.0
18560.9, 140.2, | , 27.4, 0.0, 286.8, | ,  1000,   951,  3000,  2924, | , -3.4,  -5.2, -0.053, |, 0.0
18561.9, 139.2, | , 27.4, 0.0, 290.3, | ,  1000,   950,  3000,  2924, | , -3.4, -17.2, -0.175, |, 0.0
18562.9, 138.9, | , 27.4, 0.0, 292.2, | ,  1000,   954,  3000,  2940, | , -3.4, -15.0, -0.154, |, 0.0
18563.9, 138.7, | , 27.4, 0.0, 296.4, | ,  1000,   960,  3000,  2923, | , -3.4, -17.2, -0.176, |, 0.0
18564.9, 138.1, | , 27.4, 0.0, 297.4, | ,  1000,   954,  3000,  2928, | , -3.4,  15.4, 0.158, |, 0.0
18565.9, 138.1, | , 27.4, 0.0, 297.1, | ,  1000,   954,  3000,  2943, | , -3.4, -16.7, -0.172, |, 0.0
18566.9, 139.2, | , 27.4, 0.0, 290.2, | ,  1000,   950,  3000,  2936, | , -3.4, -16.7, -0.171, |, 0.0
18568.0, 139.6, | , 27.4, 0.0, 290.2, | ,  1000,   952,  3000,  2932, | , -3.4,  14.1, 0.144, |, 0.0
18569.0, 139.1, | , 27.4, 0.0, 290.5, | ,  1000,   956,  3000,  2914, | , -3.4,   5.1, 0.052, |, 0.0
18570.0, 138.1, | , 27.4, 0.0, 297.1, | ,  1000,   962,  3000,  2920, | , -3.4, -12.4, -0.127, |, 0.0
18571.0, 138.6, | , 27.4, 0.0, 297.4, | ,  1000,   955,  3000,  2939, | , -3.4, -14.6, -0.150, |, 0.0
18572.0, 139.0, | , 27.4, 0.0, 290.8, | ,  1000,   954,  3000,  2929, | , -3.4, -17.2, -0.176, |, 0.0
18573.0, 139.4, | , 27.4, 0.0, 289.3, | ,  1000,   954,  3000,  2939, | , -3.4, -14.6, -0.150, |, 0.0
18574.0, 139.8, | , 27.4, 0.0, 289.0, | ,  1000,   953,  3000,  2936, | , -3.4,  -2.2, -0.022, |, 0.0
18575.0, 139.2, | , 27.4, 0.0, 289.3, | ,  1000,   956,  3000,  2922, | , -3.4, -12.0, -0.123, |, 0.0
18576.1, 138.2, | , 27.4, 0.0, 297.1, | ,  1000,   959,  3000,  2932, | , -3.4, -15.9, -0.163, |, 0.0
18577.1, 138.5, | , 27.4, 0.0, 297.0, | ,  1000,   956,  3000,  2914, | , -3.4,  -8.6, -0.088, |, 0.0
18578.1, 139.5, | , 27.4, 0.0, 290.5, | ,  1000,   949,  3000,  2907, | , -3.4, -17.6, -0.179, |, 0.0
18579.1, 139.4, | , 27.4, 0.0, 288.9, | ,  1000,   950,  3000,  2931, | , -3.4, -15.4, -0.158, |, 0.0
18580.1, 139.7, | , 27.4, 0.0, 289.5, | ,  1000,   954,  3000,  2938, | , -3.4, -17.2, -0.176, |, 0.0
18581.1, 139.3, | , 27.4, 0.0, 289.4, | ,  1000,   953,  3000,  2937, | , -3.4, -14.2, -0.145, |, 0.0
18582.1, 138.2, | , 27.4, 0.0, 296.5, | ,  1000,   956,  3000,  2921, | , -3.4,   2.1, 0.022, |, 0.0
18583.2, 138.6, | , 27.4, 0.0, 296.2, | ,  1000,   957,  3000,  2928, | , -3.4, -10.7, -0.110, |, 0.0
18584.2, 139.0, | , 27.4, 0.0, 290.4, | ,  1000,   953,  3000,  2922, | , -3.4, -14.2, -0.145, |, 0.0
18585.2, 139.4, | , 27.4, 0.0, 288.4, | ,  1000,   952,  3000,  2927, | , -3.4, -15.0, -0.154, |, 0.0
18586.2, 139.7, | , 27.4, 0.0, 289.1, | ,  1000,   956,  3000,  2930, | , -3.4, -19.7, -0.202, |, 0.0
18587.2, 139.4, | , 27.4, 0.0, 290.7, | ,  1000,   957,  3000,  2937, | , -3.4,  11.1, 0.114, |, 0.0
18588.2, 138.1, | , 27.4, 0.0, 296.5, | ,  1000,   956,  3000,  2924, | , -3.4,   3.8, 0.039, |, 0.0
18589.2, 138.6, | , 27.4, 0.0, 297.0, | ,  1000,   957,  3000,  2940, | , -3.4,   0.4, 0.004, |, 0.0
18590.2, 139.6, | , 27.4, 0.0, 290.2, | ,  1000,   952,  3000,  2941, | , -3.4, -16.7, -0.172, |, 0.0
18591.3, 139.3, | , 27.4, 0.0, 289.1, | ,  1000,   955,  3000,  2942, | , -3.4, -16.7, -0.172, |, 0.0
18592.3, 139.3, | , 27.4, 0.0, 288.8, | ,  1000,   954,  3000,  2938, | , -3.4, -16.7, -0.172, |, 0.0
18593.3, 139.7, | , 27.4, 0.0, 288.5, | ,  1000,   957,  3000,  2923, | , -3.4, -15.4, -0.158, |, 0.0
18594.3, 138.1, | , 27.4, 0.0, 296.1, | ,  1000,   955,  3000,  2909, | , -3.4, -14.6, -0.149, |, 0.0
18595.3, 138.3, | , 27.4, 0.0, 295.6, | ,  1000,   956,  3000,  2940, | , -3.4,  11.5, 0.119, |, 0.0
18596.3, 139.5, | , 27.4, 0.0, 290.6, | ,  1000,   955,  3000,  2929, | , -3.4,  13.3, 0.136, |, 0.0
18597.3, 139.2, | , 27.4, 0.0, 288.5, | ,  1000,   951,  3000,  2922, | , -3.4, -12.0, -0.123, |, 0.0
18598.3, 139.2, | , 27.4, 0.0, 288.6, | ,  1000,   955,  3000,  2932, | , -3.4, -19.3, -0.198, |, 0.0
18599.4, 139.8, | , 27.4, 0.0, 288.6, | ,  1000,   958,  3000,  2929, | , -3.4, -12.0, -0.123, |, 0.0
18600.4, 138.8, | , 27.4, 0.0, 295.4, | ,  1000,   957,  3000,  2933, | , -3.4, -12.9, -0.132, |, 0.0
18601.4, 138.2, | , 27.4, 0.0, 296.1, | ,  1000,   958,  3000,  2938, | , -3.4,   3.4, 0.035, |, 0.0
18602.4, 139.5, | , 27.4, 0.0, 290.2, | ,  1000,   954,  3000,  2917, | , -3.4, -15.4, -0.158, |, 0.0
18603.4, 139.8, | , 27.4, 0.0, 288.4, | ,  1000,   951,  3000,  2936, | , -3.4,  14.5, 0.149, |, 0.0
18604.4, 139.2, | , 27.4, 0.0, 288.9, | ,  1000,   955,  3000,  2913, | , -3.4,  -7.3, -0.074, |, 0.0
18605.4, 139.3, | , 27.4, 0.0, 287.7, | ,  1000,   954,  3000,  2932, | , -3.4, -16.3, -0.167, |, 0.0
18606.4, 138.6, | , 27.4, 0.0, 296.1, | ,  1000,   955,  3000,  2928, | , -3.4, -14.2, -0.145, |, 0.0
18607.5, 138.2, | , 27.4, 0.0, 295.6, | ,  1000,   960,  3000,  2933, | , -3.4,  -5.2, -0.053, |, 0.0
18608.5, 139.0, | , 27.4, 0.0, 289.4, | ,  1000,   948,  3000,  2935, | , -3.4, -13.3, -0.136, |, 0.0
18609.5, 139.7, | , 27.4, 0.0, 288.5, | ,  1000,   951,  3000,  2927, | , -3.4, -15.0, -0.153, |, 0.0
18610.5, 139.3, | , 27.4, 0.0, 287.6, | ,  1000,   958,  3000,  2924, | , -3.4,   2.5, 0.026, |, 0.0
18611.5, 139.0, | , 27.4, 0.0, 289.7, | ,  1000,   955,  3000,  2937, | , -3.4,  -9.0, -0.093, |, 0.0
18612.5, 138.7, | , 27.4, 0.0, 295.7, | ,  1000,   956,  3000,  2933, | , -3.4, -15.4, -0.158, |, 0.0
18613.5, 138.3, | , 27.4, 0.0, 294.7, | ,  1000,   958,  3000,  2938, | , -3.4,   6.8, 0.070, |, 0.0
18614.5, 139.2, | , 27.4, 0.0, 288.8, | ,  1000,   955,  3000,  2932, | , -3.4,   9.4, 0.096, |, 0.0
18615.6, 139.7, | , 27.4, 0.0, 287.3, | ,  1000,   954,  3000,  2917, | , -3.4,  -1.3, -0.013, |, 0.0
18616.6, 139.6, | , 27.4, 0.0, 286.2, | ,  1000,   956,  3000,  2919, | , -3.4,   9.0, 0.092, |, 0.0
18617.6, 138.2, | , 27.4, 0.0, 295.7, | ,  1000,   953,  3000,  2928, | , -3.4, -13.7, -0.140, |, 0.0
18618.6, 138.6, | , 27.4, 0.0, 296.2, | ,  1000,   955,  3000,  2928, | , -3.4, -17.2, -0.176, |, 0.0
18619.6, 138.6, | , 27.4, 0.0, 295.5, | ,  1000,   952,  3000,  2943, | , -3.4, -14.2, -0.145, |, 0.0
18620.6, 139.3, | , 27.4, 0.0, 287.2, | ,  1000,   954,  3000,  2929, | , -3.4,  -7.3, -0.075, |, 0.0
18621.6, 139.3, | , 27.4, 0.0, 287.6, | ,  1000,   954,  3000,  2924, | , -3.4, -17.2, -0.175, |, 0.0
18622.6, 139.0, | , 27.4, 0.0, 289.6, | ,  1000,   957,  3000,  2934, | , -3.4, -15.9, -0.163, |, 0.0
18623.6, 138.1, | , 27.4, 0.0, 295.4, | ,  1000,   959,  3000,  2932, | , -3.4,  12.8, 0.132, |, 0.0
18624.7, 138.2, | , 27.4, 0.0, 295.0, | ,  1000,   955,  3000,  2952, | , -3.4, -11.2, -0.115, |, 0.0
18625.7, 138.8, | , 27.4, 0.0, 294.7, | ,  1000,   958,  3000,  2931, | , -3.4, -14.2, -0.145, |, 0.0
18626.7, 140.3, | , 27.4, 0.0, 284.3, | ,  1000,   959,  3000,  2942, | , -3.4, -14.6, -0.150, |, 0.0
18627.7, 139.3, | , 27.4, 0.0, 287.7, | ,  1000,   952,  3000,  2932, | , -3.4, -19.3, -0.198, |, 0.0
18628.7, 139.0, | , 27.4, 0.0, 290.0, | ,  1000,   959,  3000,  2936, | , -3.4,   7.3, 0.075, |, 0.0
18629.7, 138.2, | , 27.4, 0.0, 295.2, | ,  1000,   965,  3000,  2937, | , -3.4, -12.9, -0.132, |, 0.0
18630.7, 138.3, | , 27.4, 0.0, 293.7, | ,  1000,   955,  3000,  2925, | , -3.4,  15.0, 0.153, |, 0.0
18631.7, 138.2, | , 27.4, 0.0, 295.0, | ,  1000,   955,  3000,  2916, | , -3.4, -12.9, -0.131, |, 0.0
18632.7, 139.0, | , 27.4, 0.0, 289.6, | ,  1000,   953,  3000,  2928, | , -3.4,   9.4, 0.096, |, 0.0
18633.8, 139.7, | , 27.4, 0.0, 287.6, | ,  1000,   953,  3000,  2927, | , -3.4, -18.0, -0.184, |, 0.0
18634.8, 139.0, | , 27.4, 0.0, 289.1, | ,  1000,   959,  3000,  2920, | , -3.4, -14.6, -0.149, |, 0.0
18635.8, 138.7, | , 27.4, 0.0, 294.5, | ,  1000,   958,  3000,  2936, | , -3.4, -16.7, -0.172, |, 0.0
18636.8, 138.6, | , 27.4, 0.0, 294.9, | ,  1000,   955,  3000,  2933, | , -3.4, -14.6, -0.149, |, 0.0
18637.8, 139.0, | , 27.4, 0.0, 288.4, | ,  1000,   950,  3000,  2932, | , -3.4,  13.3, 0.136, |, 0.0
18638.8, 139.2, | , 27.4, 0.0, 287.7, | ,  1000,   956,  3000,  2934, | , -3.4, -14.6, -0.150, |, 0.0
18639.8, 139.6, | , 27.4, 0.0, 288.8, | ,  1000,   954,  3000,  2928, | , -3.4, -15.0, -0.154, |, 0.0
18640.8, 139.3, | , 27.4, 0.0, 286.6, | ,  1000,   955,  3000,  2935, | , -3.4, -18.4, -0.189, |, 0.0
18641.9, 138.2, | , 27.4, 0.0, 294.3, | ,  1000,   960,  3000,  2930, | , -3.4, -14.2, -0.145, |, 0.0
18642.9, 138.7, | , 27.4, 0.0, 295.1, | ,  1000,   955,  3000,  2921, | , -3.4, -12.9, -0.132, |, 0.0
18643.9, 139.0, | , 27.4, 0.0, 288.1, | ,  1000,   951,  3000,  2937, | , -3.4, -12.9, -0.132, |, 0.0
18644.9, 139.6, | , 27.4, 0.0, 283.9, | ,  1000,   950,  3000,  2930, | , -3.4, -14.6, -0.149, |, 0.0
18645.9, 139.7, | , 27.4, 0.0, 286.7, | ,  1000,   953,  3000,  2929, | , -3.4, -11.2, -0.114, |, 0.0
18646.9, 139.0, | , 27.4, 0.0, 288.5, | ,  1000,   958,  3000,  2925, | , -3.4, -18.9, -0.193, |, 0.0
18647.9, 138.2, | , 27.4, 0.0, 294.6, | ,  1000,   958,  3000,  2951, | , -3.4, -15.4, -0.159, |, 0.0
18649.0, 138.5, | , 27.4, 0.0, 295.0, | ,  1000,   955,  3000,  2937, | , -3.4,  14.5, 0.149, |, 0.0
18650.0, 139.4, | , 27.4, 0.0, 289.1, | ,  1000,   955,  3000,  2925, | , -3.4,  -4.7, -0.048, |, 0.0
18651.0, 139.2, | , 27.4, 0.0, 287.1, | ,  1000,   950,  3000,  2922, | , -3.4,  -6.5, -0.066, |, 0.0
18652.0, 139.6, | , 27.4, 0.0, 287.3, | ,  1000,   958,  3000,  2923, | , -3.4,  12.4, 0.127, |, 0.0
18653.0, 139.0, | , 27.4, 0.0, 287.9, | ,  1000,   955,  3000,  2930, | , -3.4,  -5.2, -0.053, |, 0.0
18654.0, 138.2, | , 27.4, 0.0, 294.1, | ,  1000,   958,  3000,  2929, | , -3.4, -13.7, -0.141, |, 0.0
18655.0, 138.6, | , 27.4, 0.0, 294.3, | ,  1000,   955,  3000,  2933, | , -3.4,   1.7, 0.017, |, 0.0
18656.0, 139.5, | , 27.4, 0.0, 288.5, | ,  1000,   951,  3000,  2925, | , -3.4, -15.4, -0.158, |, 0.0
18657.1, 139.4, | , 27.4, 0.0, 286.0, | ,  1000,   953,  3000,  2918, | , -3.4, -16.7, -0.171, |, 0.0
18658.1, 139.2, | , 27.4, 0.0, 286.6, | ,  1000,   955,  3000,  2933, | , -3.4,   9.0, 0.092, |, 0.0
18659.1, 139.6, | , 27.4, 0.0, 287.1, | ,  1000,   955,  3000,  2936, | , -3.4,  -1.3, -0.013, |, 0.0
18660.1, 138.1, | , 27.4, 0.0, 293.8, | ,  1000,   957,  3000,  2938, | , -3.4, -15.0, -0.154, |, 0.0
18661.1, 138.2, | , 27.4, 0.0, 294.1, | ,  1000,   953,  3000,  2940, | , -3.4,  -7.7, -0.079, |, 0.0
18662.1, 139.6, | , 27.4, 0.0, 287.6, | ,  1000,   951,  3000,  2918, | , -3.4, -17.6, -0.179, |, 0.0
18663.1, 139.2, | , 27.4, 0.0, 286.2, | ,  1000,   952,  3000,  2927, | , -3.4, -15.0, -0.154, |, 0.0
