Repository: jdhuang-csm/Ru-BCA

## Methods
* (BaO)<sub>x</sub>-(CaO)<sub>y</sub>-(Al<sub>2</sub>O<sub>3</sub>)<sub>1-x-y</sub> (BCA) catalyst supports were synthesized via sol-gel and solid-state methods. 
* Ru/BCA catalysts were prepared via incipient wetness impregnation to achieve 1 wt. % Ru loading.
* Ammonia synthesis rates were measured for Ru/BCA catalysts in a packed-bed reactor at 480-600<sup>o</sup>C, 10 bar, and space velocities up to 1.3 x 10<sup>6</sup> ml g<sub>cat</sub><sup>-1</sup> h<sup>-1</sup>.
* A machine learning (ML) model was employed to improve understanding of the behavior of Ru/BCA catalysts.
* A microkinetic model was developed to describe the best-performing catalyst.

File: data/init_files_Cadigan/BCA411.txt (part 48 of 53)
********** Start test **********
Elapsed time, Pressure, | , LJtemp(C), Inner-Temp, Outer-Temp, | , N2-set, N2-flow, H2-set, H2-flow, | , pH, NH3_ppm, NH3_Prod_rate, |, In222Temp
18659.8, 138.3, | , 23.5, 0.0, 360.2, | ,  1000,   961,  3000,  2920, | , -3.4,   9.0, 0.087, |, 0.0
18660.8, 138.4, | , 23.5, 0.0, 359.3, | ,  1000,   962,  3000,  2928, | , -3.4,  16.3, 0.158, |, 0.0
18661.8, 139.4, | , 23.5, 0.0, 355.0, | ,  1000,   948,  3000,  2918, | , -3.4,  10.7, 0.103, |, 0.0
18662.8, 139.3, | , 23.5, 0.0, 353.5, | ,  1000,   947,  3000,  2942, | , -3.4,  10.7, 0.104, |, 0.0
18663.8, 139.2, | , 23.5, 0.0, 353.2, | ,  1000,   953,  3000,  2923, | , -3.4,  10.3, 0.099, |, 0.0
18664.8, 139.0, | , 23.5, 0.0, 352.8, | ,  1000,   948,  3000,  2935, | , -3.4,  10.3, 0.100, |, 0.0
18665.8, 138.8, | , 23.5, 0.0, 359.6, | ,  1000,   955,  3000,  2925, | , -3.4,  43.7, 0.424, |, 0.0
18666.8, 138.3, | , 23.5, 0.0, 359.7, | ,  1000,   960,  3000,  2931, | , -3.4,  30.4, 0.296, |, 0.0
18667.8, 139.0, | , 23.5, 0.0, 354.5, | ,  1000,   950,  3000,  2948, | , -3.4,  18.0, 0.175, |, 0.0
18668.9, 139.7, | , 23.5, 0.0, 353.1, | ,  1000,   950,  3000,  2926, | , -3.4,   8.5, 0.083, |, 0.0
18669.9, 139.3, | , 23.5, 0.0, 353.3, | ,  1000,   950,  3000,  2912, | , -3.4,   9.8, 0.095, |, 0.0
18670.9, 139.0, | , 23.5, 0.0, 354.3, | ,  1000,   955,  3000,  2926, | , -3.4,   6.0, 0.058, |, 0.0
18671.9, 138.7, | , 23.5, 0.0, 359.7, | ,  1000,   961,  3000,  2941, | , -3.4,  13.3, 0.129, |, 0.0
18672.9, 138.6, | , 23.5, 0.0, 360.2, | ,  1000,   959,  3000,  2934, | , -3.4,  14.1, 0.137, |, 0.0
18673.9, 139.0, | , 23.5, 0.0, 354.3, | ,  1000,   956,  3000,  2937, | , -3.4,  10.3, 0.100, |, 0.0
18674.9, 139.5, | , 23.5, 0.0, 353.2, | ,  1000,   955,  3000,  2932, | , -3.4,  12.0, 0.116, |, 0.0
18675.9, 139.2, | , 23.5, 0.0, 353.0, | ,  1000,   954,  3000,  2916, | , -3.4,   9.0, 0.087, |, 0.0
18677.0, 139.0, | , 23.5, 0.0, 354.5, | ,  1000,   955,  3000,  2947, | , -3.4,  30.4, 0.297, |, 0.0
18678.0, 138.3, | , 23.5, 0.0, 359.8, | ,  1000,   954,  3000,  2934, | , -3.4,  38.1, 0.371, |, 0.0
18679.0, 138.7, | , 23.5, 0.0, 359.8, | ,  1000,   954,  3000,  2943, | , -3.4,   3.8, 0.037, |, 0.0
18680.0, 139.0, | , 23.5, 0.0, 354.3, | ,  1000,   957,  3000,  2918, | , -3.4,   7.3, 0.070, |, 0.0
18681.0, 139.3, | , 23.5, 0.0, 352.9, | ,  1000,   953,  3000,  2936, | , -3.4,   9.8, 0.096, |, 0.0
18682.0, 139.7, | , 23.5, 0.0, 352.2, | ,  1000,   956,  3000,  2938, | , -3.4,   8.5, 0.083, |, 0.0
18683.0, 138.9, | , 23.5, 0.0, 354.4, | ,  1000,   956,  3000,  2916, | , -3.4,  19.7, 0.191, |, 0.0
18684.0, 138.3, | , 23.5, 0.0, 359.2, | ,  1000,   958,  3000,  2943, | , -3.4,  10.7, 0.104, |, 0.0
18685.0, 138.7, | , 23.5, 0.0, 359.3, | ,  1000,   960,  3000,  2940, | , -3.4,   9.0, 0.087, |, 0.0
18686.1, 139.4, | , 23.5, 0.0, 354.1, | ,  1000,   955,  3000,  2933, | , -3.4,  12.4, 0.121, |, 0.0
18687.1, 139.3, | , 23.5, 0.0, 352.1, | ,  1000,   956,  3000,  2933, | , -3.4,  32.1, 0.312, |, 0.0
18688.1, 139.4, | , 23.5, 0.0, 354.4, | ,  1000,   951,  3000,  2927, | , -3.4,  11.5, 0.112, |, 0.0
18689.1, 139.1, | , 23.5, 0.0, 352.4, | ,  1000,   962,  3000,  2920, | , -3.4,   9.8, 0.095, |, 0.0
18690.1, 138.4, | , 23.5, 0.0, 359.0, | ,  1000,   952,  3000,  2948, | , -3.4,   9.0, 0.088, |, 0.0
18691.1, 138.5, | , 23.5, 0.0, 359.5, | ,  1000,   959,  3000,  2941, | , -3.4,  17.5, 0.171, |, 0.0
18692.1, 139.0, | , 23.5, 0.0, 353.0, | ,  1000,   953,  3000,  2944, | , -3.4,  11.1, 0.108, |, 0.0
18693.2, 139.1, | , 23.5, 0.0, 352.5, | ,  1000,   952,  3000,  2932, | , -3.4,  18.8, 0.183, |, 0.0
18694.2, 139.0, | , 23.5, 0.0, 353.4, | ,  1000,   950,  3000,  2922, | , -3.4,   1.7, 0.016, |, 0.0
18695.2, 139.6, | , 23.5, 0.0, 352.4, | ,  1000,   948,  3000,  2940, | , -3.4,  19.3, 0.187, |, 0.0
18696.2, 138.2, | , 23.5, 0.0, 359.0, | ,  1000,   952,  3000,  2939, | , -3.4,  17.1, 0.166, |, 0.0
18697.2, 138.7, | , 23.5, 0.0, 358.3, | ,  1000,   961,  3000,  2937, | , -3.4,   0.8, 0.008, |, 0.0
18698.2, 139.3, | , 23.5, 0.0, 353.7, | ,  1000,   956,  3000,  2919, | , -3.4,   0.8, 0.008, |, 0.0
18699.2, 139.1, | , 23.5, 0.0, 352.0, | ,  1000,   960,  3000,  2922, | , -3.4,  22.3, 0.216, |, 0.0
18700.2, 139.1, | , 23.5, 0.0, 351.4, | ,  1000,   952,  3000,  2935, | , -3.4,  20.1, 0.196, |, 0.0
18701.2, 139.1, | , 23.5, 0.0, 351.6, | ,  1000,   955,  3000,  2919, | , -3.4,  14.1, 0.137, |, 0.0
18702.3, 138.8, | , 23.5, 0.0, 357.7, | ,  1000,   958,  3000,  2948, | , -3.4,   2.1, 0.021, |, 0.0
18703.3, 138.3, | , 23.5, 0.0, 358.5, | ,  1000,   960,  3000,  2922, | , -3.4,   3.0, 0.029, |, 0.0
18704.3, 139.5, | , 23.5, 0.0, 352.2, | ,  1000,   955,  3000,  2924, | , -3.4,   8.5, 0.083, |, 0.0
18705.3, 139.6, | , 23.5, 0.0, 347.6, | ,  1000,   951,  3000,  2947, | , -3.4,  10.7, 0.104, |, 0.0
18706.3, 139.3, | , 23.5, 0.0, 351.4, | ,  1000,   955,  3000,  2925, | , -3.4,  33.8, 0.328, |, 0.0
18707.3, 139.1, | , 23.5, 0.0, 352.6, | ,  1000,   951,  3000,  2939, | , -3.4,   8.1, 0.079, |, 0.0
18708.3, 138.7, | , 23.5, 0.0, 358.4, | ,  1000,   953,  3000,  2944, | , -3.4,   3.4, 0.033, |, 0.0
18709.3, 138.2, | , 23.5, 0.0, 358.3, | ,  1000,   956,  3000,  2922, | , -3.4,   6.0, 0.058, |, 0.0
18710.4, 139.5, | , 23.5, 0.0, 352.4, | ,  1000,   957,  3000,  2943, | , -3.4,   1.7, 0.016, |, 0.0
18711.4, 139.5, | , 23.5, 0.0, 351.7, | ,  1000,   958,  3000,  2936, | , -3.4,   1.3, 0.012, |, 0.0
18712.4, 139.0, | , 23.5, 0.0, 352.9, | ,  1000,   954,  3000,  2933, | , -3.4,  -0.0, -0.000, |, 0.0
18713.4, 138.9, | , 23.5, 0.0, 352.6, | ,  1000,   957,  3000,  2915, | , -3.4,  31.7, 0.307, |, 0.0
18714.4, 138.5, | , 23.5, 0.0, 358.5, | ,  1000,   954,  3000,  2940, | , -3.4,  21.0, 0.204, |, 0.0
18715.4, 138.2, | , 23.5, 0.0, 358.1, | ,  1000,   956,  3000,  2943, | , -3.4,   2.5, 0.025, |, 0.0
18716.4, 139.5, | , 23.5, 0.0, 349.4, | ,  1000,   958,  3000,  2929, | , -3.4,   2.1, 0.021, |, 0.0
18717.5, 139.6, | , 23.5, 0.0, 351.5, | ,  1000,   953,  3000,  2918, | , -3.4,   4.7, 0.045, |, 0.0
18718.5, 139.2, | , 23.5, 0.0, 351.2, | ,  1000,   954,  3000,  2926, | , -3.4,   5.1, 0.050, |, 0.0
18719.5, 139.0, | , 23.5, 0.0, 352.6, | ,  1000,   956,  3000,  2949, | , -3.4,   0.8, 0.008, |, 0.0
18720.5, 138.7, | , 23.5, 0.0, 358.1, | ,  1000,   958,  3000,  2932, | , -3.4,  14.5, 0.141, |, 0.0
18721.5, 138.2, | , 23.5, 0.0, 357.4, | ,  1000,   955,  3000,  2919, | , -3.4,   3.4, 0.033, |, 0.0
18722.5, 139.7, | , 23.5, 0.0, 347.4, | ,  1000,   954,  3000,  2922, | , -3.4,   1.3, 0.012, |, 0.0
18723.5, 139.2, | , 23.5, 0.0, 350.9, | ,  1000,   954,  3000,  2922, | , -3.4,  -0.9, -0.009, |, 0.0
18724.5, 139.4, | , 23.5, 0.0, 352.4, | ,  1000,   957,  3000,  2944, | , -3.4,  30.8, 0.301, |, 0.0
18725.6, 138.9, | , 23.5, 0.0, 352.4, | ,  1000,   950,  3000,  2937, | , -3.4,   9.8, 0.096, |, 0.0
18726.6, 138.6, | , 23.5, 0.0, 357.6, | ,  1000,   952,  3000,  2952, | , -3.4,  10.3, 0.100, |, 0.0
18727.6, 138.3, | , 23.5, 0.0, 349.1, | ,  1000,   955,  3000,  2924, | , -3.4,  28.3, 0.274, |, 0.0
18728.6, 139.5, | , 23.5, 0.0, 349.2, | ,  1000,   950,  3000,  2918, | , -3.4,  -0.9, -0.009, |, 0.0
18729.6, 139.2, | , 23.5, 0.0, 350.5, | ,  1000,   947,  3000,  2941, | , -3.4,   9.8, 0.096, |, 0.0
18730.6, 138.9, | , 23.5, 0.0, 351.2, | ,  1000,   956,  3000,  2933, | , -3.4,  32.5, 0.316, |, 0.0
18731.6, 139.3, | , 23.5, 0.0, 352.6, | ,  1000,   950,  3000,  2925, | , -3.4,   3.0, 0.029, |, 0.0
18732.6, 138.5, | , 23.5, 0.0, 356.6, | ,  1000,   956,  3000,  2949, | , -3.4,   3.8, 0.037, |, 0.0
18733.6, 139.3, | , 23.5, 0.0, 352.1, | ,  1000,   959,  3000,  2937, | , -3.4,  12.4, 0.121, |, 0.0
18734.7, 139.2, | , 23.5, 0.0, 350.4, | ,  1000,   951,  3000,  2919, | , -3.4,  22.3, 0.215, |, 0.0
18735.7, 139.2, | , 23.5, 0.0, 350.7, | ,  1000,   954,  3000,  2921, | , -3.4,   3.0, 0.029, |, 0.0
18736.7, 138.9, | , 23.5, 0.0, 351.9, | ,  1000,   959,  3000,  2933, | , -3.4,  14.1, 0.137, |, 0.0
18737.7, 138.8, | , 23.5, 0.0, 352.0, | ,  1000,   949,  3000,  2923, | , -3.4,  22.7, 0.220, |, 0.0
18738.7, 138.3, | , 23.5, 0.0, 356.7, | ,  1000,   961,  3000,  2926, | , -3.4,  -0.5, -0.004, |, 0.0
18739.7, 139.0, | , 23.5, 0.0, 351.4, | ,  1000,   959,  3000,  2931, | , -3.4,   0.4, 0.004, |, 0.0
18740.7, 139.7, | , 23.5, 0.0, 350.0, | ,  1000,   958,  3000,  2936, | , -3.4,   3.8, 0.037, |, 0.0
18741.7, 139.1, | , 23.5, 0.0, 350.1, | ,  1000,   952,  3000,  2914, | , -3.4,   2.5, 0.025, |, 0.0
18742.7, 138.9, | , 23.5, 0.0, 351.7, | ,  1000,   954,  3000,  2928, | , -3.4,   7.7, 0.075, |, 0.0
18743.8, 138.3, | , 23.5, 0.0, 356.5, | ,  1000,   956,  3000,  2929, | , -3.4,  33.4, 0.324, |, 0.0
18744.8, 138.7, | , 23.5, 0.0, 356.7, | ,  1000,   953,  3000,  2923, | , -3.4,   3.4, 0.033, |, 0.0
18745.8, 139.0, | , 23.5, 0.0, 351.4, | ,  1000,   950,  3000,  2939, | , -3.4,  18.4, 0.179, |, 0.0
18746.8, 139.2, | , 23.5, 0.0, 349.9, | ,  1000,   950,  3000,  2937, | , -3.4,  32.5, 0.316, |, 0.0
18747.8, 139.5, | , 23.5, 0.0, 351.5, | ,  1000,   957,  3000,  2920, | , -3.4,   4.7, 0.045, |, 0.0
18748.8, 139.0, | , 23.5, 0.0, 351.7, | ,  1000,   953,  3000,  2933, | , -3.4,  -0.0, -0.000, |, 0.0
18749.8, 138.3, | , 23.5, 0.0, 356.6, | ,  1000,   956,  3000,  2929, | , -3.4,   7.7, 0.075, |, 0.0
18750.9, 138.6, | , 23.5, 0.0, 356.9, | ,  1000,   957,  3000,  2929, | , -3.4,   2.5, 0.025, |, 0.0
18751.9, 139.0, | , 23.5, 0.0, 351.0, | ,  1000,   948,  3000,  2920, | , -3.4,   0.8, 0.008, |, 0.0
18752.9, 139.3, | , 23.5, 0.0, 349.2, | ,  1000,   956,  3000,  2930, | , -3.4,   7.3, 0.071, |, 0.0
18753.9, 139.1, | , 23.5, 0.0, 350.2, | ,  1000,   953,  3000,  2951, | , -3.4,   2.5, 0.025, |, 0.0
18754.9, 139.2, | , 23.5, 0.0, 349.7, | ,  1000,   954,  3000,  2925, | , -3.4,  30.4, 0.295, |, 0.0
18755.9, 138.3, | , 23.5, 0.0, 356.1, | ,  1000,   957,  3000,  2922, | , -3.4,   9.0, 0.087, |, 0.0
18756.9, 138.7, | , 23.5, 0.0, 356.7, | ,  1000,   955,  3000,  2935, | , -3.4,   1.3, 0.012, |, 0.0
18757.9, 139.5, | , 23.5, 0.0, 350.6, | ,  1000,   954,  3000,  2913, | , -3.4,   3.4, 0.033, |, 0.0
18758.9, 139.1, | , 23.5, 0.0, 349.6, | ,  1000,   956,  3000,  2944, | , -3.4,   7.7, 0.075, |, 0.0
18760.0, 139.5, | , 23.5, 0.0, 350.0, | ,  1000,   952,  3000,  2924, | , -3.4,   1.3, 0.012, |, 0.0
18761.0, 139.6, | , 23.5, 0.0, 349.7, | ,  1000,   961,  3000,  2914, | , -3.4,   1.7, 0.016, |, 0.0
18762.0, 138.3, | , 23.5, 0.0, 356.1, | ,  1000,   956,  3000,  2944, | , -3.4,   3.4, 0.033, |, 0.0
18763.0, 138.7, | , 23.5, 0.0, 355.9, | ,  1000,   959,  3000,  2919, | , -3.4,   2.5, 0.025, |, 0.0
18764.0, 139.2, | , 23.5, 0.0, 350.9, | ,  1000,   956,  3000,  2932, | , -3.4,   3.0, 0.029, |, 0.0
18765.0, 139.0, | , 23.5, 0.0, 349.9, | ,  1000,   954,  3000,  2933, | , -3.4,   3.8, 0.037, |, 0.0
18766.0, 139.5, | , 23.4, 0.0, 349.7, | ,  1000,   956,  3000,  2937, | , -3.4,   6.8, 0.066, |, 0.0
18767.1, 139.5, | , 23.4, 0.0, 351.3, | ,  1000,   952,  3000,  2946, | , -3.4,  -0.5, -0.004, |, 0.0
18768.1, 138.6, | , 23.5, 0.0, 349.5, | ,  1000,   961,  3000,  2925, | , -3.4,  18.4, 0.179, |, 0.0
18769.1, 138.6, | , 23.5, 0.0, 355.7, | ,  1000,   957,  3000,  2948, | , -3.4,  22.7, 0.221, |, 0.0
18770.1, 139.3, | , 23.5, 0.0, 350.9, | ,  1000,   956,  3000,  2919, | , -3.4,   0.8, 0.008, |, 0.0
18771.1, 139.1, | , 23.5, 0.0, 349.1, | ,  1000,   954,  3000,  2946, | , -3.4,  10.7, 0.104, |, 0.0
18772.1, 139.1, | , 23.5, 0.0, 349.2, | ,  1000,   956,  3000,  2921, | , -3.4,  11.1, 0.108, |, 0.0
18773.1, 139.6, | , 23.5, 0.0, 348.7, | ,  1000,   960,  3000,  2937, | , -3.4,  -0.5, -0.004, |, 0.0
18774.1, 138.3, | , 23.5, 0.0, 355.4, | ,  1000,   957,  3000,  2929, | , -3.4,   4.3, 0.041, |, 0.0
18775.2, 138.2, | , 23.5, 0.0, 355.5, | ,  1000,   959,  3000,  2930, | , -3.4,   3.4, 0.033, |, 0.0
18776.2, 139.4, | , 23.5, 0.0, 350.7, | ,  1000,   956,  3000,  2915, | , -3.4,   4.7, 0.045, |, 0.0
18777.2, 139.3, | , 23.5, 0.0, 348.8, | ,  1000,   957,  3000,  2946, | , -3.4,   3.0, 0.029, |, 0.0
18778.2, 139.2, | , 23.4, 0.0, 347.9, | ,  1000,   961,  3000,  2933, | , -3.4,   6.0, 0.058, |, 0.0
18779.2, 138.9, | , 23.5, 0.0, 350.4, | ,  1000,   955,  3000,  2941, | , -3.4,   4.3, 0.042, |, 0.0
18780.2, 138.7, | , 23.5, 0.0, 355.5, | ,  1000,   957,  3000,  2922, | , -3.4,   5.5, 0.054, |, 0.0
18781.2, 138.3, | , 23.5, 0.0, 355.1, | ,  1000,   953,  3000,  2936, | , -3.4,   3.0, 0.029, |, 0.0
18782.2, 139.1, | , 23.5, 0.0, 349.9, | ,  1000,   952,  3000,  2940, | , -3.4,   0.8, 0.008, |, 0.0
18783.2, 139.7, | , 23.5, 0.0, 348.3, | ,  1000,   952,  3000,  2918, | , -3.4, -16.3, -0.158, |, 0.0
18784.3, 139.2, | , 23.4, 0.0, 348.1, | ,  1000,   955,  3000,  2922, | , -3.4, -11.6, -0.112, |, 0.0
18785.3, 139.0, | , 23.4, 0.0, 350.4, | ,  1000,   949,  3000,  2943, | , -3.4,  17.5, 0.171, |, 0.0
18786.3, 138.7, | , 23.4, 0.0, 354.9, | ,  1000,   953,  3000,  2944, | , -3.4,  -4.7, -0.046, |, 0.0
18787.3, 138.3, | , 23.5, 0.0, 355.0, | ,  1000,   960,  3000,  2933, | , -3.4, -11.6, -0.113, |, 0.0
18788.3, 139.0, | , 23.5, 0.0, 349.5, | ,  1000,   952,  3000,  2944, | , -3.4,  -5.2, -0.050, |, 0.0
18789.3, 139.5, | , 23.4, 0.0, 348.9, | ,  1000,   950,  3000,  2909, | , -3.4,  -6.5, -0.062, |, 0.0
18790.3, 139.5, | , 23.5, 0.0, 348.8, | ,  1000,   948,  3000,  2933, | , -3.4, -15.9, -0.154, |, 0.0
18791.3, 138.9, | , 23.5, 0.0, 350.5, | ,  1000,   956,  3000,  2934, | , -3.4, -14.6, -0.142, |, 0.0
18792.4, 138.7, | , 23.5, 0.0, 355.3, | ,  1000,   951,  3000,  2928, | , -3.4, -13.7, -0.133, |, 0.0
18793.4, 138.4, | , 23.5, 0.0, 353.8, | ,  1000,   953,  3000,  2929, | , -3.4, -11.2, -0.108, |, 0.0
18794.4, 139.0, | , 23.5, 0.0, 349.5, | ,  1000,   950,  3000,  2933, | , -3.4,  15.8, 0.154, |, 0.0
18795.4, 139.1, | , 23.5, 0.0, 347.9, | ,  1000,   951,  3000,  2924, | , -3.4,  11.5, 0.112, |, 0.0
18796.4, 139.5, | , 23.4, 0.0, 348.3, | ,  1000,   959,  3000,  2927, | , -3.4,   2.5, 0.025, |, 0.0
18797.4, 139.2, | , 23.4, 0.0, 347.8, | ,  1000,   956,  3000,  2948, | , -3.4,  -6.5, -0.063, |, 0.0
18798.4, 138.8, | , 23.5, 0.0, 354.1, | ,  1000,   963,  3000,  2931, | , -3.4,  -3.0, -0.029, |, 0.0
18799.4, 138.3, | , 23.5, 0.0, 354.5, | ,  1000,   960,  3000,  2933, | , -3.4,  -5.2, -0.050, |, 0.0
18800.5, 139.0, | , 23.4, 0.0, 349.1, | ,  1000,   960,  3000,  2918, | , -3.4,  21.4, 0.208, |, 0.0
18801.5, 139.2, | , 23.5, 0.0, 347.6, | ,  1000,   950,  3000,  2920, | , -3.4, -14.6, -0.141, |, 0.0
18802.5, 139.3, | , 23.4, 0.0, 349.3, | ,  1000,   949,  3000,  2941, | , -3.4, -15.9, -0.154, |, 0.0
18803.5, 139.3, | , 23.5, 0.0, 347.0, | ,  1000,   947,  3000,  2924, | , -3.4, -12.9, -0.125, |, 0.0
18804.5, 138.3, | , 23.5, 0.0, 354.5, | ,  1000,   959,  3000,  2939, | , -3.4,  -6.5, -0.063, |, 0.0
18805.5, 138.6, | , 23.5, 0.0, 354.4, | ,  1000,   959,  3000,  2940, | , -3.4,  -5.6, -0.055, |, 0.0
18806.5, 139.0, | , 23.5, 0.0, 349.3, | ,  1000,   953,  3000,  2922, | , -3.4,  -6.5, -0.063, |, 0.0
18807.5, 139.1, | , 23.4, 0.0, 347.6, | ,  1000,   950,  3000,  2952, | , -3.4,  -5.6, -0.055, |, 0.0
18808.6, 139.7, | , 23.4, 0.0, 347.3, | ,  1000,   952,  3000,  2946, | , -3.4,  12.4, 0.121, |, 0.0
18809.6, 139.2, | , 23.4, 0.0, 347.5, | ,  1000,   961,  3000,  2945, | , -3.4,  -6.0, -0.059, |, 0.0
18810.6, 138.4, | , 23.4, 0.0, 354.4, | ,  1000,   956,  3000,  2941, | , -3.4,  -4.3, -0.042, |, 0.0
18811.6, 138.7, | , 23.4, 0.0, 354.5, | ,  1000,   957,  3000,  2921, | , -3.4,  20.1, 0.195, |, 0.0
18812.6, 139.3, | , 23.4, 0.0, 349.1, | ,  1000,   948,  3000,  2937, | , -3.4,  -6.0, -0.059, |, 0.0
18813.6, 139.3, | , 23.4, 0.0, 347.0, | ,  1000,   956,  3000,  2943, | , -3.4,  -5.2, -0.050, |, 0.0
18814.6, 139.4, | , 23.4, 0.0, 348.0, | ,  1000,   951,  3000,  2935, | , -3.4,  -6.9, -0.067, |, 0.0
18815.7, 139.6, | , 23.4, 0.0, 348.3, | ,  1000,   950,  3000,  2928, | , -3.4,  -1.3, -0.013, |, 0.0
18816.7, 138.4, | , 23.5, 0.0, 353.9, | ,  1000,   955,  3000,  2933, | , -3.4,   6.8, 0.066, |, 0.0
18817.7, 138.6, | , 23.5, 0.0, 354.2, | ,  1000,   956,  3000,  2943, | , -3.4,   0.8, 0.008, |, 0.0
18818.7, 139.3, | , 23.5, 0.0, 346.7, | ,  1000,   955,  3000,  2943, | , -3.4,  31.3, 0.305, |, 0.0
18819.7, 139.2, | , 23.4, 0.0, 347.2, | ,  1000,   947,  3000,  2941, | , -3.4,   0.8, 0.008, |, 0.0
18820.7, 139.2, | , 23.4, 0.0, 347.5, | ,  1000,   956,  3000,  2927, | , -3.4,  -8.2, -0.079, |, 0.0
18821.7, 139.5, | , 23.4, 0.0, 346.8, | ,  1000,   956,  3000,  2933, | , -3.4,  -6.9, -0.067, |, 0.0
18822.7, 138.3, | , 23.4, 0.0, 353.3, | ,  1000,   957,  3000,  2941, | , -3.4,  22.7, 0.221, |, 0.0
18823.8, 138.5, | , 23.5, 0.0, 352.8, | ,  1000,   952,  3000,  2952, | , -3.4,  13.3, 0.129, |, 0.0
18824.8, 139.5, | , 23.4, 0.0, 347.6, | ,  1000,   948,  3000,  2944, | , -3.4,  -0.5, -0.004, |, 0.0
18825.8, 139.2, | , 23.4, 0.0, 346.4, | ,  1000,   952,  3000,  2930, | , -3.4,   9.0, 0.087, |, 0.0
18826.8, 139.4, | , 23.4, 0.0, 348.8, | ,  1000,   950,  3000,  2933, | , -3.4,  -1.3, -0.013, |, 0.0
18827.8, 139.0, | , 23.4, 0.0, 348.8, | ,  1000,   956,  3000,  2939, | , -3.4,   5.1, 0.050, |, 0.0
18828.8, 138.4, | , 23.4, 0.0, 352.9, | ,  1000,   958,  3000,  2947, | , -3.4,   4.7, 0.046, |, 0.0
18829.9, 138.3, | , 23.4, 0.0, 353.2, | ,  1000,   954,  3000,  2937, | , -3.4,   2.1, 0.021, |, 0.0
18830.9, 139.8, | , 23.4, 0.0, 344.2, | ,  1000,   951,  3000,  2914, | , -3.4,  11.1, 0.107, |, 0.0
18831.9, 139.2, | , 23.4, 0.0, 347.0, | ,  1000,   955,  3000,  2933, | , -3.4,  -4.3, -0.042, |, 0.0
18832.9, 139.1, | , 23.4, 0.0, 347.1, | ,  1000,   956,  3000,  2938, | , -3.4,  16.7, 0.162, |, 0.0
18833.9, 139.4, | , 23.4, 0.0, 347.8, | ,  1000,   959,  3000,  2926, | , -3.4,   9.0, 0.087, |, 0.0
18834.9, 138.3, | , 23.4, 0.0, 353.3, | ,  1000,   956,  3000,  2927, | , -3.4,  -6.0, -0.058, |, 0.0
18835.9, 138.3, | , 23.4, 0.0, 352.7, | ,  1000,   955,  3000,  2928, | , -3.4,  -3.5, -0.034, |, 0.0
18836.9, 139.8, | , 23.4, 0.0, 344.2, | ,  1000,   949,  3000,  2938, | , -3.4,  24.8, 0.241, |, 0.0
18837.9, 139.5, | , 23.4, 0.0, 346.7, | ,  1000,   954,  3000,  2943, | , -3.4,  -4.3, -0.042, |, 0.0
18839.0, 139.1, | , 23.4, 0.0, 347.3, | ,  1000,   956,  3000,  2918, | , -3.4,  -3.0, -0.029, |, 0.0
18840.0, 139.5, | , 23.4, 0.0, 348.1, | ,  1000,   955,  3000,  2909, | , -3.4,  -7.7, -0.075, |, 0.0
18841.0, 138.7, | , 23.4, 0.0, 353.0, | ,  1000,   951,  3000,  2938, | , -3.4,   9.4, 0.091, |, 0.0
18842.0, 138.3, | , 23.4, 0.0, 352.8, | ,  1000,   959,  3000,  2940, | , -3.4,  -2.6, -0.025, |, 0.0
18843.0, 139.5, | , 23.4, 0.0, 343.4, | ,  1000,   957,  3000,  2930, | , -3.4,  23.1, 0.225, |, 0.0
18844.0, 139.7, | , 23.4, 0.0, 346.0, | ,  1000,   953,  3000,  2940, | , -3.4,  -4.7, -0.046, |, 0.0
18845.0, 139.2, | , 23.4, 0.0, 345.8, | ,  1000,   958,  3000,  2929, | , -3.4,  -4.3, -0.042, |, 0.0
18846.0, 139.0, | , 23.4, 0.0, 346.8, | ,  1000,   948,  3000,  2933, | , -3.4,  -7.7, -0.075, |, 0.0
18847.1, 138.6, | , 23.4, 0.0, 352.8, | ,  1000,   954,  3000,  2923, | , -3.4,   7.3, 0.070, |, 0.0
18848.1, 138.2, | , 23.4, 0.0, 352.4, | ,  1000,   955,  3000,  2925, | , -3.4,  15.4, 0.149, |, 0.0
18849.1, 139.7, | , 23.4, 0.0, 342.8, | ,  1000,   949,  3000,  2945, | , -3.4,  -0.9, -0.009, |, 0.0
18850.1, 139.4, | , 23.4, 0.0, 346.0, | ,  1000,   951,  3000,  2946, | , -3.4,  -7.3, -0.071, |, 0.0
18851.1, 139.5, | , 23.4, 0.0, 347.2, | ,  1000,   956,  3000,  2936, | , -3.4,  -3.9, -0.038, |, 0.0
18852.1, 138.9, | , 23.4, 0.0, 346.7, | ,  1000,   949,  3000,  2925, | , -3.4,  -4.3, -0.042, |, 0.0
18853.1, 138.2, | , 23.4, 0.0, 352.4, | ,  1000,   952,  3000,  2935, | , -3.4,  23.5, 0.229, |, 0.0
18854.1, 138.7, | , 23.4, 0.0, 351.6, | ,  1000,   959,  3000,  2945, | , -3.4,  -3.9, -0.038, |, 0.0
18855.1, 139.3, | , 23.4, 0.0, 342.4, | ,  1000,   951,  3000,  2940, | , -3.4,  -7.7, -0.075, |, 0.0
18856.2, 139.2, | , 23.4, 0.0, 345.7, | ,  1000,   949,  3000,  2913, | , -3.4,  -4.7, -0.046, |, 0.0
18857.2, 139.4, | , 23.4, 0.0, 347.5, | ,  1000,   954,  3000,  2930, | , -3.4,  -5.2, -0.050, |, 0.0
18858.2, 139.1, | , 23.4, 0.0, 346.9, | ,  1000,   961,  3000,  2928, | , -3.4,  -3.9, -0.038, |, 0.0
18859.2, 138.4, | , 23.4, 0.0, 351.2, | ,  1000,   954,  3000,  2921, | , -3.4,  -4.7, -0.046, |, 0.0
18860.2, 139.4, | , 23.4, 0.0, 346.4, | ,  1000,   960,  3000,  2938, | , -3.4,  -4.7, -0.046, |, 0.0
18861.2, 139.2, | , 23.4, 0.0, 345.3, | ,  1000,   952,  3000,  2946, | , -3.4,  -6.0, -0.059, |, 0.0
18862.2, 139.2, | , 23.4, 0.0, 345.2, | ,  1000,   950,  3000,  2928, | , -3.4,  -5.6, -0.054, |, 0.0
18863.2, 138.9, | , 23.4, 0.0, 346.6, | ,  1000,   958,  3000,  2928, | , -3.4,  -7.7, -0.075, |, 0.0
18864.3, 139.5, | , 23.4, 0.0, 343.4, | ,  1000,   951,  3000,  2942, | , -3.4,  -2.2, -0.021, |, 0.0
18865.3, 138.3, | , 23.4, 0.0, 351.9, | ,  1000,   960,  3000,  2938, | , -3.4,  -4.7, -0.046, |, 0.0
18866.3, 139.1, | , 23.4, 0.0, 346.7, | ,  1000,   952,  3000,  2936, | , -3.4,  21.0, 0.204, |, 0.0
18867.3, 139.6, | , 23.4, 0.0, 345.4, | ,  1000,   956,  3000,  2939, | , -3.4,  -1.7, -0.017, |, 0.0
18868.3, 139.2, | , 23.4, 0.0, 345.4, | ,  1000,   949,  3000,  2918, | , -3.4,  -8.2, -0.079, |, 0.0
18869.3, 139.0, | , 23.4, 0.0, 346.5, | ,  1000,   954,  3000,  2934, | , -3.4,  -5.2, -0.050, |, 0.0
18870.3, 138.7, | , 23.4, 0.0, 351.8, | ,  1000,   954,  3000,  2920, | , -3.4,  -7.3, -0.071, |, 0.0
18871.3, 138.3, | , 23.4, 0.0, 351.5, | ,  1000,   956,  3000,  2941, | , -3.4,  -6.0, -0.059, |, 0.0
18872.4, 139.0, | , 23.4, 0.0, 346.2, | ,  1000,   956,  3000,  2929, | , -3.4,  -5.2, -0.050, |, 0.0
18873.4, 139.6, | , 23.4, 0.0, 345.4, | ,  1000,   950,  3000,  2924, | , -3.4,   7.7, 0.074, |, 0.0
18874.4, 139.7, | , 23.4, 0.0, 344.8, | ,  1000,   950,  3000,  2922, | , -3.4,   2.1, 0.021, |, 0.0
18875.4, 138.9, | , 23.4, 0.0, 346.5, | ,  1000,   954,  3000,  2932, | , -3.4,  -8.2, -0.079, |, 0.0
18876.4, 138.5, | , 23.4, 0.0, 351.3, | ,  1000,   956,  3000,  2933, | , -3.4,  -3.5, -0.034, |, 0.0
18877.4, 138.2, | , 23.4, 0.0, 351.5, | ,  1000,   956,  3000,  2937, | , -3.4,  15.0, 0.146, |, 0.0
18878.4, 139.0, | , 23.4, 0.0, 345.8, | ,  1000,   952,  3000,  2923, | , -3.4,  11.1, 0.108, |, 0.0
18879.4, 139.3, | , 23.4, 0.0, 344.2, | ,  1000,   952,  3000,  2919, | , -3.4,   8.5, 0.083, |, 0.0
18880.5, 139.6, | , 23.4, 0.0, 344.7, | ,  1000,   952,  3000,  2937, | , -3.4,  -2.2, -0.021, |, 0.0
18881.5, 139.3, | , 23.4, 0.0, 344.5, | ,  1000,   958,  3000,  2922, | , -3.4,  -6.0, -0.058, |, 0.0
18882.5, 138.4, | , 23.4, 0.0, 351.3, | ,  1000,   957,  3000,  2943, | , -3.4,   9.0, 0.088, |, 0.0
18883.5, 138.7, | , 23.4, 0.0, 351.3, | ,  1000,   958,  3000,  2945, | , -3.4,  -6.9, -0.067, |, 0.0
18884.5, 139.0, | , 23.4, 0.0, 345.6, | ,  1000,   955,  3000,  2941, | , -3.4,  -4.3, -0.042, |, 0.0
18885.5, 139.3, | , 23.4, 0.0, 344.3, | ,  1000,   950,  3000,  2944, | , -3.4,  -7.3, -0.071, |, 0.0
18886.5, 139.5, | , 23.4, 0.0, 344.2, | ,  1000,   955,  3000,  2937, | , -3.4,  -8.2, -0.079, |, 0.0
18887.5, 139.1, | , 23.4, 0.0, 344.3, | ,  1000,   956,  3000,  2934, | , -3.4,  -6.0, -0.059, |, 0.0
18888.6, 138.2, | , 23.4, 0.0, 350.7, | ,  1000,   953,  3000,  2925, | , -3.4,  -0.0, -0.000, |, 0.0
18889.6, 138.3, | , 23.4, 0.0, 350.8, | ,  1000,   959,  3000,  2922, | , -3.4,  -5.2, -0.050, |, 0.0
18890.6, 139.0, | , 23.4, 0.0, 345.4, | ,  1000,   955,  3000,  2918, | , -3.4,  -7.3, -0.071, |, 0.0
18891.6, 139.3, | , 23.4, 0.0, 344.4, | ,  1000,   954,  3000,  2933, | , -3.4,  -4.7, -0.046, |, 0.0
18892.6, 139.1, | , 23.4, 0.0, 344.1, | ,  1000,   950,  3000,  2922, | , -3.4,  -5.2, -0.050, |, 0.0
18893.6, 139.6, | , 23.4, 0.0, 344.2, | ,  1000,   958,  3000,  2934, | , -3.4,   5.1, 0.050, |, 0.0
18894.6, 138.3, | , 23.4, 0.0, 350.8, | ,  1000,   957,  3000,  2933, | , -3.4, -12.0, -0.117, |, 0.0
18895.6, 138.3, | , 23.4, 0.0, 350.6, | ,  1000,   958,  3000,  2945, | , -3.4,  -0.9, -0.009, |, 0.0
18896.7, 139.5, | , 23.4, 0.0, 345.3, | ,  1000,   953,  3000,  2936, | , -3.4,   2.5, 0.025, |, 0.0
18897.7, 139.2, | , 23.4, 0.0, 344.8, | ,  1000,   955,  3000,  2926, | , -3.4,  -5.6, -0.054, |, 0.0
18898.7, 139.5, | , 23.4, 0.0, 344.3, | ,  1000,   950,  3000,  2933, | , -3.4,  -5.6, -0.054, |, 0.0
18899.7, 139.6, | , 23.4, 0.0, 344.7, | ,  1000,   955,  3000,  2926, | , -3.4,  14.1, 0.137, |, 0.0
18900.7, 138.3, | , 23.4, 0.0, 350.3, | ,  1000,   959,  3000,  2938, | , -3.4,  21.0, 0.204, |, 0.0
18901.7, 138.4, | , 23.4, 0.0, 349.9, | ,  1000,   954,  3000,  2951, | , -3.4,  -3.5, -0.034, |, 0.0
18902.7, 139.4, | , 23.4, 0.0, 345.4, | ,  1000,   955,  3000,  2914, | , -3.4,  10.7, 0.103, |, 0.0
18903.7, 139.5, | , 23.4, 0.0, 344.2, | ,  1000,   951,  3000,  2926, | , -3.4,  16.7, 0.162, |, 0.0
18904.8, 139.1, | , 23.4, 0.0, 344.2, | ,  1000,   957,  3000,  2926, | , -3.4,  -8.6, -0.083, |, 0.0
18905.8, 139.3, | , 23.4, 0.0, 346.2, | ,  1000,   958,  3000,  2929, | , -3.4,  -1.7, -0.017, |, 0.0
18906.8, 138.4, | , 23.4, 0.0, 349.5, | ,  1000,   951,  3000,  2932, | , -3.4,  -6.0, -0.058, |, 0.0
18907.8, 138.3, | , 23.4, 0.0, 350.2, | ,  1000,   957,  3000,  2929, | , -3.4,  -6.5, -0.063, |, 0.0
18908.8, 139.0, | , 23.4, 0.0, 344.9, | ,  1000,   950,  3000,  2950, | , -3.4,  -5.2, -0.050, |, 0.0
18909.8, 139.5, | , 23.4, 0.0, 343.7, | ,  1000,   953,  3000,  2917, | , -3.4,  12.4, 0.120, |, 0.0
18910.8, 139.1, | , 23.4, 0.0, 343.9, | ,  1000,   956,  3000,  2943, | , -3.4,   3.0, 0.029, |, 0.0
18911.8, 139.2, | , 23.4, 0.0, 343.4, | ,  1000,   957,  3000,  2931, | , -3.4,  -2.6, -0.025, |, 0.0
18912.8, 138.6, | , 23.4, 0.0, 350.3, | ,  1000,   956,  3000,  2935, | , -3.4,  -0.0, -0.000, |, 0.0
18913.9, 138.2, | , 23.4, 0.0, 350.2, | ,  1000,   956,  3000,  2908, | , -3.4,  -8.2, -0.079, |, 0.0
18914.9, 139.0, | , 23.4, 0.0, 344.6, | ,  1000,   953,  3000,  2935, | , -3.4,  -3.9, -0.038, |, 0.0
18915.9, 139.1, | , 23.4, 0.0, 343.6, | ,  1000,   948,  3000,  2937, | , -3.4,  -3.9, -0.038, |, 0.0
18916.9, 139.6, | , 23.4, 0.0, 342.9, | ,  1000,   955,  3000,  2933, | , -3.4,   8.5, 0.083, |, 0.0
18917.9, 138.9, | , 23.4, 0.0, 344.9, | ,  1000,   952,  3000,  2928, | , -3.4, -11.2, -0.108, |, 0.0
18918.9, 138.6, | , 23.4, 0.0, 349.5, | ,  1000,   960,  3000,  2924, | , -3.4,  -3.0, -0.029, |, 0.0
18919.9, 138.3, | , 23.4, 0.0, 349.6, | ,  1000,   960,  3000,  2923, | , -3.4,  -4.3, -0.042, |, 0.0
18920.9, 139.0, | , 23.4, 0.0, 344.4, | ,  1000,   950,  3000,  2948, | , -3.4, -12.0, -0.117, |, 0.0
18922.0, 139.2, | , 23.4, 0.0, 342.1, | ,  1000,   948,  3000,  2933, | , -3.4,  23.1, 0.224, |, 0.0
18923.0, 139.6, | , 23.4, 0.0, 342.8, | ,  1000,   952,  3000,  2940, | , -3.4, -15.9, -0.154, |, 0.0
18924.0, 139.0, | , 23.4, 0.0, 344.2, | ,  1000,   961,  3000,  2928, | , -3.4,  -6.5, -0.063, |, 0.0
18925.0, 138.3, | , 23.4, 0.0, 349.5, | ,  1000,   951,  3000,  2938, | , -3.4, -14.6, -0.142, |, 0.0
18926.0, 138.6, | , 23.4, 0.0, 349.7, | ,  1000,   963,  3000,  2929, | , -3.4,   3.8, 0.037, |, 0.0
18927.0, 139.2, | , 23.4, 0.0, 343.6, | ,  1000,   955,  3000,  2941, | , -3.4, -15.9, -0.155, |, 0.0
18928.0, 139.2, | , 23.4, 0.0, 343.1, | ,  1000,   960,  3000,  2939, | , -3.4, -12.4, -0.121, |, 0.0
18929.0, 139.5, | , 23.4, 0.0, 343.2, | ,  1000,   957,  3000,  2925, | , -3.4,  -6.9, -0.067, |, 0.0
18930.1, 139.0, | , 23.4, 0.0, 344.2, | ,  1000,   955,  3000,  2934, | , -3.4,  10.7, 0.104, |, 0.0
18931.1, 138.2, | , 23.4, 0.0, 349.1, | ,  1000,   959,  3000,  2903, | , -3.4,  -7.7, -0.075, |, 0.0
18932.1, 138.7, | , 23.4, 0.0, 348.8, | ,  1000,   953,  3000,  2942, | , -3.4,  -6.0, -0.059, |, 0.0
18933.1, 139.3, | , 23.4, 0.0, 344.0, | ,  1000,   950,  3000,  2921, | , -3.4,  -4.7, -0.046, |, 0.0
18934.1, 139.1, | , 23.4, 0.0, 342.6, | ,  1000,   957,  3000,  2914, | , -3.4,  -4.7, -0.046, |, 0.0
18935.1, 139.6, | , 23.4, 0.0, 342.4, | ,  1000,   953,  3000,  2926, | , -3.4,  -5.2, -0.050, |, 0.0
18936.1, 139.5, | , 23.4, 0.0, 340.8, | ,  1000,   959,  3000,  2934, | , -3.4,  -3.0, -0.029, |, 0.0
18937.1, 138.4, | , 23.4, 0.0, 347.7, | ,  1000,   961,  3000,  2946, | , -3.4,  -4.3, -0.042, |, 0.0
18938.2, 138.3, | , 23.4, 0.0, 348.8, | ,  1000,   955,  3000,  2949, | , -3.4,  -0.9, -0.009, |, 0.0
18939.2, 139.4, | , 23.4, 0.0, 343.5, | ,  1000,   955,  3000,  2927, | , -3.4, -14.2, -0.137, |, 0.0
18940.2, 139.2, | , 23.4, 0.0, 341.8, | ,  1000,   953,  3000,  2921, | , -3.4, -15.0, -0.145, |, 0.0
18941.2, 139.3, | , 23.4, 0.0, 341.1, | ,  1000,   955,  3000,  2923, | , -3.4, -10.7, -0.104, |, 0.0
18942.2, 139.6, | , 23.4, 0.0, 341.1, | ,  1000,   950,  3000,  2925, | , -3.4,   4.7, 0.045, |, 0.0
18943.2, 138.3, | , 23.4, 0.0, 348.5, | ,  1000,   954,  3000,  2914, | , -3.4, -14.2, -0.137, |, 0.0
18944.2, 138.3, | , 23.4, 0.0, 348.4, | ,  1000,   955,  3000,  2927, | , -3.4, -15.4, -0.150, |, 0.0
18945.2, 139.3, | , 23.4, 0.0, 343.4, | ,  1000,   949,  3000,  2926, | , -3.4,   2.1, 0.021, |, 0.0
18946.2, 139.6, | , 23.4, 0.0, 342.1, | ,  1000,   952,  3000,  2932, | , -3.4, -11.6, -0.113, |, 0.0
18947.3, 139.1, | , 23.4, 0.0, 343.2, | ,  1000,   949,  3000,  2929, | , -3.4, -12.4, -0.121, |, 0.0
18948.3, 139.5, | , 23.4, 0.0, 342.1, | ,  1000,   952,  3000,  2944, | , -3.4, -13.7, -0.134, |, 0.0
18949.3, 138.4, | , 23.4, 0.0, 348.3, | ,  1000,   956,  3000,  2936, | , -3.4,   8.5, 0.083, |, 0.0
18950.3, 138.3, | , 23.4, 0.0, 348.3, | ,  1000,   954,  3000,  2923, | , -3.4,   1.7, 0.016, |, 0.0
18951.3, 139.5, | , 23.4, 0.0, 342.7, | ,  1000,   954,  3000,  2939, | , -3.4,  -5.2, -0.050, |, 0.0
18952.3, 139.8, | , 23.4, 0.0, 341.5, | ,  1000,   950,  3000,  2929, | , -3.4,   3.0, 0.029, |, 0.0
18953.3, 139.1, | , 23.4, 0.0, 341.7, | ,  1000,   956,  3000,  2927, | , -3.4,  -7.7, -0.075, |, 0.0
18954.3, 139.3, | , 23.4, 0.0, 341.2, | ,  1000,   957,  3000,  2914, | , -3.4,  -9.4, -0.091, |, 0.0
18955.4, 138.7, | , 23.4, 0.0, 348.0, | ,  1000,   956,  3000,  2933, | , -3.4, -10.7, -0.104, |, 0.0
18956.4, 138.4, | , 23.4, 0.0, 347.8, | ,  1000,   959,  3000,  2935, | , -3.4, -12.4, -0.121, |, 0.0
18957.4, 139.0, | , 23.4, 0.0, 342.2, | ,  1000,   952,  3000,  2924, | , -3.4,  -0.9, -0.009, |, 0.0
18958.4, 139.6, | , 23.4, 0.0, 341.7, | ,  1000,   956,  3000,  2938, | , -3.4,  -5.2, -0.050, |, 0.0
18959.4, 139.2, | , 23.4, 0.0, 342.8, | ,  1000,   957,  3000,  2941, | , -3.4,   4.7, 0.046, |, 0.0
18960.4, 139.2, | , 23.4, 0.0, 340.9, | ,  1000,   961,  3000,  2936, | , -3.4, -12.9, -0.125, |, 0.0
18961.4, 138.7, | , 23.4, 0.0, 348.2, | ,  1000,   961,  3000,  2932, | , -3.4, -14.6, -0.142, |, 0.0
18962.4, 138.8, | , 23.4, 0.0, 347.2, | ,  1000,   955,  3000,  2929, | , -3.4,  10.3, 0.100, |, 0.0
18963.5, 138.9, | , 23.4, 0.0, 342.6, | ,  1000,   956,  3000,  2915, | , -3.4,   2.1, 0.021, |, 0.0
18964.5, 139.1, | , 23.4, 0.0, 341.1, | ,  1000,   952,  3000,  2918, | , -3.4, -14.2, -0.137, |, 0.0
18965.5, 139.5, | , 23.4, 0.0, 341.2, | ,  1000,   952,  3000,  2942, | , -3.4, -15.0, -0.146, |, 0.0
18966.5, 139.1, | , 23.4, 0.0, 342.7, | ,  1000,   953,  3000,  2934, | , -3.4, -12.0, -0.117, |, 0.0
18967.5, 138.4, | , 23.4, 0.0, 346.9, | ,  1000,   955,  3000,  2918, | , -3.4,   0.8, 0.008, |, 0.0
18968.5, 138.7, | , 23.4, 0.0, 347.8, | ,  1000,   958,  3000,  2949, | , -3.4, -11.6, -0.113, |, 0.0
18969.5, 139.1, | , 23.4, 0.0, 340.6, | ,  1000,   952,  3000,  2922, | , -3.4,  -9.0, -0.087, |, 0.0
18970.5, 139.2, | , 23.4, 0.0, 340.8, | ,  1000,   957,  3000,  2932, | , -3.4, -12.4, -0.121, |, 0.0
18971.5, 139.1, | , 23.4, 0.0, 340.9, | ,  1000,   951,  3000,  2943, | , -3.4, -14.6, -0.142, |, 0.0
18972.6, 139.4, | , 23.4, 0.0, 341.9, | ,  1000,   952,  3000,  2916, | , -3.4, -12.9, -0.125, |, 0.0
18973.6, 138.3, | , 23.4, 0.0, 347.1, | ,  1000,   957,  3000,  2943, | , -3.4, -13.3, -0.130, |, 0.0
18974.6, 138.7, | , 23.4, 0.0, 347.7, | ,  1000,   954,  3000,  2941, | , -3.4,   3.4, 0.033, |, 0.0
18975.6, 139.6, | , 23.4, 0.0, 342.0, | ,  1000,   952,  3000,  2925, | , -3.4, -13.7, -0.133, |, 0.0
18976.6, 139.2, | , 23.4, 0.0, 341.0, | ,  1000,   958,  3000,  2924, | , -3.4, -16.3, -0.158, |, 0.0
18977.6, 139.2, | , 23.4, 0.0, 340.1, | ,  1000,   955,  3000,  2931, | , -3.4, -15.4, -0.150, |, 0.0
18978.6, 139.4, | , 23.4, 0.0, 341.3, | ,  1000,   949,  3000,  2930, | , -3.4, -14.6, -0.142, |, 0.0
18979.6, 138.2, | , 23.4, 0.0, 347.2, | ,  1000,   957,  3000,  2922, | , -3.4, -12.4, -0.121, |, 0.0
18980.7, 138.3, | , 23.4, 0.0, 347.1, | ,  1000,   957,  3000,  2930, | , -3.4,   3.0, 0.029, |, 0.0
18981.7, 139.5, | , 23.4, 0.0, 341.4, | ,  1000,   954,  3000,  2944, | , -3.4, -15.0, -0.146, |, 0.0
18982.7, 139.2, | , 23.4, 0.0, 340.0, | ,  1000,   954,  3000,  2940, | , -3.4,   6.4, 0.062, |, 0.0
18983.7, 139.2, | , 23.4, 0.0, 341.0, | ,  1000,   950,  3000,  2920, | , -3.4,   3.0, 0.029, |, 0.0
18984.7, 139.1, | , 23.4, 0.0, 340.9, | ,  1000,   958,  3000,  2931, | , -3.4, -12.9, -0.125, |, 0.0
18985.7, 138.7, | , 23.4, 0.0, 347.7, | ,  1000,   960,  3000,  2942, | , -3.4,  -8.2, -0.080, |, 0.0
18986.7, 138.2, | , 23.4, 0.0, 346.9, | ,  1000,   951,  3000,  2943, | , -3.4, -12.9, -0.125, |, 0.0
18987.7, 139.2, | , 23.4, 0.0, 340.2, | ,  1000,   958,  3000,  2923, | , -3.4, -17.6, -0.171, |, 0.0
18988.7, 139.2, | , 23.4, 0.0, 340.2, | ,  1000,   953,  3000,  2937, | , -3.4, -13.3, -0.129, |, 0.0
18989.7, 139.4, | , 23.4, 0.0, 341.9, | ,  1000,   952,  3000,  2936, | , -3.4, -12.0, -0.117, |, 0.0
18990.8, 139.2, | , 23.4, 0.0, 340.1, | ,  1000,   951,  3000,  2922, | , -3.4,  11.1, 0.108, |, 0.0
18991.8, 138.3, | , 23.4, 0.0, 346.8, | ,  1000,   960,  3000,  2931, | , -3.4,  -9.0, -0.088, |, 0.0
18992.8, 138.7, | , 23.4, 0.0, 345.8, | ,  1000,   960,  3000,  2933, | , -3.4,  -7.3, -0.071, |, 0.0
18993.8, 139.3, | , 23.4, 0.0, 340.4, | ,  1000,   951,  3000,  2941, | , -3.4, -14.6, -0.142, |, 0.0
18994.8, 139.3, | , 23.4, 0.0, 339.9, | ,  1000,   955,  3000,  2937, | , -3.4, -12.4, -0.121, |, 0.0
18995.8, 139.3, | , 23.4, 0.0, 341.9, | ,  1000,   956,  3000,  2941, | , -3.4, -12.4, -0.121, |, 0.0
18996.8, 138.9, | , 23.4, 0.0, 341.5, | ,  1000,   959,  3000,  2923, | , -3.4,  -5.2, -0.050, |, 0.0
18997.8, 138.4, | , 23.4, 0.0, 345.7, | ,  1000,   953,  3000,  2921, | , -3.4, -11.2, -0.108, |, 0.0
18998.9, 138.6, | , 23.4, 0.0, 346.8, | ,  1000,   954,  3000,  2938, | , -3.4,  -7.7, -0.075, |, 0.0
18999.9, 139.5, | , 23.4, 0.0, 339.6, | ,  1000,   949,  3000,  2937, | , -3.4, -15.9, -0.154, |, 0.0
19000.9, 139.3, | , 23.4, 0.0, 339.5, | ,  1000,   956,  3000,  2925, | , -3.4, -12.9, -0.125, |, 0.0
19001.9, 139.0, | , 23.4, 0.0, 341.5, | ,  1000,   955,  3000,  2937, | , -3.4,  15.0, 0.146, |, 0.0
19002.9, 139.5, | , 23.4, 0.0, 341.6, | ,  1000,   955,  3000,  2947, | , -3.4, -15.4, -0.151, |, 0.0
19003.9, 138.3, | , 23.4, 0.0, 346.2, | ,  1000,   955,  3000,  2933, | , -3.4, -14.2, -0.138, |, 0.0
19004.9, 138.3, | , 23.4, 0.0, 346.0, | ,  1000,   961,  3000,  2933, | , -3.4,  -7.3, -0.071, |, 0.0
19005.9, 139.6, | , 23.4, 0.0, 340.2, | ,  1000,   950,  3000,  2936, | , -3.4, -11.2, -0.108, |, 0.0
19007.0, 139.1, | , 23.4, 0.0, 339.2, | ,  1000,   956,  3000,  2914, | , -3.4, -12.0, -0.116, |, 0.0
19008.0, 139.2, | , 23.4, 0.0, 340.6, | ,  1000,   962,  3000,  2947, | , -3.4, -11.2, -0.109, |, 0.0
19009.0, 139.3, | , 23.4, 0.0, 341.3, | ,  1000,   960,  3000,  2913, | , -3.4, -15.4, -0.150, |, 0.0
19010.0, 138.2, | , 23.4, 0.0, 345.8, | ,  1000,   957,  3000,  2948, | , -3.4, -12.4, -0.122, |, 0.0
19011.0, 138.3, | , 23.4, 0.0, 346.3, | ,  1000,   959,  3000,  2950, | , -3.4, -14.2, -0.138, |, 0.0
19012.0, 140.0, | , 23.4, 0.0, 336.8, | ,  1000,   952,  3000,  2944, | , -3.4, -13.7, -0.134, |, 0.0
19013.0, 139.6, | , 23.4, 0.0, 338.8, | ,  1000,   953,  3000,  2933, | , -3.4,  -7.3, -0.071, |, 0.0
19014.0, 139.2, | , 23.4, 0.0, 339.2, | ,  1000,   956,  3000,  2935, | , -3.4, -12.9, -0.125, |, 0.0
19015.1, 139.3, | , 23.4, 0.0, 341.2, | ,  1000,   953,  3000,  2918, | , -3.4, -10.3, -0.100, |, 0.0
19016.1, 138.3, | , 23.4, 0.0, 345.4, | ,  1000,   962,  3000,  2934, | , -3.4, -13.7, -0.134, |, 0.0
19017.1, 138.4, | , 23.4, 0.0, 345.0, | ,  1000,   959,  3000,  2936, | , -3.4,  15.8, 0.154, |, 0.0
19018.1, 139.9, | , 23.4, 0.0, 336.6, | ,  1000,   954,  3000,  2937, | , -3.4, -14.6, -0.142, |, 0.0
19019.1, 139.6, | , 23.4, 0.0, 339.4, | ,  1000,   958,  3000,  2931, | , -3.4, -15.4, -0.150, |, 0.0
19020.1, 139.0, | , 23.4, 0.0, 340.4, | ,  1000,   950,  3000,  2929, | , -3.4, -13.7, -0.133, |, 0.0
19021.1, 139.1, | , 23.4, 0.0, 339.3, | ,  1000,   955,  3000,  2922, | , -3.4, -12.9, -0.125, |, 0.0
19022.1, 138.7, | , 23.4, 0.0, 345.7, | ,  1000,   959,  3000,  2929, | , -3.4, -14.6, -0.142, |, 0.0
19023.2, 138.5, | , 23.4, 0.0, 344.6, | ,  1000,   960,  3000,  2938, | , -3.4,   3.8, 0.037, |, 0.0
19024.2, 139.5, | , 23.4, 0.0, 335.7, | ,  1000,   957,  3000,  2916, | , -3.4,  -5.6, -0.054, |, 0.0
19025.2, 139.6, | , 23.4, 0.0, 338.8, | ,  1000,   956,  3000,  2937, | , -3.4, -15.0, -0.146, |, 0.0
19026.2, 139.6, | , 23.4, 0.0, 339.1, | ,  1000,   951,  3000,  2928, | , -3.4, -15.0, -0.146, |, 0.0
19027.2, 139.0, | , 23.4, 0.0, 340.6, | ,  1000,   956,  3000,  2938, | , -3.4, -17.2, -0.167, |, 0.0
19028.2, 138.8, | , 23.4, 0.0, 344.8, | ,  1000,   955,  3000,  2933, | , -3.4,  -1.7, -0.017, |, 0.0
19029.2, 138.7, | , 23.4, 0.0, 345.4, | ,  1000,   956,  3000,  2952, | , -3.4, -12.0, -0.117, |, 0.0
19030.2, 139.7, | , 23.4, 0.0, 335.5, | ,  1000,   951,  3000,  2922, | , -3.4, -12.0, -0.116, |, 0.0
19031.2, 139.3, | , 23.4, 0.0, 338.7, | ,  1000,   958,  3000,  2918, | , -3.4,  -9.0, -0.087, |, 0.0
19032.3, 139.6, | , 23.4, 0.0, 338.5, | ,  1000,   957,  3000,  2924, | , -3.4, -13.7, -0.133, |, 0.0
19033.3, 139.1, | , 23.4, 0.0, 340.1, | ,  1000,   956,  3000,  2944, | , -3.4, -16.3, -0.159, |, 0.0
19034.3, 138.3, | , 23.4, 0.0, 345.2, | ,  1000,   955,  3000,  2920, | , -3.4, -12.9, -0.125, |, 0.0
19035.3, 138.7, | , 23.4, 0.0, 345.4, | ,  1000,   959,  3000,  2944, | , -3.4, -14.6, -0.142, |, 0.0
19036.3, 139.4, | , 23.4, 0.0, 336.6, | ,  1000,   953,  3000,  2932, | , -3.4, -16.7, -0.163, |, 0.0
19037.3, 139.2, | , 23.4, 0.0, 338.4, | ,  1000,   951,  3000,  2937, | , -3.4, -12.9, -0.125, |, 0.0
19038.3, 139.5, | , 23.4, 0.0, 340.2, | ,  1000,   948,  3000,  2948, | , -3.4, -12.0, -0.117, |, 0.0
19039.3, 138.9, | , 23.4, 0.0, 340.8, | ,  1000,   954,  3000,  2931, | , -3.4, -11.6, -0.113, |, 0.0
19040.4, 138.1, | , 23.4, 0.0, 345.1, | ,  1000,   954,  3000,  2921, | , -3.4,  -6.0, -0.058, |, 0.0
19041.4, 139.4, | , 23.4, 0.0, 339.9, | ,  1000,   947,  3000,  2928, | , -3.4,  -0.9, -0.009, |, 0.0
19042.4, 139.5, | , 23.4, 0.0, 338.8, | ,  1000,   952,  3000,  2944, | , -3.4,   6.8, 0.067, |, 0.0
19043.4, 139.3, | , 23.4, 0.0, 338.0, | ,  1000,   955,  3000,  2934, | , -3.4,   0.8, 0.008, |, 0.0
19044.4, 139.2, | , 23.4, 0.0, 340.6, | ,  1000,   954,  3000,  2939, | , -3.4, -13.3, -0.130, |, 0.0
19045.4, 139.6, | , 23.4, 0.0, 338.6, | ,  1000,   950,  3000,  2936, | , -3.4, -12.4, -0.121, |, 0.0
19046.4, 138.3, | , 23.4, 0.0, 344.5, | ,  1000,   955,  3000,  2946, | , -3.4, -14.2, -0.138, |, 0.0
19047.4, 139.0, | , 23.4, 0.0, 339.6, | ,  1000,   956,  3000,  2947, | , -3.4, -12.0, -0.117, |, 0.0
19048.4, 139.6, | , 23.4, 0.0, 337.9, | ,  1000,   956,  3000,  2925, | , -3.4,  14.5, 0.141, |, 0.0
19049.5, 139.2, | , 23.4, 0.0, 338.1, | ,  1000,   956,  3000,  2938, | , -3.4, -15.4, -0.150, |, 0.0
19050.5, 139.0, | , 23.4, 0.0, 339.1, | ,  1000,   949,  3000,  2937, | , -3.4, -12.4, -0.121, |, 0.0
19051.5, 138.8, | , 23.4, 0.0, 343.8, | ,  1000,   958,  3000,  2933, | , -3.4,  17.5, 0.171, |, 0.0
19052.5, 138.3, | , 23.4, 0.0, 344.0, | ,  1000,   956,  3000,  2941, | , -3.4,   9.8, 0.096, |, 0.0
19053.5, 139.0, | , 23.4, 0.0, 338.7, | ,  1000,   955,  3000,  2932, | , -3.4, -13.3, -0.129, |, 0.0
19054.5, 139.2, | , 23.4, 0.0, 337.0, | ,  1000,   949,  3000,  2939, | , -3.4, -10.3, -0.100, |, 0.0
19055.5, 139.6, | , 23.4, 0.0, 337.4, | ,  1000,   950,  3000,  2917, | , -3.4, -11.2, -0.108, |, 0.0
19056.5, 138.9, | , 23.4, 0.0, 339.4, | ,  1000,   955,  3000,  2928, | , -3.4, -14.6, -0.142, |, 0.0
