Repository: jdhuang-csm/Ru-BCA

## Methods
* (BaO)<sub>x</sub>-(CaO)<sub>y</sub>-(Al<sub>2</sub>O<sub>3</sub>)<sub>1-x-y</sub> (BCA) catalyst supports were synthesized via sol-gel and solid-state methods. 
* Ru/BCA catalysts were prepared via incipient wetness impregnation to achieve 1 wt. % Ru loading.
* Ammonia synthesis rates were measured for Ru/BCA catalysts in a packed-bed reactor at 480-600<sup>o</sup>C, 10 bar, and space velocities up to 1.3 x 10<sup>6</sup> ml g<sub>cat</sub><sup>-1</sup> h<sup>-1</sup>.
* A machine learning (ML) model was employed to improve understanding of the behavior of Ru/BCA catalysts.
* A microkinetic model was developed to describe the best-performing catalyst.

File: data/init_files_Cadigan/BCA532.txt (part 48 of 55)
********** Start test **********
Elapsed time, Pressure, | , LJtemp(C), Inner-Temp, Outer-Temp, | , N2-set, N2-flow, H2-set, H2-flow, | , pH, NH3_ppm, NH3_Prod_rate, |, In222Temp
18664.1, 139.3, | , 27.4, 0.0, 285.9, | ,  1000,   955,  3000,  2935, | , -3.4, -15.4, -0.158, |, 0.0
18665.2, 139.2, | , 27.4, 0.0, 286.1, | ,  1000,   956,  3000,  2935, | , -3.4, -12.9, -0.132, |, 0.0
18666.2, 138.6, | , 27.4, 0.0, 294.0, | ,  1000,   958,  3000,  2937, | , -3.4, -13.3, -0.137, |, 0.0
18667.2, 138.3, | , 27.4, 0.0, 292.9, | ,  1000,   955,  3000,  2931, | , -3.4, -15.9, -0.163, |, 0.0
18668.2, 139.4, | , 27.4, 0.0, 287.9, | ,  1000,   952,  3000,  2930, | , -3.4, -13.7, -0.140, |, 0.0
18669.2, 139.2, | , 27.4, 0.0, 285.8, | ,  1000,   952,  3000,  2929, | , -3.4,  10.3, 0.105, |, 0.0
18670.2, 139.2, | , 27.4, 0.0, 286.2, | ,  1000,   956,  3000,  2935, | , -3.4, -14.2, -0.145, |, 0.0
18671.2, 139.7, | , 27.4, 0.0, 286.4, | ,  1000,   953,  3000,  2934, | , -3.4,  12.4, 0.127, |, 0.0
18672.2, 138.8, | , 27.4, 0.0, 293.1, | ,  1000,   958,  3000,  2930, | , -3.4, -14.6, -0.149, |, 0.0
18673.3, 138.2, | , 27.4, 0.0, 293.4, | ,  1000,   954,  3000,  2940, | , -3.4,   7.7, 0.079, |, 0.0
18674.3, 139.5, | , 27.4, 0.0, 288.1, | ,  1000,   952,  3000,  2926, | , -3.4, -15.9, -0.162, |, 0.0
18675.3, 139.7, | , 27.4, 0.0, 285.5, | ,  1000,   959,  3000,  2922, | , -3.4,  14.1, 0.144, |, 0.0
18676.3, 139.3, | , 27.4, 0.0, 285.8, | ,  1000,   957,  3000,  2931, | , -3.4, -18.0, -0.185, |, 0.0
18677.3, 139.4, | , 27.4, 0.0, 285.3, | ,  1000,   958,  3000,  2931, | , -3.4,  -9.9, -0.101, |, 0.0
18678.3, 138.5, | , 27.4, 0.0, 293.2, | ,  1000,   958,  3000,  2926, | , -3.4,  15.0, 0.153, |, 0.0
18679.3, 138.2, | , 27.4, 0.0, 293.5, | ,  1000,   957,  3000,  2930, | , -3.4,   8.1, 0.083, |, 0.0
18680.3, 139.1, | , 27.4, 0.0, 287.5, | ,  1000,   954,  3000,  2933, | , -3.4, -18.4, -0.189, |, 0.0
18681.3, 139.7, | , 27.4, 0.0, 285.7, | ,  1000,   954,  3000,  2923, | , -3.4, -17.2, -0.175, |, 0.0
18682.4, 139.4, | , 27.4, 0.0, 285.0, | ,  1000,   953,  3000,  2919, | , -3.4,   3.0, 0.030, |, 0.0
18683.4, 139.1, | , 27.4, 0.0, 286.2, | ,  1000,   957,  3000,  2922, | , -3.4, -16.7, -0.171, |, 0.0
18684.4, 138.6, | , 27.4, 0.0, 293.5, | ,  1000,   956,  3000,  2941, | , -3.4, -14.6, -0.150, |, 0.0
18685.4, 138.2, | , 27.4, 0.0, 293.3, | ,  1000,   951,  3000,  2926, | , -3.4, -13.3, -0.136, |, 0.0
18686.4, 139.0, | , 27.4, 0.0, 287.0, | ,  1000,   953,  3000,  2933, | , -3.4,   5.1, 0.052, |, 0.0
18687.4, 139.4, | , 27.4, 0.0, 285.3, | ,  1000,   958,  3000,  2924, | , -3.4,  -9.4, -0.097, |, 0.0
18688.4, 139.6, | , 27.4, 0.0, 287.4, | ,  1000,   959,  3000,  2930, | , -3.4,  12.8, 0.131, |, 0.0
18689.4, 138.3, | , 27.4, 0.0, 292.4, | ,  1000,   959,  3000,  2926, | , -3.4, -16.3, -0.167, |, 0.0
18690.5, 138.2, | , 27.4, 0.0, 293.0, | ,  1000,   956,  3000,  2937, | , -3.4,  -8.2, -0.084, |, 0.0
18691.5, 138.6, | , 27.4, 0.0, 293.4, | ,  1000,   958,  3000,  2924, | , -3.4, -17.2, -0.176, |, 0.0
18692.5, 139.1, | , 27.4, 0.0, 285.8, | ,  1000,   949,  3000,  2937, | , -3.4,  12.0, 0.123, |, 0.0
18693.5, 139.2, | , 27.4, 0.0, 285.5, | ,  1000,   956,  3000,  2922, | , -3.4, -15.0, -0.153, |, 0.0
18694.5, 139.4, | , 27.4, 0.0, 288.0, | ,  1000,   956,  3000,  2947, | , -3.4, -14.6, -0.150, |, 0.0
18695.5, 138.6, | , 27.4, 0.0, 293.0, | ,  1000,   961,  3000,  2938, | , -3.4, -15.9, -0.163, |, 0.0
18696.5, 138.2, | , 27.4, 0.0, 293.1, | ,  1000,   957,  3000,  2937, | , -3.4,   5.5, 0.057, |, 0.0
18697.5, 138.7, | , 27.4, 0.0, 291.8, | ,  1000,   957,  3000,  2925, | , -3.4, -14.6, -0.149, |, 0.0
18698.6, 140.1, | , 27.4, 0.0, 286.8, | ,  1000,   951,  3000,  2926, | , -3.4,   1.7, 0.017, |, 0.0
18699.6, 139.2, | , 27.4, 0.0, 285.0, | ,  1000,   951,  3000,  2921, | , -3.4, -18.0, -0.184, |, 0.0
18700.6, 138.9, | , 27.4, 0.0, 286.5, | ,  1000,   957,  3000,  2926, | , -3.4, -14.2, -0.145, |, 0.0
18701.6, 138.7, | , 27.4, 0.0, 292.6, | ,  1000,   961,  3000,  2937, | , -3.4, -16.7, -0.172, |, 0.0
18702.6, 138.3, | , 27.4, 0.0, 292.0, | ,  1000,   955,  3000,  2929, | , -3.4, -14.6, -0.149, |, 0.0
18703.6, 138.2, | , 27.4, 0.0, 291.0, | ,  1000,   955,  3000,  2931, | , -3.4, -16.3, -0.167, |, 0.0
18704.6, 139.6, | , 27.4, 0.0, 283.1, | ,  1000,   949,  3000,  2926, | , -3.4,  -0.5, -0.005, |, 0.0
18705.6, 139.2, | , 27.4, 0.0, 284.7, | ,  1000,   952,  3000,  2920, | , -3.4, -18.4, -0.188, |, 0.0
18706.7, 139.0, | , 27.4, 0.0, 285.0, | ,  1000,   957,  3000,  2923, | , -3.4, -13.7, -0.140, |, 0.0
18707.7, 138.8, | , 27.4, 0.0, 292.1, | ,  1000,   954,  3000,  2926, | , -3.4, -14.2, -0.145, |, 0.0
18708.7, 138.7, | , 27.4, 0.0, 292.5, | ,  1000,   953,  3000,  2941, | , -3.4, -12.4, -0.128, |, 0.0
18709.7, 139.1, | , 27.4, 0.0, 286.3, | ,  1000,   954,  3000,  2926, | , -3.4,   4.3, 0.044, |, 0.0
18710.7, 139.2, | , 27.4, 0.0, 285.2, | ,  1000,   948,  3000,  2932, | , -3.4,   7.7, 0.079, |, 0.0
18711.7, 139.0, | , 27.4, 0.0, 286.5, | ,  1000,   951,  3000,  2936, | , -3.4, -17.6, -0.180, |, 0.0
18712.7, 139.4, | , 27.4, 0.0, 285.1, | ,  1000,   958,  3000,  2933, | , -3.4,  -7.3, -0.075, |, 0.0
18713.7, 138.6, | , 27.4, 0.0, 292.4, | ,  1000,   957,  3000,  2944, | , -3.4, -13.7, -0.141, |, 0.0
18714.8, 138.6, | , 27.4, 0.0, 292.4, | ,  1000,   954,  3000,  2930, | , -3.4, -15.9, -0.162, |, 0.0
18715.8, 139.0, | , 27.4, 0.0, 286.1, | ,  1000,   950,  3000,  2926, | , -3.4, -14.2, -0.145, |, 0.0
18716.8, 139.3, | , 27.4, 0.0, 284.5, | ,  1000,   952,  3000,  2928, | , -3.4, -15.9, -0.162, |, 0.0
18717.8, 139.8, | , 27.4, 0.0, 284.6, | ,  1000,   959,  3000,  2924, | , -3.4, -18.9, -0.193, |, 0.0
18718.8, 139.3, | , 27.4, 0.0, 284.4, | ,  1000,   959,  3000,  2935, | , -3.4,  -7.3, -0.075, |, 0.0
18719.8, 138.1, | , 27.4, 0.0, 292.2, | ,  1000,   957,  3000,  2918, | , -3.4, -13.3, -0.136, |, 0.0
18720.8, 138.6, | , 27.4, 0.0, 292.5, | ,  1000,   955,  3000,  2929, | , -3.4, -15.9, -0.163, |, 0.0
18721.8, 139.0, | , 27.4, 0.0, 285.9, | ,  1000,   952,  3000,  2940, | , -3.4,   2.5, 0.026, |, 0.0
18722.9, 139.3, | , 27.4, 0.0, 283.9, | ,  1000,   954,  3000,  2916, | , -3.4, -19.3, -0.197, |, 0.0
18723.9, 139.7, | , 27.4, 0.0, 284.3, | ,  1000,   957,  3000,  2927, | , -3.4, -13.7, -0.141, |, 0.0
18724.9, 139.3, | , 27.4, 0.0, 283.9, | ,  1000,   955,  3000,  2930, | , -3.4, -16.7, -0.171, |, 0.0
18725.9, 138.2, | , 27.4, 0.0, 292.1, | ,  1000,   955,  3000,  2933, | , -3.4, -15.4, -0.158, |, 0.0
18726.9, 138.7, | , 27.4, 0.0, 292.0, | ,  1000,   955,  3000,  2937, | , -3.4, -14.2, -0.145, |, 0.0
18727.9, 139.1, | , 27.4, 0.0, 285.1, | ,  1000,   951,  3000,  2926, | , -3.4,  12.8, 0.131, |, 0.0
18728.9, 139.3, | , 27.4, 0.0, 284.1, | ,  1000,   951,  3000,  2929, | , -3.4,   3.0, 0.030, |, 0.0
18730.0, 139.7, | , 27.4, 0.0, 284.4, | ,  1000,   954,  3000,  2923, | , -3.4, -17.6, -0.180, |, 0.0
18731.0, 139.2, | , 27.4, 0.0, 283.9, | ,  1000,   954,  3000,  2927, | , -3.4,  -6.0, -0.062, |, 0.0
18732.0, 138.1, | , 27.4, 0.0, 291.6, | ,  1000,   957,  3000,  2918, | , -3.4,   2.5, 0.026, |, 0.0
18733.0, 138.7, | , 27.4, 0.0, 291.2, | ,  1000,   954,  3000,  2937, | , -3.4, -18.0, -0.185, |, 0.0
18734.0, 139.4, | , 27.4, 0.0, 286.2, | ,  1000,   956,  3000,  2934, | , -3.4, -11.2, -0.114, |, 0.0
18735.0, 139.1, | , 27.4, 0.0, 284.8, | ,  1000,   953,  3000,  2934, | , -3.4, -15.4, -0.158, |, 0.0
18736.0, 139.1, | , 27.4, 0.0, 284.3, | ,  1000,   960,  3000,  2926, | , -3.4, -14.6, -0.149, |, 0.0
18737.0, 139.6, | , 27.4, 0.0, 284.3, | ,  1000,   955,  3000,  2937, | , -3.4, -12.9, -0.132, |, 0.0
18738.0, 138.3, | , 27.4, 0.0, 291.4, | ,  1000,   956,  3000,  2928, | , -3.4,   7.3, 0.074, |, 0.0
18739.1, 138.2, | , 27.4, 0.0, 291.8, | ,  1000,   957,  3000,  2926, | , -3.4, -16.3, -0.167, |, 0.0
18740.1, 138.9, | , 27.4, 0.0, 285.7, | ,  1000,   955,  3000,  2926, | , -3.4,  14.1, 0.144, |, 0.0
18741.1, 139.2, | , 27.4, 0.0, 283.7, | ,  1000,   952,  3000,  2925, | , -3.4, -16.3, -0.167, |, 0.0
18742.1, 139.3, | , 27.4, 0.0, 284.0, | ,  1000,   958,  3000,  2944, | , -3.4,   9.0, 0.092, |, 0.0
18743.1, 139.8, | , 27.4, 0.0, 284.1, | ,  1000,   957,  3000,  2927, | , -3.4, -15.0, -0.154, |, 0.0
18744.1, 138.3, | , 27.4, 0.0, 290.6, | ,  1000,   954,  3000,  2935, | , -3.4, -15.0, -0.154, |, 0.0
18745.1, 138.2, | , 27.4, 0.0, 291.3, | ,  1000,   952,  3000,  2908, | , -3.4,   6.8, 0.069, |, 0.0
18746.1, 139.0, | , 27.4, 0.0, 285.4, | ,  1000,   952,  3000,  2928, | , -3.4, -17.6, -0.180, |, 0.0
18747.2, 139.7, | , 27.4, 0.0, 283.9, | ,  1000,   947,  3000,  2932, | , -3.4, -15.0, -0.154, |, 0.0
18748.2, 139.4, | , 27.4, 0.0, 283.9, | ,  1000,   951,  3000,  2936, | , -3.4,  -8.6, -0.088, |, 0.0
18749.2, 139.7, | , 27.4, 0.0, 284.2, | ,  1000,   954,  3000,  2921, | , -3.4,   0.4, 0.004, |, 0.0
18750.2, 138.7, | , 27.4, 0.0, 291.7, | ,  1000,   959,  3000,  2936, | , -3.4, -15.9, -0.163, |, 0.0
18751.2, 138.2, | , 27.4, 0.0, 291.2, | ,  1000,   955,  3000,  2916, | , -3.4,   8.5, 0.087, |, 0.0
18752.2, 139.1, | , 27.4, 0.0, 284.9, | ,  1000,   947,  3000,  2924, | , -3.4, -18.0, -0.184, |, 0.0
18753.2, 139.3, | , 27.4, 0.0, 282.9, | ,  1000,   950,  3000,  2911, | , -3.4,  -5.6, -0.057, |, 0.0
18754.2, 139.6, | , 27.4, 0.0, 284.4, | ,  1000,   957,  3000,  2929, | , -3.4, -14.2, -0.145, |, 0.0
18755.3, 139.3, | , 27.4, 0.0, 283.0, | ,  1000,   953,  3000,  2937, | , -3.4, -16.3, -0.167, |, 0.0
18756.3, 138.6, | , 27.4, 0.0, 291.7, | ,  1000,   950,  3000,  2926, | , -3.4,  -3.9, -0.040, |, 0.0
18757.3, 138.2, | , 27.4, 0.0, 291.2, | ,  1000,   957,  3000,  2933, | , -3.4,  -7.7, -0.079, |, 0.0
18758.3, 139.1, | , 27.4, 0.0, 284.2, | ,  1000,   952,  3000,  2914, | , -3.4, -15.9, -0.162, |, 0.0
18759.3, 139.6, | , 27.4, 0.0, 283.2, | ,  1000,   950,  3000,  2925, | , -3.4,  14.1, 0.144, |, 0.0
18760.3, 139.5, | , 27.4, 0.0, 284.6, | ,  1000,   960,  3000,  2943, | , -3.4, -16.3, -0.168, |, 0.0
18761.3, 138.2, | , 27.4, 0.0, 290.4, | ,  1000,   962,  3000,  2935, | , -3.4, -14.6, -0.150, |, 0.0
18762.3, 138.5, | , 27.4, 0.0, 290.8, | ,  1000,   955,  3000,  2923, | , -3.4,  14.1, 0.144, |, 0.0
18763.4, 138.8, | , 27.4, 0.0, 289.8, | ,  1000,   954,  3000,  2943, | , -3.4,  -2.2, -0.022, |, 0.0
18764.4, 139.3, | , 27.4, 0.0, 283.5, | ,  1000,   954,  3000,  2944, | , -3.4, -18.4, -0.189, |, 0.0
18765.4, 139.3, | , 27.4, 0.0, 282.7, | ,  1000,   958,  3000,  2939, | , -3.4, -10.3, -0.106, |, 0.0
18766.4, 139.4, | , 27.4, 0.0, 284.6, | ,  1000,   958,  3000,  2925, | , -3.4, -15.0, -0.154, |, 0.0
18767.4, 138.2, | , 27.4, 0.0, 290.6, | ,  1000,   958,  3000,  2933, | , -3.4,  11.1, 0.114, |, 0.0
18768.4, 138.3, | , 27.4, 0.0, 289.9, | ,  1000,   959,  3000,  2929, | , -3.4, -15.0, -0.154, |, 0.0
18769.4, 138.6, | , 27.4, 0.0, 290.4, | ,  1000,   956,  3000,  2937, | , -3.4, -15.4, -0.158, |, 0.0
18770.4, 139.6, | , 27.4, 0.0, 279.7, | ,  1000,   951,  3000,  2916, | , -3.4, -19.7, -0.201, |, 0.0
18771.5, 139.3, | , 27.4, 0.0, 283.0, | ,  1000,   953,  3000,  2935, | , -3.4,  -0.9, -0.009, |, 0.0
18772.5, 139.4, | , 27.4, 0.0, 283.9, | ,  1000,   959,  3000,  2933, | , -3.4, -18.9, -0.194, |, 0.0
18773.5, 138.4, | , 27.4, 0.0, 289.4, | ,  1000,   957,  3000,  2935, | , -3.4, -13.7, -0.141, |, 0.0
18774.5, 138.2, | , 27.4, 0.0, 290.5, | ,  1000,   957,  3000,  2929, | , -3.4, -13.7, -0.141, |, 0.0
18775.5, 139.0, | , 27.4, 0.0, 284.6, | ,  1000,   958,  3000,  2924, | , -3.4, -12.0, -0.123, |, 0.0
18776.5, 139.6, | , 27.3, 0.0, 283.1, | ,  1000,   949,  3000,  2923, | , -3.4,  -4.3, -0.044, |, 0.0
18777.5, 139.2, | , 27.4, 0.0, 282.4, | ,  1000,   957,  3000,  2933, | , -3.4, -13.7, -0.141, |, 0.0
18778.5, 139.5, | , 27.4, 0.0, 284.2, | ,  1000,   955,  3000,  2927, | , -3.4, -17.2, -0.176, |, 0.0
18779.6, 138.6, | , 27.4, 0.0, 290.7, | ,  1000,   958,  3000,  2929, | , -3.4, -10.3, -0.106, |, 0.0
18780.6, 138.2, | , 27.4, 0.0, 290.2, | ,  1000,   954,  3000,  2937, | , -3.4,   6.8, 0.070, |, 0.0
18781.6, 139.1, | , 27.4, 0.0, 284.0, | ,  1000,   950,  3000,  2944, | , -3.4,   3.4, 0.035, |, 0.0
18782.6, 139.7, | , 27.4, 0.0, 283.4, | ,  1000,   953,  3000,  2933, | , -3.4,  14.5, 0.149, |, 0.0
18783.6, 139.5, | , 27.4, 0.0, 282.4, | ,  1000,   954,  3000,  2929, | , -3.4, -15.0, -0.154, |, 0.0
18784.6, 139.2, | , 27.4, 0.0, 282.1, | ,  1000,   958,  3000,  2929, | , -3.4, -13.7, -0.141, |, 0.0
18785.6, 138.7, | , 27.4, 0.0, 290.3, | ,  1000,   959,  3000,  2937, | , -3.4,  -3.5, -0.035, |, 0.0
18786.6, 138.2, | , 27.4, 0.0, 290.3, | ,  1000,   959,  3000,  2934, | , -3.4,  -6.9, -0.071, |, 0.0
18787.7, 139.1, | , 27.3, 0.0, 284.0, | ,  1000,   949,  3000,  2926, | , -3.4, -15.4, -0.158, |, 0.0
18788.7, 139.7, | , 27.4, 0.0, 281.7, | ,  1000,   949,  3000,  2927, | , -3.4, -16.3, -0.167, |, 0.0
18789.7, 139.6, | , 27.4, 0.0, 282.2, | ,  1000,   954,  3000,  2931, | , -3.4, -18.0, -0.184, |, 0.0
18790.7, 139.1, | , 27.4, 0.0, 282.6, | ,  1000,   955,  3000,  2933, | , -3.4,   9.0, 0.092, |, 0.0
18791.7, 138.6, | , 27.4, 0.0, 289.9, | ,  1000,   959,  3000,  2928, | , -3.4, -13.3, -0.136, |, 0.0
18792.7, 138.6, | , 27.4, 0.0, 290.1, | ,  1000,   956,  3000,  2938, | , -3.4, -11.2, -0.115, |, 0.0
18793.7, 139.1, | , 27.3, 0.0, 282.9, | ,  1000,   953,  3000,  2920, | , -3.4, -18.0, -0.184, |, 0.0
18794.7, 139.2, | , 27.4, 0.0, 282.1, | ,  1000,   954,  3000,  2931, | , -3.4, -14.2, -0.145, |, 0.0
18795.8, 139.7, | , 27.3, 0.0, 282.5, | ,  1000,   952,  3000,  2922, | , -3.4, -16.3, -0.166, |, 0.0
18796.8, 139.1, | , 27.4, 0.0, 284.1, | ,  1000,   956,  3000,  2937, | , -3.4, -14.2, -0.145, |, 0.0
18797.8, 138.1, | , 27.4, 0.0, 289.6, | ,  1000,   956,  3000,  2928, | , -3.4, -14.6, -0.149, |, 0.0
18798.8, 138.7, | , 27.4, 0.0, 289.2, | ,  1000,   953,  3000,  2915, | , -3.4,  15.8, 0.161, |, 0.0
18799.8, 139.0, | , 27.4, 0.0, 283.4, | ,  1000,   950,  3000,  2928, | , -3.4,  11.5, 0.118, |, 0.0
18800.8, 139.3, | , 27.4, 0.0, 281.9, | ,  1000,   951,  3000,  2938, | , -3.4,  -8.6, -0.088, |, 0.0
18801.8, 139.3, | , 27.3, 0.0, 282.4, | ,  1000,   956,  3000,  2928, | , -3.4, -16.7, -0.171, |, 0.0
18802.8, 139.3, | , 27.4, 0.0, 282.0, | ,  1000,   954,  3000,  2934, | , -3.4,   6.4, 0.066, |, 0.0
18803.8, 138.4, | , 27.4, 0.0, 288.7, | ,  1000,   955,  3000,  2924, | , -3.4,  -6.5, -0.066, |, 0.0
18804.9, 138.1, | , 27.4, 0.0, 289.0, | ,  1000,   956,  3000,  2914, | , -3.4, -13.7, -0.140, |, 0.0
18805.9, 139.4, | , 27.4, 0.0, 283.4, | ,  1000,   951,  3000,  2939, | , -3.4,  -5.6, -0.057, |, 0.0
18806.9, 139.2, | , 27.3, 0.0, 282.2, | ,  1000,   953,  3000,  2929, | , -3.4,  10.7, 0.109, |, 0.0
18807.9, 139.6, | , 27.3, 0.0, 281.7, | ,  1000,   951,  3000,  2941, | , -3.4, -14.6, -0.150, |, 0.0
18808.9, 139.9, | , 27.3, 0.0, 281.3, | ,  1000,   956,  3000,  2937, | , -3.4, -17.6, -0.180, |, 0.0
18809.9, 138.2, | , 27.4, 0.0, 289.2, | ,  1000,   955,  3000,  2940, | , -3.4, -14.2, -0.145, |, 0.0
18810.9, 138.5, | , 27.4, 0.0, 289.7, | ,  1000,   956,  3000,  2934, | , -3.4, -13.3, -0.136, |, 0.0
18812.0, 139.4, | , 27.3, 0.0, 283.7, | ,  1000,   954,  3000,  2920, | , -3.4,  -4.7, -0.048, |, 0.0
18813.0, 139.2, | , 27.3, 0.0, 282.4, | ,  1000,   951,  3000,  2917, | , -3.4, -14.6, -0.149, |, 0.0
18814.0, 139.3, | , 27.4, 0.0, 281.5, | ,  1000,   956,  3000,  2922, | , -3.4,  -5.2, -0.053, |, 0.0
18815.0, 139.4, | , 27.3, 0.0, 283.0, | ,  1000,   957,  3000,  2916, | , -3.4,   6.8, 0.070, |, 0.0
18816.0, 138.2, | , 27.4, 0.0, 289.2, | ,  1000,   958,  3000,  2946, | , -3.4, -14.6, -0.150, |, 0.0
18817.0, 138.6, | , 27.4, 0.0, 289.7, | ,  1000,   958,  3000,  2923, | , -3.4,  -9.9, -0.101, |, 0.0
18818.0, 139.4, | , 27.3, 0.0, 283.5, | ,  1000,   950,  3000,  2932, | , -3.4, -16.7, -0.171, |, 0.0
18819.0, 139.4, | , 27.3, 0.0, 280.8, | ,  1000,   955,  3000,  2932, | , -3.4, -15.4, -0.158, |, 0.0
18820.1, 139.0, | , 27.3, 0.0, 283.0, | ,  1000,   955,  3000,  2919, | , -3.4,  -3.9, -0.040, |, 0.0
18821.1, 139.5, | , 27.3, 0.0, 282.6, | ,  1000,   956,  3000,  2933, | , -3.4, -13.7, -0.141, |, 0.0
18822.1, 138.2, | , 27.3, 0.0, 288.9, | ,  1000,   954,  3000,  2928, | , -3.4, -16.3, -0.167, |, 0.0
18823.1, 138.2, | , 27.3, 0.0, 289.0, | ,  1000,   952,  3000,  2941, | , -3.4,  -1.3, -0.013, |, 0.0
18824.1, 139.6, | , 27.3, 0.0, 282.5, | ,  1000,   951,  3000,  2923, | , -3.4, -12.4, -0.127, |, 0.0
18825.1, 139.2, | , 27.3, 0.0, 281.3, | ,  1000,   952,  3000,  2916, | , -3.4, -14.6, -0.149, |, 0.0
18826.1, 139.2, | , 27.3, 0.0, 281.8, | ,  1000,   955,  3000,  2925, | , -3.4,  12.0, 0.122, |, 0.0
18827.1, 139.7, | , 27.3, 0.0, 281.4, | ,  1000,   960,  3000,  2941, | , -3.4, -13.7, -0.141, |, 0.0
18828.2, 138.1, | , 27.4, 0.0, 288.5, | ,  1000,   955,  3000,  2922, | , -3.4, -12.9, -0.132, |, 0.0
18829.2, 138.4, | , 27.4, 0.0, 287.8, | ,  1000,   954,  3000,  2939, | , -3.4, -12.9, -0.132, |, 0.0
18830.2, 139.0, | , 27.3, 0.0, 282.4, | ,  1000,   954,  3000,  2923, | , -3.4,  13.7, 0.140, |, 0.0
18831.2, 139.6, | , 27.4, 0.0, 281.5, | ,  1000,   952,  3000,  2926, | , -3.4, -17.6, -0.180, |, 0.0
18832.2, 139.2, | , 27.4, 0.0, 281.1, | ,  1000,   956,  3000,  2933, | , -3.4, -17.6, -0.180, |, 0.0
18833.2, 138.3, | , 27.3, 0.0, 287.2, | ,  1000,   955,  3000,  2942, | , -3.4, -14.2, -0.145, |, 0.0
18834.2, 138.8, | , 27.3, 0.0, 288.0, | ,  1000,   958,  3000,  2947, | , -3.4, -16.3, -0.168, |, 0.0
18835.2, 138.2, | , 27.4, 0.0, 288.7, | ,  1000,   955,  3000,  2936, | , -3.4, -14.6, -0.150, |, 0.0
18836.3, 139.0, | , 27.3, 0.0, 282.0, | ,  1000,   953,  3000,  2936, | , -3.4, -14.2, -0.145, |, 0.0
18837.3, 139.7, | , 27.3, 0.0, 280.6, | ,  1000,   949,  3000,  2918, | , -3.4,  -6.0, -0.061, |, 0.0
18838.3, 139.4, | , 27.3, 0.0, 283.1, | ,  1000,   955,  3000,  2930, | , -3.4, -16.7, -0.171, |, 0.0
18839.3, 138.3, | , 27.3, 0.0, 287.4, | ,  1000,   956,  3000,  2923, | , -3.4, -17.6, -0.180, |, 0.0
18840.3, 138.6, | , 27.4, 0.0, 287.1, | ,  1000,   957,  3000,  2929, | , -3.4, -12.4, -0.127, |, 0.0
18841.3, 138.6, | , 27.3, 0.0, 288.3, | ,  1000,   955,  3000,  2924, | , -3.4, -13.3, -0.136, |, 0.0
18842.3, 139.6, | , 27.3, 0.0, 276.9, | ,  1000,   948,  3000,  2926, | , -3.4,  -9.0, -0.092, |, 0.0
18843.3, 139.3, | , 27.3, 0.0, 280.7, | ,  1000,   948,  3000,  2934, | , -3.4,  -0.5, -0.005, |, 0.0
18844.3, 139.4, | , 27.3, 0.0, 282.2, | ,  1000,   954,  3000,  2918, | , -3.4, -15.0, -0.153, |, 0.0
18845.4, 138.1, | , 27.4, 0.0, 288.1, | ,  1000,   963,  3000,  2944, | , -3.4,  -5.2, -0.053, |, 0.0
18846.4, 138.2, | , 27.3, 0.0, 288.2, | ,  1000,   955,  3000,  2937, | , -3.4,  10.7, 0.110, |, 0.0
18847.4, 138.6, | , 27.3, 0.0, 288.4, | ,  1000,   956,  3000,  2927, | , -3.4,  -0.0, -0.000, |, 0.0
18848.4, 139.9, | , 27.3, 0.0, 278.2, | ,  1000,   950,  3000,  2921, | , -3.4,   3.4, 0.035, |, 0.0
18849.4, 139.3, | , 27.3, 0.0, 279.7, | ,  1000,   951,  3000,  2933, | , -3.4, -16.3, -0.167, |, 0.0
18850.4, 139.6, | , 27.3, 0.0, 280.0, | ,  1000,   955,  3000,  2929, | , -3.4, -15.4, -0.158, |, 0.0
18851.4, 138.6, | , 27.3, 0.0, 287.9, | ,  1000,   959,  3000,  2933, | , -3.4,   4.3, 0.044, |, 0.0
18852.4, 138.1, | , 27.3, 0.0, 288.0, | ,  1000,   952,  3000,  2941, | , -3.4, -14.2, -0.145, |, 0.0
18853.5, 139.1, | , 27.3, 0.0, 281.6, | ,  1000,   951,  3000,  2937, | , -3.4, -13.3, -0.136, |, 0.0
18854.5, 139.8, | , 27.3, 0.0, 280.4, | ,  1000,   950,  3000,  2927, | , -3.4,  -3.9, -0.040, |, 0.0
18855.5, 139.3, | , 27.4, 0.0, 280.5, | ,  1000,   953,  3000,  2916, | , -3.4, -13.7, -0.140, |, 0.0
18856.5, 139.0, | , 27.3, 0.0, 280.7, | ,  1000,   955,  3000,  2926, | , -3.4, -11.6, -0.119, |, 0.0
18857.5, 138.6, | , 27.4, 0.0, 288.1, | ,  1000,   960,  3000,  2924, | , -3.4, -12.9, -0.132, |, 0.0
18858.5, 138.2, | , 27.3, 0.0, 288.1, | ,  1000,   957,  3000,  2941, | , -3.4,   6.4, 0.066, |, 0.0
18859.5, 139.1, | , 27.3, 0.0, 280.7, | ,  1000,   952,  3000,  2921, | , -3.4, -16.7, -0.171, |, 0.0
18860.5, 139.6, | , 27.3, 0.0, 280.7, | ,  1000,   952,  3000,  2922, | , -3.4, -15.9, -0.162, |, 0.0
18861.6, 139.3, | , 27.3, 0.0, 280.0, | ,  1000,   954,  3000,  2944, | , -3.4, -13.7, -0.141, |, 0.0
18862.6, 139.3, | , 27.3, 0.0, 280.1, | ,  1000,   956,  3000,  2924, | , -3.4,   1.7, 0.017, |, 0.0
18863.6, 138.6, | , 27.3, 0.0, 287.5, | ,  1000,   961,  3000,  2924, | , -3.4, -17.2, -0.176, |, 0.0
18864.6, 138.8, | , 27.3, 0.0, 287.5, | ,  1000,   956,  3000,  2941, | , -3.4, -14.6, -0.150, |, 0.0
18865.6, 139.0, | , 27.3, 0.0, 281.8, | ,  1000,   954,  3000,  2937, | , -3.4, -15.4, -0.158, |, 0.0
18866.6, 139.3, | , 27.3, 0.0, 280.4, | ,  1000,   953,  3000,  2930, | , -3.4, -12.9, -0.132, |, 0.0
18867.6, 139.3, | , 27.3, 0.0, 279.8, | ,  1000,   952,  3000,  2923, | , -3.4,  -6.5, -0.066, |, 0.0
18868.6, 139.3, | , 27.3, 0.0, 280.1, | ,  1000,   958,  3000,  2934, | , -3.4, -15.4, -0.158, |, 0.0
18869.7, 138.3, | , 27.3, 0.0, 286.5, | ,  1000,   952,  3000,  2918, | , -3.4, -10.3, -0.105, |, 0.0
18870.7, 138.5, | , 27.3, 0.0, 287.6, | ,  1000,   959,  3000,  2947, | , -3.4,  15.8, 0.163, |, 0.0
18871.7, 139.0, | , 27.3, 0.0, 281.4, | ,  1000,   954,  3000,  2931, | , -3.4, -15.4, -0.158, |, 0.0
18872.7, 139.3, | , 27.3, 0.0, 280.0, | ,  1000,   958,  3000,  2930, | , -3.4, -14.6, -0.150, |, 0.0
18873.7, 139.7, | , 27.3, 0.0, 280.2, | ,  1000,   956,  3000,  2923, | , -3.4,  12.8, 0.131, |, 0.0
18874.7, 139.2, | , 27.3, 0.0, 281.3, | ,  1000,   958,  3000,  2943, | , -3.4, -16.3, -0.168, |, 0.0
18875.7, 138.2, | , 27.4, 0.0, 287.6, | ,  1000,   962,  3000,  2935, | , -3.4, -12.4, -0.128, |, 0.0
18876.7, 138.5, | , 27.3, 0.0, 287.5, | ,  1000,   957,  3000,  2929, | , -3.4, -12.4, -0.127, |, 0.0
18877.8, 139.4, | , 27.3, 0.0, 281.4, | ,  1000,   949,  3000,  2919, | , -3.4,  -6.5, -0.066, |, 0.0
18878.8, 139.2, | , 27.3, 0.0, 279.9, | ,  1000,   957,  3000,  2934, | , -3.4, -11.2, -0.114, |, 0.0
18879.8, 139.8, | , 27.3, 0.0, 279.2, | ,  1000,   954,  3000,  2935, | , -3.4, -14.6, -0.150, |, 0.0
18880.8, 139.7, | , 27.3, 0.0, 279.1, | ,  1000,   956,  3000,  2929, | , -3.4,   8.5, 0.087, |, 0.0
18881.8, 138.2, | , 27.3, 0.0, 286.8, | ,  1000,   961,  3000,  2926, | , -3.4,   3.8, 0.039, |, 0.0
18882.8, 138.6, | , 27.3, 0.0, 287.2, | ,  1000,   956,  3000,  2934, | , -3.4, -16.3, -0.167, |, 0.0
18883.8, 139.4, | , 27.3, 0.0, 281.3, | ,  1000,   951,  3000,  2921, | , -3.4, -15.9, -0.162, |, 0.0
18884.8, 139.3, | , 27.3, 0.0, 278.8, | ,  1000,   951,  3000,  2936, | , -3.4, -15.9, -0.163, |, 0.0
18885.9, 139.3, | , 27.3, 0.0, 279.4, | ,  1000,   955,  3000,  2922, | , -3.4,  -9.9, -0.101, |, 0.0
18886.9, 139.6, | , 27.3, 0.0, 280.5, | ,  1000,   957,  3000,  2926, | , -3.4, -12.9, -0.132, |, 0.0
18887.9, 138.3, | , 27.3, 0.0, 287.3, | ,  1000,   961,  3000,  2948, | , -3.4, -12.9, -0.133, |, 0.0
18888.9, 138.2, | , 27.3, 0.0, 286.7, | ,  1000,   956,  3000,  2933, | , -3.4, -12.9, -0.132, |, 0.0
18889.9, 139.5, | , 27.3, 0.0, 280.0, | ,  1000,   952,  3000,  2929, | , -3.4,  -7.7, -0.079, |, 0.0
18890.9, 139.7, | , 27.3, 0.0, 279.5, | ,  1000,   953,  3000,  2921, | , -3.4,   9.4, 0.096, |, 0.0
18891.9, 139.0, | , 27.3, 0.0, 281.2, | ,  1000,   955,  3000,  2928, | , -3.4,  -9.0, -0.092, |, 0.0
18892.9, 139.3, | , 27.3, 0.0, 279.3, | ,  1000,   955,  3000,  2921, | , -3.4, -14.2, -0.145, |, 0.0
18894.0, 138.7, | , 27.3, 0.0, 287.0, | ,  1000,   955,  3000,  2935, | , -3.4, -16.3, -0.167, |, 0.0
18895.0, 138.4, | , 27.3, 0.0, 285.8, | ,  1000,   954,  3000,  2926, | , -3.4, -15.0, -0.154, |, 0.0
18896.0, 139.3, | , 27.3, 0.0, 281.1, | ,  1000,   951,  3000,  2926, | , -3.4, -17.6, -0.180, |, 0.0
18897.0, 139.1, | , 27.3, 0.0, 279.4, | ,  1000,   952,  3000,  2942, | , -3.4,   9.8, 0.101, |, 0.0
18898.0, 139.1, | , 27.3, 0.0, 279.5, | ,  1000,   956,  3000,  2934, | , -3.4, -14.6, -0.150, |, 0.0
18899.0, 139.2, | , 27.3, 0.0, 279.1, | ,  1000,   957,  3000,  2920, | , -3.4, -11.6, -0.118, |, 0.0
18900.0, 138.7, | , 27.3, 0.0, 285.8, | ,  1000,   954,  3000,  2939, | , -3.4, -13.3, -0.136, |, 0.0
18901.0, 138.1, | , 27.3, 0.0, 286.7, | ,  1000,   955,  3000,  2929, | , -3.4, -15.9, -0.162, |, 0.0
18902.1, 139.1, | , 27.3, 0.0, 280.7, | ,  1000,   949,  3000,  2944, | , -3.4,  10.3, 0.105, |, 0.0
18903.1, 139.6, | , 27.3, 0.0, 279.0, | ,  1000,   951,  3000,  2913, | , -3.4,  14.5, 0.148, |, 0.0
18904.1, 139.1, | , 27.3, 0.0, 278.5, | ,  1000,   955,  3000,  2934, | , -3.4, -19.3, -0.198, |, 0.0
18905.1, 139.3, | , 27.3, 0.0, 277.9, | ,  1000,   958,  3000,  2934, | , -3.4,   9.0, 0.092, |, 0.0
18906.1, 138.2, | , 27.3, 0.0, 285.8, | ,  1000,   953,  3000,  2937, | , -3.4,  10.3, 0.105, |, 0.0
18907.1, 138.2, | , 27.3, 0.0, 286.6, | ,  1000,   950,  3000,  2940, | , -3.4,  -8.6, -0.088, |, 0.0
18908.1, 139.0, | , 27.3, 0.0, 279.5, | ,  1000,   954,  3000,  2934, | , -3.4, -11.2, -0.114, |, 0.0
18909.1, 139.7, | , 27.3, 0.0, 279.1, | ,  1000,   958,  3000,  2921, | , -3.4, -18.4, -0.189, |, 0.0
18910.2, 139.8, | , 27.3, 0.0, 278.3, | ,  1000,   959,  3000,  2942, | , -3.4,  -7.7, -0.080, |, 0.0
18911.2, 138.3, | , 27.3, 0.0, 284.4, | ,  1000,   952,  3000,  2918, | , -3.4,  -1.3, -0.013, |, 0.0
18912.2, 138.6, | , 27.3, 0.0, 286.3, | ,  1000,   954,  3000,  2920, | , -3.4,  -2.6, -0.026, |, 0.0
18913.2, 138.2, | , 27.3, 0.0, 285.7, | ,  1000,   956,  3000,  2940, | , -3.4,  -5.2, -0.053, |, 0.0
18914.2, 139.1, | , 27.3, 0.0, 280.3, | ,  1000,   952,  3000,  2929, | , -3.4, -14.2, -0.145, |, 0.0
18915.2, 139.3, | , 27.3, 0.0, 277.6, | ,  1000,   950,  3000,  2922, | , -3.4, -17.6, -0.179, |, 0.0
18916.2, 139.4, | , 27.3, 0.0, 280.5, | ,  1000,   956,  3000,  2939, | , -3.4, -17.6, -0.181, |, 0.0
18917.2, 138.1, | , 27.3, 0.0, 285.8, | ,  1000,   959,  3000,  2937, | , -3.4, -16.3, -0.167, |, 0.0
18918.3, 138.1, | , 27.3, 0.0, 285.8, | ,  1000,   955,  3000,  2933, | , -3.4,  15.4, 0.158, |, 0.0
18919.3, 138.7, | , 27.3, 0.0, 285.9, | ,  1000,   955,  3000,  2938, | , -3.4,  -4.3, -0.044, |, 0.0
18920.3, 139.6, | , 27.3, 0.0, 275.6, | ,  1000,   952,  3000,  2926, | , -3.4, -17.6, -0.180, |, 0.0
18921.3, 139.3, | , 27.3, 0.0, 278.3, | ,  1000,   956,  3000,  2948, | , -3.4, -13.7, -0.141, |, 0.0
18922.3, 139.0, | , 27.3, 0.0, 280.3, | ,  1000,   954,  3000,  2934, | , -3.4, -13.3, -0.136, |, 0.0
18923.3, 138.6, | , 27.3, 0.0, 286.0, | ,  1000,   959,  3000,  2942, | , -3.4, -12.0, -0.124, |, 0.0
18924.3, 138.2, | , 27.3, 0.0, 285.2, | ,  1000,   957,  3000,  2926, | , -3.4, -12.0, -0.123, |, 0.0
18925.3, 138.3, | , 27.3, 0.0, 285.1, | ,  1000,   956,  3000,  2925, | , -3.4, -13.7, -0.140, |, 0.0
18926.3, 139.4, | , 27.3, 0.0, 280.7, | ,  1000,   955,  3000,  2932, | , -3.4, -18.4, -0.189, |, 0.0
18927.4, 139.2, | , 27.3, 0.0, 278.4, | ,  1000,   956,  3000,  2922, | , -3.4,  -5.6, -0.057, |, 0.0
18928.4, 139.0, | , 27.3, 0.0, 278.0, | ,  1000,   955,  3000,  2940, | , -3.4,  -9.9, -0.101, |, 0.0
18929.4, 138.6, | , 27.3, 0.0, 286.0, | ,  1000,   959,  3000,  2939, | , -3.4, -13.3, -0.137, |, 0.0
18930.4, 138.8, | , 27.3, 0.0, 284.8, | ,  1000,   954,  3000,  2933, | , -3.4, -12.4, -0.127, |, 0.0
18931.4, 139.0, | , 27.3, 0.0, 279.1, | ,  1000,   951,  3000,  2924, | , -3.4, -17.2, -0.175, |, 0.0
18932.4, 139.2, | , 27.3, 0.0, 278.1, | ,  1000,   953,  3000,  2929, | , -3.4, -14.6, -0.149, |, 0.0
18933.4, 139.0, | , 27.3, 0.0, 279.7, | ,  1000,   956,  3000,  2929, | , -3.4, -12.0, -0.123, |, 0.0
18934.4, 139.3, | , 27.3, 0.0, 278.1, | ,  1000,   952,  3000,  2933, | , -3.4,  -8.6, -0.088, |, 0.0
18935.5, 138.4, | , 27.3, 0.0, 284.8, | ,  1000,   960,  3000,  2923, | , -3.4, -15.4, -0.158, |, 0.0
18936.5, 138.6, | , 27.3, 0.0, 285.5, | ,  1000,   956,  3000,  2938, | , -3.4, -15.0, -0.154, |, 0.0
18937.5, 139.0, | , 27.3, 0.0, 279.4, | ,  1000,   955,  3000,  2923, | , -3.4, -15.4, -0.158, |, 0.0
18938.5, 139.2, | , 27.3, 0.0, 277.9, | ,  1000,   950,  3000,  2919, | , -3.4,  10.3, 0.105, |, 0.0
18939.5, 139.6, | , 27.3, 0.0, 278.0, | ,  1000,   959,  3000,  2931, | , -3.4, -13.3, -0.136, |, 0.0
18940.5, 139.2, | , 27.3, 0.0, 277.6, | ,  1000,   956,  3000,  2940, | , -3.4,  -9.9, -0.101, |, 0.0
18941.5, 138.3, | , 27.3, 0.0, 285.8, | ,  1000,   956,  3000,  2930, | , -3.4,  13.7, 0.140, |, 0.0
18942.5, 138.6, | , 27.3, 0.0, 285.7, | ,  1000,   952,  3000,  2927, | , -3.4, -13.3, -0.136, |, 0.0
18943.6, 139.0, | , 27.3, 0.0, 279.1, | ,  1000,   946,  3000,  2922, | , -3.4, -15.0, -0.153, |, 0.0
18944.6, 139.2, | , 27.3, 0.0, 277.1, | ,  1000,   953,  3000,  2931, | , -3.4, -13.7, -0.141, |, 0.0
18945.6, 139.8, | , 27.3, 0.0, 277.2, | ,  1000,   953,  3000,  2926, | , -3.4, -15.9, -0.162, |, 0.0
18946.6, 139.0, | , 27.3, 0.0, 279.7, | ,  1000,   957,  3000,  2918, | , -3.4, -17.6, -0.180, |, 0.0
18947.6, 138.1, | , 27.3, 0.0, 285.0, | ,  1000,   955,  3000,  2933, | , -3.4,  -7.3, -0.075, |, 0.0
18948.6, 138.6, | , 27.3, 0.0, 285.2, | ,  1000,   956,  3000,  2956, | , -3.4,  -3.5, -0.036, |, 0.0
18949.6, 139.0, | , 27.3, 0.0, 279.0, | ,  1000,   951,  3000,  2930, | , -3.4, -13.7, -0.140, |, 0.0
18950.7, 139.4, | , 27.3, 0.0, 276.8, | ,  1000,   956,  3000,  2933, | , -3.4, -15.0, -0.154, |, 0.0
18951.7, 139.6, | , 27.3, 0.0, 277.3, | ,  1000,   954,  3000,  2929, | , -3.4,  12.8, 0.131, |, 0.0
18952.7, 139.2, | , 27.3, 0.0, 277.8, | ,  1000,   955,  3000,  2934, | , -3.4, -14.6, -0.150, |, 0.0
18953.7, 138.2, | , 27.3, 0.0, 284.9, | ,  1000,   963,  3000,  2937, | , -3.4,  -9.4, -0.097, |, 0.0
18954.7, 138.2, | , 27.3, 0.0, 284.5, | ,  1000,   959,  3000,  2940, | , -3.4, -12.4, -0.128, |, 0.0
18955.7, 139.6, | , 27.3, 0.0, 278.5, | ,  1000,   952,  3000,  2926, | , -3.4, -12.9, -0.132, |, 0.0
18956.7, 139.3, | , 27.3, 0.0, 277.0, | ,  1000,   954,  3000,  2929, | , -3.4, -17.6, -0.180, |, 0.0
18957.7, 139.6, | , 27.3, 0.0, 277.5, | ,  1000,   955,  3000,  2924, | , -3.4,   6.0, 0.061, |, 0.0
18958.8, 139.3, | , 27.3, 0.0, 276.5, | ,  1000,   959,  3000,  2936, | , -3.4,  -9.9, -0.101, |, 0.0
18959.8, 138.2, | , 27.3, 0.0, 284.8, | ,  1000,   957,  3000,  2942, | , -3.4, -12.4, -0.128, |, 0.0
18960.8, 138.7, | , 27.3, 0.0, 284.3, | ,  1000,   955,  3000,  2931, | , -3.4, -14.2, -0.145, |, 0.0
18961.8, 139.4, | , 27.3, 0.0, 278.8, | ,  1000,   952,  3000,  2930, | , -3.4, -15.0, -0.154, |, 0.0
18962.8, 139.2, | , 27.3, 0.0, 277.3, | ,  1000,   956,  3000,  2919, | , -3.4, -15.4, -0.158, |, 0.0
18963.8, 139.6, | , 27.3, 0.0, 277.2, | ,  1000,   952,  3000,  2931, | , -3.4,  13.3, 0.136, |, 0.0
18964.8, 139.6, | , 27.3, 0.0, 277.7, | ,  1000,   958,  3000,  2923, | , -3.4, -16.7, -0.171, |, 0.0
18965.8, 138.3, | , 27.3, 0.0, 283.7, | ,  1000,   954,  3000,  2933, | , -3.4, -17.2, -0.176, |, 0.0
18966.9, 138.2, | , 27.3, 0.0, 284.3, | ,  1000,   955,  3000,  2933, | , -3.4, -16.7, -0.171, |, 0.0
18967.9, 139.4, | , 27.3, 0.0, 278.4, | ,  1000,   952,  3000,  2932, | , -3.4,   4.3, 0.044, |, 0.0
18968.9, 139.3, | , 27.3, 0.0, 276.9, | ,  1000,   955,  3000,  2947, | , -3.4, -17.2, -0.176, |, 0.0
18969.9, 139.3, | , 27.3, 0.0, 277.4, | ,  1000,   951,  3000,  2933, | , -3.4, -16.3, -0.167, |, 0.0
18970.9, 139.8, | , 27.3, 0.0, 277.2, | ,  1000,   955,  3000,  2931, | , -3.4, -13.7, -0.141, |, 0.0
18971.9, 138.2, | , 27.3, 0.0, 284.3, | ,  1000,   958,  3000,  2933, | , -3.4, -15.4, -0.158, |, 0.0
18972.9, 138.2, | , 27.3, 0.0, 283.9, | ,  1000,   950,  3000,  2940, | , -3.4, -14.2, -0.145, |, 0.0
18973.9, 140.1, | , 27.3, 0.0, 273.5, | ,  1000,   947,  3000,  2927, | , -3.4, -12.9, -0.131, |, 0.0
18975.0, 139.6, | , 27.3, 0.0, 277.2, | ,  1000,   954,  3000,  2942, | , -3.4, -16.3, -0.167, |, 0.0
18976.0, 139.4, | , 27.3, 0.0, 277.5, | ,  1000,   954,  3000,  2920, | , -3.4,  15.0, 0.153, |, 0.0
18977.0, 139.2, | , 27.3, 0.0, 277.3, | ,  1000,   956,  3000,  2925, | , -3.4, -12.4, -0.127, |, 0.0
18978.0, 138.5, | , 27.3, 0.0, 284.8, | ,  1000,   957,  3000,  2933, | , -3.4, -16.3, -0.167, |, 0.0
18979.0, 138.1, | , 27.3, 0.0, 284.6, | ,  1000,   958,  3000,  2924, | , -3.4,  -5.6, -0.057, |, 0.0
18980.0, 139.4, | , 27.3, 0.0, 278.4, | ,  1000,   951,  3000,  2925, | , -3.4,  14.5, 0.149, |, 0.0
18981.0, 139.7, | , 27.3, 0.0, 276.4, | ,  1000,   950,  3000,  2923, | , -3.4, -13.7, -0.140, |, 0.0
18982.1, 138.9, | , 27.3, 0.0, 278.5, | ,  1000,   958,  3000,  2933, | , -3.4, -14.6, -0.150, |, 0.0
18983.1, 139.7, | , 27.3, 0.0, 272.6, | ,  1000,   959,  3000,  2923, | , -3.4,  11.1, 0.114, |, 0.0
18984.1, 138.5, | , 27.3, 0.0, 284.1, | ,  1000,   956,  3000,  2914, | , -3.4, -14.2, -0.144, |, 0.0
18985.1, 138.2, | , 27.3, 0.0, 283.8, | ,  1000,   958,  3000,  2931, | , -3.4, -13.3, -0.136, |, 0.0
18986.1, 139.1, | , 27.3, 0.0, 277.0, | ,  1000,   954,  3000,  2947, | , -3.4,  -0.5, -0.005, |, 0.0
18987.1, 139.7, | , 27.3, 0.0, 275.9, | ,  1000,   950,  3000,  2920, | , -3.4, -16.3, -0.166, |, 0.0
18988.1, 139.7, | , 27.3, 0.0, 277.0, | ,  1000,   955,  3000,  2933, | , -3.4, -14.6, -0.149, |, 0.0
18989.1, 138.3, | , 27.3, 0.0, 283.3, | ,  1000,   953,  3000,  2938, | , -3.4, -16.3, -0.167, |, 0.0
18990.1, 138.2, | , 27.3, 0.0, 283.9, | ,  1000,   958,  3000,  2926, | , -3.4,  -3.0, -0.031, |, 0.0
18991.1, 138.8, | , 27.3, 0.0, 283.2, | ,  1000,   954,  3000,  2922, | , -3.4,  -6.0, -0.061, |, 0.0
18992.2, 139.2, | , 27.3, 0.0, 276.4, | ,  1000,   953,  3000,  2926, | , -3.4, -17.2, -0.175, |, 0.0
18993.2, 139.3, | , 27.3, 0.0, 276.3, | ,  1000,   954,  3000,  2926, | , -3.4, -12.4, -0.127, |, 0.0
18994.2, 139.4, | , 27.3, 0.0, 278.0, | ,  1000,   961,  3000,  2929, | , -3.4, -15.9, -0.163, |, 0.0
18995.2, 138.1, | , 27.3, 0.0, 283.3, | ,  1000,   961,  3000,  2927, | , -3.4, -14.6, -0.150, |, 0.0
18996.2, 138.4, | , 27.3, 0.0, 282.9, | ,  1000,   957,  3000,  2931, | , -3.4,  -9.4, -0.097, |, 0.0
18997.2, 138.6, | , 27.3, 0.0, 283.4, | ,  1000,   954,  3000,  2920, | , -3.4,  15.0, 0.153, |, 0.0
18998.2, 140.0, | , 27.3, 0.0, 272.7, | ,  1000,   954,  3000,  2914, | , -3.4, -14.6, -0.149, |, 0.0
18999.2, 139.2, | , 27.3, 0.0, 275.4, | ,  1000,   949,  3000,  2937, | , -3.4, -15.4, -0.158, |, 0.0
19000.2, 139.0, | , 27.3, 0.0, 277.9, | ,  1000,   958,  3000,  2922, | , -3.4,  12.0, 0.122, |, 0.0
19001.3, 138.7, | , 27.3, 0.0, 282.5, | ,  1000,   960,  3000,  2933, | , -3.4, -15.0, -0.154, |, 0.0
19002.3, 138.2, | , 27.3, 0.0, 283.2, | ,  1000,   957,  3000,  2932, | , -3.4,   7.7, 0.079, |, 0.0
19003.3, 138.3, | , 27.3, 0.0, 282.8, | ,  1000,   959,  3000,  2949, | , -3.4, -14.2, -0.146, |, 0.0
19004.3, 139.9, | , 27.3, 0.0, 274.2, | ,  1000,   949,  3000,  2932, | , -3.4, -18.9, -0.193, |, 0.0
19005.3, 139.3, | , 27.3, 0.0, 275.3, | ,  1000,   957,  3000,  2935, | , -3.4, -15.0, -0.154, |, 0.0
19006.3, 139.0, | , 27.3, 0.0, 277.2, | ,  1000,   955,  3000,  2933, | , -3.4, -16.7, -0.171, |, 0.0
19007.3, 138.2, | , 27.3, 0.0, 283.2, | ,  1000,   961,  3000,  2938, | , -3.4, -17.2, -0.176, |, 0.0
19008.3, 138.5, | , 27.3, 0.0, 283.4, | ,  1000,   954,  3000,  2935, | , -3.4, -12.0, -0.123, |, 0.0
19009.4, 139.0, | , 27.3, 0.0, 277.0, | ,  1000,   951,  3000,  2918, | , -3.4,   4.3, 0.043, |, 0.0
19010.4, 139.3, | , 27.3, 0.0, 275.4, | ,  1000,   951,  3000,  2938, | , -3.4,  -8.2, -0.084, |, 0.0
19011.4, 139.7, | , 27.3, 0.0, 275.0, | ,  1000,   953,  3000,  2933, | , -3.4, -15.4, -0.158, |, 0.0
19012.4, 139.2, | , 27.3, 0.0, 275.4, | ,  1000,   958,  3000,  2931, | , -3.4, -13.3, -0.136, |, 0.0
19013.4, 138.2, | , 27.3, 0.0, 283.2, | ,  1000,   958,  3000,  2936, | , -3.4,  13.7, 0.140, |, 0.0
19014.4, 138.6, | , 27.3, 0.0, 283.4, | ,  1000,   954,  3000,  2924, | , -3.4,  12.8, 0.131, |, 0.0
19015.4, 139.0, | , 27.3, 0.0, 276.6, | ,  1000,   954,  3000,  2924, | , -3.4, -13.3, -0.136, |, 0.0
19016.4, 139.3, | , 27.3, 0.0, 274.4, | ,  1000,   952,  3000,  2934, | , -3.4,  12.4, 0.127, |, 0.0
19017.5, 139.0, | , 27.3, 0.0, 277.0, | ,  1000,   957,  3000,  2933, | , -3.4, -15.4, -0.158, |, 0.0
19018.5, 139.7, | , 27.3, 0.0, 275.8, | ,  1000,   957,  3000,  2930, | , -3.4,   5.5, 0.057, |, 0.0
19019.5, 138.3, | , 27.3, 0.0, 282.4, | ,  1000,   959,  3000,  2928, | , -3.4, -13.3, -0.136, |, 0.0
19020.5, 138.6, | , 27.3, 0.0, 283.0, | ,  1000,   955,  3000,  2933, | , -3.4,  14.5, 0.149, |, 0.0
19021.5, 139.4, | , 27.3, 0.0, 276.8, | ,  1000,   953,  3000,  2926, | , -3.4, -12.9, -0.132, |, 0.0
19022.5, 139.3, | , 27.3, 0.0, 274.4, | ,  1000,   953,  3000,  2923, | , -3.4,   1.7, 0.017, |, 0.0
19023.5, 139.6, | , 27.3, 0.0, 275.1, | ,  1000,   952,  3000,  2936, | , -3.4,  -5.6, -0.057, |, 0.0
19024.5, 139.6, | , 27.3, 0.0, 276.2, | ,  1000,   957,  3000,  2927, | , -3.4, -15.9, -0.162, |, 0.0
19025.6, 138.2, | , 27.3, 0.0, 282.6, | ,  1000,   956,  3000,  2925, | , -3.4,   0.8, 0.009, |, 0.0
19026.6, 138.6, | , 27.3, 0.0, 282.8, | ,  1000,   957,  3000,  2929, | , -3.4,  14.1, 0.145, |, 0.0
19027.6, 139.2, | , 27.3, 0.0, 275.8, | ,  1000,   955,  3000,  2934, | , -3.4, -12.9, -0.132, |, 0.0
19028.6, 139.2, | , 27.3, 0.0, 274.9, | ,  1000,   955,  3000,  2932, | , -3.4, -16.7, -0.171, |, 0.0
19029.6, 139.3, | , 27.3, 0.0, 273.9, | ,  1000,   953,  3000,  2924, | , -3.4, -15.0, -0.153, |, 0.0
19030.6, 139.4, | , 27.3, 0.0, 275.7, | ,  1000,   953,  3000,  2935, | , -3.4,  13.7, 0.140, |, 0.0
19031.6, 138.3, | , 27.3, 0.0, 282.5, | ,  1000,   957,  3000,  2926, | , -3.4,   7.3, 0.074, |, 0.0
19032.6, 138.4, | , 27.3, 0.0, 281.4, | ,  1000,   955,  3000,  2929, | , -3.4, -17.6, -0.180, |, 0.0
19033.7, 139.5, | , 27.3, 0.0, 276.4, | ,  1000,   952,  3000,  2925, | , -3.4, -14.6, -0.149, |, 0.0
19034.7, 139.2, | , 27.3, 0.0, 274.6, | ,  1000,   955,  3000,  2916, | , -3.4, -13.3, -0.136, |, 0.0
19035.7, 139.2, | , 27.3, 0.0, 274.9, | ,  1000,   958,  3000,  2919, | , -3.4, -15.9, -0.162, |, 0.0
19036.7, 139.6, | , 27.3, 0.0, 275.1, | ,  1000,   957,  3000,  2917, | , -3.4, -17.6, -0.180, |, 0.0
19037.7, 138.4, | , 27.3, 0.0, 280.7, | ,  1000,   960,  3000,  2922, | , -3.4, -16.7, -0.171, |, 0.0
19038.7, 138.1, | , 27.3, 0.0, 282.1, | ,  1000,   953,  3000,  2938, | , -3.4,   1.7, 0.017, |, 0.0
19039.7, 139.0, | , 27.3, 0.0, 276.3, | ,  1000,   954,  3000,  2927, | , -3.4, -18.4, -0.189, |, 0.0
19040.7, 139.6, | , 27.3, 0.0, 274.9, | ,  1000,   951,  3000,  2929, | , -3.4, -18.0, -0.184, |, 0.0
19041.8, 139.2, | , 27.3, 0.0, 274.4, | ,  1000,   956,  3000,  2921, | , -3.4, -11.6, -0.118, |, 0.0
19042.8, 139.7, | , 27.3, 0.0, 274.6, | ,  1000,   957,  3000,  2927, | , -3.4, -19.7, -0.202, |, 0.0
19043.8, 138.6, | , 27.3, 0.0, 282.1, | ,  1000,   959,  3000,  2933, | , -3.4, -15.0, -0.154, |, 0.0
19044.8, 138.2, | , 27.3, 0.0, 282.1, | ,  1000,   954,  3000,  2933, | , -3.4, -15.0, -0.154, |, 0.0
19045.8, 139.0, | , 27.3, 0.0, 276.2, | ,  1000,   953,  3000,  2946, | , -3.4,   1.3, 0.013, |, 0.0
19046.8, 139.3, | , 27.3, 0.0, 274.4, | ,  1000,   954,  3000,  2929, | , -3.4, -12.0, -0.123, |, 0.0
19047.8, 139.4, | , 27.3, 0.0, 273.6, | ,  1000,   957,  3000,  2943, | , -3.4, -13.7, -0.141, |, 0.0
19048.8, 139.3, | , 27.3, 0.0, 274.8, | ,  1000,   954,  3000,  2926, | , -3.4,  12.4, 0.127, |, 0.0
19049.9, 138.6, | , 27.3, 0.0, 282.0, | ,  1000,   957,  3000,  2940, | , -3.4, -12.4, -0.128, |, 0.0
19050.9, 138.1, | , 27.3, 0.0, 282.1, | ,  1000,   954,  3000,  2921, | , -3.4,  -7.7, -0.079, |, 0.0
19051.9, 139.0, | , 27.3, 0.0, 276.1, | ,  1000,   954,  3000,  2933, | , -3.4,  -9.4, -0.097, |, 0.0
19052.9, 139.2, | , 27.3, 0.0, 273.6, | ,  1000,   951,  3000,  2926, | , -3.4, -17.6, -0.180, |, 0.0
19053.9, 139.4, | , 27.3, 0.0, 276.3, | ,  1000,   954,  3000,  2950, | , -3.4,  -5.2, -0.053, |, 0.0
19054.9, 139.2, | , 27.3, 0.0, 275.1, | ,  1000,   956,  3000,  2920, | , -3.4,  -0.5, -0.005, |, 0.0
19055.9, 138.6, | , 27.3, 0.0, 282.4, | ,  1000,   959,  3000,  2932, | , -3.4, -14.2, -0.145, |, 0.0
19056.9, 138.6, | , 27.3, 0.0, 282.3, | ,  1000,   958,  3000,  2943, | , -3.4, -14.6, -0.150, |, 0.0
19057.9, 139.1, | , 27.3, 0.0, 275.0, | ,  1000,   953,  3000,  2919, | , -3.4, -18.4, -0.188, |, 0.0
19059.0, 139.3, | , 27.3, 0.0, 273.7, | ,  1000,   949,  3000,  2933, | , -3.4, -12.0, -0.123, |, 0.0
19060.0, 139.1, | , 27.3, 0.0, 275.6, | ,  1000,   958,  3000,  2926, | , -3.4, -13.7, -0.141, |, 0.0
