Repository: jdhuang-csm/Ru-BCA

## Methods
* (BaO)<sub>x</sub>-(CaO)<sub>y</sub>-(Al<sub>2</sub>O<sub>3</sub>)<sub>1-x-y</sub> (BCA) catalyst supports were synthesized via sol-gel and solid-state methods. 
* Ru/BCA catalysts were prepared via incipient wetness impregnation to achieve 1 wt. % Ru loading.
* Ammonia synthesis rates were measured for Ru/BCA catalysts in a packed-bed reactor at 480-600<sup>o</sup>C, 10 bar, and space velocities up to 1.3 x 10<sup>6</sup> ml g<sub>cat</sub><sup>-1</sup> h<sup>-1</sup>.
* A machine learning (ML) model was employed to improve understanding of the behavior of Ru/BCA catalysts.
* A microkinetic model was developed to describe the best-performing catalyst.

File: data/init_files_Cadigan/BCA411.txt (part 49 of 53)
********** Start test **********
Elapsed time, Pressure, | , LJtemp(C), Inner-Temp, Outer-Temp, | , N2-set, N2-flow, H2-set, H2-flow, | , pH, NH3_ppm, NH3_Prod_rate, |, In222Temp
19057.6, 138.3, | , 23.4, 0.0, 343.8, | ,  1000,   952,  3000,  2933, | , -3.4,  -0.0, -0.000, |, 0.0
19058.6, 138.3, | , 23.4, 0.0, 344.2, | ,  1000,   954,  3000,  2939, | , -3.4, -10.7, -0.105, |, 0.0
19059.6, 139.0, | , 23.4, 0.0, 338.9, | ,  1000,   950,  3000,  2931, | , -3.4, -11.6, -0.113, |, 0.0
19060.6, 139.3, | , 23.4, 0.0, 337.0, | ,  1000,   957,  3000,  2933, | , -3.4,  15.0, 0.146, |, 0.0
19061.6, 139.4, | , 23.4, 0.0, 339.2, | ,  1000,   948,  3000,  2918, | , -3.4, -16.3, -0.158, |, 0.0
19062.6, 139.0, | , 23.4, 0.0, 338.2, | ,  1000,   951,  3000,  2933, | , -3.4,   6.4, 0.062, |, 0.0
19063.6, 138.4, | , 23.4, 0.0, 343.9, | ,  1000,   954,  3000,  2924, | , -3.4, -11.6, -0.112, |, 0.0
19064.7, 138.7, | , 23.4, 0.0, 344.2, | ,  1000,   957,  3000,  2936, | , -3.4,  14.1, 0.137, |, 0.0
19065.7, 138.9, | , 23.4, 0.0, 338.8, | ,  1000,   950,  3000,  2924, | , -3.4, -13.7, -0.133, |, 0.0
19066.7, 139.2, | , 23.4, 0.0, 336.7, | ,  1000,   953,  3000,  2942, | , -3.4,   1.7, 0.016, |, 0.0
19067.7, 139.3, | , 23.4, 0.0, 338.1, | ,  1000,   955,  3000,  2942, | , -3.4,  -6.5, -0.063, |, 0.0
19068.7, 139.5, | , 23.4, 0.0, 337.6, | ,  1000,   955,  3000,  2938, | , -3.4,   9.4, 0.092, |, 0.0
19069.7, 138.2, | , 23.4, 0.0, 344.1, | ,  1000,   956,  3000,  2934, | , -3.4,  -6.5, -0.063, |, 0.0
19070.7, 138.6, | , 23.4, 0.0, 344.2, | ,  1000,   955,  3000,  2921, | , -3.4, -12.0, -0.117, |, 0.0
19071.7, 139.0, | , 23.4, 0.0, 338.6, | ,  1000,   952,  3000,  2934, | , -3.4,  12.8, 0.125, |, 0.0
19072.7, 139.3, | , 23.4, 0.0, 336.4, | ,  1000,   955,  3000,  2937, | , -3.4,  13.7, 0.133, |, 0.0
19073.8, 139.3, | , 23.4, 0.0, 336.3, | ,  1000,   960,  3000,  2941, | , -3.4, -15.9, -0.155, |, 0.0
19074.8, 139.6, | , 23.4, 0.0, 336.5, | ,  1000,   957,  3000,  2930, | , -3.4, -10.7, -0.104, |, 0.0
19075.8, 138.3, | , 23.4, 0.0, 343.2, | ,  1000,   962,  3000,  2917, | , -3.4, -10.7, -0.104, |, 0.0
19076.8, 138.2, | , 23.4, 0.0, 343.2, | ,  1000,   960,  3000,  2929, | , -3.4,  16.7, 0.162, |, 0.0
19077.8, 139.4, | , 23.4, 0.0, 338.1, | ,  1000,   955,  3000,  2938, | , -3.4, -14.2, -0.138, |, 0.0
19078.8, 139.3, | , 23.4, 0.0, 335.9, | ,  1000,   947,  3000,  2934, | , -3.4,   3.4, 0.033, |, 0.0
19079.8, 139.0, | , 23.4, 0.0, 336.7, | ,  1000,   958,  3000,  2920, | , -3.4, -11.2, -0.108, |, 0.0
19080.8, 139.6, | , 23.4, 0.0, 336.7, | ,  1000,   957,  3000,  2922, | , -3.4, -13.7, -0.133, |, 0.0
19081.9, 138.5, | , 23.4, 0.0, 342.9, | ,  1000,   963,  3000,  2928, | , -3.4, -11.6, -0.113, |, 0.0
19082.9, 138.4, | , 23.4, 0.0, 343.0, | ,  1000,   957,  3000,  2944, | , -3.4,  -6.0, -0.059, |, 0.0
19083.9, 139.2, | , 23.4, 0.0, 337.5, | ,  1000,   953,  3000,  2939, | , -3.4,  -7.3, -0.071, |, 0.0
19084.9, 139.6, | , 23.4, 0.0, 337.0, | ,  1000,   950,  3000,  2921, | , -3.4,  -6.5, -0.062, |, 0.0
19085.9, 139.2, | , 23.4, 0.0, 336.2, | ,  1000,   956,  3000,  2932, | , -3.4,  -6.9, -0.067, |, 0.0
19086.9, 139.6, | , 23.4, 0.0, 337.5, | ,  1000,   960,  3000,  2915, | , -3.4,  -7.3, -0.071, |, 0.0
19087.9, 138.3, | , 23.4, 0.0, 342.9, | ,  1000,   956,  3000,  2944, | , -3.4,  -8.6, -0.084, |, 0.0
19088.9, 138.4, | , 23.4, 0.0, 342.0, | ,  1000,   953,  3000,  2918, | , -3.4,  -8.6, -0.083, |, 0.0
19090.0, 139.0, | , 23.4, 0.0, 337.6, | ,  1000,   955,  3000,  2917, | , -3.4,  -2.6, -0.025, |, 0.0
19091.0, 139.6, | , 23.4, 0.0, 336.3, | ,  1000,   953,  3000,  2948, | , -3.4, -10.7, -0.105, |, 0.0
19092.0, 139.4, | , 23.4, 0.0, 336.2, | ,  1000,   958,  3000,  2948, | , -3.4, -13.3, -0.130, |, 0.0
19093.0, 139.3, | , 23.4, 0.0, 337.8, | ,  1000,   955,  3000,  2920, | , -3.4, -17.2, -0.166, |, 0.0
19094.0, 138.4, | , 23.4, 0.0, 341.9, | ,  1000,   959,  3000,  2935, | , -3.4,   7.3, 0.071, |, 0.0
19095.0, 138.3, | , 23.4, 0.0, 342.4, | ,  1000,   958,  3000,  2916, | , -3.4,   4.3, 0.041, |, 0.0
19096.0, 139.1, | , 23.4, 0.0, 337.6, | ,  1000,   954,  3000,  2925, | , -3.4, -15.9, -0.154, |, 0.0
19097.0, 139.1, | , 23.4, 0.0, 336.4, | ,  1000,   951,  3000,  2920, | , -3.4, -14.2, -0.137, |, 0.0
19098.1, 139.5, | , 23.4, 0.0, 336.3, | ,  1000,   949,  3000,  2941, | , -3.4,   9.0, 0.087, |, 0.0
19099.1, 139.0, | , 23.4, 0.0, 335.8, | ,  1000,   947,  3000,  2929, | , -3.4,  -7.3, -0.071, |, 0.0
19100.1, 138.6, | , 23.4, 0.0, 342.5, | ,  1000,   951,  3000,  2924, | , -3.4, -12.9, -0.125, |, 0.0
19101.1, 138.6, | , 23.4, 0.0, 343.0, | ,  1000,   957,  3000,  2926, | , -3.4,  12.8, 0.125, |, 0.0
19102.1, 139.1, | , 23.4, 0.0, 337.2, | ,  1000,   954,  3000,  2919, | , -3.4,   1.7, 0.016, |, 0.0
19103.1, 139.2, | , 23.4, 0.0, 335.8, | ,  1000,   954,  3000,  2926, | , -3.4, -14.6, -0.142, |, 0.0
19104.1, 139.7, | , 23.4, 0.0, 335.4, | ,  1000,   948,  3000,  2929, | , -3.4, -14.2, -0.137, |, 0.0
19105.1, 139.0, | , 23.4, 0.0, 337.5, | ,  1000,   952,  3000,  2924, | , -3.4, -15.9, -0.154, |, 0.0
19106.2, 138.3, | , 23.4, 0.0, 342.3, | ,  1000,   953,  3000,  2926, | , -3.4, -14.2, -0.137, |, 0.0
19107.2, 138.3, | , 23.4, 0.0, 341.9, | ,  1000,   957,  3000,  2930, | , -3.4,   8.1, 0.079, |, 0.0
19108.2, 139.0, | , 23.4, 0.0, 337.3, | ,  1000,   954,  3000,  2933, | , -3.4, -15.9, -0.154, |, 0.0
19109.2, 139.3, | , 23.4, 0.0, 335.2, | ,  1000,   953,  3000,  2949, | , -3.4, -15.4, -0.151, |, 0.0
19110.2, 139.6, | , 23.4, 0.0, 336.4, | ,  1000,   955,  3000,  2938, | , -3.4, -12.9, -0.125, |, 0.0
19111.2, 139.1, | , 23.4, 0.0, 337.0, | ,  1000,   957,  3000,  2911, | , -3.4, -13.7, -0.133, |, 0.0
19112.2, 138.3, | , 23.4, 0.0, 342.0, | ,  1000,   957,  3000,  2928, | , -3.4, -15.4, -0.150, |, 0.0
19113.2, 138.2, | , 23.4, 0.0, 342.2, | ,  1000,   949,  3000,  2939, | , -3.4,   8.1, 0.079, |, 0.0
19114.3, 139.3, | , 23.4, 0.0, 336.5, | ,  1000,   955,  3000,  2918, | , -3.4, -12.0, -0.116, |, 0.0
19115.3, 139.1, | , 23.4, 0.0, 335.4, | ,  1000,   954,  3000,  2948, | , -3.4, -12.4, -0.121, |, 0.0
19116.3, 139.5, | , 23.4, 0.0, 335.5, | ,  1000,   947,  3000,  2913, | , -3.4, -13.7, -0.133, |, 0.0
19117.3, 139.5, | , 23.4, 0.0, 335.7, | ,  1000,   957,  3000,  2914, | , -3.4,   4.7, 0.045, |, 0.0
19118.3, 138.3, | , 23.4, 0.0, 341.7, | ,  1000,   958,  3000,  2925, | , -3.4,  -8.6, -0.083, |, 0.0
19119.3, 138.7, | , 23.4, 0.0, 341.0, | ,  1000,   954,  3000,  2929, | , -3.4,  -3.9, -0.038, |, 0.0
19120.3, 139.3, | , 23.4, 0.0, 337.0, | ,  1000,   955,  3000,  2932, | , -3.4, -12.0, -0.117, |, 0.0
19121.3, 139.0, | , 23.4, 0.0, 335.1, | ,  1000,   959,  3000,  2918, | , -3.4,  16.3, 0.158, |, 0.0
19122.4, 139.4, | , 23.4, 0.0, 334.2, | ,  1000,   949,  3000,  2929, | , -3.4, -13.7, -0.133, |, 0.0
19123.4, 139.1, | , 23.4, 0.0, 336.7, | ,  1000,   956,  3000,  2923, | , -3.4, -11.6, -0.112, |, 0.0
19124.4, 138.5, | , 23.4, 0.0, 341.0, | ,  1000,   953,  3000,  2941, | , -3.4, -14.2, -0.138, |, 0.0
19125.4, 138.3, | , 23.4, 0.0, 341.6, | ,  1000,   958,  3000,  2906, | , -3.4, -11.2, -0.108, |, 0.0
19126.4, 139.3, | , 23.4, 0.0, 336.5, | ,  1000,   954,  3000,  2922, | , -3.4, -15.0, -0.146, |, 0.0
19127.4, 139.5, | , 23.4, 0.0, 334.5, | ,  1000,   956,  3000,  2940, | , -3.4, -12.0, -0.117, |, 0.0
19128.4, 139.2, | , 23.4, 0.0, 334.9, | ,  1000,   954,  3000,  2938, | , -3.4, -12.4, -0.121, |, 0.0
19129.4, 139.5, | , 23.4, 0.0, 336.2, | ,  1000,   952,  3000,  2944, | , -3.4, -12.0, -0.117, |, 0.0
19130.5, 138.7, | , 23.4, 0.0, 341.6, | ,  1000,   959,  3000,  2926, | , -3.4, -12.0, -0.117, |, 0.0
19131.5, 138.4, | , 23.4, 0.0, 340.9, | ,  1000,   954,  3000,  2948, | , -3.4,  -7.7, -0.075, |, 0.0
19132.5, 139.6, | , 23.4, 0.0, 335.5, | ,  1000,   953,  3000,  2918, | , -3.4,   8.5, 0.083, |, 0.0
19133.5, 139.6, | , 23.4, 0.0, 334.6, | ,  1000,   954,  3000,  2925, | , -3.4, -15.9, -0.154, |, 0.0
19134.5, 139.3, | , 23.4, 0.0, 333.5, | ,  1000,   950,  3000,  2938, | , -3.4, -11.6, -0.113, |, 0.0
19135.5, 139.3, | , 23.4, 0.0, 334.0, | ,  1000,   951,  3000,  2937, | , -3.4, -13.3, -0.129, |, 0.0
19136.5, 138.6, | , 23.4, 0.0, 340.8, | ,  1000,   954,  3000,  2908, | , -3.4, -15.0, -0.145, |, 0.0
19137.5, 138.3, | , 23.4, 0.0, 340.6, | ,  1000,   955,  3000,  2931, | , -3.4, -12.9, -0.125, |, 0.0
19138.6, 139.0, | , 23.4, 0.0, 335.7, | ,  1000,   953,  3000,  2920, | , -3.4, -15.4, -0.150, |, 0.0
19139.6, 139.7, | , 23.4, 0.0, 334.1, | ,  1000,   948,  3000,  2931, | , -3.4, -15.9, -0.154, |, 0.0
19140.6, 139.0, | , 23.4, 0.0, 335.8, | ,  1000,   949,  3000,  2917, | , -3.4,   1.3, 0.012, |, 0.0
19141.6, 139.2, | , 23.4, 0.0, 334.2, | ,  1000,   955,  3000,  2933, | , -3.4, -15.4, -0.150, |, 0.0
19142.6, 138.8, | , 23.4, 0.0, 340.6, | ,  1000,   959,  3000,  2948, | , -3.4, -15.4, -0.151, |, 0.0
19143.6, 138.6, | , 23.4, 0.0, 340.9, | ,  1000,   956,  3000,  2939, | , -3.4,  15.4, 0.150, |, 0.0
19144.6, 139.0, | , 23.4, 0.0, 334.3, | ,  1000,   949,  3000,  2932, | , -3.4, -15.9, -0.154, |, 0.0
19145.6, 139.2, | , 23.4, 0.0, 334.3, | ,  1000,   951,  3000,  2919, | , -3.4, -15.9, -0.154, |, 0.0
19146.6, 139.3, | , 23.4, 0.0, 334.2, | ,  1000,   952,  3000,  2936, | , -3.4, -15.4, -0.150, |, 0.0
19147.7, 139.3, | , 23.4, 0.0, 333.6, | ,  1000,   954,  3000,  2918, | , -3.4,  -0.5, -0.004, |, 0.0
19148.7, 138.3, | , 23.4, 0.0, 340.5, | ,  1000,   959,  3000,  2927, | , -3.4, -12.0, -0.117, |, 0.0
19149.7, 138.8, | , 23.4, 0.0, 340.1, | ,  1000,   955,  3000,  2926, | , -3.4, -13.7, -0.133, |, 0.0
19150.7, 139.0, | , 23.4, 0.0, 335.1, | ,  1000,   955,  3000,  2935, | , -3.4, -15.9, -0.154, |, 0.0
19151.7, 139.2, | , 23.4, 0.0, 333.9, | ,  1000,   955,  3000,  2933, | , -3.4, -15.9, -0.154, |, 0.0
19152.7, 139.5, | , 23.4, 0.0, 334.7, | ,  1000,   957,  3000,  2919, | , -3.4,   9.0, 0.087, |, 0.0
19153.7, 139.6, | , 23.4, 0.0, 333.8, | ,  1000,   951,  3000,  2926, | , -3.4, -15.4, -0.150, |, 0.0
19154.7, 138.5, | , 23.4, 0.0, 339.5, | ,  1000,   958,  3000,  2941, | , -3.4,   1.3, 0.012, |, 0.0
19155.8, 138.3, | , 23.4, 0.0, 340.1, | ,  1000,   956,  3000,  2926, | , -3.4, -11.6, -0.113, |, 0.0
19156.8, 139.4, | , 23.4, 0.0, 335.1, | ,  1000,   951,  3000,  2929, | , -3.4,   5.1, 0.050, |, 0.0
19157.8, 139.2, | , 23.4, 0.0, 333.4, | ,  1000,   952,  3000,  2930, | , -3.4, -10.3, -0.100, |, 0.0
19158.8, 139.1, | , 23.4, 0.0, 333.5, | ,  1000,   949,  3000,  2938, | , -3.4, -12.4, -0.121, |, 0.0
19159.8, 139.6, | , 23.4, 0.0, 333.0, | ,  1000,   957,  3000,  2940, | , -3.4, -14.2, -0.138, |, 0.0
19160.8, 138.4, | , 23.4, 0.0, 339.7, | ,  1000,   952,  3000,  2922, | , -3.4, -11.2, -0.108, |, 0.0
19161.8, 138.3, | , 23.4, 0.0, 339.7, | ,  1000,   959,  3000,  2925, | , -3.4,  19.3, 0.187, |, 0.0
19162.8, 139.3, | , 23.4, 0.0, 334.8, | ,  1000,   961,  3000,  2911, | , -3.4,  13.7, 0.133, |, 0.0
19163.8, 139.6, | , 23.4, 0.0, 333.3, | ,  1000,   955,  3000,  2924, | , -3.4,   6.0, 0.058, |, 0.0
19164.9, 139.1, | , 23.4, 0.0, 333.5, | ,  1000,   951,  3000,  2901, | , -3.4, -12.4, -0.120, |, 0.0
19165.9, 139.2, | , 23.4, 0.0, 333.3, | ,  1000,   955,  3000,  2941, | , -3.4, -16.3, -0.159, |, 0.0
19166.9, 138.7, | , 23.4, 0.0, 340.1, | ,  1000,   953,  3000,  2937, | , -3.4, -12.4, -0.121, |, 0.0
19167.9, 138.3, | , 23.4, 0.0, 339.7, | ,  1000,   952,  3000,  2937, | , -3.4,  14.5, 0.141, |, 0.0
19168.9, 139.0, | , 23.4, 0.0, 334.3, | ,  1000,   955,  3000,  2941, | , -3.4, -10.7, -0.105, |, 0.0
19169.9, 139.7, | , 23.4, 0.0, 332.8, | ,  1000,   957,  3000,  2934, | , -3.4,  -4.3, -0.042, |, 0.0
19170.9, 139.1, | , 23.4, 0.0, 334.2, | ,  1000,   957,  3000,  2926, | , -3.4, -12.9, -0.125, |, 0.0
19171.9, 139.2, | , 23.4, 0.0, 333.3, | ,  1000,   957,  3000,  2937, | , -3.4, -15.4, -0.150, |, 0.0
19173.0, 138.6, | , 23.4, 0.0, 339.4, | ,  1000,   952,  3000,  2948, | , -3.4,   6.4, 0.062, |, 0.0
19174.0, 138.3, | , 23.4, 0.0, 339.4, | ,  1000,   960,  3000,  2930, | , -3.4,  18.4, 0.179, |, 0.0
19175.0, 139.1, | , 23.4, 0.0, 333.1, | ,  1000,   955,  3000,  2917, | , -3.4, -13.7, -0.133, |, 0.0
19176.0, 139.4, | , 23.4, 0.0, 333.1, | ,  1000,   959,  3000,  2938, | , -3.4,  -1.3, -0.013, |, 0.0
19177.0, 139.1, | , 23.4, 0.0, 333.5, | ,  1000,   954,  3000,  2944, | , -3.4, -13.3, -0.130, |, 0.0
19178.0, 139.2, | , 23.4, 0.0, 333.1, | ,  1000,   958,  3000,  2932, | , -3.4,  -6.0, -0.059, |, 0.0
19179.0, 138.6, | , 23.4, 0.0, 339.6, | ,  1000,   954,  3000,  2933, | , -3.4, -12.4, -0.121, |, 0.0
19180.1, 138.4, | , 23.4, 0.0, 338.9, | ,  1000,   954,  3000,  2927, | , -3.4, -13.3, -0.129, |, 0.0
19181.1, 139.2, | , 23.4, 0.0, 332.3, | ,  1000,   953,  3000,  2918, | , -3.4,  10.3, 0.099, |, 0.0
19182.1, 139.6, | , 23.4, 0.0, 333.2, | ,  1000,   954,  3000,  2935, | , -3.4,  -6.9, -0.067, |, 0.0
19183.1, 139.3, | , 23.4, 0.0, 334.6, | ,  1000,   951,  3000,  2941, | , -3.4, -15.4, -0.150, |, 0.0
19184.1, 139.0, | , 23.4, 0.0, 334.3, | ,  1000,   958,  3000,  2933, | , -3.4, -13.3, -0.129, |, 0.0
19185.1, 138.4, | , 23.4, 0.0, 338.8, | ,  1000,   961,  3000,  2938, | , -3.4,   6.8, 0.067, |, 0.0
19186.1, 138.6, | , 23.4, 0.0, 339.4, | ,  1000,   955,  3000,  2934, | , -3.4, -10.7, -0.104, |, 0.0
19187.1, 139.1, | , 23.4, 0.0, 333.0, | ,  1000,   948,  3000,  2922, | , -3.4, -12.0, -0.116, |, 0.0
19188.2, 139.4, | , 23.4, 0.0, 331.1, | ,  1000,   955,  3000,  2935, | , -3.4, -11.2, -0.109, |, 0.0
19189.2, 139.6, | , 23.4, 0.0, 332.3, | ,  1000,   960,  3000,  2941, | , -3.4, -15.4, -0.151, |, 0.0
19190.2, 139.2, | , 23.4, 0.0, 333.4, | ,  1000,   953,  3000,  2923, | , -3.4, -15.4, -0.150, |, 0.0
19191.2, 138.3, | , 23.4, 0.0, 338.7, | ,  1000,   957,  3000,  2949, | , -3.4, -12.4, -0.122, |, 0.0
19192.2, 138.7, | , 23.4, 0.0, 338.9, | ,  1000,   955,  3000,  2926, | , -3.4, -12.0, -0.117, |, 0.0
19193.2, 139.5, | , 23.4, 0.0, 332.4, | ,  1000,   956,  3000,  2932, | , -3.4,  -1.3, -0.013, |, 0.0
19194.2, 139.2, | , 23.4, 0.0, 331.9, | ,  1000,   955,  3000,  2919, | , -3.4, -12.4, -0.121, |, 0.0
19195.2, 139.6, | , 23.4, 0.0, 331.6, | ,  1000,   947,  3000,  2924, | , -3.4,   4.3, 0.041, |, 0.0
19196.2, 139.2, | , 23.4, 0.0, 332.6, | ,  1000,   961,  3000,  2933, | , -3.4,  15.8, 0.154, |, 0.0
19197.3, 138.3, | , 23.4, 0.0, 338.4, | ,  1000,   953,  3000,  2919, | , -3.4, -14.2, -0.137, |, 0.0
19198.3, 138.4, | , 23.4, 0.0, 338.4, | ,  1000,   954,  3000,  2947, | , -3.4, -13.3, -0.130, |, 0.0
19199.3, 139.3, | , 23.4, 0.0, 332.7, | ,  1000,   950,  3000,  2928, | , -3.4, -10.3, -0.100, |, 0.0
19200.3, 137.2, | , 23.4, 0.0, 331.2, | ,  1000,   948,  3000,  2858, | , -3.4, -14.6, -0.139, |, 0.0
19201.3, 134.0, | , 23.4, 0.0, 333.5, | ,  1000,   937,  3000,  2760, | , -3.4, -14.6, -0.135, |, 0.0
19202.3, 130.3, | , 23.4, 0.0, 333.9, | ,  1000,   923,  3000,  2685, | , -3.4, -12.9, -0.116, |, 0.0
19203.3, 126.2, | , 23.4, 0.0, 337.6, | ,  1000,   921,  3000,  2678, | , -3.4, -12.9, -0.116, |, 0.0
19204.4, 124.8, | , 23.4, 0.0, 338.5, | ,  1000,   927,  3000,  2711, | , -3.4,  -6.9, -0.063, |, 0.0
19205.4, 125.0, | , 23.4, 0.0, 331.2, | ,  1000,   941,  3000,  2786, | , -3.4, -2416.9, -22.576, |, 0.0
19206.4, 123.0, | , 23.4, 0.0, 331.5, | ,  1000,   932,  3000,  2809, | , -3.4, -2417.7, -22.674, |, 0.0
19207.4, 118.8, | , 23.4, 0.0, 331.9, | ,  1000,   928,  3000,  2728, | , -3.4, -2419.0, -22.168, |, 0.0
19208.4, 116.9, | , 23.4, 0.0, 333.3, | ,  1000,   930,  3000,  2750, | , -3.4, -2419.5, -22.318, |, 0.0
19209.4, 115.7, | , 23.4, 0.0, 337.3, | ,  1000,   936,  3000,  2809, | , -3.4, -2418.6, -22.707, |, 0.0
19210.4, 115.6, | , 23.4, 0.0, 337.1, | ,  1000,   971,  3000,  2861, | , -3.4, -2419.0, -23.233, |, 0.0
19211.4, 116.6, | , 23.4, 0.0, 331.4, | ,  1000,   987,  3000,  2884, | , -3.4, -2420.3, -23.488, |, 0.0
19212.5, 116.5, | , 23.4, 0.0, 331.3, | ,  1000,   984,  3000,  3402, | , -3.4, -2420.7, -26.609, |, 0.0
19213.5, 116.6, | , 23.4, 0.0, 332.6, | ,  1000,   980,  3000,  3365, | , -3.4, -2420.3, -26.356, |, 0.0
19214.5, 117.0, | , 23.4, 0.0, 331.0, | ,  1000,  1005,  3000,  3189, | , -3.4, -2420.3, -25.446, |, 0.0
19215.5, 116.3, | , 23.4, 0.0, 336.8, | ,  1000,   982,  3000,  3089, | , -3.4, -2419.5, -24.688, |, 0.0
19216.5, 115.7, | , 23.4, 0.0, 336.6, | ,  1000,   967,  3000,  3036, | , -3.4, -2419.5, -24.277, |, 0.0
19217.5, 112.9, | , 23.4, 0.0, 331.5, | ,  1000,   939,  3000,  2844, | , -3.4, -2420.7, -22.959, |, 0.0
19218.5, 108.7, | , 23.4, 0.0, 331.0, | ,  1000,   924,  3000,  2737, | , -3.4, -2420.7, -22.212, |, 0.0
19219.5, 104.3, | , 23.4, 0.0, 332.5, | ,  1000,   917,  3000,  2684, | , -3.4, -2421.2, -21.853, |, 0.0
19220.6, 100.6, | , 23.4, 0.0, 332.0, | ,  1000,   918,  3000,  2667, | , -3.4, -2420.7, -21.754, |, 0.0
19221.6, 96.9, | , 23.4, 0.0, 337.0, | ,  1000,   914,  3000,  2675, | , -3.4, -2419.5, -21.769, |, 0.0
19222.6, 96.6, | , 23.4, 0.0, 337.3, | ,  1000,   928,  3000,  2765, | , -3.4, -2419.5, -22.401, |, 0.0
19223.6, 97.0, | , 23.4, 0.0, 330.7, | ,  1000,   939,  3000,  2830, | , -3.4, -2420.7, -22.871, |, 0.0
19224.6, 97.2, | , 23.4, 0.0, 330.4, | ,  1000,   944,  3000,  3112, | , -3.4, -2420.7, -24.613, |, 0.0
19225.6, 97.3, | , 23.4, 0.0, 330.9, | ,  1000,   954,  3000,  3229, | , -3.4, -2420.7, -25.380, |, 0.0
19226.6, 97.4, | , 23.4, 0.0, 330.6, | ,  1000,   958,  3000,  3245, | , -3.4, -2420.7, -25.507, |, 0.0
19227.6, 97.0, | , 23.4, 0.0, 337.2, | ,  1000,   979,  3000,  3142, | , -3.4, -2419.5, -24.991, |, 0.0
19228.7, 96.9, | , 23.4, 0.0, 336.6, | ,  1000,   999,  3000,  3072, | , -3.4, -2419.5, -24.688, |, 0.0
19229.7, 97.4, | , 23.4, 0.0, 329.9, | ,  1000,  1008,  3000,  3019, | , -3.4, -2420.3, -24.429, |, 0.0
19230.7, 97.6, | , 23.4, 0.0, 329.1, | ,  1000,  1000,  3000,  2994, | , -3.4, -2420.7, -24.239, |, 0.0
19231.7, 97.7, | , 23.4, 0.0, 330.1, | ,  1000,   977,  3000,  2960, | , -3.4, -2420.7, -23.891, |, 0.0
19232.7, 95.5, | , 23.4, 0.0, 331.1, | ,  1000,   967,  3000,  2891, | , -3.4, -2421.2, -23.414, |, 0.0
19233.7, 91.1, | , 23.4, 0.0, 336.7, | ,  1000,   945,  3000,  2727, | , -3.4, -2419.5, -22.268, |, 0.0
19234.7, 86.9, | , 23.4, 0.0, 336.7, | ,  1000,   920,  3000,  2687, | , -3.4, -2419.0, -21.873, |, 0.0
19235.7, 83.1, | , 23.4, 0.0, 330.0, | ,  1000,   909,  3000,  2663, | , -3.4, -2420.7, -21.678, |, 0.0
19236.7, 79.1, | , 23.4, 0.0, 329.9, | ,  1000,   918,  3000,  2652, | , -3.4, -2420.7, -21.658, |, 0.0
19237.8, 77.2, | , 23.4, 0.0, 331.4, | ,  1000,   918,  3000,  2700, | , -3.4, -2420.7, -21.954, |, 0.0
19238.8, 77.1, | , 23.4, 0.0, 329.1, | ,  1000,   928,  3000,  2780, | , -3.4, -2420.3, -22.498, |, 0.0
19239.8, 76.7, | , 23.4, 0.0, 335.7, | ,  1000,   943,  3000,  2965, | , -3.4, -2419.0, -23.698, |, 0.0
19240.8, 77.1, | , 23.4, 0.0, 335.7, | ,  1000,   951,  3000,  3201, | , -3.4, -2419.5, -25.183, |, 0.0
19241.8, 77.3, | , 23.4, 0.0, 329.6, | ,  1000,   945,  3000,  3273, | , -3.4, -2420.7, -25.596, |, 0.0
19242.8, 77.5, | , 23.4, 0.0, 329.2, | ,  1000,   955,  3000,  3259, | , -3.4, -2420.7, -25.568, |, 0.0
19243.8, 77.4, | , 23.4, 0.0, 331.2, | ,  1000,   978,  3000,  3151, | , -3.4, -2420.3, -25.049, |, 0.0
19244.8, 77.7, | , 23.4, 0.0, 330.3, | ,  1000,  1003,  3000,  3056, | , -3.4, -2420.7, -24.632, |, 0.0
19245.9, 77.0, | , 23.4, 0.0, 335.1, | ,  1000,  1025,  3000,  3012, | , -3.4, -2419.5, -24.479, |, 0.0
19246.9, 77.2, | , 23.4, 0.0, 335.8, | ,  1000,  1000,  3000,  2993, | , -3.4, -2419.5, -24.213, |, 0.0
19247.9, 77.2, | , 23.4, 0.0, 330.0, | ,  1000,   981,  3000,  2960, | , -3.4, -2420.3, -23.910, |, 0.0
19248.9, 73.2, | , 23.4, 0.0, 329.4, | ,  1000,   948,  3000,  2781, | , -3.4, -2420.7, -22.630, |, 0.0
19249.9, 68.6, | , 23.4, 0.0, 330.7, | ,  1000,   924,  3000,  2710, | , -3.4, -2421.2, -22.057, |, 0.0
19250.9, 64.6, | , 23.4, 0.0, 330.1, | ,  1000,   920,  3000,  2657, | , -3.4, -2420.7, -21.707, |, 0.0
19251.9, 59.9, | , 23.4, 0.0, 334.9, | ,  1000,   919,  3000,  2652, | , -3.4, -2419.5, -21.659, |, 0.0
19253.0, 56.5, | , 23.4, 0.0, 335.5, | ,  1000,   913,  3000,  2650, | , -3.4, -2419.5, -21.608, |, 0.0
19254.0, 56.3, | , 23.4, 0.0, 329.2, | ,  1000,   923,  3000,  2736, | , -3.4, -2419.9, -22.195, |, 0.0
19255.0, 56.0, | , 23.4, 0.0, 328.7, | ,  1000,   933,  3000,  2850, | , -3.4, -2420.3, -22.955, |, 0.0
19256.0, 56.3, | , 23.4, 0.0, 327.9, | ,  1000,   940,  3000,  3288, | , -3.4, -2421.2, -25.657, |, 0.0
19257.0, 56.4, | , 23.4, 0.0, 330.0, | ,  1000,   952,  3000,  3304, | , -3.4, -2420.3, -25.819, |, 0.0
19258.0, 56.0, | , 23.4, 0.0, 334.7, | ,  1000,   984,  3000,  3152, | , -3.4, -2419.5, -25.084, |, 0.0
19259.0, 56.1, | , 23.4, 0.0, 334.9, | ,  1000,  1001,  3000,  3069, | , -3.4, -2419.5, -24.685, |, 0.0
19260.0, 56.6, | , 23.4, 0.0, 328.9, | ,  1000,   999,  3000,  3034, | , -3.4, -2421.2, -24.480, |, 0.0
19261.1, 56.5, | , 23.4, 0.0, 327.7, | ,  1000,   993,  3000,  2999, | , -3.4, -2421.2, -24.230, |, 0.0
19262.1, 56.4, | , 23.4, 0.0, 329.9, | ,  1000,   982,  3000,  2962, | , -3.4, -2420.7, -23.929, |, 0.0
19263.1, 54.1, | , 23.4, 0.0, 330.0, | ,  1000,   962,  3000,  2873, | , -3.4, -2420.7, -23.276, |, 0.0
19264.1, 48.6, | , 23.4, 0.0, 334.8, | ,  1000,   934,  3000,  2733, | , -3.4, -2419.0, -22.237, |, 0.0
19265.1, 44.2, | , 23.4, 0.0, 335.1, | ,  1000,   921,  3000,  2670, | , -3.4, -2419.5, -21.776, |, 0.0
19266.1, 40.0, | , 23.4, 0.0, 328.0, | ,  1000,   915,  3000,  2651, | , -3.4, -2421.2, -21.642, |, 0.0
19267.1, 36.2, | , 23.4, 0.0, 328.1, | ,  1000,   910,  3000,  2643, | , -3.4, -2421.2, -21.561, |, 0.0
19268.1, 34.8, | , 23.4, 0.0, 329.4, | ,  1000,   918,  3000,  2700, | , -3.4, -2420.7, -21.952, |, 0.0
19269.2, 34.4, | , 23.4, 0.0, 327.9, | ,  1000,   932,  3000,  2772, | , -3.4, -2420.7, -22.477, |, 0.0
19270.2, 34.5, | , 23.4, 0.0, 334.6, | ,  1000,   943,  3000,  3162, | , -3.4, -2419.0, -24.888, |, 0.0
19271.2, 34.6, | , 23.4, 0.0, 333.9, | ,  1000,   949,  3000,  3275, | , -3.4, -2419.9, -25.623, |, 0.0
19272.2, 34.9, | , 23.4, 0.0, 327.8, | ,  1000,   970,  3000,  3160, | , -3.4, -2420.7, -25.063, |, 0.0
19273.2, 35.0, | , 23.4, 0.0, 327.8, | ,  1000,   995,  3000,  3072, | , -3.4, -2420.7, -24.681, |, 0.0
19274.2, 35.0, | , 23.4, 0.0, 327.6, | ,  1000,  1000,  3000,  3037, | , -3.4, -2420.7, -24.494, |, 0.0
19275.2, 35.0, | , 23.4, 0.0, 328.2, | ,  1000,   999,  3000,  2997, | , -3.4, -2420.3, -24.244, |, 0.0
19276.2, 34.9, | , 23.4, 0.0, 333.5, | ,  1000,   992,  3000,  2978, | , -3.4, -2419.5, -24.082, |, 0.0
19277.2, 34.3, | , 23.4, 0.0, 334.7, | ,  1000,   976,  3000,  2952, | , -3.4, -2419.5, -23.822, |, 0.0
19278.3, 28.1, | , 23.4, 0.0, 327.7, | ,  1000,   942,  3000,  2777, | , -3.4, -2420.7, -22.565, |, 0.0
19279.3, 23.1, | , 23.4, 0.0, 327.7, | ,  1000,   921,  3000,  2674, | , -3.4, -2420.7, -21.820, |, 0.0
19280.3, 18.3, | , 23.4, 0.0, 327.9, | ,  1000,   911,  3000,  2622, | , -3.4, -2420.3, -21.439, |, 0.0
19281.3, 17.0, | , 23.4, 0.0, 327.4, | ,  1000,   918,  3000,  2671, | , -3.4, -2420.7, -21.778, |, 0.0
19282.3, 16.3, | , 23.4, 0.0, 333.9, | ,  1000,   929,  3000,  2869, | , -3.4, -2419.0, -23.030, |, 0.0
19283.3, 16.3, | , 23.4, 0.0, 334.2, | ,  1000,   937,  3000,  3251, | , -3.4, -2419.5, -25.399, |, 0.0
19284.3, 16.4, | , 23.4, 0.0, 327.4, | ,  1000,   947,  3000,  3252, | , -3.4, -2420.3, -25.474, |, 0.0
19285.4, 16.5, | , 23.4, 0.0, 327.1, | ,  1000,   977,  3000,  3139, | , -3.4, -2420.7, -24.980, |, 0.0
19286.4, 16.6, | , 23.4, 0.0, 326.7, | ,  1000,  1001,  3000,  3063, | , -3.4, -2420.7, -24.661, |, 0.0
19287.4, 16.6, | , 23.4, 0.0, 327.9, | ,  1000,  1011,  3000,  3031, | , -3.4, -2420.3, -24.525, |, 0.0
19288.4, 16.5, | , 23.4, 0.0, 333.9, | ,  1000,   996,  3000,  2987, | , -3.4, -2419.5, -24.154, |, 0.0
19289.4, 16.6, | , 23.4, 0.0, 333.8, | ,  1000,   979,  3000,  2981, | , -3.4, -2419.5, -24.016, |, 0.0
19290.4, 11.1, | , 23.4, 0.0, 327.1, | ,  1000,   947,  3000,  2829, | , -3.4, -2420.7, -22.914, |, 0.0
19291.4, 6.2, | , 23.4, 0.0, 326.3, | ,  1000,   929,  3000,  2693, | , -3.4, -2420.7, -21.978, |, 0.0
19292.4, 3.3, | , 23.4, 0.0, 327.3, | ,  1000,   916,  3000,  2685, | , -3.4, -2420.7, -21.853, |, 0.0
19293.5, 1.3, | , 23.4, 0.0, 327.2, | ,  1000,   924,  3000,  2703, | , -3.4, -2420.3, -22.004, |, 0.0
19294.5, 0.3, | , 23.4, 0.0, 333.3, | ,  1000,   930,  3000,  2760, | , -3.4, -2419.5, -22.379, |, 0.0
19295.5, 0.0, | , 23.4, 0.0, 333.8, | ,  1000,   937,  3000,  2802, | , -3.4, -2419.5, -22.678, |, 0.0
19296.5, -0.0, | , 23.4, 0.0, 327.0, | ,  1000,   942,  3000,  2931, | , -3.4, -2420.3, -23.495, |, 0.0
19297.5, 0.1, | , 23.4, 0.0, 326.8, | ,  1000,   944,  3000,  3254, | , -3.4, -2420.7, -25.474, |, 0.0
19298.5, 0.0, | , 23.4, 0.0, 327.2, | ,  1000,   972,  3000,  3168, | , -3.4, -2420.3, -25.116, |, 0.0
19299.5, 0.0, | , 23.4, 0.0, 327.5, | ,  1000,   991,  3000,  3071, | , -3.4, -2420.7, -24.648, |, 0.0
19300.5, 0.0, | , 23.4, 0.0, 332.9, | ,  1000,   998,  3000,  3027, | , -3.4, -2419.0, -24.405, |, 0.0
19301.5, 0.0, | , 23.4, 0.0, 333.0, | ,  1000,   976,  3000,  3003, | , -3.4, -2419.5, -24.129, |, 0.0
19302.6, 0.0, | , 23.4, 0.0, 328.2, | ,  1000,   972,  3000,  2971, | , -3.4, -2420.3, -23.921, |, 0.0
19303.6, 0.0, | , 23.4, 0.0, 326.9, | ,  1000,   961,  3000,  2962, | , -3.4, -2420.7, -23.807, |, 0.0
19304.6, 0.0, | , 23.4, 0.0, 326.9, | ,  1000,   961,  3000,  2956, | , -3.4, -2421.2, -23.772, |, 0.0
19305.6, 0.0, | , 23.4, 0.0, 325.5, | ,  1000,   963,  3000,  2945, | , -3.4, -2420.7, -23.716, |, 0.0
19306.6, 0.0, | , 23.4, 0.0, 326.6, | ,  1000,   960,  3000,  2941, | , -3.4, -2420.7, -23.675, |, 0.0
19307.6, 0.0, | , 23.4, 0.0, 328.5, | ,  1000,   952,  3000,  2928, | , -3.4, -2420.7, -23.543, |, 0.0
19308.6, 0.0, | , 23.4, 0.0, 323.0, | ,  1000,   959,  3000,  2926, | , -3.4, -2422.0, -23.589, |, 0.0
19309.6, 0.0, | , 23.4, 0.0, 326.6, | ,  1000,   956,  3000,  2930, | , -3.4, -2420.7, -23.581, |, 0.0
19310.6, 0.0, | , 23.4, 0.0, 326.6, | ,  1000,   959,  3000,  2930, | , -3.4, -2420.7, -23.600, |, 0.0
19311.7, 0.1, | , 23.4, 0.0, 328.1, | ,  1000,   961,  3000,  2933, | , -3.4, -2420.3, -23.620, |, 0.0
19312.7, 0.0, | , 23.4, 0.0, 332.5, | ,  1000,   957,  3000,  2940, | , -3.4, -2419.0, -23.629, |, 0.0
19313.7, 0.0, | , 23.4, 0.0, 333.0, | ,  1000,   956,  3000,  2935, | , -3.4, -2419.5, -23.601, |, 0.0
19314.7, 0.0, | , 23.4, 0.0, 328.0, | ,  1000,   954,  3000,  2943, | , -3.4, -2420.3, -23.644, |, 0.0
19315.7, 0.0, | , 23.4, 0.0, 325.3, | ,  5000,   955,     0,  2931, | , -3.4, -2421.6, -23.592, |, 0.0
19316.7, 0.1, | , 23.4, 0.0, 326.3, | ,  5000,  4839,     0,  -231, | , -3.4, -2420.7, -27.952, |, 0.0
19317.7, 0.1, | , 23.4, 0.0, 328.6, | ,  5000,  4842,     0,  -178, | , -3.4, -2420.7, -28.296, |, 0.0
19318.8, 0.0, | , 23.4, 0.0, 333.3, | ,  5000,  4843,     0,  -155, | , -3.4, -2419.5, -28.426, |, 0.0
19319.8, 0.0, | , 23.4, 0.0, 333.5, | ,  5000,  4849,     0,  -136, | , -3.4, -2419.0, -28.570, |, 0.0
19320.8, 0.1, | , 23.4, 0.0, 328.0, | ,  5000,  4839,     0,  -138, | , -3.4, -2420.3, -28.514, |, 0.0
19321.8, 0.1, | , 23.4, 0.0, 326.4, | ,  5000,  4845,     0,  -132, | , -3.4, -2420.7, -28.591, |, 0.0
19322.8, 0.0, | , 23.4, 0.0, 326.4, | ,  5000,  4839,     0,  -146, | , -3.4, -2420.3, -28.470, |, 0.0
19323.8, 0.1, | , 23.4, 0.0, 328.5, | ,  5000,  4845,     0,  -134, | , -3.4, -2420.3, -28.578, |, 0.0
19324.8, 0.0, | , 23.4, 0.0, 333.1, | ,  5000,  4846,     0,  -124, | , -3.4, -2419.5, -28.632, |, 0.0
19325.8, 0.1, | , 23.4, 0.0, 333.4, | ,  5000,  4841,     0,  -113, | , -3.4, -2419.0, -28.661, |, 0.0
19326.8, 0.1, | , 23.4, 0.0, 326.9, | ,  5000,  4844,     0,  -110, | , -3.4, -2420.7, -28.720, |, 0.0
19327.9, 0.1, | , 23.4, 0.0, 326.3, | ,  5000,  4842,     0,  -113, | , -3.4, -2420.7, -28.685, |, 0.0
19328.9, 0.1, | , 23.4, 0.0, 326.3, | ,  5000,  4843,     0,  -119, | , -3.4, -2420.7, -28.659, |, 0.0
19329.9, 0.1, | , 23.4, 0.0, 327.6, | ,  5000,  4842,     0,   -97, | , -3.4, -2420.3, -28.780, |, 0.0
19330.9, 0.1, | , 23.4, 0.0, 332.9, | ,  5000,  4848,     0,  -123, | , -3.4, -2419.5, -28.651, |, 0.0
19331.9, 0.1, | , 23.4, 0.0, 331.9, | ,  5000,  4843,     0,  -113, | , -3.4, -2419.9, -28.684, |, 0.0
19332.9, 0.1, | , 23.4, 0.0, 327.9, | ,  5000,  4843,     0,  -111, | , -3.4, -2420.3, -28.704, |, 0.0
19333.9, 0.1, | , 23.4, 0.0, 325.9, | ,  5000,  4846,     0,  -116, | , -3.4, -2421.2, -28.700, |, 0.0
19334.9, 0.1, | , 23.4, 0.0, 326.4, | ,  5000,  4845,     0,  -125, | , -3.4, -2421.2, -28.639, |, 0.0
19336.0, 0.1, | , 23.4, 0.0, 326.2, | ,  5000,  4843,     0,  -110, | , -3.4, -2420.7, -28.712, |, 0.0
19337.0, 0.1, | , 23.4, 0.0, 331.7, | ,  5000,  4848,     0,  -109, | , -3.4, -2419.5, -28.734, |, 0.0
19338.0, 0.2, | , 23.4, 0.0, 332.1, | ,  5000,  4845,     0,  -112, | , -3.4, -2420.3, -28.713, |, 0.0
19339.0, 0.2, | , 23.4, 0.0, 327.5, | ,  5000,  4843,     0,  -109, | , -3.4, -2420.3, -28.712, |, 0.0
19340.0, 0.2, | , 23.4, 0.0, 325.8, | ,  5000,  4844,     0,  -113, | , -3.4, -2420.3, -28.693, |, 0.0
19341.0, 0.2, | , 23.4, 0.0, 325.4, | ,  5000,  4847,     0,  -108, | , -3.4, -2420.7, -28.749, |, 0.0
19342.0, 0.2, | , 23.4, 0.0, 325.7, | ,  5000,  4847,     0,  -116, | , -3.4, -2420.7, -28.703, |, 0.0
19343.0, 0.2, | , 23.4, 0.0, 332.4, | ,  5000,  4847,     0,  -106, | , -3.4, -2419.5, -28.747, |, 0.0
19344.1, 0.2, | , 23.4, 0.0, 332.2, | ,  5000,  4846,     0,  -111, | , -3.4, -2419.5, -28.713, |, 0.0
19345.1, 0.1, | , 23.4, 0.0, 327.1, | ,  5000,  4843,     0,  -106, | , -3.4, -2420.7, -28.738, |, 0.0
19346.1, 0.2, | , 23.4, 0.0, 326.1, | ,  5000,  4844,     0,  -118, | , -3.4, -2420.7, -28.672, |, 0.0
19347.1, 0.2, | , 23.4, 0.0, 326.0, | ,  5000,  4839,     0,  -120, | , -3.4, -2421.2, -28.636, |, 0.0
19348.1, 0.2, | , 23.4, 0.0, 325.5, | ,  5000,  4844,     0,  -126, | , -3.4, -2421.2, -28.627, |, 0.0
19349.1, 0.1, | , 23.4, 0.0, 332.5, | ,  5000,  4848,     0,   -97, | , -3.4, -2419.5, -28.809, |, 0.0
19350.1, 0.1, | , 23.4, 0.0, 331.9, | ,  5000,  4848,     0,  -111, | , -3.4, -2419.5, -28.724, |, 0.0
19351.1, 0.2, | , 23.4, 0.0, 326.9, | ,  5000,  4845,     0,  -125, | , -3.4, -2420.3, -28.627, |, 0.0
19352.2, 0.2, | , 23.4, 0.0, 324.6, | ,  5000,  4844,     0,  -104, | , -3.4, -2421.2, -28.761, |, 0.0
19353.2, 0.2, | , 23.4, 0.0, 325.3, | ,  5000,  4842,     0,  -105, | , -3.4, -2420.7, -28.735, |, 0.0
19354.2, 0.1, | , 23.4, 0.0, 325.1, | ,  5000,  4839,     0,  -118, | , -3.4, -2420.7, -28.637, |, 0.0
19355.2, 0.2, | , 23.4, 0.0, 331.8, | ,  5000,  4848,     0,  -108, | , -3.4, -2419.5, -28.744, |, 0.0
19356.2, 0.1, | , 23.4, 0.0, 331.6, | ,  5000,  4847,     0,  -110, | , -3.4, -2419.5, -28.723, |, 0.0
19357.2, 0.2, | , 23.4, 0.0, 325.6, | ,  5000,  4844,     0,  -116, | , -3.4, -2420.7, -28.679, |, 0.0
19358.2, 0.2, | , 23.4, 0.0, 325.2, | ,  5000,  4841,     0,  -112, | , -3.4, -2421.2, -28.693, |, 0.0
19359.2, 0.2, | , 23.4, 0.0, 324.4, | ,  5000,  4848,     0,  -114, | , -3.4, -2419.9, -28.710, |, 0.0
19360.2, 0.2, | , 23.4, 0.0, 324.0, | ,  5000,  4844,     0,  -116, | , -3.4, -2420.7, -28.681, |, 0.0
19361.3, 0.2, | , 23.4, 0.0, 330.9, | ,  5000,  4850,     0,  -117, | , -3.4, -2419.5, -28.694, |, 0.0
19362.3, 0.2, | , 23.4, 0.0, 330.6, | ,  5000,  4846,     0,  -116, | , -3.4, -2419.5, -28.682, |, 0.0
19363.3, 0.2, | , 23.4, 0.0, 325.7, | ,  5000,  4843,     0,  -115, | , -3.4, -2420.7, -28.685, |, 0.0
19364.3, 0.2, | , 23.4, 0.0, 324.0, | ,  5000,  4849,     0,  -112, | , -3.4, -2420.7, -28.737, |, 0.0
19365.3, 0.2, | , 23.3, 0.0, 324.7, | ,  5000,  4838,     0,  -124, | , -3.4, -2421.2, -28.600, |, 0.0
19366.3, 0.2, | , 23.4, 0.0, 324.0, | ,  5000,  4845,     0,  -116, | , -3.4, -2420.7, -28.685, |, 0.0
19367.3, 0.2, | , 23.4, 0.0, 329.8, | ,  5000,  4847,     0,  -124, | , -3.4, -2419.5, -28.642, |, 0.0
19368.3, 0.2, | , 23.4, 0.0, 331.0, | ,  5000,  4847,     0,  -108, | , -3.4, -2419.0, -28.733, |, 0.0
19369.4, 0.2, | , 23.4, 0.0, 325.5, | ,  5000,  4845,     0,  -108, | , -3.4, -2420.3, -28.731, |, 0.0
19370.4, 0.2, | , 23.4, 0.0, 323.8, | ,  5000,  4849,     0,  -102, | , -3.4, -2421.2, -28.799, |, 0.0
19371.4, 0.1, | , 23.4, 0.0, 324.1, | ,  5000,  4842,     0,  -121, | , -3.4, -2420.7, -28.639, |, 0.0
19372.4, 0.2, | , 23.4, 0.0, 323.4, | ,  5000,  4842,     0,  -116, | , -3.4, -2420.7, -28.675, |, 0.0
19373.4, 0.2, | , 23.4, 0.0, 330.0, | ,  5000,  4845,     0,  -120, | , -3.4, -2419.5, -28.648, |, 0.0
19374.4, 0.2, | , 23.4, 0.0, 330.4, | ,  5000,  4846,     0,  -118, | , -3.4, -2419.9, -28.675, |, 0.0
19375.4, 0.2, | , 23.3, 0.0, 325.2, | ,  5000,  4843,     0,  -112, | , -3.4, -2420.7, -28.698, |, 0.0
19376.4, 0.2, | , 23.3, 0.0, 323.2, | ,  5000,  4841,     0,  -100, | , -3.4, -2420.7, -28.763, |, 0.0
19377.5, 0.2, | , 23.4, 0.0, 323.2, | ,  5000,  4844,     0,  -114, | , -3.4, -2421.2, -28.697, |, 0.0
19378.5, 0.2, | , 23.3, 0.0, 323.5, | ,  5000,  4842,     0,  -108, | , -3.4, -2421.2, -28.724, |, 0.0
19379.5, 0.2, | , 23.4, 0.0, 330.2, | ,  5000,  4843,     0,  -102, | , -3.4, -2419.5, -28.746, |, 0.0
19380.5, 0.1, | , 23.4, 0.0, 329.9, | ,  5000,  4845,     0,  -116, | , -3.4, -2419.5, -28.676, |, 0.0
19381.5, 0.1, | , 23.3, 0.0, 324.9, | ,  5000,  4844,     0,   -97, | , -3.4, -2420.7, -28.796, |, 0.0
19382.5, 0.2, | , 23.4, 0.0, 323.0, | ,  5000,  4840,     0,  -116, | , -3.4, -2420.7, -28.654, |, 0.0
19383.5, 0.2, | , 23.4, 0.0, 323.9, | ,  5000,  4840,     0,  -115, | , -3.4, -2420.3, -28.663, |, 0.0
19384.5, 0.2, | , 23.4, 0.0, 322.9, | ,  5000,  4839,     0,  -106, | , -3.4, -2421.2, -28.718, |, 0.0
19385.5, 0.2, | , 23.4, 0.0, 330.3, | ,  5000,  4847,     0,  -105, | , -3.4, -2419.0, -28.750, |, 0.0
19386.6, 0.2, | , 23.4, 0.0, 329.8, | ,  5000,  4842,     0,  -101, | , -3.4, -2419.5, -28.746, |, 0.0
19387.6, 0.1, | , 23.4, 0.0, 323.8, | ,  5000,  4839,     0,  -113, | , -3.4, -2420.7, -28.670, |, 0.0
19388.6, 0.2, | , 23.3, 0.0, 323.2, | ,  5000,  4845,     0,  -113, | , -3.4, -2420.7, -28.708, |, 0.0
19389.6, 0.2, | , 23.3, 0.0, 323.6, | ,  5000,  4847,     0,  -121, | , -3.4, -2420.3, -28.665, |, 0.0
19390.6, 0.2, | , 23.4, 0.0, 322.9, | ,  5000,  4845,     0,  -123, | , -3.4, -2420.7, -28.647, |, 0.0
19391.6, 0.2, | , 23.4, 0.0, 329.3, | ,  5000,  4848,     0,  -116, | , -3.4, -2419.5, -28.692, |, 0.0
19392.6, 0.2, | , 23.4, 0.0, 328.7, | ,  5000,  4847,     0,  -109, | , -3.4, -2419.0, -28.724, |, 0.0
19393.6, 0.2, | , 23.4, 0.0, 323.9, | ,  5000,  4842,     0,  -112, | , -3.4, -2420.3, -28.691, |, 0.0
19394.7, 0.2, | , 23.3, 0.0, 322.2, | ,  5000,  4845,     0,  -122, | , -3.4, -2420.7, -28.653, |, 0.0
19395.7, 0.2, | , 23.4, 0.0, 323.4, | ,  5000,  4847,     0,  -100, | , -3.4, -2420.7, -28.799, |, 0.0
19396.7, 0.2, | , 23.4, 0.0, 322.6, | ,  5000,  4841,     0,  -106, | , -3.4, -2421.2, -28.728, |, 0.0
19397.7, 0.2, | , 23.4, 0.0, 328.1, | ,  5000,  4846,     0,  -107, | , -3.4, -2419.9, -28.738, |, 0.0
19398.7, 0.2, | , 23.4, 0.0, 329.0, | ,  5000,  4849,     0,  -105, | , -3.4, -2419.5, -28.768, |, 0.0
19399.7, 0.2, | , 23.3, 0.0, 323.4, | ,  5000,  4842,     0,  -127, | , -3.4, -2420.3, -28.598, |, 0.0
19400.7, 0.2, | , 23.3, 0.0, 322.3, | ,  5000,  4839,     0,  -116, | , -3.4, -2421.2, -28.657, |, 0.0
19401.7, 0.2, | , 23.3, 0.0, 322.8, | ,  5000,  4844,     0,  -109, | , -3.4, -2420.7, -28.724, |, 0.0
19402.8, 0.2, | , 23.3, 0.0, 323.2, | ,  5000,  4838,     0,  -124, | , -3.4, -2421.2, -28.607, |, 0.0
19403.8, 0.1, | , 23.4, 0.0, 328.1, | ,  5000,  4845,     0,  -109, | , -3.4, -2419.9, -28.716, |, 0.0
19404.8, 0.2, | , 23.4, 0.0, 328.7, | ,  5000,  4847,     0,  -106, | , -3.4, -2419.5, -28.744, |, 0.0
19405.8, 0.2, | , 23.3, 0.0, 323.1, | ,  5000,  4842,     0,  -110, | , -3.4, -2420.3, -28.699, |, 0.0
19406.8, 0.2, | , 23.3, 0.0, 322.0, | ,  5000,  4848,     0,  -105, | , -3.4, -2420.7, -28.774, |, 0.0
19407.8, 0.2, | , 23.3, 0.0, 321.3, | ,  5000,  4843,     0,  -104, | , -3.4, -2420.7, -28.748, |, 0.0
19408.8, 0.2, | , 23.3, 0.0, 323.1, | ,  5000,  4844,     0,  -124, | , -3.4, -2420.3, -28.626, |, 0.0
19409.8, 0.2, | , 23.4, 0.0, 328.1, | ,  5000,  4850,     0,  -117, | , -3.4, -2419.5, -28.696, |, 0.0
19410.9, 0.2, | , 23.3, 0.0, 328.7, | ,  5000,  4845,     0,  -112, | , -3.4, -2419.5, -28.702, |, 0.0
19411.9, 0.2, | , 23.3, 0.0, 322.8, | ,  5000,  4847,     0,  -105, | , -3.4, -2420.7, -28.770, |, 0.0
19412.9, 0.2, | , 23.4, 0.0, 320.9, | ,  5000,  4840,     0,  -116, | , -3.4, -2421.2, -28.668, |, 0.0
19413.9, 0.2, | , 23.3, 0.0, 322.0, | ,  5000,  4844,     0,  -104, | , -3.4, -2420.7, -28.756, |, 0.0
19414.9, 0.2, | , 23.3, 0.0, 322.3, | ,  5000,  4842,     0,  -107, | , -3.4, -2421.2, -28.728, |, 0.0
19415.9, 0.2, | , 23.3, 0.0, 328.1, | ,  5000,  4849,     0,  -112, | , -3.4, -2419.0, -28.720, |, 0.0
19416.9, 0.1, | , 23.4, 0.0, 327.9, | ,  5000,  4841,     0,  -108, | , -3.4, -2419.5, -28.699, |, 0.0
19417.9, 0.2, | , 23.4, 0.0, 322.1, | ,  5000,  4844,     0,  -120, | , -3.4, -2420.7, -28.653, |, 0.0
19418.9, 0.2, | , 23.3, 0.0, 321.9, | ,  5000,  4845,     0,  -110, | , -3.4, -2420.7, -28.727, |, 0.0
19419.9, 0.2, | , 23.4, 0.0, 321.7, | ,  5000,  4849,     0,  -120, | , -3.4, -2420.3, -28.686, |, 0.0
19421.0, 0.2, | , 23.3, 0.0, 322.2, | ,  5000,  4841,     0,  -109, | , -3.4, -2420.7, -28.708, |, 0.0
19422.0, 0.1, | , 23.3, 0.0, 328.4, | ,  5000,  4846,     0,  -105, | , -3.4, -2419.5, -28.747, |, 0.0
19423.0, 0.1, | , 23.3, 0.0, 327.3, | ,  5000,  4840,     0,  -111, | , -3.4, -2419.9, -28.678, |, 0.0
19424.0, 0.2, | , 23.3, 0.0, 322.7, | ,  5000,  4847,     0,  -120, | , -3.4, -2420.7, -28.679, |, 0.0
19425.0, 0.2, | , 23.3, 0.0, 321.5, | ,  5000,  4842,     0,  -109, | , -3.4, -2420.7, -28.713, |, 0.0
19426.0, 0.2, | , 23.3, 0.0, 320.9, | ,  5000,  4845,     0,  -106, | , -3.4, -2420.3, -28.746, |, 0.0
19427.0, 0.2, | , 23.3, 0.0, 320.7, | ,  5000,  4845,     0,  -101, | , -3.4, -2421.2, -28.786, |, 0.0
19428.0, 0.2, | , 23.4, 0.0, 326.1, | ,  5000,  4847,     0,   -97, | , -3.4, -2419.9, -28.810, |, 0.0
19429.0, 0.2, | , 23.3, 0.0, 327.5, | ,  5000,  4845,     0,  -101, | , -3.4, -2419.5, -28.766, |, 0.0
19430.1, 0.1, | , 23.3, 0.0, 321.8, | ,  5000,  4842,     0,  -106, | , -3.4, -2420.7, -28.728, |, 0.0
19431.1, 0.2, | , 23.3, 0.0, 320.6, | ,  5000,  4839,     0,  -112, | , -3.4, -2421.2, -28.680, |, 0.0
19432.1, 0.2, | , 23.3, 0.0, 321.6, | ,  5000,  4840,     0,  -105, | , -3.4, -2420.3, -28.723, |, 0.0
19433.1, 0.2, | , 23.3, 0.0, 320.0, | ,  5000,  4847,     0,  -102, | , -3.4, -2421.2, -28.788, |, 0.0
19434.1, 0.2, | , 23.4, 0.0, 327.2, | ,  5000,  4847,     0,  -122, | , -3.4, -2419.5, -28.648, |, 0.0
19435.1, 0.2, | , 23.3, 0.0, 327.4, | ,  5000,  4850,     0,  -100, | , -3.4, -2419.9, -28.808, |, 0.0
19436.1, 0.2, | , 23.3, 0.0, 321.4, | ,  5000,  4836,     0,  -123, | , -3.4, -2420.3, -28.586, |, 0.0
19437.1, 0.2, | , 23.3, 0.0, 320.4, | ,  5000,  4841,     0,  -118, | , -3.4, -2420.7, -28.652, |, 0.0
19438.1, 0.2, | , 23.3, 0.0, 319.8, | ,  5000,  4846,     0,  -104, | , -3.4, -2421.2, -28.776, |, 0.0
19439.2, 0.2, | , 23.3, 0.0, 322.0, | ,  5000,  4843,     0,  -127, | , -3.4, -2421.2, -28.618, |, 0.0
19440.2, 0.2, | , 23.3, 0.0, 327.3, | ,  5000,  4845,     0,  -107, | , -3.4, -2419.5, -28.731, |, 0.0
19441.2, 0.2, | , 23.4, 0.0, 327.2, | ,  5000,  4847,     0,  -127, | , -3.4, -2419.5, -28.619, |, 0.0
19442.2, 0.2, | , 23.3, 0.0, 321.9, | ,  5000,  4845,     0,  -106, | , -3.4, -2420.7, -28.745, |, 0.0
19443.2, 0.2, | , 23.3, 0.0, 320.1, | ,  5000,  4847,     0,  -110, | , -3.4, -2421.2, -28.740, |, 0.0
19444.2, 0.2, | , 23.3, 0.0, 320.1, | ,  5000,  4850,     0,  -104, | , -3.4, -2420.7, -28.790, |, 0.0
19445.2, 0.2, | , 23.3, 0.0, 320.4, | ,  5000,  4845,     0,  -110, | , -3.4, -2420.7, -28.725, |, 0.0
19446.3, 0.1, | , 23.3, 0.0, 326.8, | ,  5000,  4844,     0,  -112, | , -3.4, -2419.5, -28.691, |, 0.0
19447.3, 0.2, | , 23.3, 0.0, 326.9, | ,  5000,  4841,     0,  -100, | , -3.4, -2419.5, -28.745, |, 0.0
19448.3, 0.2, | , 23.3, 0.0, 321.0, | ,  5000,  4841,     0,  -112, | , -3.4, -2420.7, -28.691, |, 0.0
19449.3, 0.2, | , 23.3, 0.0, 320.1, | ,  5000,  4846,     0,  -122, | , -3.4, -2420.7, -28.661, |, 0.0
19450.3, 0.2, | , 23.3, 0.0, 320.5, | ,  5000,  4843,     0,  -105, | , -3.4, -2420.7, -28.743, |, 0.0
