Repository: jdhuang-csm/Ru-BCA

## Methods
* (BaO)<sub>x</sub>-(CaO)<sub>y</sub>-(Al<sub>2</sub>O<sub>3</sub>)<sub>1-x-y</sub> (BCA) catalyst supports were synthesized via sol-gel and solid-state methods. 
* Ru/BCA catalysts were prepared via incipient wetness impregnation to achieve 1 wt. % Ru loading.
* Ammonia synthesis rates were measured for Ru/BCA catalysts in a packed-bed reactor at 480-600<sup>o</sup>C, 10 bar, and space velocities up to 1.3 x 10<sup>6</sup> ml g<sub>cat</sub><sup>-1</sup> h<sup>-1</sup>.
* A machine learning (ML) model was employed to improve understanding of the behavior of Ru/BCA catalysts.
* A microkinetic model was developed to describe the best-performing catalyst.

File: data/init_files_Cadigan/BCA411.txt (part 50 of 53)
********** Start test **********
Elapsed time, Pressure, | , LJtemp(C), Inner-Temp, Outer-Temp, | , N2-set, N2-flow, H2-set, H2-flow, | , pH, NH3_ppm, NH3_Prod_rate, |, In222Temp
19451.3, 0.2, | , 23.3, 0.0, 320.0, | ,  5000,  4843,     0,  -124, | , -3.4, -2421.2, -28.636, |, 0.0
19452.3, 0.2, | , 23.3, 0.0, 326.7, | ,  5000,  4847,     0,  -118, | , -3.4, -2419.0, -28.669, |, 0.0
19453.3, 0.1, | , 23.3, 0.0, 325.3, | ,  5000,  4845,     0,   -95, | , -3.4, -2419.5, -28.801, |, 0.0
19454.3, 0.2, | , 23.3, 0.0, 320.9, | ,  5000,  4839,     0,  -110, | , -3.4, -2420.7, -28.687, |, 0.0
19455.4, 0.2, | , 23.3, 0.0, 319.4, | ,  5000,  4838,     0,  -112, | , -3.4, -2420.7, -28.670, |, 0.0
19456.4, 0.2, | , 23.3, 0.0, 319.9, | ,  5000,  4843,     0,  -105, | , -3.4, -2420.7, -28.745, |, 0.0
19457.4, 0.2, | , 23.3, 0.0, 319.2, | ,  5000,  4842,     0,  -118, | , -3.4, -2420.7, -28.656, |, 0.0
19458.4, 0.2, | , 23.3, 0.0, 325.8, | ,  5000,  4846,     0,  -106, | , -3.4, -2419.5, -28.742, |, 0.0
19459.4, 0.1, | , 23.3, 0.0, 326.0, | ,  5000,  4845,     0,  -124, | , -3.4, -2419.5, -28.631, |, 0.0
19460.4, 0.2, | , 23.3, 0.0, 320.6, | ,  5000,  4840,     0,  -114, | , -3.4, -2420.3, -28.668, |, 0.0
19461.4, 0.2, | , 23.3, 0.0, 319.8, | ,  5000,  4846,     0,  -109, | , -3.4, -2421.2, -28.739, |, 0.0
19462.4, 0.2, | , 23.3, 0.0, 319.4, | ,  5000,  4848,     0,  -109, | , -3.4, -2420.3, -28.747, |, 0.0
19463.5, 0.2, | , 23.3, 0.0, 318.9, | ,  5000,  4844,     0,  -108, | , -3.4, -2421.2, -28.737, |, 0.0
19464.5, 0.2, | , 23.3, 0.0, 326.1, | ,  5000,  4846,     0,  -105, | , -3.4, -2419.0, -28.742, |, 0.0
19465.5, 0.2, | , 23.3, 0.0, 326.0, | ,  5000,  4847,     0,   -98, | , -3.4, -2419.0, -28.790, |, 0.0
19466.5, 0.2, | , 23.3, 0.0, 320.3, | ,  5000,  4840,     0,  -105, | , -3.4, -2420.7, -28.728, |, 0.0
19467.5, 0.2, | , 23.3, 0.0, 318.9, | ,  5000,  4845,     0,  -129, | , -3.4, -2420.7, -28.612, |, 0.0
19468.5, 0.2, | , 23.3, 0.0, 320.4, | ,  5000,  4842,     0,  -115, | , -3.4, -2420.3, -28.674, |, 0.0
19469.5, 0.2, | , 23.3, 0.0, 318.8, | ,  5000,  4842,     0,  -108, | , -3.4, -2421.2, -28.726, |, 0.0
19470.5, 0.1, | , 23.3, 0.0, 325.5, | ,  5000,  4849,     0,  -120, | , -3.4, -2419.5, -28.671, |, 0.0
19471.6, 0.2, | , 23.3, 0.0, 325.9, | ,  5000,  4839,     0,  -124, | , -3.4, -2419.5, -28.594, |, 0.0
19472.6, 0.2, | , 23.3, 0.0, 319.8, | ,  5000,  4849,     0,  -111, | , -3.4, -2420.3, -28.736, |, 0.0
19473.6, 0.2, | , 23.3, 0.0, 318.0, | ,  5000,  4845,     0,  -106, | , -3.4, -2421.2, -28.756, |, 0.0
19474.6, 0.2, | , 23.3, 0.0, 319.3, | ,  5000,  4843,     0,  -107, | , -3.4, -2420.3, -28.728, |, 0.0
19475.6, 0.2, | , 23.3, 0.0, 320.5, | ,  5000,  4839,     0,  -115, | , -3.4, -2420.7, -28.660, |, 0.0
19476.6, 0.2, | , 23.3, 0.0, 325.3, | ,  5000,  4851,     0,   -96, | , -3.4, -2419.5, -28.831, |, 0.0
19477.6, 0.2, | , 23.3, 0.0, 325.8, | ,  5000,  4844,     0,  -109, | , -3.4, -2419.5, -28.710, |, 0.0
19478.6, 0.1, | , 23.3, 0.0, 320.1, | ,  5000,  4847,     0,  -124, | , -3.4, -2420.3, -28.647, |, 0.0
19479.7, 0.1, | , 23.3, 0.0, 318.6, | ,  5000,  4843,     0,  -101, | , -3.4, -2421.2, -28.772, |, 0.0
19480.7, 0.1, | , 23.3, 0.0, 319.8, | ,  5000,  4848,     0,  -112, | , -3.4, -2420.7, -28.730, |, 0.0
19481.7, 0.2, | , 23.3, 0.0, 320.6, | ,  5000,  4842,     0,  -107, | , -3.4, -2420.3, -28.722, |, 0.0
19482.7, 0.2, | , 23.3, 0.0, 325.4, | ,  5000,  4848,     0,  -102, | , -3.4, -2419.0, -28.768, |, 0.0
19483.7, 0.2, | , 23.3, 0.0, 324.5, | ,  5000,  4845,     0,  -103, | , -3.4, -2419.5, -28.749, |, 0.0
19484.7, 0.2, | , 23.3, 0.0, 320.0, | ,  5000,  4839,     0,  -128, | , -3.4, -2420.3, -28.576, |, 0.0
19485.7, 0.2, | , 23.3, 0.0, 318.4, | ,  5000,  4839,     0,  -116, | , -3.4, -2420.7, -28.652, |, 0.0
19486.7, 0.2, | , 23.3, 0.0, 319.3, | ,  5000,  4842,     0,  -108, | , -3.4, -2420.7, -28.719, |, 0.0
19487.8, 0.2, | , 23.3, 0.0, 318.4, | ,  5000,  4846,     0,  -113, | , -3.4, -2420.7, -28.712, |, 0.0
19488.8, 0.2, | , 23.3, 0.0, 324.2, | ,  5000,  4845,     0,  -112, | , -3.4, -2419.5, -28.697, |, 0.0
19489.8, 0.2, | , 23.3, 0.0, 324.6, | ,  5000,  4844,     0,  -113, | , -3.4, -2419.5, -28.683, |, 0.0
19490.8, 0.2, | , 23.3, 0.0, 319.6, | ,  5000,  4846,     0,  -124, | , -3.4, -2420.7, -28.648, |, 0.0
19491.8, 0.2, | , 23.3, 0.0, 318.5, | ,  5000,  4841,     0,  -102, | , -3.4, -2420.3, -28.741, |, 0.0
19492.8, 0.2, | , 23.3, 0.0, 318.1, | ,  5000,  4840,     0,  -106, | , -3.4, -2420.3, -28.712, |, 0.0
19493.8, 0.2, | , 23.3, 0.0, 317.1, | ,  5000,  4839,     0,  -116, | , -3.4, -2420.7, -28.649, |, 0.0
19494.9, 0.2, | , 23.3, 0.0, 324.6, | ,  5000,  4846,     0,  -116, | , -3.4, -2419.5, -28.679, |, 0.0
19495.9, 0.1, | , 23.3, 0.0, 324.6, | ,  5000,  4843,     0,  -116, | , -3.4, -2419.5, -28.665, |, 0.0
19496.9, 0.2, | , 23.3, 0.0, 319.5, | ,  5000,  4842,     0,  -109, | , -3.4, -2420.3, -28.711, |, 0.0
19497.9, 0.2, | , 23.3, 0.0, 317.9, | ,  5000,  4842,     0,  -117, | , -3.4, -2420.7, -28.665, |, 0.0
19498.9, 0.2, | , 23.3, 0.0, 317.2, | ,  5000,  4841,     0,  -109, | , -3.4, -2420.7, -28.705, |, 0.0
19499.9, 0.2, | , 23.3, 0.0, 317.4, | ,  5000,  4844,     0,   -99, | , -3.4, -2420.7, -28.787, |, 0.0
19500.9, 0.1, | , 23.3, 0.0, 324.5, | ,  5000,  4847,     0,  -123, | , -3.4, -2419.5, -28.647, |, 0.0
19501.9, 0.1, | , 23.3, 0.0, 324.6, | ,  5000,  4846,     0,  -108, | , -3.4, -2419.5, -28.728, |, 0.0
19502.9, 0.2, | , 23.3, 0.0, 318.9, | ,  5000,  4838,     0,  -109, | , -3.4, -2419.9, -28.676, |, 0.0
19504.0, 0.2, | , 23.3, 0.0, 317.6, | ,  5000,  4841,     0,  -127, | , -3.4, -2420.7, -28.598, |, 0.0
19505.0, 0.2, | , 23.3, 0.0, 318.5, | ,  5000,  4848,     0,  -113, | , -3.4, -2420.7, -28.721, |, 0.0
19506.0, 0.2, | , 23.3, 0.0, 318.8, | ,  5000,  4845,     0,  -101, | , -3.4, -2420.7, -28.778, |, 0.0
19507.0, 0.2, | , 23.3, 0.0, 324.0, | ,  5000,  4848,     0,  -108, | , -3.4, -2419.5, -28.742, |, 0.0
19508.0, 0.2, | , 23.3, 0.0, 324.2, | ,  5000,  4848,     0,  -112, | , -3.4, -2419.0, -28.713, |, 0.0
19509.0, 0.2, | , 23.3, 0.0, 317.9, | ,  5000,  4845,     0,  -118, | , -3.4, -2420.7, -28.674, |, 0.0
19510.0, 0.2, | , 23.3, 0.0, 316.9, | ,  5000,  4846,     0,  -118, | , -3.4, -2420.7, -28.685, |, 0.0
19511.0, 0.2, | , 23.3, 0.0, 317.9, | ,  5000,  4850,     0,  -124, | , -3.4, -2420.7, -28.675, |, 0.0
19512.1, 0.2, | , 23.3, 0.0, 317.1, | ,  5000,  4846,     0,  -114, | , -3.4, -2420.7, -28.707, |, 0.0
19513.1, 0.1, | , 23.3, 0.0, 324.1, | ,  5000,  4847,     0,  -114, | , -3.4, -2419.5, -28.699, |, 0.0
19514.1, 0.2, | , 23.3, 0.0, 323.7, | ,  5000,  4849,     0,  -113, | , -3.4, -2419.5, -28.712, |, 0.0
19515.1, 0.1, | , 23.3, 0.0, 318.8, | ,  5000,  4843,     0,  -108, | , -3.4, -2420.3, -28.719, |, 0.0
19516.1, 0.2, | , 23.3, 0.0, 317.0, | ,  5000,  4838,     0,  -126, | , -3.4, -2420.7, -28.587, |, 0.0
19517.1, 0.2, | , 23.3, 0.0, 318.2, | ,  5000,  4845,     0,  -105, | , -3.4, -2420.7, -28.750, |, 0.0
19518.1, 0.1, | , 23.3, 0.0, 317.3, | ,  5000,  4840,     0,  -112, | , -3.4, -2421.2, -28.685, |, 0.0
19519.1, 0.1, | , 23.3, 0.0, 323.0, | ,  5000,  4845,     0,  -116, | , -3.4, -2419.9, -28.679, |, 0.0
19520.2, 0.1, | , 23.3, 0.0, 323.5, | ,  5000,  4847,     0,  -113, | , -3.4, -2419.5, -28.704, |, 0.0
19521.2, 0.2, | , 23.3, 0.0, 318.5, | ,  5000,  4846,     0,  -107, | , -3.4, -2420.7, -28.750, |, 0.0
19522.2, 0.2, | , 23.3, 0.0, 317.3, | ,  5000,  4844,     0,  -116, | , -3.4, -2420.7, -28.684, |, 0.0
19523.2, 0.2, | , 23.3, 0.0, 317.8, | ,  5000,  4847,     0,  -106, | , -3.4, -2420.7, -28.761, |, 0.0
19524.2, 0.2, | , 23.3, 0.0, 316.5, | ,  5000,  4844,     0,  -112, | , -3.4, -2420.7, -28.708, |, 0.0
19525.2, 0.1, | , 23.3, 0.0, 323.6, | ,  5000,  4848,     0,  -109, | , -3.4, -2419.0, -28.725, |, 0.0
19526.2, 0.1, | , 23.3, 0.0, 323.7, | ,  5000,  4850,     0,  -110, | , -3.4, -2419.5, -28.741, |, 0.0
19527.2, 0.2, | , 23.3, 0.0, 318.3, | ,  5000,  4848,     0,  -123, | , -3.4, -2420.3, -28.663, |, 0.0
19528.3, 0.2, | , 23.3, 0.0, 316.6, | ,  5000,  4845,     0,  -114, | , -3.4, -2421.2, -28.706, |, 0.0
19529.3, 0.2, | , 23.3, 0.0, 316.3, | ,  5000,  4841,     0,  -119, | , -3.4, -2421.2, -28.651, |, 0.0
19530.3, 0.1, | , 23.3, 0.0, 317.3, | ,  5000,  4848,     0,  -113, | , -3.4, -2420.7, -28.721, |, 0.0
19531.3, 0.2, | , 23.3, 0.0, 323.2, | ,  5000,  4848,     0,  -106, | , -3.4, -2419.5, -28.751, |, 0.0
19532.3, 0.2, | , 23.3, 0.0, 323.6, | ,  5000,  4841,     0,  -108, | , -3.4, -2419.5, -28.698, |, 0.0
19533.3, 0.2, | , 23.3, 0.0, 318.3, | ,  5000,  4837,     0,  -111, | , -3.4, -2420.7, -28.671, |, 0.0
19534.3, 0.2, | , 23.3, 0.0, 315.9, | ,  5000,  4843,     0,  -116, | , -3.4, -2421.2, -28.681, |, 0.0
19535.4, 0.1, | , 23.3, 0.0, 316.6, | ,  5000,  4847,     0,  -112, | , -3.4, -2420.7, -28.721, |, 0.0
19536.4, 0.1, | , 23.3, 0.0, 318.4, | ,  5000,  4838,     0,  -102, | , -3.4, -2420.7, -28.731, |, 0.0
19537.4, 0.2, | , 23.3, 0.0, 323.3, | ,  5000,  4851,     0,  -118, | , -3.4, -2419.0, -28.693, |, 0.0
19538.4, 0.1, | , 23.3, 0.0, 323.0, | ,  5000,  4847,     0,  -103, | , -3.4, -2419.5, -28.763, |, 0.0
19539.4, 0.2, | , 23.3, 0.0, 317.9, | ,  5000,  4844,     0,  -108, | , -3.4, -2420.3, -28.725, |, 0.0
19540.4, 0.2, | , 23.3, 0.0, 316.3, | ,  5000,  4842,     0,  -122, | , -3.4, -2420.7, -28.636, |, 0.0
19541.4, 0.1, | , 23.3, 0.0, 317.8, | ,  5000,  4841,     0,  -112, | , -3.4, -2421.2, -28.689, |, 0.0
19542.4, 0.2, | , 23.3, 0.0, 316.3, | ,  5000,  4845,     0,  -114, | , -3.4, -2420.7, -28.698, |, 0.0
19543.4, 0.2, | , 23.3, 0.0, 323.0, | ,  5000,  4848,     0,  -113, | , -3.4, -2419.0, -28.701, |, 0.0
19544.5, 0.2, | , 23.3, 0.0, 322.1, | ,  5000,  4846,     0,  -101, | , -3.4, -2419.9, -28.772, |, 0.0
19545.5, 0.2, | , 23.3, 0.0, 317.6, | ,  5000,  4837,     0,  -111, | , -3.4, -2421.2, -28.678, |, 0.0
19546.5, 0.2, | , 23.3, 0.0, 316.2, | ,  5000,  4845,     0,  -113, | , -3.4, -2420.7, -28.704, |, 0.0
19547.5, 0.2, | , 23.3, 0.0, 315.7, | ,  5000,  4840,     0,  -119, | , -3.4, -2421.2, -28.645, |, 0.0
19548.5, 0.2, | , 23.3, 0.0, 315.9, | ,  5000,  4847,     0,  -117, | , -3.4, -2421.2, -28.697, |, 0.0
19549.5, 0.2, | , 23.3, 0.0, 321.9, | ,  5000,  4845,     0,  -112, | , -3.4, -2419.5, -28.696, |, 0.0
19550.5, 0.1, | , 23.3, 0.0, 323.0, | ,  5000,  4847,     0,   -94, | , -3.4, -2419.5, -28.824, |, 0.0
19551.5, 0.2, | , 23.3, 0.0, 317.1, | ,  5000,  4838,     0,  -109, | , -3.4, -2420.7, -28.689, |, 0.0
19552.5, 0.2, | , 23.3, 0.0, 315.8, | ,  5000,  4842,     0,  -118, | , -3.4, -2421.2, -28.663, |, 0.0
19553.6, 0.2, | , 23.3, 0.0, 315.9, | ,  5000,  4842,     0,  -115, | , -3.4, -2420.7, -28.679, |, 0.0
19554.6, 0.2, | , 23.3, 0.0, 314.5, | ,  5000,  4843,     0,  -127, | , -3.4, -2421.2, -28.610, |, 0.0
19555.6, 0.2, | , 23.3, 0.0, 322.3, | ,  5000,  4845,     0,  -102, | , -3.4, -2419.5, -28.754, |, 0.0
19556.6, 0.1, | , 23.3, 0.0, 322.6, | ,  5000,  4838,     0,  -122, | , -3.4, -2419.5, -28.592, |, 0.0
19557.6, 0.2, | , 23.3, 0.0, 317.2, | ,  5000,  4847,     0,  -113, | , -3.4, -2420.3, -28.713, |, 0.0
19558.6, 0.2, | , 23.3, 0.0, 315.2, | ,  5000,  4848,     0,  -107, | , -3.4, -2421.2, -28.765, |, 0.0
19559.6, 0.2, | , 23.3, 0.0, 315.6, | ,  5000,  4837,     0,  -103, | , -3.4, -2420.7, -28.720, |, 0.0
19560.7, 0.2, | , 23.3, 0.0, 315.5, | ,  5000,  4844,     0,  -101, | , -3.4, -2420.7, -28.772, |, 0.0
19561.7, 0.2, | , 23.3, 0.0, 322.3, | ,  5000,  4845,     0,  -116, | , -3.4, -2419.9, -28.677, |, 0.0
19562.7, 0.1, | , 23.3, 0.0, 322.3, | ,  5000,  4848,     0,  -104, | , -3.4, -2419.5, -28.766, |, 0.0
19563.7, 0.2, | , 23.3, 0.0, 316.4, | ,  5000,  4848,     0,  -104, | , -3.4, -2420.7, -28.781, |, 0.0
19564.7, 0.2, | , 23.3, 0.0, 314.7, | ,  5000,  4841,     0,  -105, | , -3.4, -2421.2, -28.739, |, 0.0
19565.7, 0.2, | , 23.3, 0.0, 316.3, | ,  5000,  4846,     0,  -108, | , -3.4, -2420.3, -28.742, |, 0.0
19566.7, 0.2, | , 23.3, 0.0, 316.1, | ,  5000,  4844,     0,  -120, | , -3.4, -2421.2, -28.665, |, 0.0
19567.7, 0.1, | , 23.3, 0.0, 321.9, | ,  5000,  4850,     0,   -99, | , -3.4, -2419.5, -28.804, |, 0.0
19568.8, 0.2, | , 23.3, 0.0, 322.2, | ,  5000,  4842,     0,  -102, | , -3.4, -2419.0, -28.736, |, 0.0
19569.8, 0.2, | , 23.3, 0.0, 316.0, | ,  5000,  4841,     0,  -102, | , -3.4, -2420.7, -28.746, |, 0.0
19570.8, 0.2, | , 23.3, 0.0, 315.0, | ,  5000,  4846,     0,  -110, | , -3.4, -2420.7, -28.733, |, 0.0
19571.8, 0.2, | , 23.3, 0.0, 316.2, | ,  5000,  4845,     0,  -112, | , -3.4, -2421.2, -28.712, |, 0.0
19572.8, 0.2, | , 23.3, 0.0, 315.6, | ,  5000,  4849,     0,  -124, | , -3.4, -2420.3, -28.662, |, 0.0
19573.8, 0.2, | , 23.3, 0.0, 321.5, | ,  5000,  4848,     0,  -112, | , -3.4, -2419.5, -28.715, |, 0.0
19574.8, 0.1, | , 23.3, 0.0, 321.1, | ,  5000,  4851,     0,  -109, | , -3.4, -2419.5, -28.747, |, 0.0
19575.8, 0.2, | , 23.3, 0.0, 316.6, | ,  5000,  4845,     0,  -110, | , -3.4, -2420.3, -28.716, |, 0.0
19576.9, 0.2, | , 23.3, 0.0, 314.5, | ,  5000,  4844,     0,  -112, | , -3.4, -2420.7, -28.705, |, 0.0
19577.9, 0.2, | , 23.3, 0.0, 314.8, | ,  5000,  4845,     0,   -96, | , -3.4, -2420.7, -28.808, |, 0.0
19578.9, 0.1, | , 23.3, 0.0, 315.0, | ,  5000,  4842,     0,  -120, | , -3.4, -2420.7, -28.649, |, 0.0
19579.9, 0.2, | , 23.3, 0.0, 320.9, | ,  5000,  4847,     0,  -115, | , -3.4, -2419.9, -28.696, |, 0.0
19580.9, 0.2, | , 23.3, 0.0, 321.4, | ,  5000,  4845,     0,  -108, | , -3.4, -2419.5, -28.721, |, 0.0
19581.9, 0.2, | , 23.3, 0.0, 316.0, | ,  5000,  4846,     0,  -110, | , -3.4, -2420.3, -28.728, |, 0.0
19582.9, 0.2, | , 23.3, 0.0, 315.1, | ,  5000,  4841,     0,   -97, | , -3.4, -2420.7, -28.775, |, 0.0
19584.0, 0.2, | , 23.3, 0.0, 315.1, | ,  5000,  4845,     0,  -132, | , -3.4, -2420.7, -28.589, |, 0.0
19585.0, 0.2, | , 23.3, 0.0, 314.4, | ,  5000,  4844,     0,  -116, | , -3.4, -2421.2, -28.682, |, 0.0
19586.0, 0.1, | , 23.3, 0.0, 320.9, | ,  5000,  4847,     0,  -120, | , -3.4, -2419.5, -28.659, |, 0.0
19587.0, 0.1, | , 23.3, 0.0, 321.0, | ,  5000,  4844,     0,   -93, | , -3.4, -2419.5, -28.806, |, 0.0
19588.0, 0.2, | , 23.3, 0.0, 316.2, | ,  5000,  4845,     0,  -109, | , -3.4, -2420.7, -28.730, |, 0.0
19589.0, 0.2, | , 23.3, 0.0, 314.3, | ,  5000,  4843,     0,  -110, | , -3.4, -2421.2, -28.719, |, 0.0
19590.0, 0.2, | , 23.3, 0.0, 314.5, | ,  5000,  4846,     0,  -108, | , -3.4, -2421.2, -28.751, |, 0.0
19591.1, 0.2, | , 23.3, 0.0, 314.3, | ,  5000,  4843,     0,  -116, | , -3.4, -2420.7, -28.674, |, 0.0
19592.1, 0.1, | , 23.3, 0.0, 320.9, | ,  5000,  4845,     0,  -108, | , -3.4, -2419.5, -28.724, |, 0.0
19593.1, 0.1, | , 23.3, 0.0, 320.8, | ,  5000,  4847,     0,  -100, | , -3.4, -2419.5, -28.784, |, 0.0
19594.1, 0.2, | , 23.3, 0.0, 316.0, | ,  5000,  4841,     0,  -113, | , -3.4, -2420.7, -28.683, |, 0.0
19595.1, 0.2, | , 23.3, 0.0, 314.6, | ,  5000,  4841,     0,  -109, | , -3.4, -2420.7, -28.710, |, 0.0
19596.1, 0.2, | , 23.3, 0.0, 314.2, | ,  5000,  4846,     0,  -123, | , -3.4, -2421.2, -28.659, |, 0.0
19597.1, 0.1, | , 23.3, 0.0, 314.4, | ,  5000,  4845,     0,  -105, | , -3.4, -2420.7, -28.750, |, 0.0
19598.1, 0.1, | , 23.3, 0.0, 321.3, | ,  5000,  4847,     0,  -107, | , -3.4, -2419.0, -28.737, |, 0.0
19599.2, 0.2, | , 23.3, 0.0, 321.3, | ,  5000,  4837,     0,  -110, | , -3.4, -2419.5, -28.662, |, 0.0
19600.2, 0.2, | , 23.3, 0.0, 316.0, | ,  5000,  4845,     0,  -116, | , -3.4, -2420.7, -28.687, |, 0.0
19601.2, 0.2, | , 23.3, 0.0, 313.9, | ,  5000,  4846,     0,  -129, | , -3.4, -2420.7, -28.618, |, 0.0
19602.2, 0.2, | , 23.3, 0.0, 314.1, | ,  5000,  4839,     0,  -120, | , -3.4, -2420.7, -28.628, |, 0.0
19603.2, 0.1, | , 23.3, 0.0, 315.8, | ,  5000,  4837,     0,  -101, | , -3.4, -2421.2, -28.740, |, 0.0
19604.2, 0.2, | , 23.3, 0.0, 321.1, | ,  5000,  4847,     0,  -101, | , -3.4, -2419.0, -28.772, |, 0.0
19605.2, 0.1, | , 23.3, 0.0, 320.9, | ,  5000,  4838,     0,  -102, | , -3.4, -2419.0, -28.707, |, 0.0
19606.2, 0.2, | , 23.3, 0.0, 314.6, | ,  5000,  4847,     0,  -112, | , -3.4, -2420.3, -28.720, |, 0.0
19607.3, 0.2, | , 23.3, 0.0, 314.2, | ,  5000,  4845,     0,  -117, | , -3.4, -2420.7, -28.684, |, 0.0
19608.3, 0.2, | , 23.3, 0.0, 313.8, | ,  5000,  4842,     0,  -116, | , -3.4, -2420.3, -28.666, |, 0.0
19609.3, 0.2, | , 23.3, 0.0, 314.2, | ,  5000,  4845,     0,   -97, | , -3.4, -2420.7, -28.800, |, 0.0
19610.3, 0.2, | , 23.3, 0.0, 320.8, | ,  5000,  4842,     0,  -116, | , -3.4, -2419.5, -28.657, |, 0.0
19611.3, 0.2, | , 23.3, 0.0, 319.5, | ,  5000,  4842,     0,  -112, | , -3.4, -2419.9, -28.682, |, 0.0
19612.3, 0.2, | , 23.3, 0.0, 314.6, | ,  5000,  4841,     0,  -109, | , -3.4, -2420.7, -28.705, |, 0.0
19613.3, 0.2, | , 23.3, 0.0, 313.8, | ,  5000,  4844,     0,  -111, | , -3.4, -2420.7, -28.713, |, 0.0
19614.3, 0.2, | , 23.3, 0.0, 314.3, | ,  5000,  4839,     0,  -123, | , -3.4, -2420.3, -28.607, |, 0.0
19615.3, 0.1, | , 23.3, 0.0, 313.5, | ,  5000,  4846,     0,   -99, | , -3.4, -2421.2, -28.801, |, 0.0
19616.4, 0.1, | , 23.3, 0.0, 319.5, | ,  5000,  4849,     0,  -115, | , -3.4, -2419.5, -28.702, |, 0.0
19617.4, 0.1, | , 23.3, 0.0, 320.0, | ,  5000,  4840,     0,  -116, | , -3.4, -2419.0, -28.634, |, 0.0
19618.4, 0.1, | , 23.3, 0.0, 314.8, | ,  5000,  4843,     0,  -113, | , -3.4, -2420.7, -28.691, |, 0.0
19619.4, 0.2, | , 23.3, 0.0, 313.2, | ,  5000,  4841,     0,  -113, | , -3.4, -2420.7, -28.683, |, 0.0
19620.4, 0.2, | , 23.3, 0.0, 314.7, | ,  5000,  4846,     0,  -102, | , -3.4, -2420.7, -28.777, |, 0.0
19621.4, 0.2, | , 23.3, 0.0, 312.7, | ,  5000,  4844,     0,  -112, | , -3.4, -2421.2, -28.713, |, 0.0
19622.4, 0.1, | , 23.3, 0.0, 319.8, | ,  5000,  4844,     0,  -104, | , -3.4, -2419.5, -28.743, |, 0.0
19623.4, 0.2, | , 23.3, 0.0, 319.6, | ,  5000,  4843,     0,  -122, | , -3.4, -2419.5, -28.623, |, 0.0
19624.5, 0.2, | , 23.3, 0.0, 314.3, | ,  5000,  4841,     0,  -102, | , -3.4, -2420.7, -28.750, |, 0.0
19625.5, 0.2, | , 23.3, 0.0, 313.0, | ,  5000,  4845,     0,  -107, | , -3.4, -2420.7, -28.744, |, 0.0
19626.5, 0.2, | , 23.3, 0.0, 313.1, | ,  5000,  4843,     0,  -122, | , -3.4, -2420.7, -28.642, |, 0.0
19627.5, 0.2, | , 23.3, 0.0, 313.1, | ,  5000,  4841,     0,  -112, | , -3.4, -2420.7, -28.693, |, 0.0
19628.5, 0.1, | , 23.3, 0.0, 319.5, | ,  5000,  4848,     0,  -109, | , -3.4, -2419.5, -28.730, |, 0.0
19629.5, 0.2, | , 23.3, 0.0, 319.4, | ,  5000,  4850,     0,  -111, | , -3.4, -2419.5, -28.734, |, 0.0
19630.5, 0.2, | , 23.3, 0.0, 314.4, | ,  5000,  4848,     0,   -98, | , -3.4, -2420.7, -28.814, |, 0.0
19631.5, 0.2, | , 23.3, 0.0, 312.3, | ,  5000,  4838,     0,   -94, | , -3.4, -2421.2, -28.780, |, 0.0
19632.6, 0.1, | , 23.3, 0.0, 314.1, | ,  5000,  4843,     0,  -127, | , -3.4, -2420.7, -28.608, |, 0.0
19633.6, 0.2, | , 23.3, 0.0, 313.2, | ,  5000,  4837,     0,  -126, | , -3.4, -2421.2, -28.585, |, 0.0
19634.6, 0.2, | , 23.3, 0.0, 319.4, | ,  5000,  4849,     0,  -102, | , -3.4, -2419.5, -28.781, |, 0.0
19635.6, 0.2, | , 23.3, 0.0, 319.5, | ,  5000,  4843,     0,  -122, | , -3.4, -2419.5, -28.627, |, 0.0
19636.6, 0.2, | , 23.3, 0.0, 313.6, | ,  5000,  4845,     0,  -111, | , -3.4, -2420.7, -28.722, |, 0.0
19637.6, 0.2, | , 23.3, 0.0, 312.6, | ,  5000,  4839,     0,  -100, | , -3.4, -2420.7, -28.747, |, 0.0
19638.6, 0.2, | , 23.3, 0.0, 313.2, | ,  5000,  4845,     0,   -98, | , -3.4, -2420.3, -28.790, |, 0.0
19639.6, 0.2, | , 23.3, 0.0, 314.1, | ,  5000,  4844,     0,  -124, | , -3.4, -2420.7, -28.631, |, 0.0
19640.7, 0.2, | , 23.3, 0.0, 319.4, | ,  5000,  4847,     0,  -107, | , -3.4, -2419.5, -28.739, |, 0.0
19641.7, 0.2, | , 23.3, 0.0, 318.3, | ,  5000,  4849,     0,  -105, | , -3.4, -2419.5, -28.762, |, 0.0
19642.7, 0.2, | , 23.3, 0.0, 313.6, | ,  5000,  4842,     0,  -108, | , -3.4, -2420.7, -28.720, |, 0.0
19643.7, 0.2, | , 23.3, 0.0, 312.3, | ,  5000,  4844,     0,  -126, | , -3.4, -2420.7, -28.622, |, 0.0
19644.7, 0.2, | , 23.3, 0.0, 312.7, | ,  5000,  4847,     0,  -106, | , -3.4, -2420.7, -28.763, |, 0.0
19645.7, 0.2, | , 23.3, 0.0, 312.2, | ,  5000,  4846,     0,  -107, | , -3.4, -2420.7, -28.748, |, 0.0
19646.7, 0.2, | , 23.3, 0.0, 318.7, | ,  5000,  4847,     0,  -121, | , -3.4, -2419.9, -28.658, |, 0.0
19647.7, 0.1, | , 23.3, 0.0, 319.3, | ,  5000,  4847,     0,  -111, | , -3.4, -2419.5, -28.719, |, 0.0
19648.7, 0.1, | , 23.3, 0.0, 313.9, | ,  5000,  4845,     0,  -115, | , -3.4, -2420.3, -28.688, |, 0.0
19649.8, 0.2, | , 23.3, 0.0, 312.2, | ,  5000,  4837,     0,  -119, | , -3.4, -2421.2, -28.630, |, 0.0
19650.8, 0.2, | , 23.3, 0.0, 312.6, | ,  5000,  4848,     0,  -126, | , -3.4, -2420.7, -28.649, |, 0.0
19651.8, 0.2, | , 23.3, 0.0, 311.7, | ,  5000,  4839,     0,  -108, | , -3.4, -2421.2, -28.705, |, 0.0
19652.8, 0.2, | , 23.3, 0.0, 319.2, | ,  5000,  4847,     0,   -97, | , -3.4, -2419.5, -28.800, |, 0.0
19653.8, 0.1, | , 23.3, 0.0, 318.2, | ,  5000,  4845,     0,  -100, | , -3.4, -2419.5, -28.774, |, 0.0
19654.8, 0.1, | , 23.3, 0.0, 313.9, | ,  5000,  4841,     0,  -113, | , -3.4, -2420.3, -28.676, |, 0.0
19655.8, 0.2, | , 23.3, 0.0, 312.3, | ,  5000,  4839,     0,  -112, | , -3.4, -2420.7, -28.677, |, 0.0
19656.8, 0.2, | , 23.3, 0.0, 312.3, | ,  5000,  4842,     0,  -116, | , -3.4, -2420.3, -28.661, |, 0.0
19657.8, 0.1, | , 23.3, 0.0, 311.9, | ,  5000,  4840,     0,  -114, | , -3.4, -2420.7, -28.671, |, 0.0
19658.9, 0.1, | , 23.3, 0.0, 318.7, | ,  5000,  4847,     0,  -119, | , -3.4, -2419.5, -28.667, |, 0.0
19659.9, 0.1, | , 23.3, 0.0, 319.1, | ,  5000,  4843,     0,  -118, | , -3.4, -2419.5, -28.651, |, 0.0
19660.9, 0.2, | , 23.3, 0.0, 313.1, | ,  5000,  4846,     0,  -121, | , -3.4, -2420.7, -28.662, |, 0.0
19661.9, 0.2, | , 23.3, 0.0, 311.2, | ,  5000,  4841,     0,  -105, | , -3.4, -2421.2, -28.732, |, 0.0
19662.9, 0.1, | , 23.3, 0.0, 312.6, | ,  5000,  4841,     0,  -119, | , -3.4, -2420.3, -28.643, |, 0.0
19663.9, 0.2, | , 23.3, 0.0, 311.9, | ,  5000,  4839,     0,  -120, | , -3.4, -2420.7, -28.629, |, 0.0
19664.9, 0.1, | , 23.3, 0.0, 318.5, | ,  5000,  4842,     0,   -94, | , -3.4, -2419.5, -28.791, |, 0.0
19666.0, 0.1, | , 23.3, 0.0, 318.8, | ,  5000,  4850,     0,  -123, | , -3.4, -2419.5, -28.662, |, 0.0
19667.0, 0.2, | , 23.3, 0.0, 309.3, | ,  5000,  4841,     0,  -107, | , -3.4, -2421.2, -28.725, |, 0.0
19668.0, 0.2, | , 23.3, 0.0, 312.0, | ,  5000,  4842,     0,  -104, | , -3.4, -2420.7, -28.746, |, 0.0
19669.0, 0.2, | , 23.3, 0.0, 311.7, | ,  5000,  4845,     0,  -105, | , -3.4, -2421.2, -28.759, |, 0.0
19670.0, 0.2, | , 23.3, 0.0, 311.3, | ,  5000,  4843,     0,  -105, | , -3.4, -2420.7, -28.743, |, 0.0
19671.0, 0.2, | , 23.3, 0.0, 318.2, | ,  5000,  4847,     0,   -96, | , -3.4, -2419.9, -28.815, |, 0.0
19672.0, 0.2, | , 23.3, 0.0, 317.8, | ,  5000,  4841,     0,  -112, | , -3.4, -2419.9, -28.678, |, 0.0
19673.1, 0.2, | , 23.3, 0.0, 312.9, | ,  5000,  4847,     0,  -113, | , -3.4, -2420.3, -28.713, |, 0.0
19674.1, 0.2, | , 23.3, 0.0, 311.6, | ,  5000,  4843,     0,  -108, | , -3.4, -2420.7, -28.724, |, 0.0
19675.1, 0.2, | , 23.3, 0.0, 312.2, | ,  5000,  4844,     0,  -101, | , -3.4, -2420.7, -28.768, |, 0.0
19676.1, 0.1, | , 23.3, 0.0, 311.9, | ,  5000,  4842,     0,  -116, | , -3.4, -2421.2, -28.680, |, 0.0
19677.1, 0.1, | , 23.3, 0.0, 317.2, | ,  5000,  4846,     0,  -105, | , -3.4, -2419.9, -28.752, |, 0.0
19678.1, 0.2, | , 23.3, 0.0, 317.8, | ,  5000,  4843,     0,  -101, | , -3.4, -2419.5, -28.754, |, 0.0
19679.1, 0.2, | , 23.3, 0.0, 312.8, | ,  5000,  4845,     0,   -97, | , -3.4, -2420.7, -28.798, |, 0.0
19680.1, 0.2, | , 23.3, 0.0, 311.9, | ,  5000,  4839,     0,  -106, | , -3.4, -2420.7, -28.713, |, 0.0
19681.1, 0.2, | , 23.3, 0.0, 311.3, | ,  5000,  4842,     0,  -108, | , -3.4, -2420.7, -28.720, |, 0.0
19682.1, 0.2, | , 23.3, 0.0, 310.2, | ,  5000,  4846,     0,  -124, | , -3.4, -2421.2, -28.655, |, 0.0
19683.2, 0.2, | , 23.3, 0.0, 317.7, | ,  5000,  4847,     0,  -116, | , -3.4, -2419.5, -28.681, |, 0.0
19684.2, 0.2, | , 23.3, 0.0, 317.8, | ,  5000,  4840,     0,  -109, | , -3.4, -2419.5, -28.682, |, 0.0
19685.2, 0.1, | , 23.3, 0.0, 312.2, | ,  5000,  4842,     0,  -116, | , -3.4, -2420.7, -28.666, |, 0.0
19686.2, 0.2, | , 23.3, 0.0, 311.2, | ,  5000,  4844,     0,  -103, | , -3.4, -2421.2, -28.766, |, 0.0
19687.2, 0.2, | , 23.3, 0.0, 310.7, | ,  5000,  4838,     0,  -102, | , -3.4, -2421.2, -28.734, |, 0.0
19688.2, 0.1, | , 23.3, 0.0, 310.5, | ,  5000,  4841,     0,  -112, | , -3.4, -2420.7, -28.686, |, 0.0
19689.2, 0.2, | , 23.3, 0.0, 318.0, | ,  5000,  4845,     0,  -114, | , -3.4, -2419.5, -28.688, |, 0.0
19690.2, 0.1, | , 23.3, 0.0, 317.3, | ,  5000,  4846,     0,  -108, | , -3.4, -2419.5, -28.730, |, 0.0
19691.2, 0.2, | , 23.3, 0.0, 311.9, | ,  5000,  4849,     0,  -101, | , -3.4, -2420.7, -28.806, |, 0.0
19692.3, 0.2, | , 23.3, 0.0, 310.2, | ,  5000,  4845,     0,  -113, | , -3.4, -2421.6, -28.714, |, 0.0
19693.3, 0.2, | , 23.3, 0.0, 311.0, | ,  5000,  4847,     0,  -116, | , -3.4, -2421.2, -28.704, |, 0.0
19694.3, 0.2, | , 23.3, 0.0, 310.7, | ,  5000,  4843,     0,  -113, | , -3.4, -2420.7, -28.693, |, 0.0
19695.3, 0.2, | , 23.3, 0.0, 317.7, | ,  5000,  4844,     0,   -97, | , -3.4, -2419.5, -28.782, |, 0.0
19696.3, 0.1, | , 23.3, 0.0, 317.4, | ,  5000,  4847,     0,  -119, | , -3.4, -2419.5, -28.671, |, 0.0
19697.3, 0.2, | , 23.3, 0.0, 311.5, | ,  5000,  4838,     0,  -116, | , -3.4, -2420.7, -28.650, |, 0.0
19698.3, 0.2, | , 23.3, 0.0, 310.3, | ,  5000,  4844,     0,  -116, | , -3.4, -2421.2, -28.687, |, 0.0
19699.3, 0.2, | , 23.3, 0.0, 311.3, | ,  5000,  4843,     0,  -115, | , -3.4, -2420.7, -28.685, |, 0.0
19700.4, 0.2, | , 23.3, 0.0, 310.5, | ,  5000,  4840,     0,  -124, | , -3.4, -2420.7, -28.611, |, 0.0
19701.4, 0.1, | , 23.3, 0.0, 317.3, | ,  5000,  4840,     0,  -116, | , -3.4, -2419.5, -28.648, |, 0.0
19702.4, 0.1, | , 23.3, 0.0, 316.5, | ,  5000,  4849,     0,  -115, | , -3.4, -2419.9, -28.711, |, 0.0
19703.4, 0.2, | , 23.3, 0.0, 311.9, | ,  5000,  4844,     0,  -112, | , -3.4, -2420.7, -28.710, |, 0.0
19704.4, 0.2, | , 23.3, 0.0, 310.1, | ,  5000,  4840,     0,  -104, | , -3.4, -2420.7, -28.733, |, 0.0
19705.4, 0.2, | , 23.3, 0.0, 311.2, | ,  5000,  4848,     0,  -122, | , -3.4, -2420.3, -28.664, |, 0.0
19706.4, 0.2, | , 23.3, 0.0, 310.3, | ,  5000,  4848,     0,  -109, | , -3.4, -2420.7, -28.749, |, 0.0
19707.4, 0.2, | , 23.3, 0.0, 316.3, | ,  5000,  4848,     0,  -119, | , -3.4, -2419.9, -28.680, |, 0.0
19708.5, 0.1, | , 23.3, 0.0, 316.3, | ,  5000,  4847,     0,  -100, | , -3.4, -2419.0, -28.779, |, 0.0
19709.5, 0.2, | , 23.3, 0.0, 311.8, | ,  5000,  4837,     0,  -104, | , -3.4, -2420.3, -28.709, |, 0.0
19710.5, 0.2, | , 23.3, 0.0, 310.2, | ,  5000,  4845,     0,  -130, | , -3.4, -2420.7, -28.604, |, 0.0
19711.5, 0.1, | , 23.3, 0.0, 310.6, | ,  5000,  4844,     0,  -112, | , -3.4, -2420.7, -28.703, |, 0.0
19712.5, 0.2, | , 23.3, 0.0, 310.6, | ,  5000,  4844,     0,  -112, | , -3.4, -2421.2, -28.713, |, 0.0
19713.5, 0.2, | , 23.3, 0.0, 316.6, | ,  5000,  4850,     0,  -110, | , -3.4, -2419.0, -28.732, |, 0.0
19714.5, 0.1, | , 23.3, 0.0, 316.9, | ,  5000,  4843,     0,  -112, | , -3.4, -2419.5, -28.684, |, 0.0
19715.5, 0.2, | , 23.3, 0.0, 311.5, | ,  5000,  4846,     0,  -106, | , -3.4, -2420.7, -28.757, |, 0.0
19716.5, 0.2, | , 23.3, 0.0, 310.3, | ,  5000,  4845,     0,  -116, | , -3.4, -2420.7, -28.689, |, 0.0
19717.6, 0.2, | , 23.3, 0.0, 309.5, | ,  5000,  4848,     0,  -115, | , -3.4, -2420.3, -28.709, |, 0.0
19718.6, 0.2, | , 23.3, 0.0, 310.1, | ,  5000,  4845,     0,  -102, | , -3.4, -2420.7, -28.775, |, 0.0
19719.6, 0.2, | , 23.3, 0.0, 316.8, | ,  5000,  4848,     0,  -129, | , -3.4, -2419.5, -28.612, |, 0.0
19720.6, 0.1, | , 23.3, 0.0, 316.6, | ,  5000,  4839,     0,  -112, | , -3.4, -2419.5, -28.666, |, 0.0
19721.6, 0.2, | , 23.3, 0.0, 311.4, | ,  5000,  4844,     0,  -134, | , -3.4, -2420.3, -28.569, |, 0.0
19722.6, 0.2, | , 23.3, 0.0, 309.6, | ,  5000,  4843,     0,  -127, | , -3.4, -2420.7, -28.608, |, 0.0
19723.6, 0.1, | , 23.3, 0.0, 310.5, | ,  5000,  4840,     0,  -124, | , -3.4, -2421.2, -28.612, |, 0.0
19724.6, 0.2, | , 23.3, 0.0, 309.1, | ,  5000,  4838,     0,  -108, | , -3.4, -2421.2, -28.703, |, 0.0
19725.6, 0.2, | , 23.3, 0.0, 316.2, | ,  5000,  4845,     0,  -116, | , -3.4, -2419.5, -28.673, |, 0.0
19726.7, 0.2, | , 23.3, 0.0, 316.5, | ,  5000,  4850,     0,  -116, | , -3.4, -2419.5, -28.705, |, 0.0
19727.7, 0.2, | , 23.3, 0.0, 310.4, | ,  5000,  4837,     0,  -111, | , -3.4, -2420.7, -28.673, |, 0.0
19728.7, 0.2, | , 23.3, 0.0, 309.2, | ,  5000,  4844,     0,  -103, | , -3.4, -2421.2, -28.766, |, 0.0
19729.7, 0.2, | , 23.3, 0.0, 309.5, | ,  5000,  4848,     0,  -127, | , -3.4, -2420.7, -28.635, |, 0.0
19730.7, 0.2, | , 23.3, 0.0, 309.2, | ,  5000,  4844,     0,  -120, | , -3.4, -2420.7, -28.655, |, 0.0
19731.7, 0.2, | , 23.3, 0.0, 316.0, | ,  5000,  4846,     0,  -101, | , -3.4, -2419.5, -28.773, |, 0.0
19732.7, 0.1, | , 23.3, 0.0, 315.3, | ,  5000,  4842,     0,  -100, | , -3.4, -2419.9, -28.760, |, 0.0
19733.7, 0.2, | , 23.3, 0.0, 310.3, | ,  5000,  4846,     0,  -121, | , -3.4, -2420.7, -28.666, |, 0.0
19734.7, 0.2, | , 23.3, 0.0, 309.1, | ,  5000,  4846,     0,  -118, | , -3.4, -2420.7, -28.681, |, 0.0
19735.8, 0.1, | , 23.3, 0.0, 309.9, | ,  5000,  4845,     0,  -116, | , -3.4, -2420.7, -28.690, |, 0.0
19736.8, 0.2, | , 23.3, 0.0, 309.2, | ,  5000,  4845,     0,  -116, | , -3.4, -2421.2, -28.688, |, 0.0
19737.8, 0.2, | , 23.3, 0.0, 314.9, | ,  5000,  4845,     0,  -129, | , -3.4, -2419.5, -28.591, |, 0.0
19738.8, 0.1, | , 23.3, 0.0, 315.0, | ,  5000,  4847,     0,  -109, | , -3.4, -2419.5, -28.731, |, 0.0
19739.8, 0.2, | , 23.3, 0.0, 310.2, | ,  5000,  4842,     0,  -126, | , -3.4, -2420.7, -28.608, |, 0.0
19740.8, 0.1, | , 23.3, 0.0, 308.6, | ,  5000,  4850,     0,  -115, | , -3.4, -2421.2, -28.728, |, 0.0
19741.8, 0.1, | , 23.3, 0.0, 309.6, | ,  5000,  4844,     0,  -105, | , -3.4, -2420.7, -28.746, |, 0.0
19742.8, 0.2, | , 23.3, 0.0, 308.3, | ,  5000,  4843,     0,  -118, | , -3.4, -2420.7, -28.666, |, 0.0
19743.9, 0.2, | , 23.3, 0.0, 315.1, | ,  5000,  4846,     0,  -109, | , -3.4, -2419.5, -28.719, |, 0.0
19744.9, 0.2, | , 23.3, 0.0, 315.7, | ,  5000,  4848,     0,  -112, | , -3.4, -2419.0, -28.713, |, 0.0
19745.9, 0.2, | , 23.3, 0.0, 310.2, | ,  5000,  4845,     0,  -102, | , -3.4, -2420.7, -28.773, |, 0.0
19746.9, 0.2, | , 23.3, 0.0, 308.7, | ,  5000,  4840,     0,  -117, | , -3.4, -2421.2, -28.657, |, 0.0
19747.9, 0.2, | , 23.3, 0.0, 308.9, | ,  5000,  4845,     0,  -117, | , -3.4, -2421.2, -28.685, |, 0.0
19748.9, 0.1, | , 23.3, 0.0, 308.9, | ,  5000,  4841,     0,  -113, | , -3.4, -2420.7, -28.679, |, 0.0
19749.9, 0.1, | , 23.3, 0.0, 315.7, | ,  5000,  4851,     0,  -115, | , -3.4, -2419.0, -28.713, |, 0.0
19750.9, 0.1, | , 23.3, 0.0, 315.2, | ,  5000,  4846,     0,  -105, | , -3.4, -2419.5, -28.743, |, 0.0
19752.0, 0.2, | , 23.3, 0.0, 308.3, | ,  5000,  4843,     0,  -119, | , -3.4, -2420.7, -28.657, |, 0.0
19753.0, 0.2, | , 23.3, 0.0, 308.0, | ,  5000,  4839,     0,  -105, | , -3.4, -2421.2, -28.728, |, 0.0
19754.0, 0.2, | , 23.3, 0.0, 309.6, | ,  5000,  4839,     0,   -97, | , -3.4, -2420.7, -28.766, |, 0.0
19755.0, 0.2, | , 23.3, 0.0, 308.7, | ,  5000,  4847,     0,  -105, | , -3.4, -2420.7, -28.766, |, 0.0
19756.0, 0.2, | , 23.3, 0.0, 315.3, | ,  5000,  4852,     0,  -110, | , -3.4, -2419.5, -28.752, |, 0.0
19757.0, 0.1, | , 23.3, 0.0, 314.9, | ,  5000,  4848,     0,  -143, | , -3.4, -2419.5, -28.526, |, 0.0
19758.0, 0.1, | , 23.3, 0.0, 309.3, | ,  5000,  4840,     0,  -115, | , -3.4, -2420.7, -28.664, |, 0.0
19759.0, 0.2, | , 23.3, 0.0, 308.0, | ,  5000,  4841,     0,  -113, | , -3.4, -2420.7, -28.683, |, 0.0
19760.1, 0.2, | , 23.3, 0.0, 308.9, | ,  5000,  4846,     0,  -123, | , -3.4, -2420.3, -28.647, |, 0.0
19761.1, 0.2, | , 23.3, 0.0, 307.9, | ,  5000,  4845,     0,  -116, | , -3.4, -2421.2, -28.688, |, 0.0
19762.1, 0.2, | , 23.3, 0.0, 315.1, | ,  5000,  4849,     0,  -127, | , -3.4, -2419.0, -28.621, |, 0.0
19763.1, 0.2, | , 23.3, 0.0, 314.0, | ,  5000,  4845,     0,  -111, | , -3.4, -2419.9, -28.710, |, 0.0
19764.1, 0.2, | , 23.3, 0.0, 309.5, | ,  5000,  4836,     0,  -130, | , -3.4, -2420.7, -28.548, |, 0.0
19765.1, 0.2, | , 23.3, 0.0, 307.9, | ,  5000,  4843,     0,  -135, | , -3.4, -2420.7, -28.562, |, 0.0
19766.1, 0.2, | , 23.3, 0.0, 308.4, | ,  5000,  4842,     0,  -113, | , -3.4, -2420.7, -28.689, |, 0.0
19767.1, 0.2, | , 23.3, 0.0, 308.2, | ,  5000,  4847,     0,  -113, | , -3.4, -2420.7, -28.718, |, 0.0
19768.2, 0.1, | , 23.3, 0.0, 313.7, | ,  5000,  4849,     0,  -120, | , -3.4, -2419.5, -28.676, |, 0.0
19769.2, 0.1, | , 23.3, 0.0, 315.0, | ,  5000,  4849,     0,  -122, | , -3.4, -2419.5, -28.661, |, 0.0
19770.2, 0.2, | , 23.3, 0.0, 309.9, | ,  5000,  4839,     0,  -110, | , -3.4, -2420.3, -28.682, |, 0.0
19771.2, 0.2, | , 23.3, 0.0, 308.2, | ,  5000,  4839,     0,   -95, | , -3.4, -2420.7, -28.780, |, 0.0
19772.2, 0.1, | , 23.3, 0.0, 309.1, | ,  5000,  4847,     0,  -117, | , -3.4, -2420.7, -28.692, |, 0.0
19773.2, 0.1, | , 23.3, 0.0, 307.8, | ,  5000,  4843,     0,  -116, | , -3.4, -2420.7, -28.676, |, 0.0
19774.2, 0.2, | , 23.3, 0.0, 314.7, | ,  5000,  4843,     0,  -102, | , -3.4, -2419.5, -28.744, |, 0.0
19775.2, 0.1, | , 23.3, 0.0, 315.0, | ,  5000,  4843,     0,  -109, | , -3.4, -2419.5, -28.706, |, 0.0
19776.3, 0.2, | , 23.3, 0.0, 309.5, | ,  5000,  4843,     0,  -112, | , -3.4, -2420.3, -28.691, |, 0.0
19777.3, 0.2, | , 23.3, 0.0, 307.4, | ,  5000,  4847,     0,  -123, | , -3.4, -2421.2, -28.663, |, 0.0
19778.3, 0.2, | , 23.3, 0.0, 307.8, | ,  5000,  4844,     0,  -112, | , -3.4, -2421.2, -28.713, |, 0.0
19779.3, 0.2, | , 23.3, 0.0, 308.3, | ,  5000,  4849,     0,  -129, | , -3.4, -2420.3, -28.628, |, 0.0
19780.3, 0.1, | , 23.3, 0.0, 314.3, | ,  5000,  4845,     0,  -124, | , -3.4, -2419.5, -28.626, |, 0.0
19781.3, 0.1, | , 23.3, 0.0, 314.4, | ,  5000,  4849,     0,  -113, | , -3.4, -2419.5, -28.714, |, 0.0
19782.3, 0.2, | , 23.3, 0.0, 308.8, | ,  5000,  4840,     0,  -116, | , -3.4, -2420.7, -28.659, |, 0.0
19783.3, 0.2, | , 23.3, 0.0, 307.1, | ,  5000,  4846,     0,  -135, | , -3.4, -2421.2, -28.586, |, 0.0
19784.4, 0.2, | , 23.3, 0.0, 308.4, | ,  5000,  4845,     0,  -124, | , -3.4, -2420.7, -28.637, |, 0.0
19785.4, 0.2, | , 23.3, 0.0, 307.1, | ,  5000,  4841,     0,  -108, | , -3.4, -2420.7, -28.715, |, 0.0
19786.4, 0.2, | , 23.3, 0.0, 314.1, | ,  5000,  4845,     0,  -113, | , -3.4, -2419.5, -28.691, |, 0.0
19787.4, 0.1, | , 23.3, 0.0, 313.9, | ,  5000,  4851,     0,  -110, | , -3.4, -2419.5, -28.746, |, 0.0
19788.4, 0.2, | , 23.3, 0.0, 308.2, | ,  5000,  4837,     0,  -104, | , -3.4, -2421.2, -28.717, |, 0.0
19789.4, 0.2, | , 23.3, 0.0, 307.4, | ,  5000,  4838,     0,  -113, | , -3.4, -2420.7, -28.660, |, 0.0
19790.4, 0.2, | , 23.3, 0.0, 307.2, | ,  5000,  4843,     0,  -116, | , -3.4, -2420.7, -28.675, |, 0.0
19791.5, 0.2, | , 23.3, 0.0, 307.5, | ,  5000,  4843,     0,  -121, | , -3.4, -2421.2, -28.652, |, 0.0
19792.5, 0.1, | , 23.3, 0.0, 313.8, | ,  5000,  4845,     0,  -131, | , -3.4, -2419.5, -28.583, |, 0.0
19793.5, 0.2, | , 23.3, 0.0, 313.0, | ,  5000,  4844,     0,  -127, | , -3.4, -2420.3, -28.605, |, 0.0
19794.5, 0.2, | , 23.3, 0.0, 308.8, | ,  5000,  4840,     0,  -128, | , -3.4, -2420.3, -28.579, |, 0.0
19795.5, 0.2, | , 23.3, 0.0, 306.9, | ,  5000,  4842,     0,  -118, | , -3.4, -2420.7, -28.658, |, 0.0
19796.5, 0.2, | , 23.3, 0.0, 306.8, | ,  5000,  4848,     0,  -128, | , -3.4, -2420.7, -28.632, |, 0.0
19797.5, 0.2, | , 23.3, 0.0, 307.5, | ,  5000,  4845,     0,  -127, | , -3.4, -2421.2, -28.621, |, 0.0
19798.6, 0.1, | , 23.3, 0.0, 313.5, | ,  5000,  4850,     0,  -121, | , -3.4, -2419.5, -28.672, |, 0.0
19799.6, 0.1, | , 23.3, 0.0, 313.5, | ,  5000,  4846,     0,  -113, | , -3.4, -2419.5, -28.697, |, 0.0
19800.6, 0.2, | , 23.3, 0.0, 308.6, | ,  5000,  4844,     0,  -127, | , -3.4, -2420.3, -28.609, |, 0.0
19801.6, 0.2, | , 23.3, 0.0, 307.2, | ,  5000,  4847,     0,  -132, | , -3.4, -2420.7, -28.601, |, 0.0
19802.6, 0.2, | , 23.3, 0.0, 308.4, | ,  5000,  4846,     0,  -112, | , -3.4, -2420.7, -28.721, |, 0.0
19803.6, 0.2, | , 23.3, 0.0, 306.3, | ,  5000,  4843,     0,  -120, | , -3.4, -2420.7, -28.648, |, 0.0
19804.6, 0.1, | , 23.3, 0.0, 313.7, | ,  5000,  4848,     0,  -116, | , -3.4, -2419.5, -28.691, |, 0.0
19805.6, 0.2, | , 23.3, 0.0, 313.6, | ,  5000,  4846,     0,  -121, | , -3.4, -2419.5, -28.647, |, 0.0
19806.7, 0.1, | , 23.3, 0.0, 308.6, | ,  5000,  4847,     0,  -124, | , -3.4, -2420.3, -28.644, |, 0.0
19807.7, 0.2, | , 23.3, 0.0, 306.9, | ,  5000,  4839,     0,  -138, | , -3.4, -2420.7, -28.517, |, 0.0
19808.7, 0.2, | , 23.3, 0.0, 307.1, | ,  5000,  4846,     0,  -116, | , -3.4, -2420.7, -28.696, |, 0.0
19809.7, 0.2, | , 23.3, 0.0, 306.2, | ,  5000,  4839,     0,  -121, | , -3.4, -2421.2, -28.623, |, 0.0
19810.7, 0.2, | , 23.3, 0.0, 313.3, | ,  5000,  4843,     0,  -114, | , -3.4, -2419.0, -28.668, |, 0.0
19811.7, 0.1, | , 23.3, 0.0, 313.2, | ,  5000,  4848,     0,  -106, | , -3.4, -2419.5, -28.749, |, 0.0
19812.7, 0.1, | , 23.3, 0.0, 307.8, | ,  5000,  4845,     0,  -109, | , -3.4, -2420.7, -28.732, |, 0.0
19813.7, 0.2, | , 23.3, 0.0, 306.1, | ,  5000,  4839,     0,  -129, | , -3.4, -2421.2, -28.577, |, 0.0
19814.8, 0.2, | , 23.3, 0.0, 306.9, | ,  5000,  4847,     0,  -111, | , -3.4, -2420.7, -28.732, |, 0.0
19815.8, 0.2, | , 23.3, 0.0, 306.6, | ,  5000,  4842,     0,  -122, | , -3.4, -2421.2, -28.641, |, 0.0
19816.8, 0.1, | , 23.3, 0.0, 313.4, | ,  5000,  4844,     0,  -128, | , -3.4, -2419.0, -28.587, |, 0.0
19817.8, 0.2, | , 23.3, 0.0, 313.2, | ,  5000,  4850,     0,  -131, | , -3.4, -2419.5, -28.611, |, 0.0
19818.8, 0.2, | , 23.3, 0.0, 306.8, | ,  5000,  4845,     0,  -120, | , -3.4, -2420.7, -28.666, |, 0.0
19819.8, 0.2, | , 23.3, 0.0, 306.2, | ,  5000,  4847,     0,  -124, | , -3.4, -2421.2, -28.658, |, 0.0
19820.8, 0.2, | , 23.3, 0.0, 306.7, | ,  5000,  4842,     0,  -124, | , -3.4, -2420.7, -28.622, |, 0.0
19821.9, 0.2, | , 23.3, 0.0, 305.4, | ,  5000,  4845,     0,  -118, | , -3.4, -2420.7, -28.674, |, 0.0
19822.9, 0.2, | , 23.3, 0.0, 313.0, | ,  5000,  4846,     0,  -132, | , -3.4, -2419.5, -28.582, |, 0.0
19823.9, 0.2, | , 23.3, 0.0, 312.1, | ,  5000,  4847,     0,  -128, | , -3.4, -2419.5, -28.609, |, 0.0
19824.9, 0.2, | , 23.3, 0.0, 307.2, | ,  5000,  4844,     0,  -118, | , -3.4, -2420.7, -28.672, |, 0.0
19825.9, 0.2, | , 23.3, 0.0, 306.2, | ,  5000,  4843,     0,  -134, | , -3.4, -2420.7, -28.568, |, 0.0
19826.9, 0.2, | , 23.3, 0.0, 306.7, | ,  5000,  4845,     0,  -134, | , -3.4, -2420.7, -28.580, |, 0.0
19827.9, 0.2, | , 23.3, 0.0, 305.8, | ,  5000,  4841,     0,  -131, | , -3.4, -2420.7, -28.574, |, 0.0
19828.9, 0.2, | , 23.3, 0.0, 312.0, | ,  5000,  4849,     0,  -105, | , -3.4, -2419.9, -28.769, |, 0.0
19830.0, 0.2, | , 23.3, 0.0, 312.6, | ,  5000,  4845,     0,  -119, | , -3.4, -2419.5, -28.654, |, 0.0
19831.0, 0.1, | , 23.3, 0.0, 307.5, | ,  5000,  4848,     0,  -126, | , -3.4, -2420.7, -28.649, |, 0.0
19832.0, 0.2, | , 23.3, 0.0, 306.2, | ,  5000,  4840,     0,  -121, | , -3.4, -2421.2, -28.633, |, 0.0
19833.0, 0.1, | , 23.3, 0.0, 306.6, | ,  5000,  4844,     0,  -134, | , -3.4, -2420.7, -28.574, |, 0.0
19834.0, 0.2, | , 23.3, 0.0, 305.3, | ,  5000,  4842,     0,  -123, | , -3.4, -2420.7, -28.631, |, 0.0
19835.0, 0.2, | , 23.3, 0.0, 312.7, | ,  5000,  4843,     0,  -121, | , -3.4, -2419.5, -28.630, |, 0.0
19836.0, 0.1, | , 23.3, 0.0, 312.7, | ,  5000,  4849,     0,  -122, | , -3.4, -2419.5, -28.663, |, 0.0
19837.0, 0.2, | , 23.3, 0.0, 307.0, | ,  5000,  4848,     0,  -117, | , -3.4, -2420.7, -28.701, |, 0.0
19838.0, 0.2, | , 23.3, 0.0, 305.6, | ,  5000,  4836,     0,  -120, | , -3.4, -2420.7, -28.610, |, 0.0
19839.1, 0.1, | , 23.3, 0.0, 306.6, | ,  5000,  4845,     0,  -118, | , -3.4, -2421.2, -28.681, |, 0.0
19840.1, 0.2, | , 23.3, 0.0, 305.8, | ,  5000,  4841,     0,  -122, | , -3.4, -2420.7, -28.629, |, 0.0
19841.1, 0.2, | , 23.3, 0.0, 312.3, | ,  5000,  4843,     0,  -130, | , -3.4, -2419.5, -28.575, |, 0.0
19842.1, 0.2, | , 23.3, 0.0, 312.5, | ,  5000,  4849,     0,  -118, | , -3.4, -2419.5, -28.687, |, 0.0
19843.1, 0.2, | , 23.3, 0.0, 306.8, | ,  5000,  4840,     0,  -114, | , -3.4, -2420.7, -28.669, |, 0.0
