Repository: jdhuang-csm/Ru-BCA

## Methods
* (BaO)<sub>x</sub>-(CaO)<sub>y</sub>-(Al<sub>2</sub>O<sub>3</sub>)<sub>1-x-y</sub> (BCA) catalyst supports were synthesized via sol-gel and solid-state methods. 
* Ru/BCA catalysts were prepared via incipient wetness impregnation to achieve 1 wt. % Ru loading.
* Ammonia synthesis rates were measured for Ru/BCA catalysts in a packed-bed reactor at 480-600<sup>o</sup>C, 10 bar, and space velocities up to 1.3 x 10<sup>6</sup> ml g<sub>cat</sub><sup>-1</sup> h<sup>-1</sup>.
* A machine learning (ML) model was employed to improve understanding of the behavior of Ru/BCA catalysts.
* A microkinetic model was developed to describe the best-performing catalyst.

File: data/init_files_Cadigan/BCA532.txt (part 50 of 55)
********** Start test **********
Elapsed time, Pressure, | , LJtemp(C), Inner-Temp, Outer-Temp, | , N2-set, N2-flow, H2-set, H2-flow, | , pH, NH3_ppm, NH3_Prod_rate, |, In222Temp
19457.9, 139.6, | , 27.3, 0.0, 262.2, | ,  1000,   959,  3000,  2927, | , -3.4, -13.7, -0.141, |, 0.0
19458.9, 138.8, | , 27.3, 0.0, 268.8, | ,  1000,   959,  3000,  2930, | , -3.4,   2.1, 0.022, |, 0.0
19459.9, 138.2, | , 27.3, 0.0, 269.6, | ,  1000,   954,  3000,  2949, | , -3.4, -15.9, -0.163, |, 0.0
19460.9, 139.4, | , 27.3, 0.0, 263.6, | ,  1000,   955,  3000,  2934, | , -3.4,   4.3, 0.044, |, 0.0
19461.9, 139.3, | , 27.3, 0.0, 261.7, | ,  1000,   952,  3000,  2936, | , -3.4, -16.3, -0.167, |, 0.0
19462.9, 139.0, | , 27.3, 0.0, 263.8, | ,  1000,   958,  3000,  2919, | , -3.4, -18.4, -0.188, |, 0.0
19463.9, 139.3, | , 27.3, 0.0, 261.0, | ,  1000,   957,  3000,  2927, | , -3.4, -18.9, -0.193, |, 0.0
19464.9, 138.6, | , 27.3, 0.0, 269.6, | ,  1000,   959,  3000,  2922, | , -3.4, -12.0, -0.123, |, 0.0
19466.0, 138.2, | , 27.3, 0.0, 269.7, | ,  1000,   953,  3000,  2936, | , -3.4,  -7.3, -0.075, |, 0.0
19467.0, 139.0, | , 27.3, 0.0, 263.3, | ,  1000,   952,  3000,  2922, | , -3.4, -15.9, -0.162, |, 0.0
19468.0, 139.6, | , 27.3, 0.0, 261.9, | ,  1000,   949,  3000,  2926, | , -3.4, -14.6, -0.149, |, 0.0
19469.0, 139.3, | , 27.3, 0.0, 260.2, | ,  1000,   953,  3000,  2935, | , -3.4, -18.4, -0.189, |, 0.0
19470.0, 139.2, | , 27.3, 0.0, 261.7, | ,  1000,   957,  3000,  2922, | , -3.4, -14.2, -0.145, |, 0.0
19471.0, 138.6, | , 27.3, 0.0, 269.6, | ,  1000,   958,  3000,  2931, | , -3.4,   3.8, 0.039, |, 0.0
19472.0, 138.2, | , 27.3, 0.0, 269.2, | ,  1000,   953,  3000,  2936, | , -3.4, -10.3, -0.106, |, 0.0
19473.1, 139.0, | , 27.3, 0.0, 262.8, | ,  1000,   952,  3000,  2924, | , -3.4, -15.0, -0.153, |, 0.0
19474.1, 139.7, | , 27.3, 0.0, 261.5, | ,  1000,   955,  3000,  2937, | , -3.4, -15.0, -0.154, |, 0.0
19475.1, 139.0, | , 27.3, 0.0, 263.4, | ,  1000,   953,  3000,  2937, | , -3.4, -11.2, -0.114, |, 0.0
19476.1, 139.1, | , 27.3, 0.0, 261.4, | ,  1000,   958,  3000,  2919, | , -3.4, -17.6, -0.180, |, 0.0
19477.1, 138.5, | , 27.3, 0.0, 269.5, | ,  1000,   959,  3000,  2929, | , -3.4, -15.9, -0.163, |, 0.0
19478.1, 138.5, | , 27.3, 0.0, 269.2, | ,  1000,   953,  3000,  2926, | , -3.4, -13.7, -0.140, |, 0.0
19479.1, 139.1, | , 27.3, 0.0, 262.0, | ,  1000,   952,  3000,  2914, | , -3.4, -11.2, -0.114, |, 0.0
19480.1, 139.2, | , 27.3, 0.0, 261.0, | ,  1000,   952,  3000,  2926, | , -3.4, -11.2, -0.114, |, 0.0
19481.2, 139.7, | , 27.3, 0.0, 261.6, | ,  1000,   951,  3000,  2948, | , -3.4, -13.7, -0.141, |, 0.0
19482.2, 139.0, | , 27.3, 0.0, 262.7, | ,  1000,   962,  3000,  2930, | , -3.4,  12.0, 0.123, |, 0.0
19483.2, 138.2, | , 27.3, 0.0, 268.4, | ,  1000,   957,  3000,  2936, | , -3.4,  -6.0, -0.062, |, 0.0
19484.2, 138.4, | , 27.3, 0.0, 267.8, | ,  1000,   950,  3000,  2918, | , -3.4,   9.0, 0.091, |, 0.0
19485.2, 139.6, | , 27.3, 0.0, 257.5, | ,  1000,   949,  3000,  2928, | , -3.4, -12.9, -0.132, |, 0.0
19486.2, 139.3, | , 27.3, 0.0, 261.3, | ,  1000,   955,  3000,  2924, | , -3.4, -14.2, -0.145, |, 0.0
19487.2, 139.2, | , 27.3, 0.0, 261.5, | ,  1000,   957,  3000,  2933, | , -3.4,   6.8, 0.070, |, 0.0
19488.2, 139.4, | , 27.3, 0.0, 263.1, | ,  1000,   955,  3000,  2915, | , -3.4,  -9.0, -0.092, |, 0.0
19489.3, 138.3, | , 27.3, 0.0, 267.8, | ,  1000,   957,  3000,  2930, | , -3.4,  -6.0, -0.062, |, 0.0
19490.3, 138.6, | , 27.3, 0.0, 268.5, | ,  1000,   957,  3000,  2934, | , -3.4, -11.2, -0.114, |, 0.0
19491.3, 139.4, | , 27.3, 0.0, 262.6, | ,  1000,   955,  3000,  2929, | , -3.4, -18.0, -0.184, |, 0.0
19492.3, 139.2, | , 27.3, 0.0, 260.4, | ,  1000,   955,  3000,  2929, | , -3.4,  -8.2, -0.084, |, 0.0
19493.3, 139.0, | , 27.3, 0.0, 262.6, | ,  1000,   956,  3000,  2934, | , -3.4, -16.7, -0.172, |, 0.0
19494.3, 139.5, | , 27.3, 0.0, 261.8, | ,  1000,   956,  3000,  2930, | , -3.4,   5.5, 0.057, |, 0.0
19495.3, 138.1, | , 27.3, 0.0, 268.5, | ,  1000,   953,  3000,  2937, | , -3.4, -13.7, -0.141, |, 0.0
19496.3, 138.1, | , 27.3, 0.0, 268.5, | ,  1000,   955,  3000,  2946, | , -3.4, -12.9, -0.132, |, 0.0
19497.3, 139.4, | , 27.3, 0.0, 262.7, | ,  1000,   953,  3000,  2944, | , -3.4, -13.3, -0.137, |, 0.0
19498.3, 139.6, | , 27.3, 0.0, 261.0, | ,  1000,   955,  3000,  2928, | , -3.4, -12.9, -0.132, |, 0.0
19499.4, 139.4, | , 27.3, 0.0, 259.2, | ,  1000,   958,  3000,  2937, | , -3.4, -15.0, -0.154, |, 0.0
19500.4, 139.6, | , 27.3, 0.0, 261.6, | ,  1000,   955,  3000,  2930, | , -3.4, -16.3, -0.167, |, 0.0
19501.4, 138.5, | , 27.3, 0.0, 269.0, | ,  1000,   956,  3000,  2915, | , -3.4,  -6.9, -0.070, |, 0.0
19502.4, 138.2, | , 27.3, 0.0, 268.3, | ,  1000,   956,  3000,  2927, | , -3.4,  -7.7, -0.079, |, 0.0
19503.4, 138.9, | , 27.3, 0.0, 262.5, | ,  1000,   951,  3000,  2929, | , -3.4, -14.2, -0.145, |, 0.0
19504.4, 139.6, | , 27.3, 0.0, 259.9, | ,  1000,   954,  3000,  2939, | , -3.4, -14.2, -0.145, |, 0.0
19505.4, 138.9, | , 27.3, 0.0, 262.5, | ,  1000,   956,  3000,  2954, | , -3.4, -15.9, -0.164, |, 0.0
19506.5, 138.2, | , 27.3, 0.0, 268.0, | ,  1000,   954,  3000,  2925, | , -3.4,  -2.2, -0.022, |, 0.0
19507.5, 138.4, | , 27.3, 0.0, 268.5, | ,  1000,   958,  3000,  2926, | , -3.4,  -6.0, -0.062, |, 0.0
19508.5, 138.1, | , 27.3, 0.0, 268.1, | ,  1000,   952,  3000,  2942, | , -3.4, -16.3, -0.167, |, 0.0
19509.5, 139.0, | , 27.3, 0.0, 261.1, | ,  1000,   955,  3000,  2936, | , -3.4, -15.0, -0.154, |, 0.0
19510.5, 139.2, | , 27.3, 0.0, 260.8, | ,  1000,   960,  3000,  2937, | , -3.4,  14.1, 0.145, |, 0.0
19511.5, 139.4, | , 27.3, 0.0, 262.7, | ,  1000,   956,  3000,  2932, | , -3.4, -11.6, -0.119, |, 0.0
19512.5, 138.2, | , 27.3, 0.0, 267.8, | ,  1000,   961,  3000,  2940, | , -3.4, -15.0, -0.154, |, 0.0
19513.5, 138.1, | , 27.3, 0.0, 267.6, | ,  1000,   957,  3000,  2922, | , -3.4,  -9.4, -0.097, |, 0.0
19514.5, 138.7, | , 27.3, 0.0, 267.4, | ,  1000,   958,  3000,  2940, | , -3.4, -16.7, -0.172, |, 0.0
19515.5, 139.2, | , 27.3, 0.0, 260.5, | ,  1000,   953,  3000,  2937, | , -3.4, -18.4, -0.189, |, 0.0
19516.6, 139.3, | , 27.3, 0.0, 259.6, | ,  1000,   954,  3000,  2934, | , -3.4, -15.9, -0.163, |, 0.0
19517.6, 139.4, | , 27.3, 0.0, 262.8, | ,  1000,   956,  3000,  2928, | , -3.4,  -4.3, -0.044, |, 0.0
19518.6, 138.1, | , 27.3, 0.0, 267.6, | ,  1000,   961,  3000,  2933, | , -3.4,   3.0, 0.031, |, 0.0
19519.6, 138.3, | , 27.3, 0.0, 266.7, | ,  1000,   950,  3000,  2935, | , -3.4, -16.7, -0.171, |, 0.0
19520.6, 138.5, | , 27.3, 0.0, 267.8, | ,  1000,   955,  3000,  2944, | , -3.4, -17.2, -0.176, |, 0.0
19521.6, 139.6, | , 27.3, 0.0, 258.3, | ,  1000,   954,  3000,  2941, | , -3.4, -16.3, -0.167, |, 0.0
19522.6, 139.2, | , 27.3, 0.0, 259.8, | ,  1000,   956,  3000,  2921, | , -3.4, -16.7, -0.171, |, 0.0
19523.6, 138.9, | , 27.3, 0.0, 262.3, | ,  1000,   958,  3000,  2940, | , -3.4,  13.7, 0.141, |, 0.0
19524.7, 138.7, | , 27.3, 0.0, 267.1, | ,  1000,   959,  3000,  2937, | , -3.4, -16.7, -0.172, |, 0.0
19525.7, 138.1, | , 27.3, 0.0, 267.3, | ,  1000,   956,  3000,  2931, | , -3.4,   4.7, 0.048, |, 0.0
19526.7, 138.1, | , 27.3, 0.0, 267.4, | ,  1000,   955,  3000,  2934, | , -3.4,  -9.9, -0.101, |, 0.0
19527.7, 140.0, | , 27.3, 0.0, 256.3, | ,  1000,   951,  3000,  2937, | , -3.4, -15.0, -0.154, |, 0.0
19528.7, 139.6, | , 27.3, 0.0, 259.6, | ,  1000,   954,  3000,  2929, | , -3.4, -18.0, -0.184, |, 0.0
19529.7, 139.0, | , 27.3, 0.0, 261.5, | ,  1000,   956,  3000,  2937, | , -3.4,   5.1, 0.052, |, 0.0
19530.7, 138.1, | , 27.3, 0.0, 267.3, | ,  1000,   960,  3000,  2918, | , -3.4, -17.2, -0.175, |, 0.0
19531.7, 138.5, | , 27.3, 0.0, 267.3, | ,  1000,   958,  3000,  2928, | , -3.4,  -3.9, -0.040, |, 0.0
19532.7, 138.1, | , 27.3, 0.0, 267.3, | ,  1000,   952,  3000,  2925, | , -3.4, -12.4, -0.127, |, 0.0
19533.8, 139.6, | , 27.3, 0.0, 258.1, | ,  1000,   949,  3000,  2937, | , -3.4,  -2.2, -0.022, |, 0.0
19534.8, 139.8, | , 27.3, 0.0, 259.3, | ,  1000,   956,  3000,  2918, | , -3.4,  -3.9, -0.040, |, 0.0
19535.8, 138.9, | , 27.3, 0.0, 262.0, | ,  1000,   957,  3000,  2928, | , -3.4,  -5.6, -0.057, |, 0.0
19536.8, 138.2, | , 27.3, 0.0, 267.2, | ,  1000,   959,  3000,  2940, | , -3.4,  -9.9, -0.101, |, 0.0
19537.8, 138.6, | , 27.3, 0.0, 267.7, | ,  1000,   953,  3000,  2931, | , -3.4,  -3.5, -0.035, |, 0.0
19538.8, 139.5, | , 27.3, 0.0, 260.7, | ,  1000,   953,  3000,  2918, | , -3.4,  -6.5, -0.066, |, 0.0
19539.8, 139.4, | , 27.3, 0.0, 258.2, | ,  1000,   952,  3000,  2929, | , -3.4, -14.6, -0.149, |, 0.0
19540.9, 139.6, | , 27.3, 0.0, 259.7, | ,  1000,   957,  3000,  2921, | , -3.4, -15.9, -0.162, |, 0.0
19541.9, 139.0, | , 27.3, 0.0, 261.3, | ,  1000,   955,  3000,  2940, | , -3.4,  -6.9, -0.071, |, 0.0
19542.9, 138.1, | , 27.3, 0.0, 267.2, | ,  1000,   961,  3000,  2914, | , -3.4, -14.2, -0.145, |, 0.0
19543.9, 138.7, | , 27.3, 0.0, 267.2, | ,  1000,   955,  3000,  2918, | , -3.4, -16.3, -0.166, |, 0.0
19544.9, 139.0, | , 27.3, 0.0, 261.3, | ,  1000,   949,  3000,  2923, | , -3.4, -13.3, -0.136, |, 0.0
19545.9, 139.2, | , 27.3, 0.0, 258.3, | ,  1000,   950,  3000,  2913, | , -3.4, -15.4, -0.157, |, 0.0
19546.9, 139.3, | , 27.3, 0.0, 261.4, | ,  1000,   955,  3000,  2930, | , -3.4, -12.9, -0.132, |, 0.0
19547.9, 139.5, | , 27.3, 0.0, 260.0, | ,  1000,   958,  3000,  2922, | , -3.4,   6.4, 0.065, |, 0.0
19549.0, 138.1, | , 27.3, 0.0, 266.8, | ,  1000,   959,  3000,  2926, | , -3.4, -15.4, -0.158, |, 0.0
19550.0, 138.6, | , 27.3, 0.0, 267.1, | ,  1000,   952,  3000,  2940, | , -3.4,  14.5, 0.149, |, 0.0
19551.0, 139.5, | , 27.3, 0.0, 260.2, | ,  1000,   951,  3000,  2924, | , -3.4, -11.6, -0.118, |, 0.0
19552.0, 139.2, | , 27.3, 0.0, 259.9, | ,  1000,   952,  3000,  2932, | , -3.4, -18.0, -0.184, |, 0.0
19553.0, 139.2, | , 27.3, 0.0, 257.5, | ,  1000,   954,  3000,  2922, | , -3.4, -15.4, -0.158, |, 0.0
19554.0, 139.6, | , 27.3, 0.0, 259.7, | ,  1000,   955,  3000,  2929, | , -3.4, -17.2, -0.176, |, 0.0
19555.0, 138.1, | , 27.3, 0.0, 266.4, | ,  1000,   960,  3000,  2937, | , -3.4, -13.3, -0.137, |, 0.0
19556.0, 138.3, | , 27.3, 0.0, 266.0, | ,  1000,   956,  3000,  2945, | , -3.4, -17.6, -0.181, |, 0.0
19557.1, 139.6, | , 27.3, 0.0, 259.7, | ,  1000,   954,  3000,  2925, | , -3.4, -18.4, -0.189, |, 0.0
19558.1, 139.2, | , 27.3, 0.0, 259.2, | ,  1000,   957,  3000,  2935, | , -3.4, -13.7, -0.141, |, 0.0
19559.1, 139.1, | , 27.3, 0.0, 259.0, | ,  1000,   956,  3000,  2920, | , -3.4, -17.2, -0.175, |, 0.0
19560.1, 139.2, | , 27.3, 0.0, 258.7, | ,  1000,   957,  3000,  2927, | , -3.4, -19.7, -0.202, |, 0.0
19561.1, 138.7, | , 27.3, 0.0, 265.9, | ,  1000,   957,  3000,  2933, | , -3.4,   4.7, 0.048, |, 0.0
19562.1, 138.1, | , 27.3, 0.0, 267.0, | ,  1000,   957,  3000,  2928, | , -3.4, -15.0, -0.154, |, 0.0
19563.1, 139.4, | , 27.3, 0.0, 260.8, | ,  1000,   955,  3000,  2933, | , -3.4,  12.8, 0.131, |, 0.0
19564.1, 139.7, | , 27.3, 0.0, 259.1, | ,  1000,   956,  3000,  2928, | , -3.4,   0.4, 0.004, |, 0.0
19565.2, 139.2, | , 27.3, 0.0, 258.7, | ,  1000,   951,  3000,  2919, | , -3.4,  -8.6, -0.088, |, 0.0
19566.2, 139.4, | , 27.3, 0.0, 259.3, | ,  1000,   955,  3000,  2922, | , -3.4, -17.2, -0.175, |, 0.0
19567.2, 138.6, | , 27.3, 0.0, 266.7, | ,  1000,   960,  3000,  2930, | , -3.4, -15.0, -0.154, |, 0.0
19568.2, 138.1, | , 27.3, 0.0, 266.4, | ,  1000,   955,  3000,  2933, | , -3.4,  -8.6, -0.088, |, 0.0
19569.2, 138.9, | , 27.3, 0.0, 260.8, | ,  1000,   955,  3000,  2912, | , -3.4, -10.3, -0.105, |, 0.0
19570.2, 139.6, | , 27.3, 0.0, 259.4, | ,  1000,   951,  3000,  2921, | , -3.4,  -0.9, -0.009, |, 0.0
19571.2, 139.2, | , 27.3, 0.0, 258.3, | ,  1000,   952,  3000,  2915, | , -3.4, -14.6, -0.149, |, 0.0
19572.2, 138.9, | , 27.3, 0.0, 259.9, | ,  1000,   955,  3000,  2933, | , -3.4, -12.0, -0.123, |, 0.0
19573.3, 138.5, | , 27.3, 0.0, 266.6, | ,  1000,   957,  3000,  2927, | , -3.4,  13.3, 0.136, |, 0.0
19574.3, 138.1, | , 27.3, 0.0, 266.6, | ,  1000,   953,  3000,  2942, | , -3.4, -14.2, -0.145, |, 0.0
19575.3, 138.9, | , 27.3, 0.0, 260.5, | ,  1000,   954,  3000,  2939, | , -3.4,  -1.7, -0.018, |, 0.0
19576.3, 139.3, | , 27.3, 0.0, 258.3, | ,  1000,   953,  3000,  2914, | , -3.4, -14.2, -0.144, |, 0.0
19577.3, 139.6, | , 27.3, 0.0, 259.3, | ,  1000,   959,  3000,  2922, | , -3.4, -15.0, -0.154, |, 0.0
19578.3, 138.9, | , 27.3, 0.0, 260.6, | ,  1000,   958,  3000,  2937, | , -3.4, -15.0, -0.154, |, 0.0
19579.3, 138.5, | , 27.3, 0.0, 266.6, | ,  1000,   957,  3000,  2924, | , -3.4, -13.7, -0.140, |, 0.0
19580.4, 138.1, | , 27.3, 0.0, 266.1, | ,  1000,   953,  3000,  2918, | , -3.4,  -8.2, -0.083, |, 0.0
19581.4, 139.1, | , 27.3, 0.0, 259.4, | ,  1000,   954,  3000,  2932, | , -3.4, -16.7, -0.171, |, 0.0
19582.4, 139.2, | , 27.3, 0.0, 258.4, | ,  1000,   954,  3000,  2940, | , -3.4, -13.3, -0.137, |, 0.0
19583.4, 139.6, | , 27.3, 0.0, 258.4, | ,  1000,   959,  3000,  2931, | , -3.4, -17.6, -0.180, |, 0.0
19584.4, 139.0, | , 27.3, 0.0, 260.5, | ,  1000,   958,  3000,  2939, | , -3.4, -16.3, -0.167, |, 0.0
19585.4, 138.2, | , 27.3, 0.0, 266.2, | ,  1000,   959,  3000,  2939, | , -3.4, -11.2, -0.115, |, 0.0
19586.4, 138.7, | , 27.3, 0.0, 265.5, | ,  1000,   957,  3000,  2926, | , -3.4, -14.6, -0.149, |, 0.0
19587.4, 139.0, | , 27.3, 0.0, 260.3, | ,  1000,   951,  3000,  2926, | , -3.4, -13.7, -0.140, |, 0.0
19588.4, 139.1, | , 27.3, 0.0, 258.1, | ,  1000,   954,  3000,  2933, | , -3.4, -13.3, -0.136, |, 0.0
19589.5, 139.7, | , 27.3, 0.0, 258.2, | ,  1000,   957,  3000,  2932, | , -3.4,  10.3, 0.105, |, 0.0
19590.5, 139.2, | , 27.3, 0.0, 258.8, | ,  1000,   954,  3000,  2919, | , -3.4, -14.2, -0.145, |, 0.0
19591.5, 138.3, | , 27.3, 0.0, 265.5, | ,  1000,   956,  3000,  2925, | , -3.4, -15.9, -0.162, |, 0.0
19592.5, 138.5, | , 27.3, 0.0, 266.1, | ,  1000,   956,  3000,  2933, | , -3.4, -14.2, -0.145, |, 0.0
19593.5, 139.4, | , 27.3, 0.0, 260.0, | ,  1000,   955,  3000,  2935, | , -3.4,   9.0, 0.092, |, 0.0
19594.5, 139.2, | , 27.3, 0.0, 258.0, | ,  1000,   956,  3000,  2924, | , -3.4, -17.2, -0.175, |, 0.0
19595.5, 139.7, | , 27.3, 0.0, 258.0, | ,  1000,   956,  3000,  2941, | , -3.4, -14.6, -0.150, |, 0.0
19596.5, 139.7, | , 27.3, 0.0, 257.5, | ,  1000,   959,  3000,  2934, | , -3.4,   6.0, 0.061, |, 0.0
19597.6, 138.2, | , 27.3, 0.0, 266.0, | ,  1000,   961,  3000,  2924, | , -3.4,   0.8, 0.009, |, 0.0
19598.6, 138.2, | , 27.3, 0.0, 265.5, | ,  1000,   953,  3000,  2942, | , -3.4, -12.0, -0.123, |, 0.0
19599.6, 139.4, | , 27.3, 0.0, 259.9, | ,  1000,   953,  3000,  2924, | , -3.4,  -6.5, -0.066, |, 0.0
19600.6, 139.2, | , 27.3, 0.0, 258.0, | ,  1000,   950,  3000,  2944, | , -3.4, -13.3, -0.137, |, 0.0
19601.6, 139.3, | , 27.3, 0.0, 257.2, | ,  1000,   953,  3000,  2933, | , -3.4,  15.0, 0.153, |, 0.0
19602.6, 139.6, | , 27.3, 0.0, 258.3, | ,  1000,   953,  3000,  2931, | , -3.4, -16.7, -0.171, |, 0.0
19603.6, 138.3, | , 27.3, 0.0, 265.0, | ,  1000,   955,  3000,  2941, | , -3.4, -16.3, -0.167, |, 0.0
19604.7, 138.1, | , 27.3, 0.0, 265.6, | ,  1000,   956,  3000,  2948, | , -3.4, -16.7, -0.172, |, 0.0
19605.7, 139.4, | , 27.3, 0.0, 259.7, | ,  1000,   951,  3000,  2918, | , -3.4,   3.4, 0.035, |, 0.0
19606.7, 139.3, | , 27.3, 0.0, 257.1, | ,  1000,   955,  3000,  2914, | , -3.4, -14.2, -0.144, |, 0.0
19607.7, 139.3, | , 27.3, 0.0, 257.6, | ,  1000,   955,  3000,  2915, | , -3.4, -14.6, -0.149, |, 0.0
19608.7, 139.7, | , 27.3, 0.0, 257.9, | ,  1000,   953,  3000,  2933, | , -3.4,  -7.3, -0.075, |, 0.0
19609.7, 138.5, | , 27.3, 0.0, 265.6, | ,  1000,   958,  3000,  2918, | , -3.4,  -6.5, -0.066, |, 0.0
19610.7, 138.2, | , 27.3, 0.0, 265.4, | ,  1000,   956,  3000,  2933, | , -3.4, -15.4, -0.158, |, 0.0
19611.7, 139.0, | , 27.3, 0.0, 258.7, | ,  1000,   952,  3000,  2920, | , -3.4, -15.4, -0.158, |, 0.0
19612.7, 139.6, | , 27.3, 0.0, 257.7, | ,  1000,   952,  3000,  2915, | , -3.4,   6.0, 0.061, |, 0.0
19613.8, 139.2, | , 27.3, 0.0, 257.8, | ,  1000,   959,  3000,  2920, | , -3.4,   0.4, 0.004, |, 0.0
19614.8, 139.1, | , 27.3, 0.0, 257.6, | ,  1000,   957,  3000,  2923, | , -3.4, -14.2, -0.145, |, 0.0
19615.8, 138.1, | , 27.3, 0.0, 265.0, | ,  1000,   956,  3000,  2937, | , -3.4,  11.5, 0.118, |, 0.0
19616.8, 138.3, | , 27.3, 0.0, 264.4, | ,  1000,   956,  3000,  2926, | , -3.4, -13.7, -0.140, |, 0.0
19617.8, 138.9, | , 27.3, 0.0, 258.9, | ,  1000,   950,  3000,  2939, | , -3.4, -13.7, -0.141, |, 0.0
19618.8, 139.2, | , 27.3, 0.0, 257.5, | ,  1000,   956,  3000,  2937, | , -3.4,  14.5, 0.149, |, 0.0
19619.8, 139.6, | , 27.3, 0.0, 258.7, | ,  1000,   957,  3000,  2935, | , -3.4,   2.5, 0.026, |, 0.0
19620.8, 139.2, | , 27.3, 0.0, 257.3, | ,  1000,   955,  3000,  2930, | , -3.4, -16.3, -0.167, |, 0.0
19621.9, 138.8, | , 27.3, 0.0, 264.4, | ,  1000,   957,  3000,  2937, | , -3.4,  -3.0, -0.031, |, 0.0
19622.9, 138.5, | , 27.3, 0.0, 264.8, | ,  1000,   958,  3000,  2926, | , -3.4, -10.7, -0.110, |, 0.0
19623.9, 139.0, | , 27.3, 0.0, 258.7, | ,  1000,   952,  3000,  2933, | , -3.4,   7.7, 0.079, |, 0.0
19624.9, 139.2, | , 27.3, 0.0, 257.5, | ,  1000,   952,  3000,  2935, | , -3.4, -10.7, -0.110, |, 0.0
19625.9, 139.4, | , 27.3, 0.0, 257.3, | ,  1000,   950,  3000,  2914, | , -3.4,   2.1, 0.022, |, 0.0
19626.9, 139.2, | , 27.3, 0.0, 257.7, | ,  1000,   958,  3000,  2938, | , -3.4, -18.9, -0.194, |, 0.0
19627.9, 138.1, | , 27.3, 0.0, 264.9, | ,  1000,   958,  3000,  2940, | , -3.4, -16.3, -0.167, |, 0.0
19628.9, 138.6, | , 27.3, 0.0, 265.2, | ,  1000,   956,  3000,  2945, | , -3.4, -14.6, -0.150, |, 0.0
19630.0, 139.0, | , 27.3, 0.0, 258.9, | ,  1000,   954,  3000,  2945, | , -3.4,   7.3, 0.075, |, 0.0
19631.0, 139.2, | , 27.3, 0.0, 257.3, | ,  1000,   952,  3000,  2930, | , -3.4, -17.6, -0.180, |, 0.0
19632.0, 139.6, | , 27.3, 0.0, 256.6, | ,  1000,   954,  3000,  2938, | , -3.4, -14.2, -0.145, |, 0.0
19633.0, 139.3, | , 27.3, 0.0, 258.1, | ,  1000,   959,  3000,  2929, | , -3.4,   6.8, 0.070, |, 0.0
19634.0, 138.4, | , 27.3, 0.0, 263.8, | ,  1000,   958,  3000,  2948, | , -3.4,  -8.2, -0.084, |, 0.0
19635.0, 138.1, | , 27.3, 0.0, 264.4, | ,  1000,   954,  3000,  2951, | , -3.4, -14.6, -0.150, |, 0.0
19636.0, 139.4, | , 27.3, 0.0, 258.7, | ,  1000,   953,  3000,  2930, | , -3.4,   3.4, 0.035, |, 0.0
19637.0, 139.3, | , 27.3, 0.0, 256.4, | ,  1000,   954,  3000,  2933, | , -3.4, -18.0, -0.185, |, 0.0
19638.1, 139.2, | , 27.3, 0.0, 256.9, | ,  1000,   959,  3000,  2922, | , -3.4,  13.3, 0.136, |, 0.0
19639.1, 139.6, | , 27.3, 0.0, 255.2, | ,  1000,   957,  3000,  2929, | , -3.4, -18.9, -0.193, |, 0.0
19640.1, 138.2, | , 27.3, 0.0, 264.6, | ,  1000,   960,  3000,  2926, | , -3.4, -16.7, -0.171, |, 0.0
19641.1, 138.1, | , 27.3, 0.0, 264.4, | ,  1000,   954,  3000,  2921, | , -3.4, -16.3, -0.166, |, 0.0
19642.1, 139.5, | , 27.3, 0.0, 257.7, | ,  1000,   953,  3000,  2926, | , -3.4,  13.7, 0.140, |, 0.0
19643.1, 139.1, | , 27.3, 0.0, 256.5, | ,  1000,   950,  3000,  2929, | , -3.4,   6.0, 0.061, |, 0.0
19644.1, 139.2, | , 27.3, 0.0, 254.6, | ,  1000,   959,  3000,  2937, | , -3.4,  -8.2, -0.084, |, 0.0
19645.1, 139.2, | , 27.3, 0.0, 256.9, | ,  1000,   959,  3000,  2934, | , -3.4, -14.2, -0.145, |, 0.0
19646.1, 138.6, | , 27.3, 0.0, 264.3, | ,  1000,   953,  3000,  2922, | , -3.4, -13.3, -0.136, |, 0.0
19647.1, 138.3, | , 27.3, 0.0, 263.6, | ,  1000,   952,  3000,  2944, | , -3.4,  10.7, 0.110, |, 0.0
19648.2, 138.9, | , 27.3, 0.0, 258.5, | ,  1000,   954,  3000,  2938, | , -3.4,   4.7, 0.048, |, 0.0
19649.2, 139.6, | , 27.3, 0.0, 256.9, | ,  1000,   956,  3000,  2934, | , -3.4, -15.4, -0.158, |, 0.0
19650.2, 139.3, | , 27.3, 0.0, 258.8, | ,  1000,   950,  3000,  2927, | , -3.4, -13.7, -0.140, |, 0.0
19651.2, 138.7, | , 27.3, 0.0, 263.6, | ,  1000,   957,  3000,  2933, | , -3.4,  -0.0, -0.000, |, 0.0
19652.2, 138.3, | , 27.3, 0.0, 263.5, | ,  1000,   954,  3000,  2935, | , -3.4, -13.7, -0.141, |, 0.0
19653.2, 138.1, | , 27.3, 0.0, 264.4, | ,  1000,   954,  3000,  2941, | , -3.4, -13.3, -0.137, |, 0.0
19654.2, 138.9, | , 27.3, 0.0, 258.1, | ,  1000,   952,  3000,  2941, | , -3.4,  -3.0, -0.031, |, 0.0
19655.2, 139.1, | , 27.3, 0.0, 256.0, | ,  1000,   953,  3000,  2945, | , -3.4,  -7.7, -0.079, |, 0.0
19656.2, 139.1, | , 27.3, 0.0, 257.9, | ,  1000,   955,  3000,  2925, | , -3.4, -18.0, -0.184, |, 0.0
19657.2, 139.3, | , 27.3, 0.0, 262.4, | ,  1000,   953,  3000,  2946, | , -3.4,   2.5, 0.026, |, 0.0
19658.3, 138.2, | , 27.3, 0.0, 263.4, | ,  1000,   953,  3000,  2929, | , -3.4, -16.3, -0.167, |, 0.0
19659.3, 138.1, | , 27.3, 0.0, 264.0, | ,  1000,   953,  3000,  2922, | , -3.4, -16.7, -0.171, |, 0.0
19660.3, 139.5, | , 27.3, 0.0, 256.6, | ,  1000,   950,  3000,  2926, | , -3.4, -14.2, -0.145, |, 0.0
19661.3, 139.1, | , 27.3, 0.0, 256.0, | ,  1000,   949,  3000,  2934, | , -3.4, -15.9, -0.162, |, 0.0
19662.3, 139.1, | , 27.3, 0.0, 257.0, | ,  1000,   955,  3000,  2930, | , -3.4, -18.0, -0.184, |, 0.0
19663.3, 138.6, | , 27.3, 0.0, 263.5, | ,  1000,   958,  3000,  2933, | , -3.4,   6.8, 0.070, |, 0.0
19664.3, 138.4, | , 27.3, 0.0, 263.6, | ,  1000,   956,  3000,  2926, | , -3.4, -16.7, -0.171, |, 0.0
19665.3, 138.2, | , 27.3, 0.0, 263.7, | ,  1000,   956,  3000,  2916, | , -3.4, -13.3, -0.136, |, 0.0
19666.3, 139.1, | , 27.3, 0.0, 257.2, | ,  1000,   950,  3000,  2928, | , -3.4,   9.4, 0.096, |, 0.0
19667.4, 139.7, | , 27.3, 0.0, 255.6, | ,  1000,   950,  3000,  2923, | , -3.4, -18.0, -0.184, |, 0.0
19668.4, 138.9, | , 27.3, 0.0, 258.0, | ,  1000,   955,  3000,  2931, | , -3.4, -18.0, -0.185, |, 0.0
19669.4, 138.2, | , 27.3, 0.0, 263.4, | ,  1000,   958,  3000,  2918, | , -3.4,  -9.0, -0.092, |, 0.0
19670.4, 138.6, | , 27.3, 0.0, 263.9, | ,  1000,   954,  3000,  2926, | , -3.4, -17.6, -0.180, |, 0.0
19671.4, 138.2, | , 27.3, 0.0, 263.7, | ,  1000,   956,  3000,  2939, | , -3.4, -15.0, -0.154, |, 0.0
19672.4, 139.3, | , 27.3, 0.0, 255.7, | ,  1000,   951,  3000,  2933, | , -3.4, -12.9, -0.132, |, 0.0
19673.4, 139.2, | , 27.3, 0.0, 255.9, | ,  1000,   949,  3000,  2924, | , -3.4,  -4.7, -0.048, |, 0.0
19674.4, 138.9, | , 27.3, 0.0, 257.3, | ,  1000,   957,  3000,  2937, | , -3.4, -13.3, -0.137, |, 0.0
19675.4, 138.2, | , 27.3, 0.0, 263.2, | ,  1000,   960,  3000,  2923, | , -3.4, -11.2, -0.114, |, 0.0
19676.5, 138.1, | , 27.3, 0.0, 263.1, | ,  1000,   956,  3000,  2922, | , -3.4, -16.3, -0.167, |, 0.0
19677.5, 138.6, | , 27.3, 0.0, 262.8, | ,  1000,   953,  3000,  2914, | , -3.4,   2.1, 0.022, |, 0.0
19678.5, 139.1, | , 27.3, 0.0, 256.3, | ,  1000,   956,  3000,  2920, | , -3.4, -17.2, -0.175, |, 0.0
19679.5, 139.2, | , 27.3, 0.0, 255.5, | ,  1000,   951,  3000,  2926, | , -3.4,  14.1, 0.144, |, 0.0
19680.5, 139.3, | , 27.3, 0.0, 257.7, | ,  1000,   954,  3000,  2930, | , -3.4,  16.7, 0.171, |, 0.0
19681.5, 138.6, | , 27.3, 0.0, 263.1, | ,  1000,   957,  3000,  2929, | , -3.4, -13.3, -0.136, |, 0.0
19682.5, 138.3, | , 27.3, 0.0, 262.2, | ,  1000,   964,  3000,  2944, | , -3.4,   9.8, 0.101, |, 0.0
19683.5, 138.1, | , 27.3, 0.0, 263.3, | ,  1000,   956,  3000,  2937, | , -3.4,  -8.6, -0.088, |, 0.0
19684.5, 139.6, | , 27.3, 0.0, 256.4, | ,  1000,   953,  3000,  2922, | , -3.4, -17.2, -0.175, |, 0.0
19685.6, 139.1, | , 27.3, 0.0, 255.7, | ,  1000,   951,  3000,  2924, | , -3.4, -17.2, -0.175, |, 0.0
19686.6, 138.9, | , 27.3, 0.0, 257.3, | ,  1000,   957,  3000,  2931, | , -3.4, -12.9, -0.132, |, 0.0
19687.6, 138.7, | , 27.3, 0.0, 262.9, | ,  1000,   954,  3000,  2938, | , -3.4,  -6.0, -0.062, |, 0.0
19688.6, 138.1, | , 27.3, 0.0, 262.9, | ,  1000,   958,  3000,  2934, | , -3.4,   4.3, 0.044, |, 0.0
19689.6, 138.1, | , 27.3, 0.0, 262.9, | ,  1000,   956,  3000,  2929, | , -3.4,   1.7, 0.017, |, 0.0
19690.6, 139.1, | , 27.3, 0.0, 255.7, | ,  1000,   953,  3000,  2940, | , -3.4, -16.7, -0.172, |, 0.0
19691.6, 139.6, | , 27.3, 0.0, 255.3, | ,  1000,   953,  3000,  2939, | , -3.4, -15.0, -0.154, |, 0.0
19692.6, 139.0, | , 27.3, 0.0, 256.5, | ,  1000,   957,  3000,  2918, | , -3.4,   5.5, 0.057, |, 0.0
19693.6, 138.2, | , 27.3, 0.0, 262.9, | ,  1000,   961,  3000,  2934, | , -3.4, -18.0, -0.185, |, 0.0
19694.7, 138.6, | , 27.3, 0.0, 263.0, | ,  1000,   957,  3000,  2937, | , -3.4,  -6.0, -0.062, |, 0.0
19695.7, 138.6, | , 27.3, 0.0, 263.2, | ,  1000,   954,  3000,  2928, | , -3.4, -12.4, -0.127, |, 0.0
19696.7, 139.1, | , 27.3, 0.0, 255.8, | ,  1000,   950,  3000,  2935, | , -3.4,   4.7, 0.048, |, 0.0
19697.7, 139.7, | , 27.3, 0.0, 254.8, | ,  1000,   953,  3000,  2930, | , -3.4, -18.4, -0.189, |, 0.0
19698.7, 139.3, | , 27.3, 0.0, 257.5, | ,  1000,   954,  3000,  2924, | , -3.4, -14.6, -0.149, |, 0.0
19699.7, 138.2, | , 27.3, 0.0, 261.4, | ,  1000,   958,  3000,  2928, | , -3.4, -12.4, -0.127, |, 0.0
19700.7, 138.0, | , 27.3, 0.0, 262.6, | ,  1000,   952,  3000,  2940, | , -3.4, -14.6, -0.150, |, 0.0
19701.7, 138.1, | , 27.3, 0.0, 262.5, | ,  1000,   956,  3000,  2924, | , -3.4,  -1.3, -0.013, |, 0.0
19702.7, 139.7, | , 27.3, 0.0, 251.6, | ,  1000,   952,  3000,  2929, | , -3.4, -18.4, -0.189, |, 0.0
19703.7, 139.3, | , 27.3, 0.0, 255.7, | ,  1000,   959,  3000,  2940, | , -3.4, -16.7, -0.172, |, 0.0
19704.8, 138.9, | , 27.3, 0.0, 257.4, | ,  1000,   959,  3000,  2933, | , -3.4, -14.6, -0.150, |, 0.0
19705.8, 138.6, | , 27.3, 0.0, 262.8, | ,  1000,   956,  3000,  2926, | , -3.4, -13.3, -0.136, |, 0.0
19706.8, 138.1, | , 27.3, 0.0, 262.4, | ,  1000,   956,  3000,  2937, | , -3.4, -14.2, -0.145, |, 0.0
19707.8, 138.2, | , 27.3, 0.0, 260.9, | ,  1000,   953,  3000,  2926, | , -3.4, -18.0, -0.184, |, 0.0
19708.8, 139.8, | , 27.3, 0.0, 251.5, | ,  1000,   953,  3000,  2918, | , -3.4, -14.6, -0.149, |, 0.0
19709.8, 139.2, | , 27.3, 0.0, 254.6, | ,  1000,   955,  3000,  2922, | , -3.4, -14.6, -0.149, |, 0.0
19710.8, 138.8, | , 27.3, 0.0, 257.3, | ,  1000,   958,  3000,  2939, | , -3.4,   4.7, 0.048, |, 0.0
19711.8, 138.5, | , 27.3, 0.0, 262.4, | ,  1000,   961,  3000,  2943, | , -3.4,  14.1, 0.145, |, 0.0
19712.9, 138.3, | , 27.3, 0.0, 261.7, | ,  1000,   957,  3000,  2935, | , -3.4, -11.2, -0.114, |, 0.0
19713.9, 138.9, | , 27.3, 0.0, 255.7, | ,  1000,   957,  3000,  2937, | , -3.4, -14.2, -0.145, |, 0.0
19714.9, 138.9, | , 27.3, 0.0, 256.8, | ,  1000,   950,  3000,  2927, | , -3.4,   0.4, 0.004, |, 0.0
19715.9, 139.6, | , 27.3, 0.0, 255.3, | ,  1000,   952,  3000,  2923, | , -3.4, -14.2, -0.145, |, 0.0
19716.9, 138.9, | , 27.3, 0.0, 256.5, | ,  1000,   954,  3000,  2932, | , -3.4,   4.7, 0.048, |, 0.0
19717.9, 138.3, | , 27.3, 0.0, 260.8, | ,  1000,   957,  3000,  2940, | , -3.4,   7.3, 0.075, |, 0.0
19718.9, 138.5, | , 27.3, 0.0, 261.9, | ,  1000,   956,  3000,  2925, | , -3.4,  -0.5, -0.005, |, 0.0
19719.9, 139.0, | , 27.3, 0.0, 255.5, | ,  1000,   953,  3000,  2920, | , -3.4,  -5.2, -0.053, |, 0.0
19721.0, 139.2, | , 27.3, 0.0, 253.9, | ,  1000,   957,  3000,  2937, | , -3.4, -16.7, -0.172, |, 0.0
19722.0, 139.7, | , 27.3, 0.0, 254.4, | ,  1000,   953,  3000,  2940, | , -3.4, -15.0, -0.154, |, 0.0
19723.0, 139.0, | , 27.3, 0.0, 256.0, | ,  1000,   958,  3000,  2921, | , -3.4,  -3.5, -0.035, |, 0.0
19724.0, 138.2, | , 27.3, 0.0, 261.8, | ,  1000,   960,  3000,  2942, | , -3.4, -12.9, -0.132, |, 0.0
19725.0, 138.6, | , 27.3, 0.0, 262.5, | ,  1000,   960,  3000,  2938, | , -3.4, -14.6, -0.150, |, 0.0
19726.0, 139.0, | , 27.3, 0.0, 255.2, | ,  1000,   955,  3000,  2934, | , -3.4, -17.6, -0.180, |, 0.0
19727.0, 139.2, | , 27.3, 0.0, 254.1, | ,  1000,   952,  3000,  2932, | , -3.4,   3.0, 0.030, |, 0.0
19728.0, 139.5, | , 27.3, 0.0, 255.6, | ,  1000,   955,  3000,  2917, | , -3.4, -18.9, -0.193, |, 0.0
19729.1, 139.1, | , 27.3, 0.0, 253.7, | ,  1000,   954,  3000,  2929, | , -3.4,  -0.5, -0.005, |, 0.0
19730.1, 138.1, | , 27.3, 0.0, 261.5, | ,  1000,   957,  3000,  2923, | , -3.4, -15.0, -0.154, |, 0.0
19731.1, 138.7, | , 27.3, 0.0, 262.2, | ,  1000,   954,  3000,  2933, | , -3.4,   0.8, 0.009, |, 0.0
19732.1, 139.3, | , 27.3, 0.0, 255.5, | ,  1000,   952,  3000,  2933, | , -3.4, -11.2, -0.114, |, 0.0
19733.1, 139.2, | , 27.3, 0.0, 253.4, | ,  1000,   953,  3000,  2914, | , -3.4,   2.1, 0.022, |, 0.0
19734.1, 139.6, | , 27.3, 0.0, 254.7, | ,  1000,   957,  3000,  2950, | , -3.4, -16.7, -0.172, |, 0.0
19735.1, 139.6, | , 27.3, 0.0, 254.9, | ,  1000,   957,  3000,  2933, | , -3.4, -15.0, -0.154, |, 0.0
19736.1, 138.1, | , 27.3, 0.0, 261.1, | ,  1000,   959,  3000,  2938, | , -3.4,   9.4, 0.097, |, 0.0
19737.2, 138.1, | , 27.3, 0.0, 261.4, | ,  1000,   954,  3000,  2926, | , -3.4,  -8.2, -0.083, |, 0.0
19738.2, 139.5, | , 27.3, 0.0, 255.2, | ,  1000,   954,  3000,  2946, | , -3.4,  -9.9, -0.102, |, 0.0
19739.2, 139.2, | , 27.3, 0.0, 253.7, | ,  1000,   953,  3000,  2924, | , -3.4, -17.2, -0.175, |, 0.0
19740.2, 139.2, | , 27.3, 0.0, 253.4, | ,  1000,   957,  3000,  2929, | , -3.4, -18.4, -0.189, |, 0.0
19741.2, 139.5, | , 27.3, 0.0, 253.9, | ,  1000,   951,  3000,  2925, | , -3.4, -14.2, -0.145, |, 0.0
19742.2, 138.1, | , 27.3, 0.0, 261.6, | ,  1000,   958,  3000,  2926, | , -3.4,  -6.0, -0.062, |, 0.0
19743.2, 138.3, | , 27.3, 0.0, 260.8, | ,  1000,   956,  3000,  2938, | , -3.4, -13.7, -0.141, |, 0.0
19744.2, 139.0, | , 27.3, 0.0, 255.3, | ,  1000,   951,  3000,  2933, | , -3.4, -15.0, -0.154, |, 0.0
19745.3, 139.6, | , 27.3, 0.0, 254.1, | ,  1000,   954,  3000,  2934, | , -3.4, -13.7, -0.141, |, 0.0
19746.3, 139.2, | , 27.3, 0.0, 253.4, | ,  1000,   954,  3000,  2933, | , -3.4,   5.5, 0.057, |, 0.0
19747.3, 139.4, | , 27.3, 0.0, 255.4, | ,  1000,   958,  3000,  2940, | , -3.4, -15.0, -0.154, |, 0.0
19748.3, 138.7, | , 27.3, 0.0, 260.5, | ,  1000,   960,  3000,  2937, | , -3.4,  -9.4, -0.097, |, 0.0
19749.3, 138.2, | , 27.3, 0.0, 261.4, | ,  1000,   960,  3000,  2930, | , -3.4, -18.0, -0.185, |, 0.0
19750.3, 139.0, | , 27.3, 0.0, 254.9, | ,  1000,   952,  3000,  2923, | , -3.4,   7.3, 0.074, |, 0.0
19751.3, 139.6, | , 27.3, 0.0, 253.7, | ,  1000,   954,  3000,  2921, | , -3.4, -12.4, -0.127, |, 0.0
19752.3, 139.1, | , 27.3, 0.0, 253.7, | ,  1000,   950,  3000,  2918, | , -3.4, -15.4, -0.157, |, 0.0
19753.4, 139.1, | , 27.3, 0.0, 252.4, | ,  1000,   954,  3000,  2923, | , -3.4,   9.0, 0.092, |, 0.0
19754.4, 138.5, | , 27.3, 0.0, 261.0, | ,  1000,   961,  3000,  2937, | , -3.4,   0.4, 0.004, |, 0.0
19755.4, 138.2, | , 27.3, 0.0, 261.0, | ,  1000,   956,  3000,  2930, | , -3.4, -14.2, -0.145, |, 0.0
19756.4, 138.9, | , 27.3, 0.0, 255.0, | ,  1000,   950,  3000,  2930, | , -3.4,   8.5, 0.087, |, 0.0
19757.4, 139.2, | , 27.3, 0.0, 253.6, | ,  1000,   956,  3000,  2927, | , -3.4, -15.4, -0.158, |, 0.0
19758.4, 139.7, | , 27.3, 0.0, 252.8, | ,  1000,   951,  3000,  2925, | , -3.4, -16.3, -0.167, |, 0.0
19759.4, 139.0, | , 27.3, 0.0, 252.9, | ,  1000,   955,  3000,  2941, | , -3.4, -15.9, -0.163, |, 0.0
19760.4, 138.6, | , 27.3, 0.0, 261.0, | ,  1000,   958,  3000,  2937, | , -3.4, -14.6, -0.150, |, 0.0
19761.5, 138.6, | , 27.3, 0.0, 260.8, | ,  1000,   952,  3000,  2935, | , -3.4,  16.3, 0.166, |, 0.0
19762.5, 139.0, | , 27.3, 0.0, 254.8, | ,  1000,   955,  3000,  2926, | , -3.4, -14.6, -0.149, |, 0.0
19763.5, 139.3, | , 27.3, 0.0, 252.3, | ,  1000,   951,  3000,  2929, | , -3.4, -14.2, -0.145, |, 0.0
19764.5, 139.7, | , 27.3, 0.0, 253.2, | ,  1000,   959,  3000,  2929, | , -3.4, -11.6, -0.119, |, 0.0
19765.5, 139.0, | , 27.3, 0.0, 255.3, | ,  1000,   955,  3000,  2928, | , -3.4, -18.0, -0.184, |, 0.0
19766.5, 138.1, | , 27.3, 0.0, 260.7, | ,  1000,   958,  3000,  2935, | , -3.4, -17.6, -0.180, |, 0.0
19767.5, 138.6, | , 27.3, 0.0, 260.9, | ,  1000,   950,  3000,  2926, | , -3.4, -14.2, -0.145, |, 0.0
19768.5, 139.0, | , 27.3, 0.0, 253.8, | ,  1000,   954,  3000,  2938, | , -3.4,  -4.3, -0.044, |, 0.0
19769.5, 139.2, | , 27.3, 0.0, 252.7, | ,  1000,   952,  3000,  2920, | , -3.4,   6.4, 0.065, |, 0.0
19770.6, 139.6, | , 27.3, 0.0, 253.1, | ,  1000,   956,  3000,  2933, | , -3.4, -18.0, -0.185, |, 0.0
19771.6, 139.0, | , 27.3, 0.0, 252.6, | ,  1000,   957,  3000,  2933, | , -3.4, -17.2, -0.176, |, 0.0
19772.6, 138.1, | , 27.3, 0.0, 260.6, | ,  1000,   963,  3000,  2933, | , -3.4, -14.6, -0.150, |, 0.0
19773.6, 138.3, | , 27.3, 0.0, 260.4, | ,  1000,   956,  3000,  2934, | , -3.4, -11.2, -0.114, |, 0.0
19774.6, 139.3, | , 27.3, 0.0, 254.5, | ,  1000,   956,  3000,  2934, | , -3.4, -16.7, -0.172, |, 0.0
19775.6, 139.1, | , 27.3, 0.0, 252.9, | ,  1000,   952,  3000,  2928, | , -3.4, -16.7, -0.171, |, 0.0
19776.6, 139.1, | , 27.3, 0.0, 253.1, | ,  1000,   957,  3000,  2940, | , -3.4, -18.9, -0.194, |, 0.0
19777.6, 139.5, | , 27.3, 0.0, 255.4, | ,  1000,   957,  3000,  2924, | , -3.4,  12.0, 0.122, |, 0.0
19778.7, 138.3, | , 27.3, 0.0, 260.1, | ,  1000,   961,  3000,  2929, | , -3.4, -14.2, -0.145, |, 0.0
19779.7, 138.1, | , 27.3, 0.0, 260.5, | ,  1000,   958,  3000,  2927, | , -3.4,   6.8, 0.070, |, 0.0
19780.7, 139.4, | , 27.3, 0.0, 254.7, | ,  1000,   951,  3000,  2925, | , -3.4,   1.3, 0.013, |, 0.0
19781.7, 139.1, | , 27.3, 0.0, 252.8, | ,  1000,   953,  3000,  2924, | , -3.4, -16.3, -0.167, |, 0.0
19782.7, 139.2, | , 27.3, 0.0, 252.7, | ,  1000,   952,  3000,  2952, | , -3.4, -15.0, -0.155, |, 0.0
19783.7, 139.0, | , 27.3, 0.0, 253.6, | ,  1000,   952,  3000,  2937, | , -3.4,   6.4, 0.066, |, 0.0
19784.7, 138.6, | , 27.3, 0.0, 260.5, | ,  1000,   956,  3000,  2924, | , -3.4, -10.7, -0.110, |, 0.0
19785.7, 138.1, | , 27.3, 0.0, 260.1, | ,  1000,   955,  3000,  2935, | , -3.4, -15.0, -0.154, |, 0.0
19786.8, 139.0, | , 27.3, 0.0, 253.9, | ,  1000,   949,  3000,  2925, | , -3.4,   4.7, 0.048, |, 0.0
19787.8, 139.6, | , 27.3, 0.0, 252.8, | ,  1000,   954,  3000,  2924, | , -3.4,   2.1, 0.022, |, 0.0
19788.8, 139.3, | , 27.3, 0.0, 251.5, | ,  1000,   954,  3000,  2925, | , -3.4, -18.4, -0.189, |, 0.0
19789.8, 139.2, | , 27.3, 0.0, 253.0, | ,  1000,   957,  3000,  2920, | , -3.4,   4.7, 0.048, |, 0.0
19790.8, 138.6, | , 27.3, 0.0, 260.1, | ,  1000,   958,  3000,  2931, | , -3.4, -15.9, -0.163, |, 0.0
19791.8, 138.2, | , 27.3, 0.0, 260.1, | ,  1000,   956,  3000,  2936, | , -3.4, -15.0, -0.154, |, 0.0
19792.8, 139.0, | , 27.3, 0.0, 253.8, | ,  1000,   954,  3000,  2919, | , -3.4, -16.7, -0.171, |, 0.0
19793.8, 139.7, | , 27.3, 0.0, 251.7, | ,  1000,   954,  3000,  2927, | , -3.4,   0.4, 0.004, |, 0.0
19794.9, 139.6, | , 27.3, 0.0, 252.4, | ,  1000,   956,  3000,  2928, | , -3.4, -17.2, -0.176, |, 0.0
19795.9, 139.2, | , 27.3, 0.0, 252.5, | ,  1000,   956,  3000,  2922, | , -3.4, -16.7, -0.171, |, 0.0
19796.9, 138.6, | , 27.3, 0.0, 260.5, | ,  1000,   960,  3000,  2936, | , -3.4,   0.8, 0.009, |, 0.0
19797.9, 138.1, | , 27.3, 0.0, 259.9, | ,  1000,   952,  3000,  2929, | , -3.4,  -1.3, -0.013, |, 0.0
19798.9, 139.1, | , 27.3, 0.0, 252.4, | ,  1000,   954,  3000,  2921, | , -3.4, -12.0, -0.123, |, 0.0
19799.9, 139.2, | , 27.3, 0.0, 252.3, | ,  1000,   955,  3000,  2922, | , -3.4,  -7.7, -0.079, |, 0.0
19800.9, 139.7, | , 27.3, 0.0, 251.8, | ,  1000,   958,  3000,  2922, | , -3.4, -10.7, -0.110, |, 0.0
19801.9, 139.3, | , 27.3, 0.0, 252.0, | ,  1000,   961,  3000,  2925, | , -3.4, -17.6, -0.180, |, 0.0
19803.0, 138.2, | , 27.3, 0.0, 259.6, | ,  1000,   960,  3000,  2928, | , -3.4, -15.0, -0.154, |, 0.0
19804.0, 138.8, | , 27.3, 0.0, 259.1, | ,  1000,   954,  3000,  2925, | , -3.4, -14.6, -0.149, |, 0.0
19805.0, 139.0, | , 27.3, 0.0, 253.4, | ,  1000,   954,  3000,  2918, | , -3.4,  13.3, 0.135, |, 0.0
19806.0, 139.1, | , 27.3, 0.0, 251.8, | ,  1000,   953,  3000,  2930, | , -3.4,  -6.5, -0.066, |, 0.0
19807.0, 139.1, | , 27.3, 0.0, 251.9, | ,  1000,   956,  3000,  2941, | , -3.4, -15.9, -0.163, |, 0.0
19808.0, 139.5, | , 27.3, 0.0, 252.1, | ,  1000,   957,  3000,  2920, | , -3.4, -17.6, -0.180, |, 0.0
19809.0, 138.4, | , 27.3, 0.0, 258.8, | ,  1000,   957,  3000,  2926, | , -3.4, -14.6, -0.149, |, 0.0
19810.0, 138.5, | , 27.3, 0.0, 259.7, | ,  1000,   956,  3000,  2923, | , -3.4, -16.7, -0.171, |, 0.0
19811.1, 139.0, | , 27.3, 0.0, 253.2, | ,  1000,   954,  3000,  2926, | , -3.4,  12.8, 0.131, |, 0.0
19812.1, 139.2, | , 27.3, 0.0, 251.9, | ,  1000,   949,  3000,  2926, | , -3.4, -12.0, -0.123, |, 0.0
19813.1, 139.4, | , 27.3, 0.0, 254.2, | ,  1000,   956,  3000,  2936, | , -3.4,   1.7, 0.017, |, 0.0
19814.1, 139.8, | , 27.3, 0.0, 251.2, | ,  1000,   958,  3000,  2933, | , -3.4,  14.1, 0.145, |, 0.0
19815.1, 138.1, | , 27.3, 0.0, 259.4, | ,  1000,   956,  3000,  2920, | , -3.4, -13.7, -0.140, |, 0.0
19816.1, 138.1, | , 27.3, 0.0, 258.7, | ,  1000,   954,  3000,  2922, | , -3.4,  -9.0, -0.092, |, 0.0
19817.1, 139.5, | , 27.3, 0.0, 253.4, | ,  1000,   954,  3000,  2925, | , -3.4, -15.0, -0.153, |, 0.0
19818.1, 139.2, | , 27.3, 0.0, 251.7, | ,  1000,   958,  3000,  2933, | , -3.4,  15.0, 0.153, |, 0.0
19819.2, 139.6, | , 27.3, 0.0, 251.3, | ,  1000,   955,  3000,  2921, | , -3.4,   4.3, 0.044, |, 0.0
19820.2, 139.7, | , 27.3, 0.0, 251.8, | ,  1000,   959,  3000,  2935, | , -3.4, -19.3, -0.198, |, 0.0
19821.2, 138.2, | , 27.3, 0.0, 259.6, | ,  1000,   961,  3000,  2934, | , -3.4, -16.7, -0.172, |, 0.0
19822.2, 138.1, | , 27.3, 0.0, 259.0, | ,  1000,   958,  3000,  2937, | , -3.4, -13.3, -0.137, |, 0.0
19823.2, 139.4, | , 27.3, 0.0, 253.5, | ,  1000,   954,  3000,  2934, | , -3.4,  11.5, 0.118, |, 0.0
19824.2, 139.7, | , 27.3, 0.0, 250.8, | ,  1000,   951,  3000,  2922, | , -3.4,  -5.2, -0.053, |, 0.0
19825.2, 139.0, | , 27.3, 0.0, 252.5, | ,  1000,   955,  3000,  2930, | , -3.4, -17.6, -0.180, |, 0.0
19826.2, 139.6, | , 27.3, 0.0, 251.3, | ,  1000,   961,  3000,  2919, | , -3.4, -16.3, -0.167, |, 0.0
19827.3, 138.1, | , 27.3, 0.0, 258.7, | ,  1000,   961,  3000,  2936, | , -3.4, -14.2, -0.145, |, 0.0
19828.3, 138.0, | , 27.3, 0.0, 258.8, | ,  1000,   954,  3000,  2930, | , -3.4, -12.4, -0.127, |, 0.0
19829.3, 139.0, | , 27.3, 0.0, 252.8, | ,  1000,   955,  3000,  2922, | , -3.4,  -8.6, -0.088, |, 0.0
19830.3, 139.6, | , 27.3, 0.0, 251.5, | ,  1000,   956,  3000,  2915, | , -3.4, -18.4, -0.188, |, 0.0
19831.3, 139.1, | , 27.3, 0.0, 252.4, | ,  1000,   953,  3000,  2949, | , -3.4,  10.7, 0.110, |, 0.0
19832.3, 139.3, | , 27.3, 0.0, 252.2, | ,  1000,   956,  3000,  2934, | , -3.4,   7.7, 0.079, |, 0.0
19833.3, 138.6, | , 27.3, 0.0, 259.2, | ,  1000,   955,  3000,  2937, | , -3.4, -14.6, -0.150, |, 0.0
19834.3, 138.2, | , 27.3, 0.0, 257.9, | ,  1000,   954,  3000,  2913, | , -3.4, -17.6, -0.179, |, 0.0
19835.4, 139.0, | , 27.3, 0.0, 253.0, | ,  1000,   950,  3000,  2926, | , -3.4, -14.6, -0.149, |, 0.0
19836.4, 139.6, | , 27.3, 0.0, 251.4, | ,  1000,   954,  3000,  2916, | , -3.4,  11.5, 0.118, |, 0.0
19837.4, 139.2, | , 27.3, 0.0, 250.9, | ,  1000,   956,  3000,  2929, | , -3.4, -18.4, -0.189, |, 0.0
19838.4, 139.0, | , 27.3, 0.0, 252.8, | ,  1000,   959,  3000,  2923, | , -3.4,   7.3, 0.074, |, 0.0
19839.4, 138.6, | , 27.3, 0.0, 259.2, | ,  1000,   957,  3000,  2928, | , -3.4, -16.3, -0.167, |, 0.0
19840.4, 138.3, | , 27.3, 0.0, 257.9, | ,  1000,   956,  3000,  2937, | , -3.4, -15.4, -0.158, |, 0.0
19841.4, 139.0, | , 27.3, 0.0, 252.4, | ,  1000,   948,  3000,  2928, | , -3.4,   5.5, 0.057, |, 0.0
19842.4, 139.6, | , 27.3, 0.0, 251.1, | ,  1000,   955,  3000,  2923, | , -3.4,  -0.9, -0.009, |, 0.0
19843.5, 139.1, | , 27.3, 0.0, 250.7, | ,  1000,   961,  3000,  2922, | , -3.4, -15.0, -0.154, |, 0.0
19844.5, 139.0, | , 27.3, 0.0, 250.5, | ,  1000,   955,  3000,  2941, | , -3.4,   3.8, 0.039, |, 0.0
19845.5, 138.6, | , 27.3, 0.0, 258.2, | ,  1000,   960,  3000,  2937, | , -3.4,  10.7, 0.110, |, 0.0
19846.5, 138.5, | , 27.3, 0.0, 258.6, | ,  1000,   955,  3000,  2934, | , -3.4,  -1.3, -0.013, |, 0.0
19847.5, 138.9, | , 27.3, 0.0, 252.7, | ,  1000,   952,  3000,  2933, | , -3.4, -15.4, -0.158, |, 0.0
19848.5, 139.1, | , 27.3, 0.0, 251.1, | ,  1000,   959,  3000,  2921, | , -3.4,  -7.7, -0.079, |, 0.0
19849.5, 139.6, | , 27.3, 0.0, 251.3, | ,  1000,   956,  3000,  2940, | , -3.4, -17.2, -0.176, |, 0.0
19850.5, 139.1, | , 27.3, 0.0, 252.4, | ,  1000,   956,  3000,  2934, | , -3.4, -16.7, -0.172, |, 0.0
19851.6, 138.2, | , 27.3, 0.0, 258.6, | ,  1000,   953,  3000,  2922, | , -3.4, -14.2, -0.145, |, 0.0
19852.6, 138.6, | , 27.3, 0.0, 258.8, | ,  1000,   955,  3000,  2933, | , -3.4, -16.7, -0.171, |, 0.0
19853.6, 138.9, | , 27.3, 0.0, 252.0, | ,  1000,   948,  3000,  2910, | , -3.4,  -5.2, -0.053, |, 0.0
19854.6, 139.3, | , 27.3, 0.0, 250.1, | ,  1000,   956,  3000,  2938, | , -3.4, -15.0, -0.154, |, 0.0
