Repository: jdhuang-csm/Ru-BCA

## Methods
* (BaO)<sub>x</sub>-(CaO)<sub>y</sub>-(Al<sub>2</sub>O<sub>3</sub>)<sub>1-x-y</sub> (BCA) catalyst supports were synthesized via sol-gel and solid-state methods. 
* Ru/BCA catalysts were prepared via incipient wetness impregnation to achieve 1 wt. % Ru loading.
* Ammonia synthesis rates were measured for Ru/BCA catalysts in a packed-bed reactor at 480-600<sup>o</sup>C, 10 bar, and space velocities up to 1.3 x 10<sup>6</sup> ml g<sub>cat</sub><sup>-1</sup> h<sup>-1</sup>.
* A machine learning (ML) model was employed to improve understanding of the behavior of Ru/BCA catalysts.
* A microkinetic model was developed to describe the best-performing catalyst.

File: data/init_files_Cadigan/BCA411.txt (part 51 of 53)
********** Start test **********
Elapsed time, Pressure, | , LJtemp(C), Inner-Temp, Outer-Temp, | , N2-set, N2-flow, H2-set, H2-flow, | , pH, NH3_ppm, NH3_Prod_rate, |, In222Temp
19844.1, 0.2, | , 23.3, 0.0, 305.2, | ,  5000,  4845,     0,  -135, | , -3.4, -2420.7, -28.574, |, 0.0
19845.1, 0.2, | , 23.3, 0.0, 304.9, | ,  5000,  4841,     0,  -124, | , -3.4, -2420.7, -28.612, |, 0.0
19846.2, 0.2, | , 23.3, 0.0, 305.6, | ,  5000,  4848,     0,  -133, | , -3.4, -2420.7, -28.606, |, 0.0
19847.2, 0.2, | , 23.3, 0.0, 311.4, | ,  5000,  4844,     0,  -125, | , -3.4, -2419.9, -28.618, |, 0.0
19848.2, 0.2, | , 23.3, 0.0, 311.9, | ,  5000,  4847,     0,  -105, | , -3.4, -2419.0, -28.752, |, 0.0
19849.2, 0.2, | , 23.3, 0.0, 306.2, | ,  5000,  4843,     0,  -127, | , -3.4, -2420.7, -28.609, |, 0.0
19850.2, 0.1, | , 23.3, 0.0, 305.0, | ,  5000,  4837,     0,  -131, | , -3.4, -2420.7, -28.546, |, 0.0
19851.2, 0.2, | , 23.3, 0.0, 305.4, | ,  5000,  4844,     0,  -115, | , -3.4, -2420.7, -28.687, |, 0.0
19852.2, 0.2, | , 23.3, 0.0, 304.5, | ,  5000,  4845,     0,  -116, | , -3.4, -2420.7, -28.690, |, 0.0
19853.2, 0.2, | , 23.3, 0.0, 312.2, | ,  5000,  4850,     0,  -131, | , -3.4, -2419.0, -28.604, |, 0.0
19854.2, 0.1, | , 23.3, 0.0, 311.0, | ,  5000,  4847,     0,  -136, | , -3.4, -2419.9, -28.569, |, 0.0
19855.3, 0.2, | , 23.3, 0.0, 306.3, | ,  5000,  4845,     0,  -109, | , -3.4, -2420.7, -28.728, |, 0.0
19856.3, 0.2, | , 23.3, 0.0, 305.0, | ,  5000,  4848,     0,  -121, | , -3.4, -2420.7, -28.675, |, 0.0
19857.3, 0.2, | , 23.3, 0.0, 305.8, | ,  5000,  4848,     0,  -128, | , -3.4, -2421.2, -28.639, |, 0.0
19858.3, 0.1, | , 23.3, 0.0, 304.4, | ,  5000,  4848,     0,  -134, | , -3.4, -2421.2, -28.604, |, 0.0
19859.3, 0.2, | , 23.3, 0.0, 310.7, | ,  5000,  4846,     0,  -114, | , -3.4, -2419.0, -28.687, |, 0.0
19860.3, 0.1, | , 23.3, 0.0, 311.7, | ,  5000,  4845,     0,  -131, | , -3.4, -2419.5, -28.587, |, 0.0
19861.3, 0.2, | , 23.3, 0.0, 305.9, | ,  5000,  4839,     0,  -120, | , -3.4, -2420.3, -28.624, |, 0.0
19862.3, 0.2, | , 23.3, 0.0, 304.5, | ,  5000,  4839,     0,  -117, | , -3.4, -2421.2, -28.651, |, 0.0
19863.4, 0.2, | , 23.3, 0.0, 306.3, | ,  5000,  4843,     0,  -129, | , -3.4, -2420.7, -28.595, |, 0.0
19864.4, 0.1, | , 23.3, 0.0, 304.2, | ,  5000,  4846,     0,  -121, | , -3.4, -2421.2, -28.669, |, 0.0
19865.4, 0.1, | , 23.3, 0.0, 310.9, | ,  5000,  4843,     0,  -125, | , -3.4, -2419.9, -28.611, |, 0.0
19866.4, 0.2, | , 23.3, 0.0, 311.0, | ,  5000,  4843,     0,  -103, | , -3.4, -2419.5, -28.740, |, 0.0
19867.4, 0.2, | , 23.3, 0.0, 305.9, | ,  5000,  4841,     0,  -116, | , -3.4, -2420.7, -28.669, |, 0.0
19868.4, 0.2, | , 23.3, 0.0, 304.3, | ,  5000,  4848,     0,  -118, | , -3.4, -2421.2, -28.698, |, 0.0
19869.4, 0.2, | , 23.3, 0.0, 305.0, | ,  5000,  4847,     0,  -115, | , -3.4, -2420.7, -28.708, |, 0.0
19870.4, 0.2, | , 23.3, 0.0, 304.4, | ,  5000,  4844,     0,  -135, | , -3.4, -2420.7, -28.562, |, 0.0
19871.5, 0.2, | , 23.3, 0.0, 311.1, | ,  5000,  4848,     0,  -109, | , -3.4, -2419.5, -28.737, |, 0.0
19872.5, 0.1, | , 23.3, 0.0, 311.6, | ,  5000,  4844,     0,  -116, | , -3.4, -2419.5, -28.664, |, 0.0
19873.5, 0.2, | , 23.3, 0.0, 305.8, | ,  5000,  4842,     0,  -124, | , -3.4, -2420.3, -28.613, |, 0.0
19874.5, 0.2, | , 23.3, 0.0, 303.5, | ,  5000,  4846,     0,  -120, | , -3.4, -2421.6, -28.686, |, 0.0
19875.5, 0.2, | , 23.3, 0.0, 305.3, | ,  5000,  4842,     0,  -123, | , -3.4, -2420.7, -28.630, |, 0.0
19876.5, 0.2, | , 23.3, 0.0, 304.5, | ,  5000,  4842,     0,  -124, | , -3.4, -2420.7, -28.622, |, 0.0
19877.5, 0.1, | , 23.3, 0.0, 310.7, | ,  5000,  4851,     0,  -117, | , -3.4, -2419.0, -28.694, |, 0.0
19878.5, 0.2, | , 23.3, 0.0, 311.4, | ,  5000,  4850,     0,  -124, | , -3.4, -2419.5, -28.654, |, 0.0
19879.6, 0.2, | , 23.3, 0.0, 304.9, | ,  5000,  4842,     0,  -124, | , -3.4, -2420.3, -28.617, |, 0.0
19880.6, 0.2, | , 23.3, 0.0, 304.1, | ,  5000,  4845,     0,  -109, | , -3.4, -2421.2, -28.735, |, 0.0
19881.6, 0.1, | , 23.3, 0.0, 304.7, | ,  5000,  4846,     0,  -131, | , -3.4, -2420.7, -28.602, |, 0.0
19882.6, 0.2, | , 23.3, 0.0, 305.0, | ,  5000,  4842,     0,  -120, | , -3.4, -2420.7, -28.642, |, 0.0
19883.6, 0.2, | , 23.3, 0.0, 310.7, | ,  5000,  4845,     0,  -108, | , -3.4, -2419.5, -28.721, |, 0.0
19884.6, 0.1, | , 23.3, 0.0, 309.6, | ,  5000,  4848,     0,  -112, | , -3.4, -2419.5, -28.711, |, 0.0
19885.6, 0.2, | , 23.3, 0.0, 305.7, | ,  5000,  4843,     0,  -116, | , -3.4, -2420.7, -28.678, |, 0.0
19886.6, 0.2, | , 23.3, 0.0, 303.7, | ,  5000,  4844,     0,  -110, | , -3.4, -2421.2, -28.725, |, 0.0
19887.7, 0.2, | , 23.3, 0.0, 305.1, | ,  5000,  4843,     0,  -138, | , -3.4, -2420.7, -28.546, |, 0.0
19888.7, 0.2, | , 23.3, 0.0, 303.9, | ,  5000,  4840,     0,  -115, | , -3.4, -2421.2, -28.671, |, 0.0
19889.7, 0.1, | , 23.3, 0.0, 309.4, | ,  5000,  4849,     0,  -108, | , -3.4, -2419.5, -28.749, |, 0.0
19890.7, 0.2, | , 23.3, 0.0, 310.3, | ,  5000,  4843,     0,  -118, | , -3.4, -2419.5, -28.651, |, 0.0
19891.7, 0.2, | , 23.3, 0.0, 305.3, | ,  5000,  4845,     0,  -105, | , -3.4, -2420.3, -28.756, |, 0.0
19892.7, 0.1, | , 23.3, 0.0, 303.7, | ,  5000,  4847,     0,  -120, | , -3.4, -2421.2, -28.680, |, 0.0
19893.7, 0.2, | , 23.3, 0.0, 305.6, | ,  5000,  4842,     0,  -140, | , -3.4, -2421.2, -28.529, |, 0.0
19894.7, 0.1, | , 23.3, 0.0, 303.2, | ,  5000,  4845,     0,  -124, | , -3.4, -2421.2, -28.651, |, 0.0
19895.8, 0.1, | , 23.3, 0.0, 310.8, | ,  5000,  4844,     0,  -116, | , -3.4, -2419.5, -28.669, |, 0.0
19896.8, 0.2, | , 23.3, 0.0, 309.7, | ,  5000,  4845,     0,  -111, | , -3.4, -2419.5, -28.703, |, 0.0
19897.8, 0.2, | , 23.3, 0.0, 305.2, | ,  5000,  4843,     0,  -116, | , -3.4, -2420.7, -28.680, |, 0.0
19898.8, 0.1, | , 23.3, 0.0, 303.4, | ,  5000,  4846,     0,  -127, | , -3.4, -2420.7, -28.632, |, 0.0
19899.8, 0.2, | , 23.3, 0.0, 303.1, | ,  5000,  4846,     0,  -116, | , -3.4, -2421.2, -28.700, |, 0.0
19900.8, 0.2, | , 23.3, 0.0, 303.7, | ,  5000,  4839,     0,  -114, | , -3.4, -2420.7, -28.663, |, 0.0
19901.8, 0.2, | , 23.3, 0.0, 310.1, | ,  5000,  4842,     0,  -124, | , -3.4, -2419.5, -28.608, |, 0.0
19902.8, 0.2, | , 23.3, 0.0, 310.1, | ,  5000,  4841,     0,  -112, | , -3.4, -2419.5, -28.677, |, 0.0
19903.9, 0.1, | , 23.3, 0.0, 304.6, | ,  5000,  4841,     0,  -123, | , -3.4, -2420.7, -28.624, |, 0.0
19904.9, 0.2, | , 23.3, 0.0, 302.8, | ,  5000,  4841,     0,  -130, | , -3.4, -2421.2, -28.584, |, 0.0
19905.9, 0.2, | , 23.3, 0.0, 300.7, | ,  5000,  4840,     0,  -125, | , -3.4, -2421.6, -28.614, |, 0.0
19906.9, 0.2, | , 23.3, 0.0, 303.2, | ,  5000,  4842,     0,  -112, | , -3.4, -2420.7, -28.697, |, 0.0
19907.9, 0.2, | , 23.3, 0.0, 310.0, | ,  5000,  4852,     0,  -124, | , -3.4, -2419.5, -28.669, |, 0.0
19908.9, 0.2, | , 23.3, 0.0, 309.8, | ,  5000,  4843,     0,  -126, | , -3.4, -2419.5, -28.603, |, 0.0
19909.9, 0.1, | , 23.3, 0.0, 303.0, | ,  5000,  4838,     0,  -123, | , -3.4, -2421.2, -28.610, |, 0.0
19910.9, 0.2, | , 23.3, 0.0, 302.4, | ,  5000,  4845,     0,  -131, | , -3.4, -2420.7, -28.599, |, 0.0
19912.0, 0.2, | , 23.3, 0.0, 303.9, | ,  5000,  4844,     0,  -120, | , -3.4, -2420.7, -28.653, |, 0.0
19913.0, 0.2, | , 23.3, 0.0, 303.3, | ,  5000,  4839,     0,  -125, | , -3.4, -2420.7, -28.600, |, 0.0
19914.0, 0.2, | , 23.3, 0.0, 309.8, | ,  5000,  4851,     0,  -120, | , -3.4, -2419.5, -28.680, |, 0.0
19915.0, 0.1, | , 23.3, 0.0, 308.6, | ,  5000,  4839,     0,  -123, | , -3.4, -2419.5, -28.597, |, 0.0
19916.0, 0.2, | , 23.3, 0.0, 304.1, | ,  5000,  4847,     0,  -133, | , -3.4, -2420.3, -28.595, |, 0.0
19917.0, 0.2, | , 23.3, 0.0, 302.8, | ,  5000,  4844,     0,  -117, | , -3.4, -2421.2, -28.682, |, 0.0
19918.0, 0.2, | , 23.3, 0.0, 303.7, | ,  5000,  4844,     0,  -123, | , -3.4, -2420.7, -28.641, |, 0.0
19919.0, 0.2, | , 23.3, 0.0, 303.5, | ,  5000,  4843,     0,  -128, | , -3.4, -2420.7, -28.602, |, 0.0
19920.0, 0.2, | , 23.3, 0.0, 308.3, | ,  5000,  4844,     0,  -122, | , -3.4, -2419.9, -28.638, |, 0.0
19921.1, 0.1, | , 23.3, 0.0, 309.3, | ,  5000,  4848,     0,  -110, | , -3.4, -2419.5, -28.727, |, 0.0
19922.1, 0.1, | , 23.3, 0.0, 303.9, | ,  5000,  4844,     0,  -124, | , -3.4, -2420.7, -28.634, |, 0.0
19923.1, 0.2, | , 23.3, 0.0, 302.0, | ,  5000,  4844,     0,  -115, | , -3.4, -2420.7, -28.687, |, 0.0
19924.1, 0.1, | , 23.3, 0.0, 303.3, | ,  5000,  4843,     0,  -132, | , -3.4, -2420.3, -28.573, |, 0.0
19925.1, 0.2, | , 23.3, 0.0, 302.5, | ,  5000,  4845,     0,  -135, | , -3.4, -2421.2, -28.573, |, 0.0
19926.1, 0.1, | , 23.3, 0.0, 309.4, | ,  5000,  4843,     0,  -127, | , -3.4, -2419.5, -28.593, |, 0.0
19927.1, 0.2, | , 23.3, 0.0, 309.1, | ,  5000,  4844,     0,  -111, | , -3.4, -2419.5, -28.696, |, 0.0
19928.1, 0.2, | , 23.3, 0.0, 303.6, | ,  5000,  4843,     0,  -114, | , -3.4, -2420.7, -28.686, |, 0.0
19929.1, 0.2, | , 23.3, 0.0, 302.1, | ,  5000,  4847,     0,  -109, | , -3.4, -2420.7, -28.743, |, 0.0
19930.2, 0.2, | , 23.3, 0.0, 302.8, | ,  5000,  4840,     0,  -123, | , -3.4, -2420.7, -28.616, |, 0.0
19931.2, 0.2, | , 23.3, 0.0, 302.0, | ,  5000,  4842,     0,  -122, | , -3.4, -2420.7, -28.636, |, 0.0
19932.2, 0.2, | , 23.3, 0.0, 309.2, | ,  5000,  4844,     0,  -123, | , -3.4, -2419.5, -28.624, |, 0.0
19933.2, 0.2, | , 23.3, 0.0, 308.9, | ,  5000,  4844,     0,  -112, | , -3.4, -2419.0, -28.686, |, 0.0
19934.2, 0.2, | , 23.3, 0.0, 303.9, | ,  5000,  4839,     0,  -133, | , -3.4, -2420.3, -28.545, |, 0.0
19935.2, 0.2, | , 23.3, 0.0, 301.6, | ,  5000,  4846,     0,  -135, | , -3.4, -2420.7, -28.576, |, 0.0
19936.2, 0.2, | , 23.3, 0.0, 303.5, | ,  5000,  4849,     0,  -125, | , -3.4, -2420.7, -28.655, |, 0.0
19937.3, 0.2, | , 23.3, 0.0, 302.7, | ,  5000,  4844,     0,  -121, | , -3.4, -2420.7, -28.651, |, 0.0
19938.3, 0.1, | , 23.3, 0.0, 308.4, | ,  5000,  4844,     0,  -126, | , -3.4, -2419.0, -28.603, |, 0.0
19939.3, 0.2, | , 23.3, 0.0, 308.9, | ,  5000,  4848,     0,  -124, | , -3.4, -2419.5, -28.644, |, 0.0
19940.3, 0.2, | , 23.3, 0.0, 303.3, | ,  5000,  4845,     0,  -118, | , -3.4, -2420.7, -28.677, |, 0.0
19941.3, 0.1, | , 23.3, 0.0, 302.2, | ,  5000,  4842,     0,  -110, | , -3.4, -2420.7, -28.706, |, 0.0
19942.3, 0.2, | , 23.3, 0.0, 303.2, | ,  5000,  4843,     0,  -117, | , -3.4, -2420.7, -28.669, |, 0.0
19943.3, 0.2, | , 23.3, 0.0, 301.5, | ,  5000,  4845,     0,  -122, | , -3.4, -2421.2, -28.660, |, 0.0
19944.4, 0.2, | , 23.3, 0.0, 308.8, | ,  5000,  4845,     0,  -120, | , -3.4, -2419.0, -28.646, |, 0.0
19945.4, 0.2, | , 23.3, 0.0, 307.6, | ,  5000,  4848,     0,  -120, | , -3.4, -2420.3, -28.680, |, 0.0
19946.4, 0.2, | , 23.3, 0.0, 302.7, | ,  5000,  4842,     0,  -116, | , -3.4, -2420.3, -28.663, |, 0.0
19947.4, 0.2, | , 23.3, 0.0, 301.7, | ,  5000,  4845,     0,  -138, | , -3.4, -2420.7, -28.558, |, 0.0
19948.4, 0.2, | , 23.3, 0.0, 302.9, | ,  5000,  4839,     0,  -137, | , -3.4, -2420.7, -28.528, |, 0.0
19949.4, 0.2, | , 23.3, 0.0, 301.4, | ,  5000,  4847,     0,  -124, | , -3.4, -2420.7, -28.649, |, 0.0
19950.4, 0.2, | , 23.3, 0.0, 307.1, | ,  5000,  4845,     0,  -113, | , -3.4, -2419.0, -28.684, |, 0.0
19951.4, 0.1, | , 23.3, 0.0, 307.5, | ,  5000,  4847,     0,  -120, | , -3.4, -2419.5, -28.662, |, 0.0
19952.5, 0.2, | , 23.3, 0.0, 302.4, | ,  5000,  4846,     0,  -117, | , -3.4, -2420.7, -28.686, |, 0.0
19953.5, 0.2, | , 23.3, 0.0, 302.0, | ,  5000,  4843,     0,  -139, | , -3.4, -2420.7, -28.538, |, 0.0
19954.5, 0.2, | , 23.3, 0.0, 302.5, | ,  5000,  4841,     0,  -130, | , -3.4, -2421.2, -28.584, |, 0.0
19955.5, 0.2, | , 23.3, 0.0, 300.9, | ,  5000,  4842,     0,  -120, | , -3.4, -2420.7, -28.644, |, 0.0
19956.5, 0.2, | , 23.3, 0.0, 308.4, | ,  5000,  4847,     0,  -114, | , -3.4, -2419.5, -28.698, |, 0.0
19957.5, 0.2, | , 23.3, 0.0, 308.6, | ,  5000,  4844,     0,  -105, | , -3.4, -2419.5, -28.738, |, 0.0
19958.5, 0.2, | , 23.3, 0.0, 303.0, | ,  5000,  4843,     0,  -103, | , -3.4, -2420.7, -28.757, |, 0.0
19959.5, 0.2, | , 23.3, 0.0, 301.6, | ,  5000,  4846,     0,  -125, | , -3.4, -2420.7, -28.638, |, 0.0
19960.6, 0.2, | , 23.3, 0.0, 301.5, | ,  5000,  4841,     0,  -122, | , -3.4, -2420.7, -28.629, |, 0.0
19961.6, 0.2, | , 23.3, 0.0, 301.4, | ,  5000,  4846,     0,  -124, | , -3.4, -2421.2, -28.657, |, 0.0
19962.6, 0.2, | , 23.3, 0.0, 308.0, | ,  5000,  4848,     0,  -110, | , -3.4, -2419.0, -28.722, |, 0.0
19963.6, 0.1, | , 23.3, 0.0, 308.5, | ,  5000,  4846,     0,  -124, | , -3.4, -2419.0, -28.626, |, 0.0
19964.6, 0.1, | , 23.3, 0.0, 302.6, | ,  5000,  4842,     0,  -116, | , -3.4, -2420.7, -28.666, |, 0.0
19965.6, 0.2, | , 23.3, 0.0, 300.7, | ,  5000,  4847,     0,  -129, | , -3.4, -2420.7, -28.620, |, 0.0
19966.6, 0.1, | , 23.3, 0.0, 301.4, | ,  5000,  4841,     0,  -131, | , -3.4, -2420.7, -28.578, |, 0.0
19967.6, 0.2, | , 23.3, 0.0, 300.6, | ,  5000,  4844,     0,  -134, | , -3.4, -2420.7, -28.574, |, 0.0
19968.7, 0.2, | , 23.3, 0.0, 307.5, | ,  5000,  4844,     0,  -114, | , -3.4, -2419.5, -28.676, |, 0.0
19969.7, 0.2, | , 23.3, 0.0, 308.0, | ,  5000,  4844,     0,  -133, | , -3.4, -2419.5, -28.565, |, 0.0
19970.7, 0.2, | , 23.3, 0.0, 301.8, | ,  5000,  4847,     0,  -118, | , -3.4, -2420.7, -28.687, |, 0.0
19971.7, 0.2, | , 23.3, 0.0, 301.1, | ,  5000,  4844,     0,  -122, | , -3.4, -2420.7, -28.644, |, 0.0
19972.7, 0.2, | , 23.3, 0.0, 302.0, | ,  5000,  4843,     0,  -118, | , -3.4, -2420.7, -28.666, |, 0.0
19973.7, 0.2, | , 23.3, 0.0, 301.1, | ,  5000,  4848,     0,  -137, | , -3.4, -2421.2, -28.587, |, 0.0
19974.7, 0.1, | , 23.3, 0.0, 307.7, | ,  5000,  4848,     0,  -122, | , -3.4, -2419.5, -28.657, |, 0.0
19975.7, 0.1, | , 23.3, 0.0, 307.2, | ,  5000,  4845,     0,  -109, | , -3.4, -2419.5, -28.716, |, 0.0
19976.7, 0.2, | , 23.3, 0.0, 302.3, | ,  5000,  4845,     0,  -103, | , -3.4, -2420.7, -28.768, |, 0.0
19977.7, 0.2, | , 23.3, 0.0, 300.6, | ,  5000,  4846,     0,  -135, | , -3.4, -2420.7, -28.584, |, 0.0
19978.8, 0.2, | , 23.3, 0.0, 300.4, | ,  5000,  4848,     0,  -135, | , -3.4, -2420.3, -28.587, |, 0.0
19979.8, 0.2, | , 23.3, 0.0, 300.5, | ,  5000,  4846,     0,  -105, | , -3.4, -2421.2, -28.768, |, 0.0
19980.8, 0.1, | , 23.3, 0.0, 306.2, | ,  5000,  4849,     0,  -116, | , -3.4, -2419.5, -28.695, |, 0.0
19981.8, 0.1, | , 23.3, 0.0, 306.5, | ,  5000,  4848,     0,  -119, | , -3.4, -2419.5, -28.675, |, 0.0
19982.8, 0.2, | , 23.3, 0.0, 301.8, | ,  5000,  4843,     0,  -116, | , -3.4, -2421.2, -28.683, |, 0.0
19983.8, 0.2, | , 23.3, 0.0, 300.8, | ,  5000,  4846,     0,  -117, | , -3.4, -2421.2, -28.693, |, 0.0
19984.8, 0.2, | , 23.3, 0.0, 301.4, | ,  5000,  4839,     0,  -139, | , -3.4, -2421.2, -28.518, |, 0.0
19985.8, 0.2, | , 23.3, 0.0, 300.1, | ,  5000,  4840,     0,  -112, | , -3.4, -2421.2, -28.692, |, 0.0
19986.9, 0.1, | , 23.3, 0.0, 307.4, | ,  5000,  4850,     0,  -114, | , -3.4, -2419.5, -28.713, |, 0.0
19987.9, 0.1, | , 23.3, 0.0, 307.1, | ,  5000,  4847,     0,  -133, | , -3.4, -2419.9, -28.590, |, 0.0
19988.9, 0.2, | , 23.3, 0.0, 301.7, | ,  5000,  4843,     0,  -138, | , -3.4, -2420.3, -28.539, |, 0.0
19989.9, 0.2, | , 23.3, 0.0, 300.1, | ,  5000,  4838,     0,  -120, | , -3.4, -2421.2, -28.626, |, 0.0
19990.9, 0.2, | , 23.3, 0.0, 300.4, | ,  5000,  4843,     0,  -131, | , -3.4, -2421.2, -28.591, |, 0.0
19991.9, 0.2, | , 23.3, 0.0, 300.0, | ,  5000,  4847,     0,  -135, | , -3.4, -2421.2, -28.595, |, 0.0
19992.9, 0.2, | , 23.3, 0.0, 306.8, | ,  5000,  4842,     0,  -108, | , -3.4, -2419.5, -28.707, |, 0.0
19994.0, 0.1, | , 23.3, 0.0, 307.3, | ,  5000,  4842,     0,  -119, | , -3.4, -2419.0, -28.633, |, 0.0
19995.0, 0.2, | , 23.3, 0.0, 301.1, | ,  5000,  4839,     0,  -129, | , -3.4, -2420.7, -28.570, |, 0.0
19996.0, 0.2, | , 23.3, 0.0, 300.0, | ,  5000,  4840,     0,  -112, | , -3.4, -2421.2, -28.685, |, 0.0
19997.0, 0.1, | , 23.3, 0.0, 301.0, | ,  5000,  4839,     0,  -136, | , -3.4, -2420.7, -28.527, |, 0.0
19998.0, 0.2, | , 23.3, 0.0, 300.0, | ,  5000,  4844,     0,  -115, | , -3.4, -2420.7, -28.687, |, 0.0
19999.0, 0.2, | , 23.3, 0.0, 307.0, | ,  5000,  4847,     0,  -126, | , -3.4, -2419.5, -28.628, |, 0.0
20000.0, 0.1, | , 23.3, 0.0, 306.8, | ,  5000,  4851,     0,  -119, | , -3.4, -2419.0, -28.687, |, 0.0
20001.0, 0.2, | , 23.3, 0.0, 300.5, | ,  5000,  4845,     0,  -120, | , -3.4, -2420.7, -28.661, |, 0.0
20002.1, 0.2, | , 23.3, 0.0, 299.8, | ,  5000,  4841,     0,  -118, | , -3.4, -2420.7, -28.654, |, 0.0
20003.1, 0.2, | , 23.3, 0.0, 301.5, | ,  5000,  4838,     0,  -120, | , -3.4, -2420.7, -28.626, |, 0.0
20004.1, 0.2, | , 23.3, 0.0, 299.6, | ,  5000,  4840,     0,  -109, | , -3.4, -2420.7, -28.701, |, 0.0
20005.1, 0.1, | , 23.3, 0.0, 306.6, | ,  5000,  4849,     0,  -117, | , -3.4, -2419.0, -28.683, |, 0.0
20006.1, 0.2, | , 23.3, 0.0, 305.9, | ,  5000,  4849,     0,  -115, | , -3.4, -2419.5, -28.704, |, 0.0
20007.1, 0.1, | , 23.3, 0.0, 301.1, | ,  5000,  4844,     0,  -124, | , -3.4, -2420.3, -28.633, |, 0.0
20008.1, 0.2, | , 23.3, 0.0, 299.7, | ,  5000,  4845,     0,  -121, | , -3.4, -2421.2, -28.665, |, 0.0
20009.1, 0.2, | , 23.3, 0.0, 301.2, | ,  5000,  4841,     0,  -120, | , -3.4, -2420.3, -28.635, |, 0.0
20010.2, 0.2, | , 23.3, 0.0, 299.7, | ,  5000,  4842,     0,  -132, | , -3.4, -2420.7, -28.572, |, 0.0
20011.2, 0.1, | , 23.3, 0.0, 305.3, | ,  5000,  4844,     0,  -113, | , -3.4, -2419.5, -28.685, |, 0.0
20012.2, 0.2, | , 23.3, 0.0, 306.7, | ,  5000,  4848,     0,  -117, | , -3.4, -2419.5, -28.682, |, 0.0
20013.2, 0.2, | , 23.3, 0.0, 301.7, | ,  5000,  4844,     0,  -132, | , -3.4, -2420.7, -28.582, |, 0.0
20014.2, 0.2, | , 23.3, 0.0, 299.7, | ,  5000,  4843,     0,  -121, | , -3.4, -2420.7, -28.645, |, 0.0
20015.2, 0.2, | , 23.3, 0.0, 299.6, | ,  5000,  4843,     0,  -116, | , -3.4, -2421.6, -28.690, |, 0.0
20016.2, 0.2, | , 23.3, 0.0, 299.1, | ,  5000,  4839,     0,  -120, | , -3.4, -2421.2, -28.634, |, 0.0
20017.2, 0.1, | , 23.3, 0.0, 306.4, | ,  5000,  4847,     0,  -118, | , -3.4, -2419.5, -28.676, |, 0.0
20018.2, 0.1, | , 23.3, 0.0, 306.2, | ,  5000,  4850,     0,  -121, | , -3.4, -2419.5, -28.672, |, 0.0
20019.3, 0.2, | , 23.3, 0.0, 301.0, | ,  5000,  4843,     0,  -120, | , -3.4, -2420.3, -28.649, |, 0.0
20020.3, 0.2, | , 23.3, 0.0, 298.4, | ,  5000,  4838,     0,  -127, | , -3.4, -2420.7, -28.576, |, 0.0
20021.3, 0.2, | , 23.3, 0.0, 299.0, | ,  5000,  4840,     0,  -139, | , -3.4, -2421.2, -28.521, |, 0.0
20022.3, 0.2, | , 23.3, 0.0, 299.3, | ,  5000,  4842,     0,  -124, | , -3.4, -2421.2, -28.628, |, 0.0
20023.3, 0.1, | , 23.3, 0.0, 305.8, | ,  5000,  4841,     0,  -112, | , -3.4, -2419.5, -28.674, |, 0.0
20024.3, 0.1, | , 23.3, 0.0, 305.6, | ,  5000,  4844,     0,  -106, | , -3.4, -2419.0, -28.721, |, 0.0
20025.3, 0.2, | , 23.3, 0.0, 300.6, | ,  5000,  4841,     0,  -123, | , -3.4, -2420.7, -28.626, |, 0.0
20026.3, 0.2, | , 23.3, 0.0, 298.4, | ,  5000,  4846,     0,  -113, | , -3.4, -2421.2, -28.717, |, 0.0
20027.4, 0.2, | , 23.3, 0.0, 299.0, | ,  5000,  4848,     0,  -127, | , -3.4, -2420.7, -28.640, |, 0.0
20028.4, 0.2, | , 23.3, 0.0, 299.1, | ,  5000,  4842,     0,  -115, | , -3.4, -2421.2, -28.684, |, 0.0
20029.4, 0.1, | , 23.3, 0.0, 305.3, | ,  5000,  4843,     0,  -116, | , -3.4, -2419.5, -28.661, |, 0.0
20030.4, 0.2, | , 23.3, 0.0, 305.4, | ,  5000,  4847,     0,  -113, | , -3.4, -2419.5, -28.702, |, 0.0
20031.4, 0.1, | , 23.3, 0.0, 299.7, | ,  5000,  4848,     0,  -131, | , -3.4, -2420.7, -28.620, |, 0.0
20032.4, 0.2, | , 23.3, 0.0, 298.7, | ,  5000,  4837,     0,  -126, | , -3.4, -2420.7, -28.578, |, 0.0
20033.4, 0.2, | , 23.3, 0.0, 299.0, | ,  5000,  4844,     0,  -108, | , -3.4, -2420.7, -28.734, |, 0.0
20034.5, 0.2, | , 23.3, 0.0, 298.7, | ,  5000,  4843,     0,  -129, | , -3.4, -2420.7, -28.595, |, 0.0
20035.5, 0.2, | , 23.3, 0.0, 305.5, | ,  5000,  4842,     0,  -116, | , -3.4, -2419.5, -28.657, |, 0.0
20036.5, 0.1, | , 23.3, 0.0, 304.3, | ,  5000,  4840,     0,  -136, | , -3.4, -2419.9, -28.525, |, 0.0
20037.5, 0.1, | , 23.3, 0.0, 300.2, | ,  5000,  4848,     0,  -119, | , -3.4, -2420.7, -28.690, |, 0.0
20038.5, 0.1, | , 23.3, 0.0, 299.0, | ,  5000,  4839,     0,  -123, | , -3.4, -2420.7, -28.610, |, 0.0
20039.5, 0.2, | , 23.3, 0.0, 298.8, | ,  5000,  4842,     0,  -125, | , -3.4, -2421.2, -28.620, |, 0.0
20040.5, 0.2, | , 23.3, 0.0, 298.5, | ,  5000,  4844,     0,  -113, | , -3.4, -2421.2, -28.704, |, 0.0
20041.5, 0.2, | , 23.3, 0.0, 304.7, | ,  5000,  4844,     0,  -117, | , -3.4, -2419.9, -28.666, |, 0.0
20042.6, 0.1, | , 23.3, 0.0, 304.8, | ,  5000,  4847,     0,  -109, | , -3.4, -2419.5, -28.724, |, 0.0
20043.6, 0.2, | , 23.3, 0.0, 299.5, | ,  5000,  4845,     0,  -115, | , -3.4, -2420.7, -28.693, |, 0.0
20044.6, 0.1, | , 23.3, 0.0, 298.5, | ,  5000,  4841,     0,  -124, | , -3.4, -2420.7, -28.617, |, 0.0
20045.6, 0.2, | , 23.3, 0.0, 299.0, | ,  5000,  4845,     0,  -126, | , -3.4, -2420.7, -28.631, |, 0.0
20046.6, 0.2, | , 23.3, 0.0, 297.0, | ,  5000,  4843,     0,  -116, | , -3.4, -2421.2, -28.677, |, 0.0
20047.6, 0.1, | , 23.3, 0.0, 305.4, | ,  5000,  4842,     0,  -122, | , -3.4, -2419.5, -28.621, |, 0.0
20048.6, 0.2, | , 23.3, 0.0, 304.7, | ,  5000,  4847,     0,  -120, | , -3.4, -2419.5, -28.661, |, 0.0
20049.6, 0.2, | , 23.3, 0.0, 299.3, | ,  5000,  4846,     0,  -125, | , -3.4, -2421.2, -28.647, |, 0.0
20050.6, 0.2, | , 23.3, 0.0, 298.2, | ,  5000,  4847,     0,  -139, | , -3.4, -2421.2, -28.565, |, 0.0
20051.7, 0.2, | , 23.3, 0.0, 298.8, | ,  5000,  4846,     0,  -120, | , -3.4, -2420.7, -28.671, |, 0.0
20052.7, 0.2, | , 23.3, 0.0, 297.8, | ,  5000,  4844,     0,  -112, | , -3.4, -2421.2, -28.711, |, 0.0
20053.7, 0.2, | , 23.3, 0.0, 304.7, | ,  5000,  4848,     0,  -120, | , -3.4, -2419.5, -28.667, |, 0.0
20054.7, 0.2, | , 23.3, 0.0, 304.7, | ,  5000,  4846,     0,  -116, | , -3.4, -2419.5, -28.682, |, 0.0
20055.7, 0.2, | , 23.3, 0.0, 299.2, | ,  5000,  4840,     0,  -134, | , -3.4, -2420.7, -28.551, |, 0.0
20056.7, 0.2, | , 23.3, 0.0, 297.2, | ,  5000,  4839,     0,  -114, | , -3.4, -2421.2, -28.666, |, 0.0
20057.7, 0.2, | , 23.3, 0.0, 298.7, | ,  5000,  4838,     0,  -135, | , -3.4, -2420.7, -28.526, |, 0.0
20058.7, 0.2, | , 23.3, 0.0, 297.8, | ,  5000,  4845,     0,  -132, | , -3.4, -2420.7, -28.589, |, 0.0
20059.8, 0.2, | , 23.3, 0.0, 304.4, | ,  5000,  4847,     0,  -125, | , -3.4, -2419.5, -28.629, |, 0.0
20060.8, 0.2, | , 23.3, 0.0, 304.5, | ,  5000,  4844,     0,  -116, | , -3.4, -2419.0, -28.664, |, 0.0
20061.8, 0.2, | , 23.3, 0.0, 298.5, | ,  5000,  4845,     0,  -109, | , -3.4, -2420.3, -28.725, |, 0.0
20062.8, 0.2, | , 23.3, 0.0, 297.5, | ,  5000,  4846,     0,  -130, | , -3.4, -2420.7, -28.609, |, 0.0
20063.8, 0.2, | , 23.3, 0.0, 299.3, | ,  5000,  4844,     0,  -131, | , -3.4, -2420.7, -28.588, |, 0.0
20064.8, 0.2, | , 23.3, 0.0, 297.5, | ,  5000,  4848,     0,  -105, | , -3.4, -2421.2, -28.783, |, 0.0
20065.8, 0.1, | , 23.3, 0.0, 304.1, | ,  5000,  4846,     0,  -120, | , -3.4, -2419.5, -28.654, |, 0.0
20066.9, 0.2, | , 23.3, 0.0, 303.8, | ,  5000,  4849,     0,  -121, | , -3.4, -2419.5, -28.668, |, 0.0
20067.9, 0.2, | , 23.3, 0.0, 299.5, | ,  5000,  4842,     0,  -113, | , -3.4, -2420.3, -28.684, |, 0.0
20068.9, 0.2, | , 23.3, 0.0, 297.5, | ,  5000,  4844,     0,  -124, | , -3.4, -2420.7, -28.634, |, 0.0
20069.9, 0.2, | , 23.3, 0.0, 298.8, | ,  5000,  4845,     0,  -128, | , -3.4, -2420.7, -28.615, |, 0.0
20070.9, 0.2, | , 23.3, 0.0, 297.7, | ,  5000,  4843,     0,  -120, | , -3.4, -2421.2, -28.657, |, 0.0
20071.9, 0.1, | , 23.3, 0.0, 303.5, | ,  5000,  4847,     0,  -126, | , -3.4, -2419.5, -28.628, |, 0.0
20072.9, 0.1, | , 23.3, 0.0, 304.3, | ,  5000,  4839,     0,  -129, | , -3.4, -2419.5, -28.561, |, 0.0
20073.9, 0.2, | , 23.3, 0.0, 299.2, | ,  5000,  4845,     0,  -127, | , -3.4, -2420.7, -28.618, |, 0.0
20075.0, 0.2, | , 23.3, 0.0, 297.3, | ,  5000,  4847,     0,  -124, | , -3.4, -2420.7, -28.651, |, 0.0
20076.0, 0.2, | , 23.3, 0.0, 298.5, | ,  5000,  4840,     0,  -111, | , -3.4, -2421.2, -28.693, |, 0.0
20077.0, 0.2, | , 23.3, 0.0, 297.1, | ,  5000,  4842,     0,  -121, | , -3.4, -2420.7, -28.641, |, 0.0
20078.0, 0.2, | , 23.3, 0.0, 304.5, | ,  5000,  4842,     0,  -127, | , -3.4, -2419.5, -28.587, |, 0.0
20079.0, 0.1, | , 23.3, 0.0, 304.0, | ,  5000,  4848,     0,  -105, | , -3.4, -2419.5, -28.759, |, 0.0
20080.0, 0.2, | , 23.3, 0.0, 298.8, | ,  5000,  4843,     0,  -127, | , -3.4, -2420.7, -28.608, |, 0.0
20081.0, 0.2, | , 23.3, 0.0, 297.3, | ,  5000,  4845,     0,  -131, | , -3.4, -2421.2, -28.603, |, 0.0
20082.0, 0.2, | , 23.3, 0.0, 297.8, | ,  5000,  4840,     0,  -118, | , -3.4, -2421.2, -28.652, |, 0.0
20083.1, 0.2, | , 23.3, 0.0, 297.4, | ,  5000,  4839,     0,  -128, | , -3.4, -2420.7, -28.579, |, 0.0
20084.1, 0.2, | , 23.3, 0.0, 303.9, | ,  5000,  4844,     0,  -110, | , -3.4, -2419.5, -28.702, |, 0.0
20085.1, 0.1, | , 23.3, 0.0, 303.6, | ,  5000,  4847,     0,  -127, | , -3.4, -2419.5, -28.616, |, 0.0
20086.1, 0.2, | , 23.3, 0.0, 298.0, | ,  5000,  4841,     0,  -120, | , -3.4, -2420.7, -28.641, |, 0.0
20087.1, 0.2, | , 23.3, 0.0, 296.5, | ,  5000,  4844,     0,  -120, | , -3.4, -2421.2, -28.667, |, 0.0
20088.1, 0.1, | , 23.3, 0.0, 298.3, | ,  5000,  4842,     0,  -125, | , -3.4, -2421.2, -28.622, |, 0.0
20089.1, 0.2, | , 23.3, 0.0, 296.7, | ,  5000,  4843,     0,  -113, | , -3.4, -2420.7, -28.695, |, 0.0
20090.1, 0.2, | , 23.3, 0.0, 303.4, | ,  5000,  4840,     0,  -106, | , -3.4, -2419.5, -28.705, |, 0.0
20091.1, 0.1, | , 23.3, 0.0, 304.2, | ,  5000,  4846,     0,  -118, | , -3.4, -2419.0, -28.665, |, 0.0
20092.2, 0.1, | , 23.3, 0.0, 297.2, | ,  5000,  4843,     0,  -136, | , -3.4, -2420.7, -28.554, |, 0.0
20093.2, 0.2, | , 23.3, 0.0, 296.8, | ,  5000,  4843,     0,  -112, | , -3.4, -2421.2, -28.709, |, 0.0
20094.2, 0.2, | , 23.3, 0.0, 297.7, | ,  5000,  4842,     0,  -133, | , -3.4, -2420.7, -28.569, |, 0.0
20095.2, 0.2, | , 23.3, 0.0, 296.5, | ,  5000,  4843,     0,  -136, | , -3.4, -2420.7, -28.556, |, 0.0
20096.2, 0.2, | , 23.3, 0.0, 303.5, | ,  5000,  4852,     0,  -125, | , -3.4, -2419.5, -28.661, |, 0.0
20097.2, 0.2, | , 23.3, 0.0, 303.0, | ,  5000,  4845,     0,  -105, | , -3.4, -2419.5, -28.735, |, 0.0
20098.2, 0.1, | , 23.3, 0.0, 298.0, | ,  5000,  4845,     0,  -117, | , -3.4, -2420.3, -28.673, |, 0.0
20099.2, 0.2, | , 23.3, 0.0, 296.6, | ,  5000,  4839,     0,  -115, | , -3.4, -2421.2, -28.661, |, 0.0
20100.3, 0.2, | , 23.3, 0.0, 297.2, | ,  5000,  4846,     0,  -116, | , -3.4, -2420.7, -28.693, |, 0.0
20101.3, 0.2, | , 23.3, 0.0, 296.5, | ,  5000,  4849,     0,  -136, | , -3.4, -2421.2, -28.595, |, 0.0
20102.3, 0.2, | , 23.3, 0.0, 302.8, | ,  5000,  4844,     0,  -117, | , -3.4, -2419.9, -28.664, |, 0.0
20103.3, 0.1, | , 23.3, 0.0, 303.3, | ,  5000,  4845,     0,  -121, | , -3.4, -2419.5, -28.643, |, 0.0
20104.3, 0.2, | , 23.3, 0.0, 297.7, | ,  5000,  4836,     0,  -124, | , -3.4, -2420.7, -28.588, |, 0.0
20105.3, 0.1, | , 23.3, 0.0, 296.6, | ,  5000,  4847,     0,  -116, | , -3.4, -2420.7, -28.697, |, 0.0
20106.3, 0.2, | , 23.3, 0.0, 296.7, | ,  5000,  4842,     0,  -124, | , -3.4, -2420.7, -28.620, |, 0.0
20107.3, 0.2, | , 23.3, 0.0, 295.8, | ,  5000,  4838,     0,  -123, | , -3.4, -2420.7, -28.605, |, 0.0
20108.4, 0.2, | , 23.3, 0.0, 302.6, | ,  5000,  4844,     0,  -105, | , -3.4, -2419.9, -28.734, |, 0.0
20109.4, 0.2, | , 23.3, 0.0, 302.5, | ,  5000,  4849,     0,  -120, | , -3.4, -2419.9, -28.676, |, 0.0
20110.4, 0.2, | , 23.3, 0.0, 297.4, | ,  5000,  4846,     0,  -138, | , -3.4, -2420.3, -28.560, |, 0.0
20111.4, 0.2, | , 23.3, 0.0, 296.1, | ,  5000,  4842,     0,  -122, | , -3.4, -2420.7, -28.636, |, 0.0
20112.4, 0.2, | , 23.3, 0.0, 296.1, | ,  5000,  4841,     0,  -120, | , -3.4, -2421.2, -28.646, |, 0.0
20113.4, 0.2, | , 23.3, 0.0, 295.7, | ,  5000,  4848,     0,  -120, | , -3.4, -2421.2, -28.690, |, 0.0
20114.4, 0.1, | , 23.3, 0.0, 302.0, | ,  5000,  4845,     0,  -105, | , -3.4, -2419.5, -28.735, |, 0.0
20115.5, 0.1, | , 23.3, 0.0, 303.1, | ,  5000,  4842,     0,  -119, | , -3.4, -2419.5, -28.636, |, 0.0
20116.5, 0.2, | , 23.3, 0.0, 297.5, | ,  5000,  4843,     0,  -130, | , -3.4, -2420.3, -28.589, |, 0.0
20117.5, 0.1, | , 23.3, 0.0, 295.0, | ,  5000,  4847,     0,  -108, | , -3.4, -2421.2, -28.754, |, 0.0
20118.5, 0.1, | , 23.3, 0.0, 296.5, | ,  5000,  4845,     0,  -120, | , -3.4, -2420.7, -28.668, |, 0.0
20119.5, 0.2, | , 23.3, 0.0, 295.4, | ,  5000,  4844,     0,  -120, | , -3.4, -2421.2, -28.660, |, 0.0
20120.5, 0.2, | , 23.3, 0.0, 302.8, | ,  5000,  4849,     0,  -116, | , -3.4, -2419.5, -28.697, |, 0.0
20121.5, 0.1, | , 23.3, 0.0, 302.3, | ,  5000,  4846,     0,  -131, | , -3.4, -2419.5, -28.593, |, 0.0
20122.5, 0.2, | , 23.3, 0.0, 297.0, | ,  5000,  4842,     0,  -124, | , -3.4, -2420.7, -28.627, |, 0.0
20123.5, 0.2, | , 23.3, 0.0, 295.3, | ,  5000,  4849,     0,  -117, | , -3.4, -2420.7, -28.705, |, 0.0
20124.6, 0.2, | , 23.3, 0.0, 295.7, | ,  5000,  4848,     0,  -133, | , -3.4, -2420.7, -28.604, |, 0.0
20125.6, 0.2, | , 23.3, 0.0, 295.6, | ,  5000,  4846,     0,  -120, | , -3.4, -2421.2, -28.679, |, 0.0
20126.6, 0.2, | , 23.3, 0.0, 302.1, | ,  5000,  4844,     0,  -122, | , -3.4, -2419.5, -28.629, |, 0.0
20127.6, 0.1, | , 23.3, 0.0, 302.0, | ,  5000,  4840,     0,  -135, | , -3.4, -2419.0, -28.524, |, 0.0
20128.6, 0.1, | , 23.3, 0.0, 296.4, | ,  5000,  4839,     0,  -112, | , -3.4, -2420.7, -28.675, |, 0.0
20129.6, 0.2, | , 23.3, 0.0, 296.0, | ,  5000,  4844,     0,  -130, | , -3.4, -2420.7, -28.598, |, 0.0
20130.6, 0.2, | , 23.3, 0.0, 296.4, | ,  5000,  4843,     0,  -116, | , -3.4, -2420.7, -28.678, |, 0.0
20131.6, 0.2, | , 23.3, 0.0, 295.2, | ,  5000,  4845,     0,  -117, | , -3.4, -2421.2, -28.687, |, 0.0
20132.7, 0.1, | , 23.3, 0.0, 302.4, | ,  5000,  4845,     0,  -127, | , -3.4, -2419.5, -28.609, |, 0.0
20133.7, 0.1, | , 23.3, 0.0, 300.4, | ,  5000,  4845,     0,  -129, | , -3.4, -2419.9, -28.600, |, 0.0
20134.7, 0.2, | , 23.3, 0.0, 297.0, | ,  5000,  4843,     0,  -108, | , -3.4, -2420.7, -28.724, |, 0.0
20135.7, 0.2, | , 23.3, 0.0, 295.8, | ,  5000,  4844,     0,  -136, | , -3.4, -2420.7, -28.558, |, 0.0
20136.7, 0.2, | , 23.3, 0.0, 296.7, | ,  5000,  4840,     0,  -118, | , -3.4, -2420.7, -28.649, |, 0.0
20137.7, 0.2, | , 23.3, 0.0, 294.8, | ,  5000,  4843,     0,  -131, | , -3.4, -2420.7, -28.584, |, 0.0
20138.7, 0.2, | , 23.3, 0.0, 301.5, | ,  5000,  4851,     0,  -137, | , -3.4, -2419.9, -28.585, |, 0.0
20139.7, 0.2, | , 23.3, 0.0, 302.2, | ,  5000,  4845,     0,  -108, | , -3.4, -2419.0, -28.721, |, 0.0
20140.8, 0.1, | , 23.3, 0.0, 296.6, | ,  5000,  4844,     0,  -117, | , -3.4, -2420.3, -28.669, |, 0.0
20141.8, 0.2, | , 23.3, 0.0, 294.9, | ,  5000,  4846,     0,  -133, | , -3.4, -2420.7, -28.592, |, 0.0
20142.8, 0.2, | , 23.3, 0.0, 295.5, | ,  5000,  4846,     0,  -116, | , -3.4, -2420.7, -28.698, |, 0.0
20143.8, 0.2, | , 23.3, 0.0, 294.1, | ,  5000,  4845,     0,  -116, | , -3.4, -2421.2, -28.693, |, 0.0
20144.8, 0.2, | , 23.3, 0.0, 301.9, | ,  5000,  4843,     0,  -115, | , -3.4, -2419.5, -28.668, |, 0.0
20145.8, 0.1, | , 23.3, 0.0, 301.7, | ,  5000,  4840,     0,  -121, | , -3.4, -2419.0, -28.609, |, 0.0
20146.8, 0.2, | , 23.3, 0.0, 296.0, | ,  5000,  4843,     0,  -119, | , -3.4, -2420.3, -28.656, |, 0.0
20147.8, 0.2, | , 23.3, 0.0, 294.4, | ,  5000,  4843,     0,  -131, | , -3.4, -2420.7, -28.583, |, 0.0
20148.9, 0.2, | , 23.3, 0.0, 295.6, | ,  5000,  4839,     0,  -127, | , -3.4, -2421.2, -28.590, |, 0.0
20149.9, 0.2, | , 23.3, 0.0, 295.3, | ,  5000,  4848,     0,  -115, | , -3.4, -2420.7, -28.712, |, 0.0
20150.9, 0.2, | , 23.3, 0.0, 301.2, | ,  5000,  4847,     0,  -129, | , -3.4, -2419.5, -28.607, |, 0.0
20151.9, 0.2, | , 23.3, 0.0, 301.8, | ,  5000,  4844,     0,  -107, | , -3.4, -2419.5, -28.723, |, 0.0
20152.9, 0.2, | , 23.3, 0.0, 295.5, | ,  5000,  4843,     0,  -118, | , -3.4, -2420.7, -28.664, |, 0.0
20153.9, 0.2, | , 23.3, 0.0, 293.6, | ,  5000,  4840,     0,  -116, | , -3.4, -2421.2, -28.659, |, 0.0
20154.9, 0.2, | , 23.3, 0.0, 295.4, | ,  5000,  4842,     0,  -124, | , -3.4, -2420.7, -28.622, |, 0.0
20155.9, 0.2, | , 23.3, 0.0, 294.8, | ,  5000,  4845,     0,  -121, | , -3.4, -2421.2, -28.665, |, 0.0
20157.0, 0.1, | , 23.3, 0.0, 301.3, | ,  5000,  4848,     0,  -107, | , -3.4, -2419.5, -28.746, |, 0.0
20158.0, 0.1, | , 23.3, 0.0, 301.5, | ,  5000,  4846,     0,  -125, | , -3.4, -2419.5, -28.627, |, 0.0
20159.0, 0.2, | , 23.3, 0.0, 295.5, | ,  5000,  4838,     0,  -124, | , -3.4, -2420.7, -28.598, |, 0.0
20160.0, 0.2, | , 23.3, 0.0, 294.1, | ,  5000,  4845,     0,  -110, | , -3.4, -2421.2, -28.727, |, 0.0
20161.0, 0.2, | , 23.3, 0.0, 294.4, | ,  5000,  4843,     0,  -123, | , -3.4, -2421.2, -28.642, |, 0.0
20162.0, 0.2, | , 23.3, 0.0, 294.3, | ,  5000,  4839,     0,  -124, | , -3.4, -2421.2, -28.611, |, 0.0
20163.0, 0.1, | , 23.3, 0.0, 300.8, | ,  5000,  4847,     0,  -118, | , -3.4, -2419.5, -28.672, |, 0.0
20164.0, 0.1, | , 23.3, 0.0, 300.1, | ,  5000,  4842,     0,  -114, | , -3.4, -2419.9, -28.672, |, 0.0
20165.1, 0.1, | , 23.3, 0.0, 295.8, | ,  5000,  4842,     0,  -114, | , -3.4, -2420.3, -28.675, |, 0.0
20166.1, 0.2, | , 23.3, 0.0, 294.4, | ,  5000,  4846,     0,  -122, | , -3.4, -2420.7, -28.661, |, 0.0
20167.1, 0.2, | , 23.3, 0.0, 294.2, | ,  5000,  4843,     0,  -134, | , -3.4, -2420.7, -28.570, |, 0.0
20168.1, 0.2, | , 23.3, 0.0, 294.2, | ,  5000,  4840,     0,  -130, | , -3.4, -2420.7, -28.573, |, 0.0
20169.1, 0.2, | , 23.3, 0.0, 300.2, | ,  5000,  4845,     0,  -120, | , -3.4, -2419.5, -28.644, |, 0.0
20170.1, 0.1, | , 23.3, 0.0, 300.7, | ,  5000,  4848,     0,  -111, | , -3.4, -2419.5, -28.722, |, 0.0
20171.1, 0.2, | , 23.3, 0.0, 295.4, | ,  5000,  4835,     0,  -115, | , -3.4, -2420.7, -28.637, |, 0.0
20172.1, 0.2, | , 23.3, 0.0, 294.1, | ,  5000,  4843,     0,  -127, | , -3.4, -2420.7, -28.605, |, 0.0
20173.2, 0.2, | , 23.3, 0.0, 294.7, | ,  5000,  4844,     0,  -120, | , -3.4, -2420.7, -28.657, |, 0.0
20174.2, 0.2, | , 23.3, 0.0, 293.1, | ,  5000,  4845,     0,  -120, | , -3.4, -2421.2, -28.668, |, 0.0
20175.2, 0.2, | , 23.3, 0.0, 300.5, | ,  5000,  4848,     0,  -124, | , -3.4, -2419.5, -28.639, |, 0.0
20176.2, 0.1, | , 23.3, 0.0, 300.9, | ,  5000,  4844,     0,  -121, | , -3.4, -2419.5, -28.635, |, 0.0
20177.2, 0.1, | , 23.3, 0.0, 294.7, | ,  5000,  4845,     0,  -120, | , -3.4, -2420.7, -28.663, |, 0.0
20178.2, 0.2, | , 23.3, 0.0, 294.0, | ,  5000,  4842,     0,  -115, | , -3.4, -2420.7, -28.677, |, 0.0
20179.3, 0.2, | , 23.3, 0.0, 293.9, | ,  5000,  4843,     0,  -114, | , -3.4, -2420.7, -28.688, |, 0.0
20180.3, 0.2, | , 23.3, 0.0, 293.7, | ,  5000,  4846,     0,  -127, | , -3.4, -2420.7, -28.628, |, 0.0
20181.3, 0.2, | , 23.3, 0.0, 300.8, | ,  5000,  4847,     0,  -122, | , -3.4, -2419.0, -28.643, |, 0.0
20182.3, 0.2, | , 23.3, 0.0, 300.3, | ,  5000,  4847,     0,  -119, | , -3.4, -2419.5, -28.669, |, 0.0
20183.3, 0.1, | , 23.3, 0.0, 295.2, | ,  5000,  4845,     0,  -119, | , -3.4, -2420.3, -28.668, |, 0.0
20184.3, 0.2, | , 23.3, 0.0, 293.2, | ,  5000,  4845,     0,  -108, | , -3.4, -2420.7, -28.738, |, 0.0
20185.3, 0.2, | , 23.3, 0.0, 294.0, | ,  5000,  4845,     0,  -124, | , -3.4, -2420.7, -28.640, |, 0.0
20186.3, 0.2, | , 23.3, 0.0, 293.0, | ,  5000,  4840,     0,  -133, | , -3.4, -2421.2, -28.559, |, 0.0
20187.4, 0.2, | , 23.3, 0.0, 300.6, | ,  5000,  4850,     0,  -132, | , -3.4, -2419.5, -28.605, |, 0.0
20188.4, 0.1, | , 23.3, 0.0, 300.3, | ,  5000,  4850,     0,  -126, | , -3.4, -2419.5, -28.645, |, 0.0
20189.4, 0.2, | , 23.3, 0.0, 294.4, | ,  5000,  4844,     0,  -131, | , -3.4, -2420.3, -28.586, |, 0.0
20190.4, 0.2, | , 23.3, 0.0, 294.0, | ,  5000,  4845,     0,  -109, | , -3.4, -2421.2, -28.735, |, 0.0
20191.4, 0.2, | , 23.3, 0.0, 294.3, | ,  5000,  4843,     0,  -120, | , -3.4, -2420.7, -28.648, |, 0.0
20192.4, 0.2, | , 23.3, 0.0, 293.6, | ,  5000,  4842,     0,  -104, | , -3.4, -2421.2, -28.748, |, 0.0
20193.4, 0.1, | , 23.3, 0.0, 300.2, | ,  5000,  4847,     0,  -118, | , -3.4, -2419.0, -28.669, |, 0.0
20194.4, 0.2, | , 23.3, 0.0, 299.3, | ,  5000,  4847,     0,  -124, | , -3.4, -2419.5, -28.640, |, 0.0
20195.5, 0.1, | , 23.3, 0.0, 295.0, | ,  5000,  4843,     0,  -123, | , -3.4, -2420.7, -28.635, |, 0.0
20196.5, 0.2, | , 23.3, 0.0, 293.3, | ,  5000,  4845,     0,  -128, | , -3.4, -2421.2, -28.616, |, 0.0
20197.5, 0.2, | , 23.3, 0.0, 294.1, | ,  5000,  4842,     0,  -112, | , -3.4, -2421.2, -28.700, |, 0.0
20198.5, 0.2, | , 23.3, 0.0, 293.1, | ,  5000,  4840,     0,  -136, | , -3.4, -2420.7, -28.539, |, 0.0
20199.5, 0.2, | , 23.3, 0.0, 299.4, | ,  5000,  4848,     0,  -110, | , -3.4, -2419.9, -28.730, |, 0.0
20200.5, 0.2, | , 23.3, 0.0, 300.2, | ,  5000,  4847,     0,  -124, | , -3.4, -2419.5, -28.637, |, 0.0
20201.5, 0.2, | , 23.3, 0.0, 294.7, | ,  5000,  4845,     0,  -106, | , -3.4, -2420.3, -28.742, |, 0.0
20202.5, 0.1, | , 23.3, 0.0, 293.2, | ,  5000,  4845,     0,  -139, | , -3.4, -2420.7, -28.549, |, 0.0
20203.5, 0.2, | , 23.3, 0.0, 293.3, | ,  5000,  4845,     0,  -127, | , -3.4, -2420.7, -28.620, |, 0.0
20204.6, 0.2, | , 23.3, 0.0, 292.5, | ,  5000,  4840,     0,  -107, | , -3.4, -2421.2, -28.721, |, 0.0
20205.6, 0.2, | , 23.3, 0.0, 299.5, | ,  5000,  4848,     0,  -117, | , -3.4, -2419.9, -28.691, |, 0.0
20206.6, 0.1, | , 23.3, 0.0, 299.7, | ,  5000,  4845,     0,  -129, | , -3.4, -2419.0, -28.592, |, 0.0
20207.6, 0.2, | , 23.3, 0.0, 294.2, | ,  5000,  4843,     0,  -120, | , -3.4, -2420.3, -28.649, |, 0.0
20208.6, 0.2, | , 23.3, 0.0, 292.6, | ,  5000,  4839,     0,  -125, | , -3.4, -2420.7, -28.596, |, 0.0
20209.6, 0.2, | , 23.3, 0.0, 293.0, | ,  5000,  4839,     0,  -113, | , -3.4, -2420.7, -28.672, |, 0.0
20210.6, 0.2, | , 23.3, 0.0, 292.8, | ,  5000,  4840,     0,  -111, | , -3.4, -2421.2, -28.693, |, 0.0
20211.6, 0.1, | , 23.3, 0.0, 299.1, | ,  5000,  4845,     0,  -126, | , -3.4, -2419.5, -28.616, |, 0.0
20212.7, 0.2, | , 23.3, 0.0, 299.3, | ,  5000,  4837,     0,  -113, | , -3.4, -2419.5, -28.639, |, 0.0
20213.7, 0.1, | , 23.3, 0.0, 294.1, | ,  5000,  4841,     0,  -109, | , -3.4, -2420.7, -28.708, |, 0.0
20214.7, 0.2, | , 23.3, 0.0, 291.6, | ,  5000,  4840,     0,  -112, | , -3.4, -2420.7, -28.678, |, 0.0
20215.7, 0.2, | , 23.3, 0.0, 293.1, | ,  5000,  4842,     0,  -111, | , -3.4, -2420.7, -28.699, |, 0.0
20216.7, 0.2, | , 23.3, 0.0, 292.4, | ,  5000,  4841,     0,  -127, | , -3.4, -2420.7, -28.593, |, 0.0
20217.7, 0.1, | , 23.3, 0.0, 299.1, | ,  5000,  4849,     0,  -127, | , -3.4, -2419.5, -28.632, |, 0.0
20218.7, 0.2, | , 23.3, 0.0, 299.3, | ,  5000,  4843,     0,  -131, | , -3.4, -2419.5, -28.572, |, 0.0
20219.8, 0.2, | , 23.3, 0.0, 293.6, | ,  5000,  4839,     0,  -122, | , -3.4, -2420.7, -28.613, |, 0.0
20220.8, 0.2, | , 23.3, 0.0, 292.6, | ,  5000,  4849,     0,  -122, | , -3.4, -2420.7, -28.675, |, 0.0
20221.8, 0.2, | , 23.3, 0.0, 292.2, | ,  5000,  4846,     0,  -114, | , -3.4, -2420.3, -28.702, |, 0.0
20222.8, 0.2, | , 23.3, 0.0, 292.6, | ,  5000,  4846,     0,  -112, | , -3.4, -2420.7, -28.723, |, 0.0
20223.8, 0.1, | , 23.3, 0.0, 299.1, | ,  5000,  4850,     0,  -120, | , -3.4, -2419.5, -28.681, |, 0.0
20224.8, 0.2, | , 23.4, 0.0, 297.9, | ,  5000,  4842,     0,  -124, | , -3.4, -2419.9, -28.615, |, 0.0
20225.8, 0.2, | , 23.3, 0.0, 294.1, | ,  5000,  4844,     0,  -113, | , -3.4, -2420.7, -28.698, |, 0.0
20226.8, 0.2, | , 23.3, 0.0, 292.1, | ,  5000,  4840,     0,  -117, | , -3.4, -2420.7, -28.653, |, 0.0
20227.8, 0.2, | , 23.3, 0.0, 292.4, | ,  5000,  4841,     0,  -137, | , -3.4, -2421.2, -28.543, |, 0.0
20228.9, 0.2, | , 23.3, 0.0, 292.4, | ,  5000,  4840,     0,  -112, | , -3.4, -2420.7, -28.680, |, 0.0
20229.9, 0.2, | , 23.4, 0.0, 298.3, | ,  5000,  4847,     0,  -116, | , -3.4, -2419.5, -28.683, |, 0.0
20230.9, 0.2, | , 23.3, 0.0, 298.9, | ,  5000,  4848,     0,  -127, | , -3.4, -2419.5, -28.625, |, 0.0
20231.9, 0.2, | , 23.3, 0.0, 293.0, | ,  5000,  4839,     0,  -120, | , -3.4, -2420.3, -28.624, |, 0.0
20232.9, 0.2, | , 23.3, 0.0, 291.8, | ,  5000,  4846,     0,  -116, | , -3.4, -2420.7, -28.695, |, 0.0
20233.9, 0.2, | , 23.3, 0.0, 292.2, | ,  5000,  4845,     0,  -116, | , -3.4, -2421.2, -28.690, |, 0.0
20234.9, 0.2, | , 23.3, 0.0, 291.2, | ,  5000,  4844,     0,  -122, | , -3.4, -2421.2, -28.649, |, 0.0
20235.9, 0.1, | , 23.4, 0.0, 298.7, | ,  5000,  4839,     0,  -124, | , -3.4, -2419.5, -28.587, |, 0.0
