Repository: jdhuang-csm/Ru-BCA

## Methods
* (BaO)<sub>x</sub>-(CaO)<sub>y</sub>-(Al<sub>2</sub>O<sub>3</sub>)<sub>1-x-y</sub> (BCA) catalyst supports were synthesized via sol-gel and solid-state methods. 
* Ru/BCA catalysts were prepared via incipient wetness impregnation to achieve 1 wt. % Ru loading.
* Ammonia synthesis rates were measured for Ru/BCA catalysts in a packed-bed reactor at 480-600<sup>o</sup>C, 10 bar, and space velocities up to 1.3 x 10<sup>6</sup> ml g<sub>cat</sub><sup>-1</sup> h<sup>-1</sup>.
* A machine learning (ML) model was employed to improve understanding of the behavior of Ru/BCA catalysts.
* A microkinetic model was developed to describe the best-performing catalyst.

File: data/init_files_Cadigan/BCA532.txt (part 51 of 55)
********** Start test **********
Elapsed time, Pressure, | , LJtemp(C), Inner-Temp, Outer-Temp, | , N2-set, N2-flow, H2-set, H2-flow, | , pH, NH3_ppm, NH3_Prod_rate, |, In222Temp
19855.6, 139.3, | , 27.3, 0.0, 250.8, | ,  1000,   955,  3000,  2931, | , -3.4,  -4.3, -0.044, |, 0.0
19856.6, 139.0, | , 27.3, 0.0, 251.0, | ,  1000,   959,  3000,  2925, | , -3.4, -13.3, -0.136, |, 0.0
19857.6, 138.1, | , 27.3, 0.0, 258.3, | ,  1000,   957,  3000,  2926, | , -3.4, -14.6, -0.149, |, 0.0
19858.6, 138.6, | , 27.3, 0.0, 258.5, | ,  1000,   954,  3000,  2937, | , -3.4, -11.2, -0.114, |, 0.0
19859.7, 139.0, | , 27.3, 0.0, 251.9, | ,  1000,   953,  3000,  2920, | , -3.4, -12.9, -0.131, |, 0.0
19860.7, 139.3, | , 27.3, 0.0, 249.6, | ,  1000,   949,  3000,  2918, | , -3.4,   8.1, 0.083, |, 0.0
19861.7, 139.0, | , 27.3, 0.0, 252.2, | ,  1000,   948,  3000,  2929, | , -3.4, -18.0, -0.184, |, 0.0
19862.7, 139.6, | , 27.3, 0.0, 250.1, | ,  1000,   954,  3000,  2918, | , -3.4, -19.7, -0.201, |, 0.0
19863.7, 138.1, | , 27.3, 0.0, 258.1, | ,  1000,   953,  3000,  2939, | , -3.4, -17.6, -0.180, |, 0.0
19864.7, 138.1, | , 27.3, 0.0, 258.0, | ,  1000,   954,  3000,  2922, | , -3.4, -14.2, -0.145, |, 0.0
19865.7, 139.5, | , 27.3, 0.0, 251.6, | ,  1000,   949,  3000,  2937, | , -3.4, -17.2, -0.176, |, 0.0
19866.7, 139.7, | , 27.3, 0.0, 250.6, | ,  1000,   959,  3000,  2937, | , -3.4,  -3.5, -0.035, |, 0.0
19867.7, 138.9, | , 27.3, 0.0, 251.9, | ,  1000,   957,  3000,  2932, | , -3.4, -14.6, -0.150, |, 0.0
19868.8, 139.4, | , 27.3, 0.0, 251.2, | ,  1000,   958,  3000,  2944, | , -3.4, -15.9, -0.163, |, 0.0
19869.8, 138.1, | , 27.3, 0.0, 258.0, | ,  1000,   956,  3000,  2947, | , -3.4, -17.2, -0.176, |, 0.0
19870.8, 138.3, | , 27.3, 0.0, 256.9, | ,  1000,   953,  3000,  2928, | , -3.4, -14.2, -0.145, |, 0.0
19871.8, 139.0, | , 27.3, 0.0, 250.6, | ,  1000,   950,  3000,  2933, | , -3.4, -13.7, -0.141, |, 0.0
19872.8, 139.7, | , 27.3, 0.0, 250.4, | ,  1000,   951,  3000,  2933, | , -3.4,  -9.4, -0.097, |, 0.0
19873.8, 139.0, | , 27.3, 0.0, 252.0, | ,  1000,   957,  3000,  2926, | , -3.4, -17.6, -0.180, |, 0.0
19874.8, 139.2, | , 27.3, 0.0, 250.0, | ,  1000,   956,  3000,  2918, | , -3.4, -12.0, -0.123, |, 0.0
19875.8, 138.7, | , 27.3, 0.0, 256.7, | ,  1000,   955,  3000,  2932, | , -3.4, -15.4, -0.158, |, 0.0
19876.8, 138.6, | , 27.3, 0.0, 257.8, | ,  1000,   955,  3000,  2921, | , -3.4, -16.7, -0.171, |, 0.0
19877.9, 139.0, | , 27.3, 0.0, 250.4, | ,  1000,   950,  3000,  2941, | , -3.4,  -9.0, -0.092, |, 0.0
19878.9, 139.2, | , 27.3, 0.0, 250.5, | ,  1000,   952,  3000,  2935, | , -3.4, -16.7, -0.171, |, 0.0
19879.9, 139.0, | , 27.3, 0.0, 252.4, | ,  1000,   961,  3000,  2922, | , -3.4, -15.0, -0.154, |, 0.0
19880.9, 139.3, | , 27.3, 0.0, 249.3, | ,  1000,   959,  3000,  2907, | , -3.4,  14.5, 0.148, |, 0.0
19881.9, 138.1, | , 27.3, 0.0, 257.5, | ,  1000,   954,  3000,  2936, | , -3.4, -13.7, -0.141, |, 0.0
19882.9, 138.5, | , 27.3, 0.0, 251.1, | ,  1000,   955,  3000,  2922, | , -3.4, -15.0, -0.153, |, 0.0
19883.9, 139.1, | , 27.3, 0.0, 249.7, | ,  1000,   948,  3000,  2937, | , -3.4, -14.6, -0.149, |, 0.0
19884.9, 139.2, | , 27.3, 0.0, 249.5, | ,  1000,   952,  3000,  2943, | , -3.4, -16.7, -0.172, |, 0.0
19886.0, 139.5, | , 27.3, 0.0, 251.4, | ,  1000,   956,  3000,  2926, | , -3.4,   3.8, 0.039, |, 0.0
19887.0, 139.6, | , 27.3, 0.0, 250.0, | ,  1000,   958,  3000,  2937, | , -3.4,  11.5, 0.118, |, 0.0
19888.0, 138.1, | , 27.3, 0.0, 257.6, | ,  1000,   954,  3000,  2933, | , -3.4,  -0.9, -0.009, |, 0.0
19889.0, 138.5, | , 27.3, 0.0, 257.6, | ,  1000,   956,  3000,  2942, | , -3.4, -13.3, -0.137, |, 0.0
19890.0, 139.4, | , 27.3, 0.0, 250.3, | ,  1000,   951,  3000,  2926, | , -3.4, -14.6, -0.149, |, 0.0
19891.0, 139.2, | , 27.3, 0.0, 248.8, | ,  1000,   952,  3000,  2940, | , -3.4,  14.1, 0.145, |, 0.0
19892.0, 138.9, | , 27.3, 0.0, 250.1, | ,  1000,   961,  3000,  2943, | , -3.4, -15.4, -0.159, |, 0.0
19893.0, 139.4, | , 27.3, 0.0, 250.2, | ,  1000,   956,  3000,  2930, | , -3.4,   6.8, 0.070, |, 0.0
19894.1, 138.2, | , 27.3, 0.0, 256.9, | ,  1000,   958,  3000,  2941, | , -3.4, -14.6, -0.150, |, 0.0
19895.1, 138.3, | , 27.3, 0.0, 257.3, | ,  1000,   961,  3000,  2933, | , -3.4, -12.4, -0.128, |, 0.0
19896.1, 139.6, | , 27.3, 0.0, 249.5, | ,  1000,   954,  3000,  2917, | , -3.4,  -6.0, -0.061, |, 0.0
19897.1, 139.7, | , 27.3, 0.0, 248.8, | ,  1000,   948,  3000,  2923, | , -3.4, -18.4, -0.188, |, 0.0
19898.1, 138.9, | , 27.3, 0.0, 251.7, | ,  1000,   958,  3000,  2937, | , -3.4, -11.2, -0.115, |, 0.0
19899.1, 139.6, | , 27.3, 0.0, 250.9, | ,  1000,   958,  3000,  2918, | , -3.4,   3.0, 0.030, |, 0.0
19900.1, 138.5, | , 27.3, 0.0, 257.4, | ,  1000,   955,  3000,  2937, | , -3.4,   3.4, 0.035, |, 0.0
19901.1, 138.2, | , 27.3, 0.0, 256.6, | ,  1000,   956,  3000,  2936, | , -3.4,  12.4, 0.127, |, 0.0
19902.1, 138.9, | , 27.3, 0.0, 250.9, | ,  1000,   951,  3000,  2917, | , -3.4,  -3.0, -0.031, |, 0.0
19903.1, 139.6, | , 27.3, 0.0, 249.5, | ,  1000,   949,  3000,  2941, | , -3.4, -16.3, -0.167, |, 0.0
19904.2, 139.3, | , 27.3, 0.0, 251.2, | ,  1000,   955,  3000,  2934, | , -3.4, -14.6, -0.150, |, 0.0
19905.2, 139.2, | , 27.3, 0.0, 249.1, | ,  1000,   960,  3000,  2921, | , -3.4, -17.6, -0.180, |, 0.0
19906.2, 138.7, | , 27.3, 0.0, 256.4, | ,  1000,   956,  3000,  2927, | , -3.4, -15.4, -0.158, |, 0.0
19907.2, 138.1, | , 27.3, 0.0, 256.9, | ,  1000,   956,  3000,  2929, | , -3.4, -15.0, -0.154, |, 0.0
19908.2, 138.9, | , 27.3, 0.0, 251.0, | ,  1000,   948,  3000,  2926, | , -3.4, -14.6, -0.149, |, 0.0
19909.2, 139.2, | , 27.3, 0.0, 249.5, | ,  1000,   950,  3000,  2939, | , -3.4, -14.6, -0.150, |, 0.0
19910.2, 139.3, | , 27.3, 0.0, 252.2, | ,  1000,   954,  3000,  2926, | , -3.4,   9.8, 0.101, |, 0.0
19911.2, 139.2, | , 27.3, 0.0, 248.6, | ,  1000,   959,  3000,  2922, | , -3.4,  -0.0, -0.000, |, 0.0
19912.3, 138.1, | , 27.3, 0.0, 257.0, | ,  1000,   956,  3000,  2933, | , -3.4, -17.6, -0.180, |, 0.0
19913.3, 138.6, | , 27.3, 0.0, 257.2, | ,  1000,   956,  3000,  2937, | , -3.4, -13.3, -0.136, |, 0.0
19914.3, 139.0, | , 27.3, 0.0, 250.7, | ,  1000,   951,  3000,  2919, | , -3.4, -12.9, -0.131, |, 0.0
19915.3, 139.1, | , 27.3, 0.0, 249.2, | ,  1000,   952,  3000,  2920, | , -3.4, -15.4, -0.158, |, 0.0
19916.3, 139.1, | , 27.3, 0.0, 249.9, | ,  1000,   954,  3000,  2937, | , -3.4, -13.7, -0.141, |, 0.0
19917.3, 139.5, | , 27.3, 0.0, 249.3, | ,  1000,   955,  3000,  2934, | , -3.4,   0.8, 0.009, |, 0.0
19918.3, 138.1, | , 27.3, 0.0, 256.0, | ,  1000,   955,  3000,  2937, | , -3.4,  -8.6, -0.088, |, 0.0
19919.3, 138.1, | , 27.3, 0.0, 256.7, | ,  1000,   954,  3000,  2936, | , -3.4, -16.3, -0.167, |, 0.0
19920.3, 139.5, | , 27.3, 0.0, 250.6, | ,  1000,   954,  3000,  2936, | , -3.4, -16.7, -0.171, |, 0.0
19921.4, 139.3, | , 27.3, 0.0, 247.9, | ,  1000,   957,  3000,  2919, | , -3.4,   6.8, 0.070, |, 0.0
19922.4, 138.9, | , 27.3, 0.0, 250.5, | ,  1000,   955,  3000,  2936, | , -3.4,  -9.4, -0.097, |, 0.0
19923.4, 139.6, | , 27.3, 0.0, 250.7, | ,  1000,   959,  3000,  2940, | , -3.4, -12.0, -0.123, |, 0.0
19924.4, 138.6, | , 27.3, 0.0, 257.0, | ,  1000,   957,  3000,  2926, | , -3.4, -16.3, -0.167, |, 0.0
19925.4, 138.1, | , 27.3, 0.0, 256.7, | ,  1000,   957,  3000,  2937, | , -3.4, -13.7, -0.141, |, 0.0
19926.4, 139.5, | , 27.3, 0.0, 250.2, | ,  1000,   949,  3000,  2925, | , -3.4,  -3.5, -0.035, |, 0.0
19927.4, 139.7, | , 27.3, 0.0, 248.9, | ,  1000,   952,  3000,  2945, | , -3.4, -13.3, -0.137, |, 0.0
19928.4, 139.0, | , 27.3, 0.0, 250.4, | ,  1000,   955,  3000,  2936, | , -3.4, -15.4, -0.158, |, 0.0
19929.5, 139.1, | , 27.3, 0.0, 248.6, | ,  1000,   955,  3000,  2928, | , -3.4, -18.4, -0.189, |, 0.0
19930.5, 138.6, | , 27.3, 0.0, 256.6, | ,  1000,   958,  3000,  2928, | , -3.4, -15.9, -0.163, |, 0.0
19931.5, 138.3, | , 27.3, 0.0, 255.3, | ,  1000,   954,  3000,  2930, | , -3.4, -14.2, -0.145, |, 0.0
19932.5, 138.9, | , 27.3, 0.0, 249.7, | ,  1000,   950,  3000,  2938, | , -3.4,   7.7, 0.079, |, 0.0
19933.5, 139.6, | , 27.3, 0.0, 248.8, | ,  1000,   956,  3000,  2928, | , -3.4,  13.3, 0.136, |, 0.0
19934.5, 139.3, | , 27.3, 0.0, 250.8, | ,  1000,   956,  3000,  2922, | , -3.4, -15.0, -0.154, |, 0.0
19935.5, 139.2, | , 27.3, 0.0, 248.4, | ,  1000,   958,  3000,  2937, | , -3.4,   3.4, 0.035, |, 0.0
19936.5, 138.3, | , 27.3, 0.0, 254.9, | ,  1000,   956,  3000,  2941, | , -3.4, -15.4, -0.159, |, 0.0
19937.5, 138.5, | , 27.3, 0.0, 256.6, | ,  1000,   955,  3000,  2928, | , -3.4, -11.2, -0.114, |, 0.0
19938.6, 138.9, | , 27.3, 0.0, 249.9, | ,  1000,   953,  3000,  2933, | , -3.4, -18.4, -0.189, |, 0.0
19939.6, 139.2, | , 27.3, 0.0, 248.4, | ,  1000,   956,  3000,  2922, | , -3.4, -18.0, -0.184, |, 0.0
19940.6, 139.7, | , 27.3, 0.0, 250.5, | ,  1000,   954,  3000,  2930, | , -3.4, -10.7, -0.110, |, 0.0
19941.6, 139.2, | , 27.3, 0.0, 249.2, | ,  1000,   953,  3000,  2929, | , -3.4, -13.7, -0.140, |, 0.0
19942.6, 138.1, | , 27.3, 0.0, 255.6, | ,  1000,   954,  3000,  2927, | , -3.4,  -8.6, -0.088, |, 0.0
19943.6, 138.5, | , 27.3, 0.0, 256.3, | ,  1000,   957,  3000,  2926, | , -3.4,   0.4, 0.004, |, 0.0
19944.6, 139.0, | , 27.3, 0.0, 249.6, | ,  1000,   953,  3000,  2924, | , -3.4, -14.6, -0.149, |, 0.0
19945.6, 139.2, | , 27.3, 0.0, 247.6, | ,  1000,   954,  3000,  2931, | , -3.4, -16.3, -0.167, |, 0.0
19946.6, 139.2, | , 27.3, 0.0, 249.5, | ,  1000,   955,  3000,  2926, | , -3.4, -15.9, -0.162, |, 0.0
19947.7, 139.5, | , 27.3, 0.0, 248.3, | ,  1000,   955,  3000,  2929, | , -3.4, -15.9, -0.162, |, 0.0
19948.7, 138.1, | , 27.3, 0.0, 255.5, | ,  1000,   956,  3000,  2930, | , -3.4, -12.9, -0.132, |, 0.0
19949.7, 138.1, | , 27.3, 0.0, 255.8, | ,  1000,   956,  3000,  2934, | , -3.4,   6.8, 0.070, |, 0.0
19950.7, 139.4, | , 27.3, 0.0, 250.0, | ,  1000,   954,  3000,  2935, | , -3.4,   1.3, 0.013, |, 0.0
19951.7, 139.3, | , 27.3, 0.0, 247.3, | ,  1000,   954,  3000,  2925, | , -3.4, -16.7, -0.171, |, 0.0
19952.7, 139.0, | , 27.3, 0.0, 250.1, | ,  1000,   955,  3000,  2930, | , -3.4,  -6.9, -0.070, |, 0.0
19953.7, 139.0, | , 27.3, 0.0, 248.3, | ,  1000,   958,  3000,  2926, | , -3.4,  11.5, 0.118, |, 0.0
19954.7, 138.5, | , 27.3, 0.0, 255.7, | ,  1000,   959,  3000,  2933, | , -3.4, -17.6, -0.180, |, 0.0
19955.7, 138.1, | , 27.3, 0.0, 255.7, | ,  1000,   955,  3000,  2926, | , -3.4, -13.7, -0.140, |, 0.0
19956.8, 139.0, | , 27.3, 0.0, 248.9, | ,  1000,   953,  3000,  2933, | , -3.4,   3.0, 0.030, |, 0.0
19957.8, 139.6, | , 27.3, 0.0, 248.3, | ,  1000,   947,  3000,  2921, | , -3.4, -15.4, -0.157, |, 0.0
19958.8, 139.3, | , 27.3, 0.0, 249.0, | ,  1000,   961,  3000,  2933, | , -3.4, -18.4, -0.189, |, 0.0
19959.8, 139.1, | , 27.3, 0.0, 248.7, | ,  1000,   955,  3000,  2939, | , -3.4, -17.2, -0.176, |, 0.0
19960.8, 138.6, | , 27.3, 0.0, 255.3, | ,  1000,   957,  3000,  2921, | , -3.4,  -7.3, -0.075, |, 0.0
19961.8, 138.3, | , 27.3, 0.0, 253.8, | ,  1000,   955,  3000,  2930, | , -3.4, -18.0, -0.184, |, 0.0
19962.8, 139.1, | , 27.3, 0.0, 247.6, | ,  1000,   953,  3000,  2920, | , -3.4, -18.0, -0.184, |, 0.0
19963.8, 139.7, | , 27.3, 0.0, 247.9, | ,  1000,   956,  3000,  2922, | , -3.4, -15.4, -0.158, |, 0.0
19964.9, 139.6, | , 27.3, 0.0, 245.2, | ,  1000,   954,  3000,  2913, | , -3.4, -14.6, -0.149, |, 0.0
19965.9, 139.6, | , 27.3, 0.0, 248.9, | ,  1000,   955,  3000,  2930, | , -3.4, -19.3, -0.198, |, 0.0
19966.9, 138.7, | , 27.3, 0.0, 254.6, | ,  1000,   954,  3000,  2923, | , -3.4, -13.3, -0.136, |, 0.0
19967.9, 138.1, | , 27.3, 0.0, 255.6, | ,  1000,   956,  3000,  2929, | , -3.4, -17.2, -0.176, |, 0.0
19968.9, 139.1, | , 27.3, 0.0, 248.2, | ,  1000,   951,  3000,  2944, | , -3.4, -15.4, -0.159, |, 0.0
19969.9, 139.1, | , 27.3, 0.0, 247.5, | ,  1000,   952,  3000,  2921, | , -3.4, -15.9, -0.162, |, 0.0
19971.0, 138.8, | , 27.3, 0.0, 249.7, | ,  1000,   957,  3000,  2927, | , -3.4, -15.9, -0.162, |, 0.0
19972.0, 139.3, | , 27.3, 0.0, 247.5, | ,  1000,   959,  3000,  2926, | , -3.4,  -6.5, -0.066, |, 0.0
19973.0, 138.5, | , 27.3, 0.0, 255.8, | ,  1000,   957,  3000,  2936, | , -3.4, -12.4, -0.128, |, 0.0
19974.0, 138.1, | , 27.3, 0.0, 255.1, | ,  1000,   954,  3000,  2937, | , -3.4,   6.8, 0.070, |, 0.0
19975.0, 139.0, | , 27.3, 0.0, 248.5, | ,  1000,   951,  3000,  2922, | , -3.4,  -9.4, -0.096, |, 0.0
19976.0, 139.1, | , 27.3, 0.0, 247.6, | ,  1000,   953,  3000,  2929, | , -3.4,  -5.6, -0.057, |, 0.0
19977.0, 139.0, | , 27.3, 0.0, 248.7, | ,  1000,   959,  3000,  2919, | , -3.4, -17.2, -0.175, |, 0.0
19978.1, 139.1, | , 27.3, 0.0, 247.7, | ,  1000,   957,  3000,  2929, | , -3.4, -14.6, -0.149, |, 0.0
19979.1, 138.6, | , 27.3, 0.0, 255.7, | ,  1000,   958,  3000,  2938, | , -3.4,   1.3, 0.013, |, 0.0
19980.1, 138.6, | , 27.3, 0.0, 255.1, | ,  1000,   952,  3000,  2933, | , -3.4,   6.4, 0.066, |, 0.0
19981.1, 139.1, | , 27.3, 0.0, 248.5, | ,  1000,   954,  3000,  2939, | , -3.4,   2.5, 0.026, |, 0.0
19982.1, 139.8, | , 27.3, 0.0, 246.7, | ,  1000,   955,  3000,  2919, | , -3.4, -18.4, -0.188, |, 0.0
19983.1, 138.9, | , 27.3, 0.0, 249.3, | ,  1000,   956,  3000,  2911, | , -3.4, -15.0, -0.153, |, 0.0
19984.1, 139.1, | , 27.3, 0.0, 247.1, | ,  1000,   955,  3000,  2938, | , -3.4, -15.0, -0.154, |, 0.0
19985.1, 138.1, | , 27.3, 0.0, 254.7, | ,  1000,   954,  3000,  2936, | , -3.4, -14.2, -0.145, |, 0.0
19986.1, 138.5, | , 27.3, 0.0, 255.1, | ,  1000,   957,  3000,  2929, | , -3.4, -11.2, -0.114, |, 0.0
19987.1, 139.1, | , 27.3, 0.0, 248.0, | ,  1000,   951,  3000,  2938, | , -3.4, -15.4, -0.158, |, 0.0
19988.2, 139.1, | , 27.3, 0.0, 246.9, | ,  1000,   958,  3000,  2931, | , -3.4, -15.4, -0.158, |, 0.0
19989.2, 139.6, | , 27.3, 0.0, 247.5, | ,  1000,   955,  3000,  2930, | , -3.4,  -1.7, -0.018, |, 0.0
19990.2, 139.0, | , 27.3, 0.0, 248.9, | ,  1000,   950,  3000,  2937, | , -3.4,  10.7, 0.109, |, 0.0
19991.2, 138.1, | , 27.3, 0.0, 254.2, | ,  1000,   954,  3000,  2933, | , -3.4,   6.8, 0.070, |, 0.0
19992.2, 138.3, | , 27.3, 0.0, 253.9, | ,  1000,   956,  3000,  2936, | , -3.4, -16.7, -0.172, |, 0.0
19993.2, 139.4, | , 27.3, 0.0, 248.9, | ,  1000,   955,  3000,  2937, | , -3.4, -15.9, -0.163, |, 0.0
19994.2, 139.3, | , 27.3, 0.0, 246.9, | ,  1000,   955,  3000,  2950, | , -3.4, -15.4, -0.159, |, 0.0
19995.2, 139.0, | , 27.3, 0.0, 247.6, | ,  1000,   955,  3000,  2937, | , -3.4, -15.0, -0.154, |, 0.0
19996.3, 139.3, | , 27.3, 0.0, 247.4, | ,  1000,   958,  3000,  2920, | , -3.4,  -2.2, -0.022, |, 0.0
19997.3, 138.2, | , 27.3, 0.0, 253.5, | ,  1000,   954,  3000,  2919, | , -3.4, -14.2, -0.145, |, 0.0
19998.3, 138.1, | , 27.3, 0.0, 254.4, | ,  1000,   959,  3000,  2942, | , -3.4, -15.9, -0.163, |, 0.0
19999.3, 139.4, | , 27.3, 0.0, 248.4, | ,  1000,   953,  3000,  2930, | , -3.4, -15.0, -0.154, |, 0.0
20000.3, 139.6, | , 27.3, 0.0, 246.7, | ,  1000,   958,  3000,  2942, | , -3.4,  -3.0, -0.031, |, 0.0
20001.3, 139.0, | , 27.3, 0.0, 248.6, | ,  1000,   953,  3000,  2921, | , -3.4, -15.9, -0.162, |, 0.0
20002.3, 139.0, | , 27.3, 0.0, 248.1, | ,  1000,   954,  3000,  2916, | , -3.4, -13.3, -0.136, |, 0.0
20003.3, 138.5, | , 27.3, 0.0, 254.3, | ,  1000,   955,  3000,  2917, | , -3.4, -16.3, -0.166, |, 0.0
20004.3, 138.5, | , 27.3, 0.0, 254.5, | ,  1000,   952,  3000,  2923, | , -3.4, -17.2, -0.175, |, 0.0
20005.3, 139.0, | , 27.3, 0.0, 248.2, | ,  1000,   954,  3000,  2937, | , -3.4,  -4.7, -0.049, |, 0.0
20006.4, 139.7, | , 27.3, 0.0, 246.9, | ,  1000,   953,  3000,  2917, | , -3.4, -15.9, -0.162, |, 0.0
20007.4, 139.1, | , 27.3, 0.0, 247.8, | ,  1000,   952,  3000,  2920, | , -3.4,  -5.2, -0.053, |, 0.0
20008.4, 139.2, | , 27.3, 0.0, 248.3, | ,  1000,   956,  3000,  2938, | , -3.4, -13.3, -0.137, |, 0.0
20009.4, 138.5, | , 27.3, 0.0, 254.1, | ,  1000,   958,  3000,  2936, | , -3.4, -16.7, -0.172, |, 0.0
20010.4, 138.5, | , 27.3, 0.0, 254.4, | ,  1000,   954,  3000,  2928, | , -3.4, -15.4, -0.158, |, 0.0
20011.4, 139.0, | , 27.3, 0.0, 247.8, | ,  1000,   949,  3000,  2940, | , -3.4,   1.7, 0.017, |, 0.0
20012.4, 139.7, | , 27.3, 0.0, 246.1, | ,  1000,   946,  3000,  2933, | , -3.4, -11.2, -0.114, |, 0.0
20013.4, 139.0, | , 27.3, 0.0, 247.8, | ,  1000,   957,  3000,  2933, | , -3.4, -14.6, -0.150, |, 0.0
20014.5, 138.9, | , 27.3, 0.0, 247.0, | ,  1000,   954,  3000,  2937, | , -3.4, -14.6, -0.150, |, 0.0
20015.5, 138.1, | , 27.3, 0.0, 253.4, | ,  1000,   957,  3000,  2935, | , -3.4, -18.0, -0.185, |, 0.0
20016.5, 138.6, | , 27.3, 0.0, 254.4, | ,  1000,   959,  3000,  2935, | , -3.4, -12.4, -0.128, |, 0.0
20017.5, 139.4, | , 27.3, 0.0, 247.6, | ,  1000,   950,  3000,  2936, | , -3.4, -14.2, -0.145, |, 0.0
20018.5, 139.2, | , 27.3, 0.0, 246.2, | ,  1000,   956,  3000,  2920, | , -3.4, -15.0, -0.153, |, 0.0
20019.5, 139.0, | , 27.3, 0.0, 247.9, | ,  1000,   954,  3000,  2925, | , -3.4, -14.6, -0.149, |, 0.0
20020.5, 139.0, | , 27.3, 0.0, 246.9, | ,  1000,   957,  3000,  2935, | , -3.4,  16.3, 0.167, |, 0.0
20021.5, 138.1, | , 27.3, 0.0, 253.7, | ,  1000,   954,  3000,  2933, | , -3.4,  -5.6, -0.057, |, 0.0
20022.6, 138.6, | , 27.3, 0.0, 253.3, | ,  1000,   954,  3000,  2941, | , -3.4, -14.2, -0.145, |, 0.0
20023.6, 139.3, | , 27.3, 0.0, 248.0, | ,  1000,   952,  3000,  2918, | , -3.4,  -0.0, -0.000, |, 0.0
20024.6, 139.1, | , 27.3, 0.0, 246.1, | ,  1000,   954,  3000,  2918, | , -3.4,   3.0, 0.030, |, 0.0
20025.6, 139.3, | , 27.3, 0.0, 243.5, | ,  1000,   955,  3000,  2932, | , -3.4, -14.6, -0.149, |, 0.0
20026.6, 139.3, | , 27.3, 0.0, 248.0, | ,  1000,   956,  3000,  2922, | , -3.4, -15.0, -0.154, |, 0.0
20027.6, 138.5, | , 27.3, 0.0, 252.4, | ,  1000,   955,  3000,  2933, | , -3.4,  14.5, 0.149, |, 0.0
20028.6, 138.1, | , 27.3, 0.0, 253.7, | ,  1000,   957,  3000,  2927, | , -3.4, -16.3, -0.167, |, 0.0
20029.6, 139.0, | , 27.3, 0.0, 247.4, | ,  1000,   953,  3000,  2923, | , -3.4, -13.7, -0.140, |, 0.0
20030.6, 139.6, | , 27.3, 0.0, 245.5, | ,  1000,   952,  3000,  2923, | , -3.4, -12.4, -0.127, |, 0.0
20031.7, 139.1, | , 27.3, 0.0, 247.6, | ,  1000,   958,  3000,  2929, | , -3.4, -17.2, -0.176, |, 0.0
20032.7, 139.3, | , 27.3, 0.0, 246.6, | ,  1000,   956,  3000,  2937, | , -3.4, -19.3, -0.198, |, 0.0
20033.7, 138.2, | , 27.3, 0.0, 253.5, | ,  1000,   957,  3000,  2936, | , -3.4, -16.3, -0.167, |, 0.0
20034.7, 138.1, | , 27.3, 0.0, 253.5, | ,  1000,   953,  3000,  2944, | , -3.4, -15.9, -0.163, |, 0.0
20035.7, 139.3, | , 27.3, 0.0, 247.5, | ,  1000,   948,  3000,  2907, | , -3.4,   3.0, 0.030, |, 0.0
20036.7, 139.6, | , 27.3, 0.0, 246.3, | ,  1000,   953,  3000,  2926, | , -3.4, -10.7, -0.110, |, 0.0
20037.7, 139.0, | , 27.3, 0.0, 246.9, | ,  1000,   957,  3000,  2926, | , -3.4,   0.4, 0.004, |, 0.0
20038.8, 138.7, | , 27.3, 0.0, 248.4, | ,  1000,   950,  3000,  2939, | , -3.4,   2.1, 0.022, |, 0.0
20039.8, 138.5, | , 27.3, 0.0, 253.8, | ,  1000,   950,  3000,  2925, | , -3.4,  -5.2, -0.053, |, 0.0
20040.8, 138.1, | , 27.3, 0.0, 253.7, | ,  1000,   955,  3000,  2937, | , -3.4, -15.4, -0.158, |, 0.0
20041.8, 139.3, | , 27.3, 0.0, 247.7, | ,  1000,   952,  3000,  2932, | , -3.4,   6.8, 0.070, |, 0.0
20042.8, 139.2, | , 27.3, 0.0, 245.2, | ,  1000,   954,  3000,  2929, | , -3.4, -18.4, -0.189, |, 0.0
20043.8, 139.0, | , 27.3, 0.0, 247.2, | ,  1000,   954,  3000,  2942, | , -3.4,   0.8, 0.009, |, 0.0
20044.8, 139.0, | , 27.3, 0.0, 246.0, | ,  1000,   954,  3000,  2918, | , -3.4, -15.4, -0.158, |, 0.0
20045.8, 138.6, | , 27.3, 0.0, 253.8, | ,  1000,   959,  3000,  2940, | , -3.4,   1.7, 0.017, |, 0.0
20046.9, 138.1, | , 27.3, 0.0, 252.7, | ,  1000,   958,  3000,  2929, | , -3.4, -15.4, -0.158, |, 0.0
20047.9, 139.1, | , 27.3, 0.0, 246.5, | ,  1000,   954,  3000,  2925, | , -3.4, -15.4, -0.158, |, 0.0
20048.9, 139.6, | , 27.3, 0.0, 245.5, | ,  1000,   949,  3000,  2932, | , -3.4, -15.9, -0.162, |, 0.0
20049.9, 139.6, | , 27.3, 0.0, 245.6, | ,  1000,   959,  3000,  2930, | , -3.4,   0.4, 0.004, |, 0.0
20050.9, 139.0, | , 27.3, 0.0, 247.1, | ,  1000,   952,  3000,  2937, | , -3.4, -17.6, -0.180, |, 0.0
20051.9, 138.2, | , 27.3, 0.0, 252.7, | ,  1000,   952,  3000,  2930, | , -3.4, -16.7, -0.171, |, 0.0
20052.9, 138.7, | , 27.3, 0.0, 252.5, | ,  1000,   958,  3000,  2915, | , -3.4, -12.4, -0.127, |, 0.0
20053.9, 139.0, | , 27.3, 0.0, 247.0, | ,  1000,   957,  3000,  2917, | , -3.4,  -4.7, -0.048, |, 0.0
20054.9, 139.2, | , 27.3, 0.0, 245.1, | ,  1000,   959,  3000,  2919, | , -3.4,   6.8, 0.070, |, 0.0
20056.0, 139.7, | , 27.3, 0.0, 246.7, | ,  1000,   956,  3000,  2929, | , -3.4, -16.7, -0.171, |, 0.0
20057.0, 138.9, | , 27.3, 0.0, 247.5, | ,  1000,   958,  3000,  2926, | , -3.4, -18.4, -0.189, |, 0.0
20058.0, 138.3, | , 27.3, 0.0, 251.9, | ,  1000,   953,  3000,  2920, | , -3.4,   1.3, 0.013, |, 0.0
20059.0, 138.5, | , 27.3, 0.0, 252.9, | ,  1000,   954,  3000,  2926, | , -3.4, -11.6, -0.119, |, 0.0
20060.0, 139.0, | , 27.3, 0.0, 246.3, | ,  1000,   950,  3000,  2924, | , -3.4,  -4.7, -0.048, |, 0.0
20061.0, 139.2, | , 27.3, 0.0, 244.8, | ,  1000,   954,  3000,  2935, | , -3.4, -13.7, -0.141, |, 0.0
20062.0, 139.6, | , 27.3, 0.0, 245.1, | ,  1000,   957,  3000,  2923, | , -3.4, -14.2, -0.145, |, 0.0
20063.1, 139.4, | , 27.3, 0.0, 247.4, | ,  1000,   957,  3000,  2920, | , -3.4,  14.1, 0.144, |, 0.0
20064.1, 138.1, | , 27.3, 0.0, 252.6, | ,  1000,   953,  3000,  2937, | , -3.4,  -8.2, -0.084, |, 0.0
20065.1, 138.6, | , 27.3, 0.0, 252.8, | ,  1000,   953,  3000,  2926, | , -3.4,  14.1, 0.144, |, 0.0
20066.1, 139.0, | , 27.3, 0.0, 246.4, | ,  1000,   949,  3000,  2933, | , -3.4,  11.5, 0.118, |, 0.0
20067.1, 139.2, | , 27.3, 0.0, 245.0, | ,  1000,   951,  3000,  2913, | , -3.4, -18.0, -0.183, |, 0.0
20068.1, 139.6, | , 27.3, 0.0, 246.7, | ,  1000,   956,  3000,  2918, | , -3.4, -11.6, -0.118, |, 0.0
20069.1, 138.9, | , 27.3, 0.0, 246.0, | ,  1000,   957,  3000,  2930, | , -3.4,  -0.5, -0.005, |, 0.0
20070.1, 138.1, | , 27.3, 0.0, 252.4, | ,  1000,   952,  3000,  2943, | , -3.4,  -7.3, -0.075, |, 0.0
20071.2, 138.5, | , 27.3, 0.0, 252.6, | ,  1000,   955,  3000,  2926, | , -3.4, -17.6, -0.180, |, 0.0
20072.2, 139.4, | , 27.3, 0.0, 246.7, | ,  1000,   954,  3000,  2931, | , -3.4,  12.8, 0.131, |, 0.0
20073.2, 139.2, | , 27.3, 0.0, 243.6, | ,  1000,   953,  3000,  2916, | , -3.4, -17.6, -0.179, |, 0.0
20074.2, 139.0, | , 27.3, 0.0, 246.5, | ,  1000,   955,  3000,  2929, | , -3.4,   2.1, 0.022, |, 0.0
20075.2, 139.4, | , 27.3, 0.0, 245.2, | ,  1000,   959,  3000,  2937, | , -3.4,  -3.0, -0.031, |, 0.0
20076.2, 138.1, | , 27.3, 0.0, 252.2, | ,  1000,   952,  3000,  2923, | , -3.4, -10.7, -0.110, |, 0.0
20077.2, 138.1, | , 27.3, 0.0, 252.4, | ,  1000,   954,  3000,  2941, | , -3.4, -17.2, -0.176, |, 0.0
20078.2, 139.4, | , 27.3, 0.0, 245.7, | ,  1000,   951,  3000,  2926, | , -3.4,  -0.5, -0.005, |, 0.0
20079.3, 139.1, | , 27.3, 0.0, 244.3, | ,  1000,   958,  3000,  2941, | , -3.4, -12.4, -0.128, |, 0.0
20080.3, 139.2, | , 27.3, 0.0, 244.3, | ,  1000,   956,  3000,  2933, | , -3.4,  -5.2, -0.053, |, 0.0
20081.3, 139.0, | , 27.3, 0.0, 246.5, | ,  1000,   955,  3000,  2929, | , -3.4, -15.9, -0.162, |, 0.0
20082.3, 138.6, | , 27.3, 0.0, 252.0, | ,  1000,   963,  3000,  2922, | , -3.4, -13.7, -0.141, |, 0.0
20083.3, 138.4, | , 27.3, 0.0, 250.9, | ,  1000,   954,  3000,  2917, | , -3.4,  14.1, 0.144, |, 0.0
20084.3, 139.0, | , 27.3, 0.0, 245.3, | ,  1000,   955,  3000,  2929, | , -3.4, -12.9, -0.132, |, 0.0
20085.3, 139.6, | , 27.3, 0.0, 244.6, | ,  1000,   952,  3000,  2923, | , -3.4, -13.3, -0.136, |, 0.0
20086.3, 139.2, | , 27.3, 0.0, 244.6, | ,  1000,   955,  3000,  2936, | , -3.4,  13.7, 0.140, |, 0.0
20087.3, 139.0, | , 27.3, 0.0, 245.3, | ,  1000,   957,  3000,  2917, | , -3.4,   1.7, 0.017, |, 0.0
20088.4, 138.7, | , 27.3, 0.0, 251.6, | ,  1000,   962,  3000,  2929, | , -3.4, -16.7, -0.172, |, 0.0
20089.4, 138.5, | , 27.3, 0.0, 252.1, | ,  1000,   955,  3000,  2929, | , -3.4,  -9.9, -0.101, |, 0.0
20090.4, 138.9, | , 27.3, 0.0, 245.7, | ,  1000,   954,  3000,  2926, | , -3.4,  -4.3, -0.044, |, 0.0
20091.4, 139.6, | , 27.3, 0.0, 244.3, | ,  1000,   951,  3000,  2919, | , -3.4, -14.6, -0.149, |, 0.0
20092.4, 139.4, | , 27.3, 0.0, 246.2, | ,  1000,   958,  3000,  2927, | , -3.4,  13.3, 0.136, |, 0.0
20093.4, 139.1, | , 27.3, 0.0, 245.7, | ,  1000,   957,  3000,  2913, | , -3.4,  16.3, 0.166, |, 0.0
20094.4, 138.1, | , 27.3, 0.0, 252.4, | ,  1000,   956,  3000,  2932, | , -3.4, -17.2, -0.176, |, 0.0
20095.4, 138.6, | , 27.3, 0.0, 252.1, | ,  1000,   954,  3000,  2933, | , -3.4, -16.3, -0.167, |, 0.0
20096.4, 139.4, | , 27.3, 0.0, 246.0, | ,  1000,   951,  3000,  2931, | , -3.4,  -0.5, -0.005, |, 0.0
20097.5, 139.1, | , 27.3, 0.0, 243.8, | ,  1000,   952,  3000,  2926, | , -3.4, -12.9, -0.132, |, 0.0
20098.5, 139.8, | , 27.3, 0.0, 241.7, | ,  1000,   953,  3000,  2941, | , -3.4, -18.9, -0.194, |, 0.0
20099.5, 139.0, | , 27.3, 0.0, 245.5, | ,  1000,   954,  3000,  2959, | , -3.4, -15.4, -0.159, |, 0.0
20100.5, 138.1, | , 27.3, 0.0, 251.6, | ,  1000,   956,  3000,  2940, | , -3.4,  -4.7, -0.049, |, 0.0
20101.5, 138.1, | , 27.3, 0.0, 251.6, | ,  1000,   956,  3000,  2929, | , -3.4,   3.8, 0.039, |, 0.0
20102.5, 139.4, | , 27.3, 0.0, 245.7, | ,  1000,   951,  3000,  2929, | , -3.4, -18.4, -0.189, |, 0.0
20103.5, 139.2, | , 27.3, 0.0, 243.0, | ,  1000,   949,  3000,  2926, | , -3.4, -15.0, -0.153, |, 0.0
20104.5, 139.3, | , 27.3, 0.0, 245.6, | ,  1000,   953,  3000,  2939, | , -3.4, -17.6, -0.180, |, 0.0
20105.6, 139.5, | , 27.3, 0.0, 244.7, | ,  1000,   954,  3000,  2922, | , -3.4, -15.4, -0.158, |, 0.0
20106.6, 138.2, | , 27.3, 0.0, 251.5, | ,  1000,   956,  3000,  2942, | , -3.4, -12.9, -0.132, |, 0.0
20107.6, 138.1, | , 27.3, 0.0, 251.3, | ,  1000,   955,  3000,  2930, | , -3.4,  11.1, 0.114, |, 0.0
20108.6, 139.5, | , 27.3, 0.0, 245.2, | ,  1000,   954,  3000,  2942, | , -3.4,  -7.7, -0.079, |, 0.0
20109.6, 139.6, | , 27.3, 0.0, 243.7, | ,  1000,   953,  3000,  2927, | , -3.4, -14.2, -0.145, |, 0.0
20110.6, 139.2, | , 27.3, 0.0, 245.1, | ,  1000,   955,  3000,  2926, | , -3.4, -14.2, -0.145, |, 0.0
20111.6, 139.3, | , 27.3, 0.0, 246.4, | ,  1000,   958,  3000,  2932, | , -3.4, -14.2, -0.145, |, 0.0
20112.6, 138.2, | , 27.3, 0.0, 251.3, | ,  1000,   960,  3000,  2936, | , -3.4,  13.7, 0.140, |, 0.0
20113.7, 138.3, | , 27.3, 0.0, 250.5, | ,  1000,   955,  3000,  2927, | , -3.4, -12.0, -0.123, |, 0.0
20114.7, 138.9, | , 27.3, 0.0, 245.2, | ,  1000,   951,  3000,  2909, | , -3.4, -15.4, -0.157, |, 0.0
20115.7, 139.6, | , 27.3, 0.0, 243.5, | ,  1000,   955,  3000,  2937, | , -3.4, -13.7, -0.141, |, 0.0
20116.7, 139.0, | , 27.3, 0.0, 245.1, | ,  1000,   955,  3000,  2938, | , -3.4,  -1.7, -0.018, |, 0.0
20117.7, 139.0, | , 27.3, 0.0, 244.1, | ,  1000,   959,  3000,  2924, | , -3.4,  -5.2, -0.053, |, 0.0
20118.7, 138.7, | , 27.3, 0.0, 250.5, | ,  1000,   957,  3000,  2933, | , -3.4,  -6.5, -0.066, |, 0.0
20119.7, 138.1, | , 27.3, 0.0, 251.1, | ,  1000,   955,  3000,  2934, | , -3.4, -12.0, -0.123, |, 0.0
20120.7, 138.9, | , 27.3, 0.0, 245.1, | ,  1000,   953,  3000,  2927, | , -3.4, -16.3, -0.167, |, 0.0
20121.7, 139.2, | , 27.3, 0.0, 243.2, | ,  1000,   954,  3000,  2928, | , -3.4, -15.0, -0.154, |, 0.0
20122.8, 139.4, | , 27.3, 0.0, 245.3, | ,  1000,   956,  3000,  2932, | , -3.4, -16.7, -0.171, |, 0.0
20123.8, 139.2, | , 27.3, 0.0, 244.3, | ,  1000,   958,  3000,  2935, | , -3.4, -12.9, -0.132, |, 0.0
20124.8, 138.6, | , 27.3, 0.0, 251.1, | ,  1000,   955,  3000,  2939, | , -3.4, -13.7, -0.141, |, 0.0
20125.8, 138.5, | , 27.3, 0.0, 251.4, | ,  1000,   957,  3000,  2940, | , -3.4, -15.4, -0.159, |, 0.0
20126.8, 138.9, | , 27.3, 0.0, 244.7, | ,  1000,   952,  3000,  2918, | , -3.4, -18.4, -0.188, |, 0.0
20127.8, 139.2, | , 27.3, 0.0, 243.4, | ,  1000,   957,  3000,  2926, | , -3.4, -14.6, -0.149, |, 0.0
20128.8, 139.5, | , 27.3, 0.0, 244.8, | ,  1000,   954,  3000,  2948, | , -3.4, -19.3, -0.198, |, 0.0
20129.8, 139.1, | , 27.3, 0.0, 245.3, | ,  1000,   956,  3000,  2914, | , -3.4, -15.0, -0.153, |, 0.0
20130.8, 138.1, | , 27.3, 0.0, 250.5, | ,  1000,   954,  3000,  2932, | , -3.4,  -8.2, -0.084, |, 0.0
20131.9, 138.5, | , 27.3, 0.0, 251.1, | ,  1000,   956,  3000,  2933, | , -3.4,  12.4, 0.127, |, 0.0
20132.9, 139.5, | , 27.3, 0.0, 244.4, | ,  1000,   954,  3000,  2929, | , -3.4, -14.6, -0.149, |, 0.0
20133.9, 139.3, | , 27.3, 0.0, 242.1, | ,  1000,   955,  3000,  2935, | , -3.4, -17.6, -0.180, |, 0.0
20134.9, 139.4, | , 27.3, 0.0, 243.6, | ,  1000,   956,  3000,  2929, | , -3.4, -17.2, -0.176, |, 0.0
20135.9, 138.9, | , 27.3, 0.0, 244.4, | ,  1000,   957,  3000,  2928, | , -3.4, -14.2, -0.145, |, 0.0
20136.9, 138.1, | , 27.3, 0.0, 250.5, | ,  1000,   954,  3000,  2925, | , -3.4,   1.7, 0.017, |, 0.0
20137.9, 138.1, | , 27.3, 0.0, 250.5, | ,  1000,   954,  3000,  2937, | , -3.4, -10.3, -0.106, |, 0.0
20138.9, 139.4, | , 27.3, 0.0, 244.4, | ,  1000,   952,  3000,  2922, | , -3.4, -12.0, -0.123, |, 0.0
20139.9, 139.2, | , 27.3, 0.0, 243.1, | ,  1000,   950,  3000,  2926, | , -3.4,   2.1, 0.022, |, 0.0
20141.0, 139.2, | , 27.3, 0.0, 243.7, | ,  1000,   952,  3000,  2933, | , -3.4, -15.9, -0.162, |, 0.0
20142.0, 139.3, | , 27.3, 0.0, 245.3, | ,  1000,   957,  3000,  2937, | , -3.4, -17.2, -0.176, |, 0.0
20143.0, 138.6, | , 27.3, 0.0, 250.8, | ,  1000,   961,  3000,  2948, | , -3.4, -14.2, -0.146, |, 0.0
20144.0, 138.4, | , 27.3, 0.0, 249.8, | ,  1000,   958,  3000,  2938, | , -3.4,   0.8, 0.009, |, 0.0
20145.0, 138.9, | , 27.3, 0.0, 244.7, | ,  1000,   954,  3000,  2938, | , -3.4, -11.6, -0.119, |, 0.0
20146.0, 139.6, | , 27.3, 0.0, 242.6, | ,  1000,   949,  3000,  2936, | , -3.4, -14.6, -0.149, |, 0.0
20147.0, 139.0, | , 27.3, 0.0, 244.1, | ,  1000,   957,  3000,  2940, | , -3.4,  -0.0, -0.000, |, 0.0
20148.0, 138.8, | , 27.3, 0.0, 245.0, | ,  1000,   959,  3000,  2913, | , -3.4, -11.2, -0.114, |, 0.0
20149.1, 138.6, | , 27.3, 0.0, 249.8, | ,  1000,   958,  3000,  2936, | , -3.4, -16.7, -0.172, |, 0.0
20150.1, 138.1, | , 27.3, 0.0, 250.2, | ,  1000,   961,  3000,  2938, | , -3.4, -15.9, -0.163, |, 0.0
20151.1, 138.9, | , 27.3, 0.0, 244.5, | ,  1000,   952,  3000,  2927, | , -3.4,   0.4, 0.004, |, 0.0
20152.1, 139.1, | , 27.3, 0.0, 242.8, | ,  1000,   952,  3000,  2926, | , -3.4, -18.0, -0.184, |, 0.0
20153.1, 139.5, | , 27.3, 0.0, 243.0, | ,  1000,   956,  3000,  2937, | , -3.4, -14.2, -0.145, |, 0.0
20154.1, 138.9, | , 27.3, 0.0, 244.6, | ,  1000,   954,  3000,  2925, | , -3.4,  -0.0, -0.000, |, 0.0
20155.1, 138.0, | , 27.3, 0.0, 250.5, | ,  1000,   954,  3000,  2937, | , -3.4, -10.7, -0.110, |, 0.0
20156.1, 138.5, | , 27.3, 0.0, 250.6, | ,  1000,   955,  3000,  2932, | , -3.4,   4.3, 0.044, |, 0.0
20157.2, 138.9, | , 27.3, 0.0, 244.4, | ,  1000,   953,  3000,  2926, | , -3.4, -14.2, -0.145, |, 0.0
20158.2, 139.2, | , 27.3, 0.0, 242.1, | ,  1000,   950,  3000,  2933, | , -3.4, -15.4, -0.158, |, 0.0
20159.2, 139.5, | , 27.3, 0.0, 243.8, | ,  1000,   957,  3000,  2939, | , -3.4, -12.9, -0.132, |, 0.0
20160.2, 138.9, | , 27.3, 0.0, 244.3, | ,  1000,   955,  3000,  2937, | , -3.4, -10.3, -0.106, |, 0.0
20161.2, 138.1, | , 27.3, 0.0, 249.6, | ,  1000,   957,  3000,  2942, | , -3.4, -16.3, -0.168, |, 0.0
20162.2, 138.6, | , 27.3, 0.0, 250.2, | ,  1000,   954,  3000,  2920, | , -3.4,  -3.9, -0.040, |, 0.0
20163.2, 139.1, | , 27.3, 0.0, 243.6, | ,  1000,   950,  3000,  2930, | , -3.4, -16.7, -0.171, |, 0.0
20164.2, 139.2, | , 27.3, 0.0, 241.5, | ,  1000,   952,  3000,  2923, | , -3.4, -15.0, -0.153, |, 0.0
20165.2, 139.6, | , 27.3, 0.0, 242.7, | ,  1000,   959,  3000,  2935, | , -3.4, -15.0, -0.154, |, 0.0
20166.3, 139.4, | , 27.3, 0.0, 243.8, | ,  1000,   956,  3000,  2932, | , -3.4,   9.0, 0.092, |, 0.0
20167.3, 138.1, | , 27.3, 0.0, 249.7, | ,  1000,   956,  3000,  2934, | , -3.4, -13.3, -0.136, |, 0.0
20168.3, 138.1, | , 27.3, 0.0, 249.7, | ,  1000,   954,  3000,  2945, | , -3.4,  -1.7, -0.018, |, 0.0
20169.3, 139.0, | , 27.3, 0.0, 243.1, | ,  1000,   955,  3000,  2934, | , -3.4, -15.9, -0.163, |, 0.0
20170.3, 139.2, | , 27.3, 0.0, 242.3, | ,  1000,   959,  3000,  2941, | , -3.4, -16.3, -0.168, |, 0.0
20171.3, 139.5, | , 27.3, 0.0, 243.3, | ,  1000,   958,  3000,  2922, | , -3.4,  13.7, 0.140, |, 0.0
20172.3, 139.3, | , 27.3, 0.0, 244.9, | ,  1000,   957,  3000,  2933, | , -3.4, -18.0, -0.185, |, 0.0
20173.3, 138.1, | , 27.3, 0.0, 249.9, | ,  1000,   954,  3000,  2941, | , -3.4, -12.4, -0.128, |, 0.0
20174.4, 138.4, | , 27.3, 0.0, 248.4, | ,  1000,   958,  3000,  2936, | , -3.4, -16.7, -0.172, |, 0.0
20175.4, 139.4, | , 27.3, 0.0, 243.7, | ,  1000,   950,  3000,  2933, | , -3.4, -18.0, -0.184, |, 0.0
20176.4, 139.7, | , 27.3, 0.0, 242.2, | ,  1000,   955,  3000,  2922, | , -3.4,   0.8, 0.009, |, 0.0
20177.4, 139.1, | , 27.3, 0.0, 243.1, | ,  1000,   955,  3000,  2922, | , -3.4, -15.9, -0.162, |, 0.0
20178.4, 138.8, | , 27.3, 0.0, 244.0, | ,  1000,   955,  3000,  2915, | , -3.4,  -0.9, -0.009, |, 0.0
20179.4, 138.7, | , 27.3, 0.0, 248.9, | ,  1000,   954,  3000,  2926, | , -3.4,  14.1, 0.144, |, 0.0
20180.4, 138.1, | , 27.3, 0.0, 249.6, | ,  1000,   954,  3000,  2926, | , -3.4,  -5.6, -0.057, |, 0.0
20181.4, 138.9, | , 27.3, 0.0, 243.4, | ,  1000,   952,  3000,  2924, | , -3.4, -17.6, -0.180, |, 0.0
20182.4, 139.7, | , 27.3, 0.0, 241.8, | ,  1000,   954,  3000,  2936, | , -3.4,  -3.9, -0.040, |, 0.0
20183.5, 139.2, | , 27.3, 0.0, 242.4, | ,  1000,   954,  3000,  2934, | , -3.4, -17.6, -0.180, |, 0.0
20184.5, 139.0, | , 27.3, 0.0, 243.4, | ,  1000,   958,  3000,  2928, | , -3.4,  -7.7, -0.079, |, 0.0
20185.5, 138.1, | , 27.3, 0.0, 249.0, | ,  1000,   959,  3000,  2938, | , -3.4, -16.7, -0.172, |, 0.0
20186.5, 138.1, | , 27.3, 0.0, 249.6, | ,  1000,   955,  3000,  2925, | , -3.4, -13.3, -0.136, |, 0.0
20187.5, 138.9, | , 27.3, 0.0, 243.5, | ,  1000,   950,  3000,  2942, | , -3.4, -10.3, -0.106, |, 0.0
20188.5, 139.5, | , 27.3, 0.0, 241.8, | ,  1000,   953,  3000,  2936, | , -3.4, -15.0, -0.154, |, 0.0
20189.5, 139.0, | , 27.3, 0.0, 243.2, | ,  1000,   952,  3000,  2922, | , -3.4, -14.2, -0.145, |, 0.0
20190.6, 138.8, | , 27.3, 0.0, 242.5, | ,  1000,   955,  3000,  2926, | , -3.4, -15.0, -0.154, |, 0.0
20191.6, 138.5, | , 27.3, 0.0, 249.3, | ,  1000,   955,  3000,  2926, | , -3.4, -14.6, -0.149, |, 0.0
20192.6, 138.2, | , 27.3, 0.0, 249.0, | ,  1000,   956,  3000,  2930, | , -3.4,   2.1, 0.022, |, 0.0
20193.6, 138.9, | , 27.3, 0.0, 242.5, | ,  1000,   954,  3000,  2923, | , -3.4, -16.7, -0.171, |, 0.0
20194.6, 139.2, | , 27.3, 0.0, 240.8, | ,  1000,   953,  3000,  2917, | , -3.4,  -1.7, -0.018, |, 0.0
20195.6, 139.5, | , 27.3, 0.0, 241.6, | ,  1000,   957,  3000,  2927, | , -3.4, -17.2, -0.176, |, 0.0
20196.6, 138.9, | , 27.3, 0.0, 242.4, | ,  1000,   957,  3000,  2922, | , -3.4, -18.9, -0.193, |, 0.0
20197.6, 138.2, | , 27.3, 0.0, 248.8, | ,  1000,   962,  3000,  2927, | , -3.4,  -9.4, -0.097, |, 0.0
20198.6, 139.0, | , 27.3, 0.0, 249.4, | ,  1000,   955,  3000,  2940, | , -3.4, -15.4, -0.159, |, 0.0
20199.7, 139.1, | , 27.3, 0.0, 242.4, | ,  1000,   950,  3000,  2926, | , -3.4, -14.2, -0.145, |, 0.0
20200.7, 139.2, | , 27.3, 0.0, 240.9, | ,  1000,   951,  3000,  2925, | , -3.4, -16.3, -0.167, |, 0.0
20201.7, 139.5, | , 27.3, 0.0, 242.9, | ,  1000,   958,  3000,  2925, | , -3.4, -18.9, -0.193, |, 0.0
20202.7, 139.4, | , 27.3, 0.0, 242.4, | ,  1000,   953,  3000,  2923, | , -3.4, -17.6, -0.180, |, 0.0
20203.7, 138.1, | , 27.3, 0.0, 248.7, | ,  1000,   953,  3000,  2920, | , -3.4, -16.3, -0.166, |, 0.0
20204.7, 138.7, | , 27.3, 0.0, 248.0, | ,  1000,   957,  3000,  2930, | , -3.4, -10.3, -0.106, |, 0.0
20205.7, 139.0, | , 27.3, 0.0, 242.4, | ,  1000,   951,  3000,  2934, | , -3.4, -12.0, -0.123, |, 0.0
20206.7, 139.2, | , 27.3, 0.0, 240.8, | ,  1000,   954,  3000,  2929, | , -3.4, -16.7, -0.171, |, 0.0
20207.8, 139.5, | , 27.3, 0.0, 240.4, | ,  1000,   959,  3000,  2918, | , -3.4, -12.9, -0.132, |, 0.0
20208.8, 139.3, | , 27.3, 0.0, 243.7, | ,  1000,   956,  3000,  2938, | , -3.4, -17.2, -0.176, |, 0.0
20209.8, 138.3, | , 27.3, 0.0, 248.1, | ,  1000,   956,  3000,  2932, | , -3.4,   3.8, 0.039, |, 0.0
20210.8, 138.1, | , 27.3, 0.0, 248.0, | ,  1000,   955,  3000,  2928, | , -3.4, -14.6, -0.149, |, 0.0
20211.8, 139.3, | , 27.3, 0.0, 242.9, | ,  1000,   952,  3000,  2931, | , -3.4,  12.0, 0.122, |, 0.0
20212.8, 139.2, | , 27.3, 0.0, 240.5, | ,  1000,   951,  3000,  2919, | , -3.4, -19.3, -0.197, |, 0.0
20213.8, 139.2, | , 27.3, 0.0, 238.7, | ,  1000,   955,  3000,  2944, | , -3.4, -16.3, -0.168, |, 0.0
20214.9, 139.3, | , 27.3, 0.0, 240.4, | ,  1000,   957,  3000,  2923, | , -3.4,  -6.5, -0.066, |, 0.0
20215.9, 138.1, | , 27.3, 0.0, 248.3, | ,  1000,   960,  3000,  2922, | , -3.4,   6.0, 0.061, |, 0.0
20216.9, 138.1, | , 27.3, 0.0, 248.4, | ,  1000,   951,  3000,  2929, | , -3.4, -18.0, -0.184, |, 0.0
20217.9, 139.3, | , 27.3, 0.0, 242.9, | ,  1000,   952,  3000,  2931, | , -3.4, -15.0, -0.154, |, 0.0
20218.9, 139.6, | , 27.3, 0.0, 241.1, | ,  1000,   949,  3000,  2936, | , -3.4, -14.6, -0.149, |, 0.0
20219.9, 139.3, | , 27.3, 0.0, 237.9, | ,  1000,   959,  3000,  2933, | , -3.4, -16.3, -0.167, |, 0.0
20220.9, 139.3, | , 27.3, 0.0, 242.9, | ,  1000,   956,  3000,  2941, | , -3.4, -14.6, -0.150, |, 0.0
20221.9, 138.1, | , 27.3, 0.0, 247.9, | ,  1000,   956,  3000,  2937, | , -3.4,   7.3, 0.074, |, 0.0
20223.0, 138.1, | , 27.3, 0.0, 248.5, | ,  1000,   953,  3000,  2922, | , -3.4, -17.6, -0.180, |, 0.0
20224.0, 138.9, | , 27.3, 0.0, 242.0, | ,  1000,   952,  3000,  2929, | , -3.4, -16.7, -0.171, |, 0.0
20225.0, 139.7, | , 27.3, 0.0, 240.2, | ,  1000,   955,  3000,  2922, | , -3.4, -17.2, -0.175, |, 0.0
20226.0, 139.1, | , 27.3, 0.0, 241.0, | ,  1000,   956,  3000,  2926, | , -3.4, -20.6, -0.211, |, 0.0
20227.0, 138.9, | , 27.3, 0.0, 242.8, | ,  1000,   956,  3000,  2934, | , -3.4,  14.5, 0.149, |, 0.0
20228.0, 138.1, | , 27.3, 0.0, 247.8, | ,  1000,   953,  3000,  2941, | , -3.4,  -4.7, -0.049, |, 0.0
20229.0, 138.1, | , 27.3, 0.0, 247.4, | ,  1000,   954,  3000,  2935, | , -3.4, -15.0, -0.154, |, 0.0
20230.0, 139.0, | , 27.3, 0.0, 241.3, | ,  1000,   949,  3000,  2936, | , -3.4, -16.3, -0.167, |, 0.0
20231.0, 139.6, | , 27.3, 0.0, 240.4, | ,  1000,   956,  3000,  2945, | , -3.4, -15.4, -0.159, |, 0.0
20232.1, 138.9, | , 27.3, 0.0, 242.2, | ,  1000,   954,  3000,  2929, | , -3.4, -10.3, -0.105, |, 0.0
20233.1, 139.0, | , 27.3, 0.0, 241.9, | ,  1000,   954,  3000,  2936, | , -3.4, -15.4, -0.158, |, 0.0
20234.1, 138.6, | , 27.3, 0.0, 248.2, | ,  1000,   962,  3000,  2932, | , -3.4, -15.9, -0.163, |, 0.0
20235.1, 138.8, | , 27.3, 0.0, 247.4, | ,  1000,   953,  3000,  2934, | , -3.4, -14.2, -0.145, |, 0.0
20236.1, 139.0, | , 27.3, 0.0, 242.1, | ,  1000,   950,  3000,  2922, | , -3.4, -15.9, -0.162, |, 0.0
20237.1, 139.1, | , 27.3, 0.0, 240.0, | ,  1000,   952,  3000,  2925, | , -3.4,  -3.9, -0.040, |, 0.0
20238.1, 139.8, | , 27.3, 0.0, 239.4, | ,  1000,   952,  3000,  2932, | , -3.4, -15.0, -0.154, |, 0.0
20239.1, 138.9, | , 27.3, 0.0, 240.6, | ,  1000,   953,  3000,  2934, | , -3.4,   8.5, 0.088, |, 0.0
20240.2, 138.2, | , 27.3, 0.0, 247.5, | ,  1000,   955,  3000,  2926, | , -3.4,  15.0, 0.153, |, 0.0
20241.2, 138.6, | , 27.3, 0.0, 248.0, | ,  1000,   957,  3000,  2934, | , -3.4, -13.7, -0.141, |, 0.0
20242.2, 138.9, | , 27.3, 0.0, 241.5, | ,  1000,   958,  3000,  2927, | , -3.4,   5.5, 0.057, |, 0.0
20243.2, 139.1, | , 27.3, 0.0, 240.3, | ,  1000,   951,  3000,  2922, | , -3.4,  -9.4, -0.096, |, 0.0
20244.2, 139.4, | , 27.3, 0.0, 242.2, | ,  1000,   953,  3000,  2908, | , -3.4, -16.7, -0.170, |, 0.0
20245.2, 138.9, | , 27.3, 0.0, 241.5, | ,  1000,   958,  3000,  2928, | , -3.4, -18.4, -0.189, |, 0.0
20246.2, 138.1, | , 27.3, 0.0, 247.6, | ,  1000,   955,  3000,  2937, | , -3.4, -13.7, -0.141, |, 0.0
20247.3, 138.6, | , 27.3, 0.0, 247.6, | ,  1000,   954,  3000,  2927, | , -3.4, -13.3, -0.136, |, 0.0
20248.3, 139.0, | , 27.3, 0.0, 241.6, | ,  1000,   952,  3000,  2939, | , -3.4,  -8.2, -0.084, |, 0.0
20249.3, 139.1, | , 27.3, 0.0, 239.9, | ,  1000,   951,  3000,  2937, | , -3.4, -18.0, -0.185, |, 0.0
20250.3, 139.5, | , 27.3, 0.0, 240.8, | ,  1000,   956,  3000,  2933, | , -3.4, -18.0, -0.185, |, 0.0
20251.3, 138.8, | , 27.3, 0.0, 242.1, | ,  1000,   956,  3000,  2935, | , -3.4, -14.2, -0.145, |, 0.0
