Repository: jdhuang-csm/Ru-BCA

## Methods
* (BaO)<sub>x</sub>-(CaO)<sub>y</sub>-(Al<sub>2</sub>O<sub>3</sub>)<sub>1-x-y</sub> (BCA) catalyst supports were synthesized via sol-gel and solid-state methods. 
* Ru/BCA catalysts were prepared via incipient wetness impregnation to achieve 1 wt. % Ru loading.
* Ammonia synthesis rates were measured for Ru/BCA catalysts in a packed-bed reactor at 480-600<sup>o</sup>C, 10 bar, and space velocities up to 1.3 x 10<sup>6</sup> ml g<sub>cat</sub><sup>-1</sup> h<sup>-1</sup>.
* A machine learning (ML) model was employed to improve understanding of the behavior of Ru/BCA catalysts.
* A microkinetic model was developed to describe the best-performing catalyst.

File: data/init_files_Cadigan/BCA411.txt (part 52 of 53)
********** Start test **********
Elapsed time, Pressure, | , LJtemp(C), Inner-Temp, Outer-Temp, | , N2-set, N2-flow, H2-set, H2-flow, | , pH, NH3_ppm, NH3_Prod_rate, |, In222Temp
20237.0, 0.2, | , 23.4, 0.0, 298.6, | ,  5000,  4846,     0,  -127, | , -3.4, -2419.0, -28.610, |, 0.0
20238.0, 0.1, | , 23.3, 0.0, 292.7, | ,  5000,  4837,     0,  -122, | , -3.4, -2420.7, -28.604, |, 0.0
20239.0, 0.2, | , 23.3, 0.0, 291.8, | ,  5000,  4843,     0,  -122, | , -3.4, -2421.2, -28.643, |, 0.0
20240.0, 0.2, | , 23.3, 0.0, 291.7, | ,  5000,  4839,     0,  -124, | , -3.4, -2420.7, -28.607, |, 0.0
20241.0, 0.1, | , 23.3, 0.0, 291.4, | ,  5000,  4843,     0,  -130, | , -3.4, -2421.2, -28.599, |, 0.0
20242.0, 0.1, | , 23.4, 0.0, 298.4, | ,  5000,  4846,     0,  -120, | , -3.4, -2419.5, -28.655, |, 0.0
20243.0, 0.2, | , 23.3, 0.0, 298.8, | ,  5000,  4845,     0,  -123, | , -3.4, -2419.5, -28.633, |, 0.0
20244.0, 0.2, | , 23.4, 0.0, 292.1, | ,  5000,  4847,     0,  -124, | , -3.4, -2420.7, -28.657, |, 0.0
20245.1, 0.2, | , 23.3, 0.0, 290.3, | ,  5000,  4841,     0,  -109, | , -3.4, -2421.2, -28.717, |, 0.0
20246.1, 0.2, | , 23.4, 0.0, 291.6, | ,  5000,  4846,     0,  -116, | , -3.4, -2420.7, -28.691, |, 0.0
20247.1, 0.2, | , 23.3, 0.0, 291.1, | ,  5000,  4840,     0,  -124, | , -3.4, -2420.7, -28.607, |, 0.0
20248.1, 0.1, | , 23.4, 0.0, 298.2, | ,  5000,  4848,     0,  -136, | , -3.4, -2419.5, -28.571, |, 0.0
20249.1, 0.2, | , 23.4, 0.0, 298.6, | ,  5000,  4849,     0,  -114, | , -3.4, -2419.5, -28.707, |, 0.0
20250.1, 0.1, | , 23.3, 0.0, 292.2, | ,  5000,  4838,     0,  -128, | , -3.4, -2421.2, -28.578, |, 0.0
20251.1, 0.2, | , 23.3, 0.0, 291.8, | ,  5000,  4843,     0,  -118, | , -3.4, -2420.7, -28.664, |, 0.0
20252.1, 0.2, | , 23.3, 0.0, 293.6, | ,  5000,  4846,     0,  -126, | , -3.4, -2420.7, -28.633, |, 0.0
20253.2, 0.1, | , 23.3, 0.0, 289.8, | ,  5000,  4848,     0,  -130, | , -3.4, -2420.7, -28.625, |, 0.0
20254.2, 0.1, | , 23.4, 0.0, 298.3, | ,  5000,  4847,     0,  -133, | , -3.4, -2419.5, -28.583, |, 0.0
20255.2, 0.1, | , 23.4, 0.0, 297.6, | ,  5000,  4851,     0,  -105, | , -3.4, -2419.9, -28.782, |, 0.0
20256.2, 0.2, | , 23.3, 0.0, 293.1, | ,  5000,  4840,     0,  -110, | , -3.4, -2420.7, -28.693, |, 0.0
20257.2, 0.2, | , 23.4, 0.0, 291.3, | ,  5000,  4845,     0,  -127, | , -3.4, -2420.7, -28.618, |, 0.0
20258.2, 0.2, | , 23.3, 0.0, 291.2, | ,  5000,  4838,     0,  -123, | , -3.4, -2421.2, -28.610, |, 0.0
20259.2, 0.2, | , 23.4, 0.0, 291.2, | ,  5000,  4846,     0,  -127, | , -3.4, -2420.3, -28.621, |, 0.0
20260.2, 0.2, | , 23.4, 0.0, 296.9, | ,  5000,  4849,     0,  -124, | , -3.4, -2419.5, -28.647, |, 0.0
20261.3, 0.2, | , 23.4, 0.0, 297.7, | ,  5000,  4848,     0,  -112, | , -3.4, -2419.5, -28.713, |, 0.0
20262.3, 0.2, | , 23.4, 0.0, 292.5, | ,  5000,  4839,     0,  -119, | , -3.4, -2420.3, -28.633, |, 0.0
20263.3, 0.2, | , 23.4, 0.0, 291.0, | ,  5000,  4844,     0,  -133, | , -3.4, -2420.7, -28.579, |, 0.0
20264.3, 0.2, | , 23.4, 0.0, 291.0, | ,  5000,  4845,     0,  -124, | , -3.4, -2420.7, -28.637, |, 0.0
20265.3, 0.2, | , 23.3, 0.0, 292.1, | ,  5000,  4843,     0,  -135, | , -3.4, -2421.2, -28.566, |, 0.0
20266.3, 0.1, | , 23.4, 0.0, 297.4, | ,  5000,  4844,     0,  -112, | , -3.4, -2419.5, -28.690, |, 0.0
20267.3, 0.1, | , 23.4, 0.0, 297.5, | ,  5000,  4844,     0,  -118, | , -3.4, -2419.5, -28.653, |, 0.0
20268.4, 0.2, | , 23.3, 0.0, 292.3, | ,  5000,  4845,     0,  -124, | , -3.4, -2420.7, -28.646, |, 0.0
20269.4, 0.2, | , 23.4, 0.0, 290.3, | ,  5000,  4838,     0,  -131, | , -3.4, -2420.7, -28.557, |, 0.0
20270.4, 0.2, | , 23.4, 0.0, 290.6, | ,  5000,  4841,     0,  -127, | , -3.4, -2421.2, -28.603, |, 0.0
20271.4, 0.2, | , 23.4, 0.0, 292.0, | ,  5000,  4844,     0,  -117, | , -3.4, -2420.3, -28.671, |, 0.0
20272.4, 0.1, | , 23.4, 0.0, 296.9, | ,  5000,  4847,     0,  -128, | , -3.4, -2419.5, -28.609, |, 0.0
20273.4, 0.1, | , 23.4, 0.0, 297.1, | ,  5000,  4847,     0,  -103, | , -3.4, -2419.5, -28.763, |, 0.0
20274.4, 0.2, | , 23.4, 0.0, 291.8, | ,  5000,  4846,     0,  -122, | , -3.4, -2420.3, -28.656, |, 0.0
20275.4, 0.2, | , 23.4, 0.0, 290.4, | ,  5000,  4840,     0,  -116, | , -3.4, -2420.7, -28.654, |, 0.0
20276.5, 0.2, | , 23.4, 0.0, 290.2, | ,  5000,  4845,     0,  -119, | , -3.4, -2420.7, -28.669, |, 0.0
20277.5, 0.2, | , 23.4, 0.0, 292.2, | ,  5000,  4842,     0,  -132, | , -3.4, -2420.3, -28.569, |, 0.0
20278.5, 0.1, | , 23.4, 0.0, 297.0, | ,  5000,  4847,     0,  -126, | , -3.4, -2419.5, -28.628, |, 0.0
20279.5, 0.2, | , 23.4, 0.0, 296.7, | ,  5000,  4845,     0,  -116, | , -3.4, -2419.5, -28.673, |, 0.0
20280.5, 0.2, | , 23.4, 0.0, 291.1, | ,  5000,  4840,     0,  -126, | , -3.4, -2420.7, -28.601, |, 0.0
20281.5, 0.2, | , 23.4, 0.0, 289.9, | ,  5000,  4848,     0,  -120, | , -3.4, -2420.7, -28.683, |, 0.0
20282.5, 0.2, | , 23.4, 0.0, 290.1, | ,  5000,  4844,     0,  -114, | , -3.4, -2420.7, -28.696, |, 0.0
20283.5, 0.2, | , 23.4, 0.0, 290.2, | ,  5000,  4847,     0,  -124, | , -3.4, -2420.3, -28.652, |, 0.0
20284.6, 0.1, | , 23.4, 0.0, 297.1, | ,  5000,  4845,     0,  -104, | , -3.4, -2419.5, -28.746, |, 0.0
20285.6, 0.1, | , 23.4, 0.0, 296.3, | ,  5000,  4845,     0,  -129, | , -3.4, -2419.9, -28.602, |, 0.0
20286.6, 0.2, | , 23.4, 0.0, 291.2, | ,  5000,  4839,     0,  -119, | , -3.4, -2420.7, -28.636, |, 0.0
20287.6, 0.2, | , 23.4, 0.0, 289.8, | ,  5000,  4839,     0,  -121, | , -3.4, -2421.2, -28.623, |, 0.0
20288.6, 0.2, | , 23.4, 0.0, 290.6, | ,  5000,  4846,     0,  -137, | , -3.4, -2420.7, -28.570, |, 0.0
20289.6, 0.2, | , 23.4, 0.0, 291.5, | ,  5000,  4838,     0,  -111, | , -3.4, -2420.7, -28.676, |, 0.0
20290.6, 0.2, | , 23.4, 0.0, 296.4, | ,  5000,  4845,     0,  -133, | , -3.4, -2419.5, -28.571, |, 0.0
20291.6, 0.2, | , 23.4, 0.0, 297.0, | ,  5000,  4843,     0,  -116, | , -3.4, -2419.5, -28.665, |, 0.0
20292.7, 0.1, | , 23.4, 0.0, 291.4, | ,  5000,  4845,     0,  -124, | , -3.4, -2420.7, -28.641, |, 0.0
20293.7, 0.2, | , 23.4, 0.0, 289.9, | ,  5000,  4846,     0,  -124, | , -3.4, -2420.7, -28.643, |, 0.0
20294.7, 0.2, | , 23.4, 0.0, 290.3, | ,  5000,  4842,     0,  -110, | , -3.4, -2420.7, -28.708, |, 0.0
20295.7, 0.2, | , 23.4, 0.0, 291.6, | ,  5000,  4844,     0,  -121, | , -3.4, -2420.7, -28.649, |, 0.0
20296.7, 0.2, | , 23.4, 0.0, 297.1, | ,  5000,  4845,     0,  -115, | , -3.4, -2419.5, -28.683, |, 0.0
20297.7, 0.2, | , 23.4, 0.0, 296.7, | ,  5000,  4843,     0,  -116, | , -3.4, -2419.5, -28.661, |, 0.0
20298.7, 0.2, | , 23.4, 0.0, 291.0, | ,  5000,  4843,     0,  -114, | , -3.4, -2420.7, -28.690, |, 0.0
20299.7, 0.2, | , 23.4, 0.0, 289.3, | ,  5000,  4847,     0,  -120, | , -3.4, -2420.7, -28.679, |, 0.0
20300.8, 0.2, | , 23.4, 0.0, 289.2, | ,  5000,  4847,     0,  -114, | , -3.4, -2421.2, -28.716, |, 0.0
20301.8, 0.2, | , 23.4, 0.0, 291.8, | ,  5000,  4845,     0,  -109, | , -3.4, -2420.3, -28.725, |, 0.0
20302.8, 0.2, | , 23.4, 0.0, 296.1, | ,  5000,  4843,     0,  -118, | , -3.4, -2419.5, -28.651, |, 0.0
20303.8, 0.2, | , 23.4, 0.0, 296.6, | ,  5000,  4843,     0,  -112, | , -3.4, -2419.0, -28.677, |, 0.0
20304.8, 0.2, | , 23.4, 0.0, 291.1, | ,  5000,  4848,     0,  -135, | , -3.4, -2420.3, -28.584, |, 0.0
20305.8, 0.2, | , 23.4, 0.0, 289.2, | ,  5000,  4838,     0,  -127, | , -3.4, -2421.2, -28.583, |, 0.0
20306.8, 0.2, | , 23.4, 0.0, 289.9, | ,  5000,  4843,     0,  -117, | , -3.4, -2420.7, -28.671, |, 0.0
20307.9, 0.2, | , 23.4, 0.0, 291.8, | ,  5000,  4843,     0,  -109, | , -3.4, -2420.3, -28.718, |, 0.0
20308.9, 0.1, | , 23.4, 0.0, 296.4, | ,  5000,  4848,     0,  -115, | , -3.4, -2419.0, -28.692, |, 0.0
20309.9, 0.2, | , 23.4, 0.0, 296.7, | ,  5000,  4849,     0,  -122, | , -3.4, -2419.9, -28.666, |, 0.0
20310.9, 0.1, | , 23.4, 0.0, 290.1, | ,  5000,  4842,     0,  -124, | , -3.4, -2420.3, -28.620, |, 0.0
20311.9, 0.2, | , 23.4, 0.0, 289.5, | ,  5000,  4845,     0,  -117, | , -3.4, -2420.7, -28.684, |, 0.0
20312.9, 0.2, | , 23.4, 0.0, 289.1, | ,  5000,  4841,     0,  -128, | , -3.4, -2421.2, -28.593, |, 0.0
20313.9, 0.1, | , 23.4, 0.0, 291.9, | ,  5000,  4846,     0,  -110, | , -3.4, -2420.3, -28.728, |, 0.0
20314.9, 0.1, | , 23.4, 0.0, 296.5, | ,  5000,  4844,     0,  -106, | , -3.4, -2419.5, -28.726, |, 0.0
20316.0, 0.1, | , 23.4, 0.0, 295.4, | ,  5000,  4851,     0,  -129, | , -3.4, -2419.5, -28.632, |, 0.0
20317.0, 0.2, | , 23.4, 0.0, 290.9, | ,  5000,  4842,     0,  -117, | , -3.4, -2420.3, -28.660, |, 0.0
20318.0, 0.2, | , 23.4, 0.0, 288.6, | ,  5000,  4841,     0,  -130, | , -3.4, -2420.7, -28.579, |, 0.0
20319.0, 0.2, | , 23.4, 0.0, 288.4, | ,  5000,  4847,     0,  -125, | , -3.4, -2420.7, -28.648, |, 0.0
20320.0, 0.2, | , 23.4, 0.0, 288.9, | ,  5000,  4846,     0,  -128, | , -3.4, -2420.3, -28.616, |, 0.0
20321.0, 0.1, | , 23.4, 0.0, 295.0, | ,  5000,  4847,     0,  -124, | , -3.4, -2419.5, -28.637, |, 0.0
20322.0, 0.2, | , 23.4, 0.0, 295.5, | ,  5000,  4845,     0,  -130, | , -3.4, -2419.5, -28.587, |, 0.0
20323.0, 0.2, | , 23.4, 0.0, 290.3, | ,  5000,  4847,     0,  -127, | , -3.4, -2420.7, -28.636, |, 0.0
20324.0, 0.2, | , 23.4, 0.0, 289.1, | ,  5000,  4846,     0,  -133, | , -3.4, -2420.7, -28.594, |, 0.0
20325.1, 0.2, | , 23.4, 0.0, 288.9, | ,  5000,  4842,     0,  -114, | , -3.4, -2420.7, -28.684, |, 0.0
20326.1, 0.2, | , 23.4, 0.0, 289.7, | ,  5000,  4844,     0,  -127, | , -3.4, -2420.3, -28.607, |, 0.0
20327.1, 0.2, | , 23.4, 0.0, 295.6, | ,  5000,  4840,     0,  -123, | , -3.4, -2419.0, -28.600, |, 0.0
20328.1, 0.1, | , 23.4, 0.0, 295.4, | ,  5000,  4844,     0,  -129, | , -3.4, -2420.7, -28.601, |, 0.0
20329.1, 0.2, | , 23.4, 0.0, 290.3, | ,  5000,  4837,     0,  -112, | , -3.4, -2420.3, -28.654, |, 0.0
20330.1, 0.2, | , 23.4, 0.0, 289.2, | ,  5000,  4843,     0,  -124, | , -3.4, -2420.7, -28.629, |, 0.0
20331.1, 0.1, | , 23.4, 0.0, 288.3, | ,  5000,  4839,     0,  -109, | , -3.4, -2420.7, -28.697, |, 0.0
20332.1, 0.2, | , 23.4, 0.0, 290.1, | ,  5000,  4846,     0,  -142, | , -3.4, -2421.2, -28.546, |, 0.0
20333.2, 0.2, | , 23.4, 0.0, 295.2, | ,  5000,  4845,     0,  -121, | , -3.4, -2419.9, -28.646, |, 0.0
20334.2, 0.2, | , 23.4, 0.0, 295.7, | ,  5000,  4839,     0,  -127, | , -3.4, -2419.0, -28.564, |, 0.0
20335.2, 0.2, | , 23.4, 0.0, 289.8, | ,  5000,  4846,     0,  -131, | , -3.4, -2420.3, -28.600, |, 0.0
20336.2, 0.2, | , 23.4, 0.0, 288.2, | ,  5000,  4846,     0,  -121, | , -3.4, -2420.7, -28.666, |, 0.0
20337.2, 0.2, | , 23.4, 0.0, 288.6, | ,  5000,  4842,     0,  -133, | , -3.4, -2420.7, -28.567, |, 0.0
20338.2, 0.2, | , 23.4, 0.0, 289.6, | ,  5000,  4842,     0,  -134, | , -3.4, -2420.7, -28.564, |, 0.0
20339.2, 0.2, | , 23.4, 0.0, 294.9, | ,  5000,  4849,     0,  -113, | , -3.4, -2419.5, -28.716, |, 0.0
20340.2, 0.2, | , 23.4, 0.0, 295.1, | ,  5000,  4845,     0,  -122, | , -3.4, -2419.5, -28.638, |, 0.0
20341.2, 0.2, | , 23.4, 0.0, 289.2, | ,  5000,  4840,     0,  -132, | , -3.4, -2420.7, -28.561, |, 0.0
20342.3, 0.2, | , 23.4, 0.0, 288.3, | ,  5000,  4839,     0,  -120, | , -3.4, -2420.7, -28.631, |, 0.0
20343.3, 0.2, | , 23.4, 0.0, 288.6, | ,  5000,  4846,     0,  -132, | , -3.4, -2420.7, -28.597, |, 0.0
20344.3, 0.2, | , 23.4, 0.0, 290.4, | ,  5000,  4848,     0,  -116, | , -3.4, -2420.7, -28.709, |, 0.0
20345.3, 0.2, | , 23.4, 0.0, 295.0, | ,  5000,  4850,     0,  -129, | , -3.4, -2419.0, -28.617, |, 0.0
20346.3, 0.1, | , 23.4, 0.0, 294.1, | ,  5000,  4851,     0,  -134, | , -3.4, -2419.9, -28.604, |, 0.0
20347.3, 0.2, | , 23.4, 0.0, 289.3, | ,  5000,  4844,     0,  -125, | , -3.4, -2420.3, -28.623, |, 0.0
20348.3, 0.2, | , 23.4, 0.0, 287.9, | ,  5000,  4842,     0,  -138, | , -3.4, -2420.7, -28.539, |, 0.0
20349.3, 0.2, | , 23.4, 0.0, 288.5, | ,  5000,  4840,     0,  -117, | , -3.4, -2420.7, -28.650, |, 0.0
20350.4, 0.2, | , 23.4, 0.0, 290.2, | ,  5000,  4844,     0,  -120, | , -3.4, -2420.3, -28.650, |, 0.0
20351.4, 0.1, | , 23.4, 0.0, 293.6, | ,  5000,  4841,     0,  -128, | , -3.4, -2419.9, -28.578, |, 0.0
20352.4, 0.2, | , 23.4, 0.0, 295.0, | ,  5000,  4847,     0,  -120, | , -3.4, -2419.5, -28.657, |, 0.0
20353.4, 0.2, | , 23.4, 0.0, 289.6, | ,  5000,  4841,     0,  -115, | , -3.4, -2420.3, -28.668, |, 0.0
20354.4, 0.2, | , 23.4, 0.0, 287.9, | ,  5000,  4845,     0,  -109, | , -3.4, -2421.2, -28.735, |, 0.0
20355.4, 0.2, | , 23.4, 0.0, 287.6, | ,  5000,  4842,     0,  -111, | , -3.4, -2420.7, -28.699, |, 0.0
20356.4, 0.1, | , 23.4, 0.0, 287.3, | ,  5000,  4842,     0,  -131, | , -3.4, -2421.2, -28.585, |, 0.0
20357.4, 0.1, | , 23.4, 0.0, 294.0, | ,  5000,  4846,     0,  -127, | , -3.4, -2419.5, -28.612, |, 0.0
20358.5, 0.1, | , 23.4, 0.0, 294.5, | ,  5000,  4845,     0,  -118, | , -3.4, -2419.5, -28.664, |, 0.0
20359.5, 0.2, | , 23.4, 0.0, 289.3, | ,  5000,  4836,     0,  -117, | , -3.4, -2420.3, -28.622, |, 0.0
20360.5, 0.1, | , 23.4, 0.0, 288.1, | ,  5000,  4847,     0,  -109, | , -3.4, -2420.3, -28.741, |, 0.0
20361.5, 0.2, | , 23.4, 0.0, 287.3, | ,  5000,  4842,     0,  -119, | , -3.4, -2420.7, -28.653, |, 0.0
20362.5, 0.2, | , 23.4, 0.0, 288.4, | ,  5000,  4839,     0,  -124, | , -3.4, -2420.7, -28.599, |, 0.0
20363.5, 0.2, | , 23.4, 0.0, 294.6, | ,  5000,  4845,     0,  -120, | , -3.4, -2419.0, -28.643, |, 0.0
20364.5, 0.1, | , 23.4, 0.0, 294.5, | ,  5000,  4845,     0,  -111, | , -3.4, -2419.5, -28.705, |, 0.0
20365.5, 0.2, | , 23.4, 0.0, 289.2, | ,  5000,  4848,     0,  -137, | , -3.4, -2420.3, -28.573, |, 0.0
20366.5, 0.2, | , 23.4, 0.0, 287.5, | ,  5000,  4843,     0,  -127, | , -3.4, -2420.3, -28.603, |, 0.0
20367.6, 0.2, | , 23.4, 0.0, 287.8, | ,  5000,  4845,     0,  -120, | , -3.4, -2421.2, -28.668, |, 0.0
20368.6, 0.2, | , 23.4, 0.0, 287.6, | ,  5000,  4844,     0,  -107, | , -3.4, -2420.7, -28.735, |, 0.0
20369.6, 0.1, | , 23.4, 0.0, 294.5, | ,  5000,  4846,     0,  -123, | , -3.4, -2419.5, -28.641, |, 0.0
20370.6, 0.2, | , 23.4, 0.0, 294.1, | ,  5000,  4848,     0,  -112, | , -3.4, -2419.5, -28.715, |, 0.0
20371.6, 0.2, | , 23.4, 0.0, 288.4, | ,  5000,  4845,     0,  -123, | , -3.4, -2420.7, -28.647, |, 0.0
20372.6, 0.1, | , 23.4, 0.0, 287.4, | ,  5000,  4844,     0,  -127, | , -3.4, -2421.2, -28.617, |, 0.0
20373.6, 0.2, | , 23.4, 0.0, 287.5, | ,  5000,  4840,     0,  -113, | , -3.4, -2420.7, -28.677, |, 0.0
20374.7, 0.2, | , 23.4, 0.0, 288.3, | ,  5000,  4841,     0,  -121, | , -3.4, -2420.7, -28.635, |, 0.0
20375.7, 0.2, | , 23.4, 0.0, 293.9, | ,  5000,  4847,     0,  -123, | , -3.4, -2419.5, -28.643, |, 0.0
20376.7, 0.1, | , 23.4, 0.0, 293.1, | ,  5000,  4840,     0,  -123, | , -3.4, -2419.5, -28.603, |, 0.0
20377.7, 0.1, | , 23.4, 0.0, 287.8, | ,  5000,  4846,     0,  -105, | , -3.4, -2420.7, -28.760, |, 0.0
20378.7, 0.2, | , 23.4, 0.0, 287.1, | ,  5000,  4841,     0,  -125, | , -3.4, -2420.7, -28.607, |, 0.0
20379.7, 0.2, | , 23.4, 0.0, 286.9, | ,  5000,  4846,     0,  -112, | , -3.4, -2420.7, -28.717, |, 0.0
20380.7, 0.2, | , 23.4, 0.0, 287.3, | ,  5000,  4845,     0,  -120, | , -3.4, -2420.7, -28.659, |, 0.0
20381.7, 0.1, | , 23.4, 0.0, 292.7, | ,  5000,  4842,     0,  -118, | , -3.4, -2419.5, -28.641, |, 0.0
20382.7, 0.1, | , 23.4, 0.0, 293.5, | ,  5000,  4849,     0,  -123, | , -3.4, -2418.6, -28.644, |, 0.0
20383.8, 0.2, | , 23.4, 0.0, 287.8, | ,  5000,  4840,     0,  -127, | , -3.4, -2420.7, -28.592, |, 0.0
20384.8, 0.1, | , 23.4, 0.0, 286.9, | ,  5000,  4844,     0,  -126, | , -3.4, -2420.7, -28.622, |, 0.0
20385.8, 0.2, | , 23.4, 0.0, 286.2, | ,  5000,  4844,     0,  -136, | , -3.4, -2420.7, -28.558, |, 0.0
20386.8, 0.2, | , 23.4, 0.0, 286.1, | ,  5000,  4839,     0,  -107, | , -3.4, -2421.2, -28.715, |, 0.0
20387.8, 0.2, | , 23.4, 0.0, 293.5, | ,  5000,  4845,     0,  -106, | , -3.4, -2419.5, -28.734, |, 0.0
20388.8, 0.2, | , 23.4, 0.0, 293.2, | ,  5000,  4848,     0,  -135, | , -3.4, -2419.5, -28.579, |, 0.0
20389.8, 0.2, | , 23.4, 0.0, 287.9, | ,  5000,  4846,     0,  -126, | , -3.4, -2420.3, -28.628, |, 0.0
20390.9, 0.2, | , 23.4, 0.0, 286.3, | ,  5000,  4844,     0,  -125, | , -3.4, -2421.2, -28.630, |, 0.0
20391.9, 0.2, | , 23.4, 0.0, 286.2, | ,  5000,  4847,     0,  -139, | , -3.4, -2421.2, -28.565, |, 0.0
20392.9, 0.2, | , 23.4, 0.0, 286.9, | ,  5000,  4842,     0,  -116, | , -3.4, -2420.7, -28.666, |, 0.0
20393.9, 0.1, | , 23.4, 0.0, 293.3, | ,  5000,  4843,     0,  -107, | , -3.4, -2419.5, -28.718, |, 0.0
20394.9, 0.2, | , 23.4, 0.0, 293.5, | ,  5000,  4841,     0,  -131, | , -3.4, -2419.5, -28.556, |, 0.0
20395.9, 0.2, | , 23.4, 0.0, 287.9, | ,  5000,  4841,     0,  -111, | , -3.4, -2420.7, -28.698, |, 0.0
20396.9, 0.2, | , 23.4, 0.0, 285.4, | ,  5000,  4845,     0,  -131, | , -3.4, -2420.7, -28.598, |, 0.0
20397.9, 0.2, | , 23.4, 0.0, 285.8, | ,  5000,  4846,     0,  -110, | , -3.4, -2421.2, -28.738, |, 0.0
20399.0, 0.2, | , 23.4, 0.0, 286.3, | ,  5000,  4842,     0,  -135, | , -3.4, -2420.3, -28.546, |, 0.0
20400.0, 0.1, | , 23.4, 0.0, 289.9, | ,  5000,  4848,     0,  -118, | , -3.4, -2419.5, -28.677, |, 0.0
20401.0, 0.2, | , 23.4, 0.0, 292.8, | ,  5000,  4848,     0,  -105, | , -3.4, -2419.5, -28.758, |, 0.0
20402.0, 0.2, | , 23.4, 0.0, 287.5, | ,  5000,  4840,     0,  -108, | , -3.4, -2420.7, -28.707, |, 0.0
20403.0, 0.1, | , 23.4, 0.0, 286.0, | ,  5000,  4842,     0,  -124, | , -3.4, -2420.7, -28.622, |, 0.0
20404.0, 0.2, | , 23.4, 0.0, 286.3, | ,  5000,  4847,     0,  -125, | , -3.4, -2420.7, -28.648, |, 0.0
20405.0, 0.2, | , 23.4, 0.0, 286.4, | ,  5000,  4839,     0,  -120, | , -3.4, -2420.7, -28.633, |, 0.0
20406.0, 0.2, | , 23.4, 0.0, 292.9, | ,  5000,  4850,     0,  -110, | , -3.4, -2419.0, -28.736, |, 0.0
20407.1, 0.2, | , 23.4, 0.0, 292.7, | ,  5000,  4847,     0,  -128, | , -3.4, -2419.9, -28.615, |, 0.0
20408.1, 0.2, | , 23.4, 0.0, 287.7, | ,  5000,  4847,     0,  -133, | , -3.4, -2420.3, -28.591, |, 0.0
20409.1, 0.2, | , 23.4, 0.0, 286.2, | ,  5000,  4844,     0,  -114, | , -3.4, -2420.7, -28.696, |, 0.0
20410.1, 0.2, | , 23.4, 0.0, 285.9, | ,  5000,  4843,     0,  -109, | , -3.4, -2421.2, -28.720, |, 0.0
20411.1, 0.1, | , 23.4, 0.0, 286.0, | ,  5000,  4841,     0,  -127, | , -3.4, -2421.2, -28.603, |, 0.0
20412.1, 0.2, | , 23.4, 0.0, 292.0, | ,  5000,  4844,     0,  -120, | , -3.4, -2419.5, -28.645, |, 0.0
20413.1, 0.1, | , 23.4, 0.0, 292.6, | ,  5000,  4841,     0,  -124, | , -3.4, -2419.0, -28.596, |, 0.0
20414.1, 0.2, | , 23.4, 0.0, 287.2, | ,  5000,  4839,     0,  -121, | , -3.4, -2420.3, -28.615, |, 0.0
20415.1, 0.2, | , 23.4, 0.0, 286.1, | ,  5000,  4846,     0,  -112, | , -3.4, -2420.7, -28.723, |, 0.0
20416.2, 0.2, | , 23.4, 0.0, 286.3, | ,  5000,  4845,     0,  -117, | , -3.4, -2420.7, -28.682, |, 0.0
20417.2, 0.1, | , 23.4, 0.0, 285.8, | ,  5000,  4847,     0,  -117, | , -3.4, -2421.2, -28.697, |, 0.0
20418.2, 0.2, | , 23.4, 0.0, 293.2, | ,  5000,  4845,     0,  -121, | , -3.4, -2419.5, -28.641, |, 0.0
20419.2, 0.1, | , 23.4, 0.0, 292.5, | ,  5000,  4845,     0,  -116, | , -3.4, -2419.5, -28.675, |, 0.0
20420.2, 0.2, | , 23.4, 0.0, 287.1, | ,  5000,  4840,     0,  -123, | , -3.4, -2420.3, -28.613, |, 0.0
20421.2, 0.2, | , 23.4, 0.0, 286.0, | ,  5000,  4845,     0,  -124, | , -3.4, -2420.7, -28.640, |, 0.0
20422.2, 0.2, | , 23.4, 0.0, 285.8, | ,  5000,  4844,     0,  -127, | , -3.4, -2420.7, -28.617, |, 0.0
20423.3, 0.2, | , 23.4, 0.0, 284.4, | ,  5000,  4842,     0,  -122, | , -3.4, -2420.7, -28.634, |, 0.0
20424.3, 0.2, | , 23.4, 0.0, 292.6, | ,  5000,  4851,     0,  -135, | , -3.4, -2419.9, -28.601, |, 0.0
20425.3, 0.1, | , 23.4, 0.0, 292.5, | ,  5000,  4848,     0,  -128, | , -3.4, -2419.0, -28.612, |, 0.0
20426.3, 0.2, | , 23.4, 0.0, 287.2, | ,  5000,  4845,     0,  -103, | , -3.4, -2420.7, -28.766, |, 0.0
20427.3, 0.2, | , 23.4, 0.0, 285.1, | ,  5000,  4842,     0,  -124, | , -3.4, -2421.6, -28.628, |, 0.0
20428.3, 0.2, | , 23.4, 0.0, 286.5, | ,  5000,  4842,     0,  -134, | , -3.4, -2420.3, -28.555, |, 0.0
20429.3, 0.2, | , 23.4, 0.0, 285.6, | ,  5000,  4843,     0,  -109, | , -3.4, -2420.3, -28.713, |, 0.0
20430.3, 0.2, | , 23.4, 0.0, 291.9, | ,  5000,  4845,     0,  -120, | , -3.4, -2419.5, -28.651, |, 0.0
20431.4, 0.2, | , 23.4, 0.0, 291.8, | ,  5000,  4843,     0,  -124, | , -3.4, -2419.5, -28.609, |, 0.0
20432.4, 0.2, | , 23.4, 0.0, 286.5, | ,  5000,  4846,     0,  -120, | , -3.4, -2420.7, -28.669, |, 0.0
20433.4, 0.1, | , 23.4, 0.0, 284.3, | ,  5000,  4843,     0,  -129, | , -3.4, -2421.2, -28.604, |, 0.0
20434.4, 0.2, | , 23.4, 0.0, 285.8, | ,  5000,  4839,     0,  -121, | , -3.4, -2420.7, -28.622, |, 0.0
20435.4, 0.2, | , 23.4, 0.0, 285.3, | ,  5000,  4843,     0,  -116, | , -3.4, -2420.7, -28.675, |, 0.0
20436.4, 0.1, | , 23.4, 0.0, 291.9, | ,  5000,  4847,     0,  -112, | , -3.4, -2419.5, -28.707, |, 0.0
20437.4, 0.2, | , 23.4, 0.0, 292.0, | ,  5000,  4845,     0,  -131, | , -3.4, -2419.0, -28.578, |, 0.0
20438.5, 0.2, | , 23.4, 0.0, 285.5, | ,  5000,  4840,     0,  -120, | , -3.4, -2420.3, -28.630, |, 0.0
20439.5, 0.2, | , 23.4, 0.0, 284.9, | ,  5000,  4845,     0,  -127, | , -3.4, -2420.7, -28.623, |, 0.0
20440.5, 0.2, | , 23.4, 0.0, 286.7, | ,  5000,  4847,     0,  -112, | , -3.4, -2420.3, -28.715, |, 0.0
20441.5, 0.2, | , 23.4, 0.0, 284.7, | ,  5000,  4845,     0,  -114, | , -3.4, -2420.3, -28.696, |, 0.0
20442.5, 0.2, | , 23.4, 0.0, 291.6, | ,  5000,  4843,     0,  -110, | , -3.4, -2419.5, -28.699, |, 0.0
20443.5, 0.1, | , 23.4, 0.0, 291.0, | ,  5000,  4842,     0,  -101, | , -3.4, -2419.9, -28.749, |, 0.0
20444.5, 0.2, | , 23.4, 0.0, 286.5, | ,  5000,  4839,     0,  -128, | , -3.4, -2420.3, -28.574, |, 0.0
20445.5, 0.2, | , 23.4, 0.0, 284.0, | ,  5000,  4841,     0,  -106, | , -3.4, -2420.7, -28.722, |, 0.0
20446.5, 0.2, | , 23.4, 0.0, 285.7, | ,  5000,  4847,     0,  -126, | , -3.4, -2420.7, -28.641, |, 0.0
20447.6, 0.2, | , 23.4, 0.0, 286.8, | ,  5000,  4846,     0,  -109, | , -3.4, -2420.3, -28.737, |, 0.0
20448.6, 0.2, | , 23.4, 0.0, 290.7, | ,  5000,  4846,     0,  -116, | , -3.4, -2419.5, -28.679, |, 0.0
20449.6, 0.1, | , 23.4, 0.0, 291.3, | ,  5000,  4841,     0,  -130, | , -3.4, -2419.0, -28.560, |, 0.0
20450.6, 0.1, | , 23.4, 0.0, 286.3, | ,  5000,  4839,     0,  -128, | , -3.4, -2420.3, -28.574, |, 0.0
20451.6, 0.2, | , 23.4, 0.0, 285.2, | ,  5000,  4846,     0,  -122, | , -3.4, -2420.7, -28.661, |, 0.0
20452.6, 0.2, | , 23.4, 0.0, 284.5, | ,  5000,  4845,     0,  -119, | , -3.4, -2420.7, -28.675, |, 0.0
20453.6, 0.2, | , 23.4, 0.0, 286.1, | ,  5000,  4844,     0,  -124, | , -3.4, -2420.7, -28.634, |, 0.0
20454.6, 0.2, | , 23.4, 0.0, 291.3, | ,  5000,  4842,     0,  -131, | , -3.4, -2419.5, -28.562, |, 0.0
20455.7, 0.1, | , 23.4, 0.0, 291.2, | ,  5000,  4846,     0,  -120, | , -3.4, -2419.0, -28.651, |, 0.0
20456.7, 0.2, | , 23.4, 0.0, 285.9, | ,  5000,  4841,     0,  -124, | , -3.4, -2420.3, -28.616, |, 0.0
20457.7, 0.2, | , 23.4, 0.0, 284.8, | ,  5000,  4840,     0,  -120, | , -3.4, -2420.7, -28.630, |, 0.0
20458.7, 0.2, | , 23.4, 0.0, 283.9, | ,  5000,  4845,     0,  -123, | , -3.4, -2421.2, -28.650, |, 0.0
20459.7, 0.2, | , 23.4, 0.0, 286.4, | ,  5000,  4848,     0,  -120, | , -3.4, -2420.3, -28.678, |, 0.0
20460.7, 0.2, | , 23.4, 0.0, 286.0, | ,  5000,  4845,     0,  -137, | , -3.4, -2420.7, -28.559, |, 0.0
20461.7, 0.1, | , 23.4, 0.0, 291.0, | ,  5000,  4847,     0,  -118, | , -3.4, -2419.5, -28.672, |, 0.0
20462.7, 0.2, | , 23.4, 0.0, 285.6, | ,  5000,  4840,     0,  -115, | , -3.4, -2420.3, -28.661, |, 0.0
20463.8, 0.1, | , 23.4, 0.0, 283.6, | ,  5000,  4840,     0,  -123, | , -3.4, -2421.2, -28.623, |, 0.0
20464.8, 0.2, | , 23.4, 0.0, 283.9, | ,  5000,  4842,     0,  -122, | , -3.4, -2420.7, -28.634, |, 0.0
20465.8, 0.2, | , 23.4, 0.0, 286.1, | ,  5000,  4842,     0,  -120, | , -3.4, -2420.7, -28.644, |, 0.0
20466.8, 0.2, | , 23.4, 0.0, 284.2, | ,  5000,  4844,     0,  -122, | , -3.4, -2419.9, -28.638, |, 0.0
20467.8, 0.2, | , 23.4, 0.0, 290.8, | ,  5000,  4844,     0,  -127, | , -3.4, -2419.0, -28.597, |, 0.0
20468.8, 0.1, | , 23.4, 0.0, 284.9, | ,  5000,  4838,     0,  -114, | , -3.4, -2420.3, -28.652, |, 0.0
20469.8, 0.2, | , 23.4, 0.0, 283.9, | ,  5000,  4845,     0,  -120, | , -3.4, -2420.7, -28.663, |, 0.0
20470.9, 0.2, | , 23.4, 0.0, 284.1, | ,  5000,  4841,     0,  -110, | , -3.4, -2421.2, -28.704, |, 0.0
20471.9, 0.2, | , 23.4, 0.0, 285.2, | ,  5000,  4844,     0,  -111, | , -3.4, -2420.7, -28.711, |, 0.0
20472.9, 0.2, | , 23.4, 0.0, 286.2, | ,  5000,  4847,     0,  -131, | , -3.4, -2420.7, -28.607, |, 0.0
20473.9, 0.1, | , 23.4, 0.0, 289.9, | ,  5000,  4841,     0,  -115, | , -3.4, -2419.9, -28.663, |, 0.0
20474.9, 0.2, | , 23.4, 0.0, 285.2, | ,  5000,  4842,     0,  -131, | , -3.4, -2420.7, -28.575, |, 0.0
20475.9, 0.2, | , 23.4, 0.0, 284.3, | ,  5000,  4843,     0,  -139, | , -3.4, -2420.7, -28.535, |, 0.0
20476.9, 0.2, | , 23.4, 0.0, 284.2, | ,  5000,  4845,     0,  -124, | , -3.4, -2420.3, -28.635, |, 0.0
20477.9, 0.2, | , 23.4, 0.0, 286.0, | ,  5000,  4844,     0,  -131, | , -3.4, -2420.7, -28.586, |, 0.0
20479.0, 0.2, | , 23.4, 0.0, 285.9, | ,  5000,  4841,     0,  -127, | , -3.4, -2420.7, -28.595, |, 0.0
20480.0, 0.2, | , 23.4, 0.0, 290.8, | ,  5000,  4845,     0,  -120, | , -3.4, -2419.0, -28.641, |, 0.0
20481.0, 0.2, | , 23.4, 0.0, 285.1, | ,  5000,  4845,     0,  -124, | , -3.4, -2420.7, -28.640, |, 0.0
20482.0, 0.2, | , 23.4, 0.0, 284.2, | ,  5000,  4840,     0,  -124, | , -3.4, -2420.3, -28.605, |, 0.0
20483.0, 0.2, | , 23.4, 0.0, 284.1, | ,  5000,  4839,     0,  -131, | , -3.4, -2421.2, -28.571, |, 0.0
20484.0, 0.2, | , 23.4, 0.0, 285.1, | ,  5000,  4840,     0,  -131, | , -3.4, -2420.3, -28.562, |, 0.0
20485.0, 0.1, | , 23.4, 0.0, 285.0, | ,  5000,  4838,     0,  -121, | , -3.4, -2420.3, -28.609, |, 0.0
20486.0, 0.2, | , 23.4, 0.0, 290.8, | ,  5000,  4845,     0,  -119, | , -3.4, -2419.0, -28.654, |, 0.0
20487.1, 0.2, | , 23.4, 0.0, 284.7, | ,  5000,  4847,     0,  -114, | , -3.4, -2420.3, -28.710, |, 0.0
20488.1, 0.2, | , 23.4, 0.0, 285.3, | ,  5000,  4843,     0,  -108, | , -3.4, -2421.2, -28.733, |, 0.0
20489.1, 0.2, | , 23.4, 0.0, 283.2, | ,  5000,  4841,     0,  -119, | , -3.4, -2420.7, -28.648, |, 0.0
20490.1, 0.2, | , 23.4, 0.0, 284.7, | ,  5000,  4841,     0,  -124, | , -3.4, -2420.7, -28.619, |, 0.0
20491.1, 0.2, | , 23.4, 0.0, 285.2, | ,  5000,  4842,     0,  -123, | , -3.4, -2420.3, -28.624, |, 0.0
20492.1, 0.2, | , 23.4, 0.0, 290.3, | ,  5000,  4843,     0,  -104, | , -3.4, -2419.5, -28.733, |, 0.0
20493.1, 0.2, | , 23.4, 0.0, 284.6, | ,  5000,  4841,     0,  -119, | , -3.4, -2420.7, -28.648, |, 0.0
20494.1, 0.2, | , 23.4, 0.0, 280.7, | ,  5000,  4842,     0,  -127, | , -3.4, -2421.6, -28.614, |, 0.0
20495.2, 0.2, | , 23.4, 0.0, 283.3, | ,  5000,  4841,     0,  -135, | , -3.4, -2420.7, -28.549, |, 0.0
20496.2, 0.2, | , 23.4, 0.0, 284.9, | ,  5000,  4841,     0,  -126, | , -3.4, -2421.2, -28.610, |, 0.0
20497.2, 0.2, | , 23.4, 0.0, 284.3, | ,  5000,  4839,     0,  -126, | , -3.4, -2420.7, -28.593, |, 0.0
20498.2, 0.2, | , 23.4, 0.0, 289.8, | ,  5000,  4841,     0,  -109, | , -3.4, -2419.5, -28.697, |, 0.0
20499.2, 0.2, | , 23.4, 0.0, 284.1, | ,  5000,  4840,     0,  -116, | , -3.4, -2420.7, -28.656, |, 0.0
20500.2, 0.2, | , 23.4, 0.0, 280.2, | ,  5000,  4845,     0,  -124, | , -3.4, -2420.3, -28.635, |, 0.0
20501.2, 0.2, | , 23.4, 0.0, 282.9, | ,  5000,  4844,     0,  -131, | , -3.4, -2420.7, -28.588, |, 0.0
20502.2, 0.2, | , 23.4, 0.0, 284.7, | ,  5000,  4848,     0,  -125, | , -3.4, -2420.7, -28.650, |, 0.0
20503.3, 0.1, | , 23.4, 0.0, 284.2, | ,  5000,  4846,     0,  -137, | , -3.4, -2420.3, -28.563, |, 0.0
20504.3, 0.1, | , 23.4, 0.0, 288.9, | ,  5000,  4846,     0,  -112, | , -3.4, -2419.9, -28.713, |, 0.0
20505.3, 0.2, | , 23.4, 0.0, 290.1, | ,  5000,  4840,     0,  -122, | , -3.4, -2419.0, -28.604, |, 0.0
20506.3, 0.2, | , 23.4, 0.0, 284.4, | ,  5000,  4843,     0,  -120, | , -3.4, -2420.7, -28.652, |, 0.0
20507.3, 0.2, | , 23.4, 0.0, 282.9, | ,  5000,  4841,     0,  -108, | , -3.4, -2421.2, -28.722, |, 0.0
20508.3, 0.2, | , 23.4, 0.0, 283.2, | ,  5000,  4843,     0,  -119, | , -3.4, -2420.7, -28.659, |, 0.0
20509.3, 0.3, | , 23.4, 0.0, 282.4, | ,  5000,  4837,     0,  -120, | , -3.4, -2420.7, -28.620, |, 0.0
20510.3, 0.1, | , 23.4, 0.0, 289.4, | ,  5000,  4844,     0,  -124, | , -3.4, -2419.5, -28.619, |, 0.0
20511.4, 0.2, | , 23.4, 0.0, 289.2, | ,  5000,  4850,     0,  -115, | , -3.4, -2419.5, -28.708, |, 0.0
20512.4, 0.2, | , 23.4, 0.0, 284.4, | ,  5000,  4844,     0,  -135, | , -3.4, -2420.3, -28.559, |, 0.0
20513.4, 0.1, | , 23.4, 0.0, 282.7, | ,  5000,  4844,     0,  -131, | , -3.4, -2420.7, -28.588, |, 0.0
20514.4, 0.2, | , 23.4, 0.0, 283.0, | ,  5000,  4847,     0,  -119, | , -3.4, -2420.7, -28.682, |, 0.0
20515.4, 0.2, | , 23.4, 0.0, 282.9, | ,  5000,  4845,     0,  -131, | , -3.4, -2421.2, -28.603, |, 0.0
20516.4, 0.1, | , 23.4, 0.0, 289.3, | ,  5000,  4846,     0,  -101, | , -3.4, -2419.5, -28.770, |, 0.0
20517.4, 0.1, | , 23.4, 0.0, 289.4, | ,  5000,  4850,     0,  -117, | , -3.4, -2419.5, -28.698, |, 0.0
20518.4, 0.2, | , 23.4, 0.0, 284.3, | ,  5000,  4842,     0,  -121, | , -3.4, -2420.7, -28.637, |, 0.0
20519.5, 0.2, | , 23.4, 0.0, 281.8, | ,  5000,  4846,     0,  -129, | , -3.4, -2421.2, -28.619, |, 0.0
20520.5, 0.2, | , 23.4, 0.0, 282.2, | ,  5000,  4839,     0,  -114, | , -3.4, -2420.7, -28.665, |, 0.0
20521.5, 0.2, | , 23.4, 0.0, 282.2, | ,  5000,  4843,     0,  -116, | , -3.4, -2420.7, -28.680, |, 0.0
20522.5, 0.1, | , 23.4, 0.0, 289.3, | ,  5000,  4845,     0,  -124, | , -3.4, -2419.0, -28.622, |, 0.0
20523.5, 0.1, | , 23.4, 0.0, 289.2, | ,  5000,  4850,     0,  -130, | , -3.4, -2419.5, -28.619, |, 0.0
20524.5, 0.2, | , 23.4, 0.0, 283.5, | ,  5000,  4848,     0,  -119, | , -3.4, -2420.7, -28.692, |, 0.0
20525.5, 0.2, | , 23.4, 0.0, 282.7, | ,  5000,  4842,     0,  -130, | , -3.4, -2420.7, -28.584, |, 0.0
20526.5, 0.1, | , 23.4, 0.0, 283.3, | ,  5000,  4847,     0,  -124, | , -3.4, -2420.7, -28.655, |, 0.0
20527.6, 0.2, | , 23.4, 0.0, 282.6, | ,  5000,  4837,     0,  -121, | , -3.4, -2420.7, -28.607, |, 0.0
20528.6, 0.1, | , 23.4, 0.0, 289.1, | ,  5000,  4844,     0,  -111, | , -3.4, -2419.5, -28.698, |, 0.0
20529.6, 0.1, | , 23.4, 0.0, 288.3, | ,  5000,  4851,     0,  -128, | , -3.4, -2419.9, -28.638, |, 0.0
20530.6, 0.2, | , 23.4, 0.0, 283.3, | ,  5000,  4848,     0,  -116, | , -3.4, -2420.3, -28.701, |, 0.0
20531.6, 0.2, | , 23.4, 0.0, 282.6, | ,  5000,  4846,     0,  -125, | , -3.4, -2420.7, -28.642, |, 0.0
20532.6, 0.2, | , 23.4, 0.0, 282.0, | ,  5000,  4841,     0,  -114, | , -3.4, -2420.7, -28.678, |, 0.0
20533.6, 0.2, | , 23.4, 0.0, 281.9, | ,  5000,  4845,     0,  -112, | , -3.4, -2420.7, -28.707, |, 0.0
20534.6, 0.1, | , 23.4, 0.0, 288.6, | ,  5000,  4845,     0,  -134, | , -3.4, -2419.5, -28.563, |, 0.0
20535.7, 0.2, | , 23.4, 0.0, 289.3, | ,  5000,  4843,     0,  -139, | , -3.4, -2419.0, -28.517, |, 0.0
20536.7, 0.2, | , 23.4, 0.0, 283.2, | ,  5000,  4843,     0,  -112, | , -3.4, -2420.7, -28.696, |, 0.0
20537.7, 0.2, | , 23.4, 0.0, 282.1, | ,  5000,  4837,     0,  -125, | , -3.4, -2420.7, -28.586, |, 0.0
20538.7, 0.1, | , 23.4, 0.0, 283.1, | ,  5000,  4843,     0,  -134, | , -3.4, -2420.7, -28.566, |, 0.0
20539.7, 0.2, | , 23.4, 0.0, 281.2, | ,  5000,  4844,     0,  -124, | , -3.4, -2420.3, -28.631, |, 0.0
20540.7, 0.2, | , 23.4, 0.0, 288.2, | ,  5000,  4843,     0,  -120, | , -3.4, -2419.5, -28.637, |, 0.0
20541.7, 0.1, | , 23.4, 0.0, 288.5, | ,  5000,  4848,     0,  -113, | , -3.4, -2419.0, -28.705, |, 0.0
20542.7, 0.2, | , 23.4, 0.0, 282.8, | ,  5000,  4845,     0,  -110, | , -3.4, -2420.7, -28.723, |, 0.0
20543.7, 0.2, | , 23.4, 0.0, 281.6, | ,  5000,  4845,     0,  -120, | , -3.4, -2420.7, -28.659, |, 0.0
20544.8, 0.2, | , 23.4, 0.0, 281.4, | ,  5000,  4840,     0,  -112, | , -3.4, -2421.2, -28.690, |, 0.0
20545.8, 0.2, | , 23.4, 0.0, 281.6, | ,  5000,  4842,     0,  -122, | , -3.4, -2420.7, -28.634, |, 0.0
20546.8, 0.1, | , 23.4, 0.0, 288.0, | ,  5000,  4844,     0,  -120, | , -3.4, -2419.5, -28.647, |, 0.0
20547.8, 0.2, | , 23.4, 0.0, 288.3, | ,  5000,  4845,     0,  -130, | , -3.4, -2419.5, -28.590, |, 0.0
20548.8, 0.2, | , 23.4, 0.0, 283.2, | ,  5000,  4845,     0,  -123, | , -3.4, -2420.3, -28.640, |, 0.0
20549.8, 0.2, | , 23.4, 0.0, 280.5, | ,  5000,  4839,     0,  -134, | , -3.4, -2421.2, -28.546, |, 0.0
20550.8, 0.2, | , 23.4, 0.0, 281.2, | ,  5000,  4843,     0,  -124, | , -3.4, -2421.2, -28.637, |, 0.0
20551.8, 0.2, | , 23.4, 0.0, 283.6, | ,  5000,  4849,     0,  -118, | , -3.4, -2420.7, -28.698, |, 0.0
20552.9, 0.1, | , 23.4, 0.0, 288.0, | ,  5000,  4845,     0,  -130, | , -3.4, -2419.5, -28.590, |, 0.0
20553.9, 0.2, | , 23.4, 0.0, 287.5, | ,  5000,  4849,     0,  -124, | , -3.4, -2419.5, -28.654, |, 0.0
20554.9, 0.2, | , 23.4, 0.0, 282.6, | ,  5000,  4841,     0,  -112, | , -3.4, -2420.3, -28.684, |, 0.0
20555.9, 0.2, | , 23.4, 0.0, 280.9, | ,  5000,  4846,     0,  -130, | , -3.4, -2420.7, -28.613, |, 0.0
20556.9, 0.2, | , 23.4, 0.0, 281.4, | ,  5000,  4845,     0,  -131, | , -3.4, -2420.7, -28.594, |, 0.0
20557.9, 0.2, | , 23.4, 0.0, 281.2, | ,  5000,  4844,     0,  -126, | , -3.4, -2420.3, -28.615, |, 0.0
20558.9, 0.1, | , 23.4, 0.0, 287.8, | ,  5000,  4844,     0,  -105, | , -3.4, -2419.5, -28.738, |, 0.0
20560.0, 0.1, | , 23.4, 0.0, 286.9, | ,  5000,  4843,     0,  -120, | , -3.4, -2419.5, -28.639, |, 0.0
20561.0, 0.2, | , 23.4, 0.0, 282.5, | ,  5000,  4842,     0,  -124, | , -3.4, -2420.3, -28.615, |, 0.0
20562.0, 0.2, | , 23.4, 0.0, 281.2, | ,  5000,  4842,     0,  -122, | , -3.4, -2420.7, -28.636, |, 0.0
20563.0, 0.2, | , 23.4, 0.0, 281.1, | ,  5000,  4846,     0,  -115, | , -3.4, -2420.7, -28.702, |, 0.0
20564.0, 0.2, | , 23.4, 0.0, 282.4, | ,  5000,  4843,     0,  -131, | , -3.4, -2420.3, -28.576, |, 0.0
20565.0, 0.1, | , 23.4, 0.0, 286.9, | ,  5000,  4847,     0,  -116, | , -3.4, -2419.5, -28.686, |, 0.0
20566.0, 0.1, | , 23.4, 0.0, 287.6, | ,  5000,  4845,     0,  -106, | , -3.4, -2419.5, -28.736, |, 0.0
20567.0, 0.2, | , 23.4, 0.0, 282.5, | ,  5000,  4844,     0,  -125, | , -3.4, -2420.7, -28.629, |, 0.0
20568.0, 0.2, | , 23.4, 0.0, 280.9, | ,  5000,  4842,     0,  -117, | , -3.4, -2420.7, -28.665, |, 0.0
20569.1, 0.2, | , 23.4, 0.0, 281.0, | ,  5000,  4844,     0,  -116, | , -3.4, -2421.2, -28.687, |, 0.0
20570.1, 0.2, | , 23.4, 0.0, 282.4, | ,  5000,  4849,     0,  -127, | , -3.4, -2420.7, -28.643, |, 0.0
20571.1, 0.1, | , 23.4, 0.0, 287.6, | ,  5000,  4850,     0,  -121, | , -3.4, -2419.5, -28.672, |, 0.0
20572.1, 0.2, | , 23.4, 0.0, 287.6, | ,  5000,  4840,     0,  -121, | , -3.4, -2419.5, -28.612, |, 0.0
20573.1, 0.1, | , 23.4, 0.0, 282.1, | ,  5000,  4845,     0,  -128, | , -3.4, -2420.7, -28.617, |, 0.0
20574.1, 0.2, | , 23.4, 0.0, 280.6, | ,  5000,  4844,     0,  -119, | , -3.4, -2420.7, -28.665, |, 0.0
20575.1, 0.2, | , 23.4, 0.0, 279.8, | ,  5000,  4841,     0,  -135, | , -3.4, -2421.2, -28.554, |, 0.0
20576.1, 0.2, | , 23.4, 0.0, 282.5, | ,  5000,  4840,     0,  -106, | , -3.4, -2420.3, -28.713, |, 0.0
20577.1, 0.1, | , 23.4, 0.0, 287.3, | ,  5000,  4845,     0,  -116, | , -3.4, -2419.5, -28.674, |, 0.0
20578.2, 0.2, | , 23.4, 0.0, 287.7, | ,  5000,  4845,     0,  -121, | , -3.4, -2419.5, -28.643, |, 0.0
20579.2, 0.2, | , 23.4, 0.0, 282.1, | ,  5000,  4845,     0,  -129, | , -3.4, -2420.7, -28.608, |, 0.0
20580.2, 0.1, | , 23.4, 0.0, 280.1, | ,  5000,  4838,     0,  -109, | , -3.4, -2421.2, -28.696, |, 0.0
20581.2, 0.2, | , 23.4, 0.0, 280.5, | ,  5000,  4844,     0,  -128, | , -3.4, -2420.7, -28.607, |, 0.0
20582.2, 0.2, | , 23.4, 0.0, 282.6, | ,  5000,  4846,     0,  -124, | , -3.4, -2420.3, -28.646, |, 0.0
20583.2, 0.2, | , 23.4, 0.0, 287.4, | ,  5000,  4845,     0,  -124, | , -3.4, -2419.5, -28.627, |, 0.0
20584.2, 0.1, | , 23.4, 0.0, 287.4, | ,  5000,  4838,     0,  -118, | , -3.4, -2419.0, -28.613, |, 0.0
20585.2, 0.2, | , 23.4, 0.0, 281.3, | ,  5000,  4846,     0,  -131, | , -3.4, -2420.7, -28.604, |, 0.0
20586.3, 0.2, | , 23.4, 0.0, 280.1, | ,  5000,  4842,     0,  -124, | , -3.4, -2421.2, -28.625, |, 0.0
20587.3, 0.2, | , 23.4, 0.0, 280.5, | ,  5000,  4839,     0,  -132, | , -3.4, -2420.7, -28.557, |, 0.0
20588.3, 0.2, | , 23.4, 0.0, 282.2, | ,  5000,  4839,     0,  -124, | , -3.4, -2420.3, -28.604, |, 0.0
20589.3, 0.1, | , 23.4, 0.0, 287.0, | ,  5000,  4848,     0,  -112, | , -3.4, -2419.5, -28.716, |, 0.0
20590.3, 0.2, | , 23.4, 0.0, 286.8, | ,  5000,  4845,     0,  -119, | , -3.4, -2419.9, -28.659, |, 0.0
20591.3, 0.2, | , 23.4, 0.0, 282.0, | ,  5000,  4842,     0,  -125, | , -3.4, -2420.3, -28.610, |, 0.0
20592.3, 0.1, | , 23.4, 0.0, 280.3, | ,  5000,  4845,     0,  -138, | , -3.4, -2421.2, -28.563, |, 0.0
20593.3, 0.2, | , 23.4, 0.0, 279.7, | ,  5000,  4847,     0,  -123, | , -3.4, -2420.7, -28.662, |, 0.0
20594.4, 0.2, | , 23.4, 0.0, 281.8, | ,  5000,  4843,     0,  -131, | , -3.4, -2420.7, -28.585, |, 0.0
20595.4, 0.2, | , 23.4, 0.0, 285.8, | ,  5000,  4845,     0,  -118, | , -3.4, -2419.5, -28.660, |, 0.0
20596.4, 0.2, | , 23.4, 0.0, 286.9, | ,  5000,  4842,     0,  -121, | , -3.4, -2419.5, -28.622, |, 0.0
20597.4, 0.2, | , 23.4, 0.0, 281.5, | ,  5000,  4839,     0,  -122, | , -3.4, -2420.3, -28.612, |, 0.0
20598.4, 0.2, | , 23.4, 0.0, 279.7, | ,  5000,  4842,     0,  -120, | , -3.4, -2421.2, -28.656, |, 0.0
20599.4, 0.2, | , 23.4, 0.0, 279.8, | ,  5000,  4841,     0,  -124, | , -3.4, -2421.6, -28.631, |, 0.0
20600.4, 0.2, | , 23.4, 0.0, 279.9, | ,  5000,  4848,     0,  -135, | , -3.4, -2420.7, -28.592, |, 0.0
20601.4, 0.2, | , 23.4, 0.0, 286.4, | ,  5000,  4845,     0,  -109, | , -3.4, -2419.5, -28.717, |, 0.0
20602.5, 0.1, | , 23.4, 0.0, 286.4, | ,  5000,  4845,     0,  -120, | , -3.4, -2419.5, -28.654, |, 0.0
20603.5, 0.2, | , 23.4, 0.0, 281.1, | ,  5000,  4842,     0,  -116, | , -3.4, -2420.3, -28.663, |, 0.0
20604.5, 0.2, | , 23.4, 0.0, 279.6, | ,  5000,  4839,     0,  -127, | , -3.4, -2421.2, -28.589, |, 0.0
20605.5, 0.2, | , 23.4, 0.0, 279.0, | ,  5000,  4844,     0,  -115, | , -3.4, -2421.2, -28.692, |, 0.0
20606.5, 0.2, | , 23.4, 0.0, 281.6, | ,  5000,  4846,     0,  -109, | , -3.4, -2420.3, -28.733, |, 0.0
20607.5, 0.2, | , 23.4, 0.0, 286.6, | ,  5000,  4844,     0,  -126, | , -3.4, -2419.0, -28.603, |, 0.0
20608.5, 0.1, | , 23.4, 0.0, 286.0, | ,  5000,  4851,     0,  -120, | , -3.4, -2419.5, -28.680, |, 0.0
20609.6, 0.2, | , 23.4, 0.0, 281.1, | ,  5000,  4840,     0,  -114, | , -3.4, -2420.3, -28.668, |, 0.0
20610.6, 0.2, | , 23.4, 0.0, 279.1, | ,  5000,  4845,     0,  -118, | , -3.4, -2421.2, -28.679, |, 0.0
20611.6, 0.1, | , 23.4, 0.0, 279.2, | ,  5000,  4847,     0,  -112, | , -3.4, -2420.7, -28.722, |, 0.0
20612.6, 0.2, | , 23.4, 0.0, 280.8, | ,  5000,  4838,     0,  -119, | , -3.4, -2420.7, -28.627, |, 0.0
20613.6, 0.2, | , 23.4, 0.0, 286.5, | ,  5000,  4842,     0,  -125, | , -3.4, -2419.0, -28.593, |, 0.0
20614.6, 0.2, | , 23.4, 0.0, 286.3, | ,  5000,  4847,     0,  -108, | , -3.4, -2419.5, -28.738, |, 0.0
20615.6, 0.2, | , 23.4, 0.0, 280.3, | ,  5000,  4842,     0,  -110, | , -3.4, -2420.7, -28.708, |, 0.0
20616.6, 0.2, | , 23.4, 0.0, 279.5, | ,  5000,  4843,     0,  -119, | , -3.4, -2420.7, -28.659, |, 0.0
20617.7, 0.2, | , 23.4, 0.0, 279.6, | ,  5000,  4841,     0,  -119, | , -3.4, -2420.7, -28.650, |, 0.0
20618.7, 0.2, | , 23.4, 0.0, 279.8, | ,  5000,  4845,     0,  -112, | , -3.4, -2420.7, -28.709, |, 0.0
20619.7, 0.2, | , 23.4, 0.0, 286.0, | ,  5000,  4848,     0,  -122, | , -3.4, -2419.5, -28.657, |, 0.0
20620.7, 0.1, | , 23.4, 0.0, 285.2, | ,  5000,  4841,     0,  -117, | , -3.4, -2419.5, -28.642, |, 0.0
20621.7, 0.2, | , 23.4, 0.0, 280.1, | ,  5000,  4841,     0,  -115, | , -3.4, -2420.7, -28.670, |, 0.0
20622.7, 0.2, | , 23.4, 0.0, 279.4, | ,  5000,  4839,     0,  -119, | , -3.4, -2420.7, -28.636, |, 0.0
20623.7, 0.2, | , 23.4, 0.0, 279.3, | ,  5000,  4838,     0,  -109, | , -3.4, -2420.7, -28.689, |, 0.0
20624.7, 0.1, | , 23.4, 0.0, 279.6, | ,  5000,  4842,     0,  -109, | , -3.4, -2420.7, -28.714, |, 0.0
20625.8, 0.1, | , 23.4, 0.0, 285.2, | ,  5000,  4848,     0,  -135, | , -3.4, -2419.5, -28.577, |, 0.0
20626.8, 0.2, | , 23.4, 0.0, 286.2, | ,  5000,  4849,     0,  -100, | , -3.4, -2419.5, -28.795, |, 0.0
20627.8, 0.1, | , 23.4, 0.0, 280.3, | ,  5000,  4847,     0,  -121, | , -3.4, -2420.7, -28.668, |, 0.0
20628.8, 0.2, | , 23.4, 0.0, 279.7, | ,  5000,  4848,     0,  -122, | , -3.4, -2420.7, -28.669, |, 0.0
