Repository: jdhuang-csm/Ru-BCA

## Methods
* (BaO)<sub>x</sub>-(CaO)<sub>y</sub>-(Al<sub>2</sub>O<sub>3</sub>)<sub>1-x-y</sub> (BCA) catalyst supports were synthesized via sol-gel and solid-state methods. 
* Ru/BCA catalysts were prepared via incipient wetness impregnation to achieve 1 wt. % Ru loading.
* Ammonia synthesis rates were measured for Ru/BCA catalysts in a packed-bed reactor at 480-600<sup>o</sup>C, 10 bar, and space velocities up to 1.3 x 10<sup>6</sup> ml g<sub>cat</sub><sup>-1</sup> h<sup>-1</sup>.
* A machine learning (ML) model was employed to improve understanding of the behavior of Ru/BCA catalysts.
* A microkinetic model was developed to describe the best-performing catalyst.

File: data/init_files_Cadigan/BCA532.txt (part 52 of 55)
********** Start test **********
Elapsed time, Pressure, | , LJtemp(C), Inner-Temp, Outer-Temp, | , N2-set, N2-flow, H2-set, H2-flow, | , pH, NH3_ppm, NH3_Prod_rate, |, In222Temp
20252.3, 138.1, | , 27.3, 0.0, 247.7, | ,  1000,   958,  3000,  2923, | , -3.4,  12.8, 0.131, |, 0.0
20253.3, 138.6, | , 27.3, 0.0, 247.1, | ,  1000,   957,  3000,  2927, | , -3.4, -13.7, -0.141, |, 0.0
20254.3, 139.4, | , 27.3, 0.0, 241.6, | ,  1000,   951,  3000,  2932, | , -3.4, -13.3, -0.136, |, 0.0
20255.3, 139.3, | , 27.3, 0.0, 239.2, | ,  1000,   953,  3000,  2931, | , -3.4,  -0.9, -0.009, |, 0.0
20256.4, 139.1, | , 27.3, 0.0, 240.7, | ,  1000,   956,  3000,  2948, | , -3.4,  -2.2, -0.022, |, 0.0
20257.4, 139.3, | , 27.3, 0.0, 240.7, | ,  1000,   955,  3000,  2935, | , -3.4, -12.4, -0.128, |, 0.0
20258.4, 138.2, | , 27.3, 0.0, 247.0, | ,  1000,   958,  3000,  2932, | , -3.4, -16.7, -0.172, |, 0.0
20259.4, 138.1, | , 27.3, 0.0, 247.7, | ,  1000,   954,  3000,  2937, | , -3.4, -13.3, -0.136, |, 0.0
20260.4, 139.5, | , 27.3, 0.0, 241.1, | ,  1000,   948,  3000,  2929, | , -3.4,  13.3, 0.135, |, 0.0
20261.4, 139.2, | , 27.3, 0.0, 239.5, | ,  1000,   952,  3000,  2923, | , -3.4,  -9.0, -0.092, |, 0.0
20262.4, 139.5, | , 27.3, 0.0, 240.7, | ,  1000,   953,  3000,  2948, | , -3.4, -18.0, -0.185, |, 0.0
20263.4, 139.5, | , 27.3, 0.0, 241.8, | ,  1000,   959,  3000,  2919, | , -3.4, -14.2, -0.145, |, 0.0
20264.5, 138.5, | , 27.3, 0.0, 247.8, | ,  1000,   954,  3000,  2930, | , -3.4, -13.7, -0.141, |, 0.0
20265.5, 138.2, | , 27.3, 0.0, 246.7, | ,  1000,   951,  3000,  2918, | , -3.4,  -9.0, -0.092, |, 0.0
20266.5, 139.3, | , 27.3, 0.0, 241.7, | ,  1000,   951,  3000,  2929, | , -3.4, -15.0, -0.154, |, 0.0
20267.5, 139.5, | , 27.3, 0.0, 240.0, | ,  1000,   954,  3000,  2918, | , -3.4, -16.3, -0.166, |, 0.0
20268.5, 139.1, | , 27.3, 0.0, 240.9, | ,  1000,   955,  3000,  2928, | , -3.4, -15.4, -0.158, |, 0.0
20269.5, 139.0, | , 27.3, 0.0, 240.9, | ,  1000,   954,  3000,  2942, | , -3.4,  14.5, 0.149, |, 0.0
20270.5, 138.7, | , 27.3, 0.0, 246.9, | ,  1000,   956,  3000,  2942, | , -3.4,  10.7, 0.110, |, 0.0
20271.5, 138.1, | , 27.3, 0.0, 247.0, | ,  1000,   956,  3000,  2932, | , -3.4,  -9.0, -0.092, |, 0.0
20272.6, 138.8, | , 27.3, 0.0, 241.4, | ,  1000,   953,  3000,  2920, | , -3.4,  -9.9, -0.101, |, 0.0
20273.6, 139.5, | , 27.3, 0.0, 239.8, | ,  1000,   958,  3000,  2939, | , -3.4, -16.3, -0.167, |, 0.0
20274.6, 139.0, | , 27.3, 0.0, 240.1, | ,  1000,   955,  3000,  2930, | , -3.4, -18.0, -0.184, |, 0.0
20275.6, 138.9, | , 27.3, 0.0, 241.1, | ,  1000,   955,  3000,  2936, | , -3.4, -11.6, -0.119, |, 0.0
20276.6, 138.5, | , 27.3, 0.0, 247.4, | ,  1000,   954,  3000,  2942, | , -3.4,  -9.4, -0.097, |, 0.0
20277.6, 138.5, | , 27.3, 0.0, 247.3, | ,  1000,   959,  3000,  2940, | , -3.4, -13.7, -0.141, |, 0.0
20278.6, 138.9, | , 27.3, 0.0, 240.9, | ,  1000,   947,  3000,  2926, | , -3.4,  -9.9, -0.101, |, 0.0
20279.6, 139.6, | , 27.3, 0.0, 239.8, | ,  1000,   954,  3000,  2928, | , -3.4,  -3.5, -0.035, |, 0.0
20280.7, 139.2, | , 27.3, 0.0, 240.0, | ,  1000,   953,  3000,  2939, | , -3.4, -16.3, -0.167, |, 0.0
20281.7, 138.9, | , 27.3, 0.0, 241.0, | ,  1000,   956,  3000,  2922, | , -3.4, -15.4, -0.158, |, 0.0
20282.7, 138.1, | , 27.3, 0.0, 246.7, | ,  1000,   953,  3000,  2946, | , -3.4,  -2.2, -0.022, |, 0.0
20283.7, 138.6, | , 27.3, 0.0, 247.1, | ,  1000,   954,  3000,  2933, | , -3.4, -15.9, -0.163, |, 0.0
20284.7, 139.0, | , 27.3, 0.0, 240.1, | ,  1000,   950,  3000,  2937, | , -3.4, -16.7, -0.171, |, 0.0
20285.7, 139.4, | , 27.3, 0.0, 237.7, | ,  1000,   956,  3000,  2930, | , -3.4,  13.3, 0.136, |, 0.0
20286.7, 139.6, | , 27.3, 0.0, 240.7, | ,  1000,   955,  3000,  2933, | , -3.4,   7.7, 0.079, |, 0.0
20287.7, 138.9, | , 27.3, 0.0, 240.8, | ,  1000,   957,  3000,  2923, | , -3.4,  -9.0, -0.092, |, 0.0
20288.8, 138.0, | , 27.3, 0.0, 246.7, | ,  1000,   954,  3000,  2930, | , -3.4, -12.0, -0.123, |, 0.0
20289.8, 138.5, | , 27.3, 0.0, 246.8, | ,  1000,   954,  3000,  2933, | , -3.4, -16.3, -0.167, |, 0.0
20290.8, 139.5, | , 27.3, 0.0, 240.1, | ,  1000,   954,  3000,  2930, | , -3.4, -14.6, -0.149, |, 0.0
20291.8, 139.1, | , 27.3, 0.0, 238.7, | ,  1000,   954,  3000,  2925, | , -3.4, -15.9, -0.162, |, 0.0
20292.8, 139.5, | , 27.3, 0.0, 239.1, | ,  1000,   954,  3000,  2922, | , -3.4, -16.7, -0.171, |, 0.0
20293.8, 139.4, | , 27.3, 0.0, 241.2, | ,  1000,   957,  3000,  2924, | , -3.4, -11.2, -0.114, |, 0.0
20294.8, 138.1, | , 27.3, 0.0, 246.1, | ,  1000,   956,  3000,  2924, | , -3.4, -14.2, -0.145, |, 0.0
20295.8, 138.3, | , 27.3, 0.0, 246.1, | ,  1000,   953,  3000,  2937, | , -3.4, -16.7, -0.172, |, 0.0
20296.8, 139.4, | , 27.3, 0.0, 240.6, | ,  1000,   953,  3000,  2926, | , -3.4, -14.2, -0.145, |, 0.0
20297.9, 139.1, | , 27.3, 0.0, 238.5, | ,  1000,   957,  3000,  2931, | , -3.4, -18.0, -0.185, |, 0.0
20298.9, 139.1, | , 27.3, 0.0, 238.7, | ,  1000,   957,  3000,  2922, | , -3.4, -15.9, -0.162, |, 0.0
20299.9, 139.4, | , 27.3, 0.0, 240.2, | ,  1000,   953,  3000,  2929, | , -3.4,   0.8, 0.009, |, 0.0
20300.9, 138.3, | , 27.3, 0.0, 245.7, | ,  1000,   960,  3000,  2929, | , -3.4, -17.2, -0.176, |, 0.0
20301.9, 138.2, | , 27.3, 0.0, 246.5, | ,  1000,   954,  3000,  2939, | , -3.4,  -0.5, -0.005, |, 0.0
20302.9, 139.5, | , 27.3, 0.0, 240.5, | ,  1000,   946,  3000,  2937, | , -3.4, -16.3, -0.167, |, 0.0
20303.9, 139.6, | , 27.3, 0.0, 238.6, | ,  1000,   948,  3000,  2923, | , -3.4, -16.7, -0.171, |, 0.0
20304.9, 139.1, | , 27.3, 0.0, 238.3, | ,  1000,   955,  3000,  2935, | , -3.4, -15.9, -0.163, |, 0.0
20306.0, 139.5, | , 27.3, 0.0, 240.1, | ,  1000,   958,  3000,  2926, | , -3.4, -18.9, -0.193, |, 0.0
20307.0, 138.5, | , 27.3, 0.0, 246.5, | ,  1000,   957,  3000,  2933, | , -3.4,  13.3, 0.136, |, 0.0
20308.0, 138.1, | , 27.3, 0.0, 246.0, | ,  1000,   959,  3000,  2929, | , -3.4,   9.4, 0.096, |, 0.0
20309.0, 139.0, | , 27.3, 0.0, 240.2, | ,  1000,   954,  3000,  2931, | , -3.4, -15.4, -0.158, |, 0.0
20310.0, 139.5, | , 27.3, 0.0, 238.7, | ,  1000,   955,  3000,  2932, | , -3.4, -15.4, -0.158, |, 0.0
20311.0, 139.2, | , 27.3, 0.0, 237.2, | ,  1000,   960,  3000,  2933, | , -3.4, -15.4, -0.158, |, 0.0
20312.0, 139.1, | , 27.3, 0.0, 240.3, | ,  1000,   957,  3000,  2917, | , -3.4, -16.3, -0.166, |, 0.0
20313.0, 138.1, | , 27.3, 0.0, 245.9, | ,  1000,   958,  3000,  2932, | , -3.4, -13.3, -0.136, |, 0.0
20314.1, 138.1, | , 27.3, 0.0, 245.9, | ,  1000,   951,  3000,  2942, | , -3.4,   3.0, 0.031, |, 0.0
20315.1, 139.0, | , 27.3, 0.0, 239.5, | ,  1000,   950,  3000,  2926, | , -3.4,  -9.0, -0.092, |, 0.0
20316.1, 139.7, | , 27.3, 0.0, 237.5, | ,  1000,   954,  3000,  2933, | , -3.4, -16.7, -0.171, |, 0.0
20317.1, 139.4, | , 27.3, 0.0, 238.6, | ,  1000,   958,  3000,  2933, | , -3.4, -14.2, -0.145, |, 0.0
20318.1, 138.9, | , 27.3, 0.0, 240.2, | ,  1000,   957,  3000,  2926, | , -3.4, -15.0, -0.154, |, 0.0
20319.1, 138.1, | , 27.3, 0.0, 246.2, | ,  1000,   957,  3000,  2935, | , -3.4, -15.0, -0.154, |, 0.0
20320.1, 138.6, | , 27.3, 0.0, 246.3, | ,  1000,   955,  3000,  2929, | , -3.4, -13.7, -0.141, |, 0.0
20321.1, 139.0, | , 27.3, 0.0, 239.3, | ,  1000,   954,  3000,  2939, | , -3.4, -19.3, -0.198, |, 0.0
20322.2, 139.1, | , 27.3, 0.0, 238.3, | ,  1000,   951,  3000,  2925, | , -3.4, -15.0, -0.153, |, 0.0
20323.2, 139.5, | , 27.3, 0.0, 237.3, | ,  1000,   956,  3000,  2923, | , -3.4, -10.7, -0.110, |, 0.0
20324.2, 138.9, | , 27.3, 0.0, 240.1, | ,  1000,   957,  3000,  2926, | , -3.4, -15.4, -0.158, |, 0.0
20325.2, 138.1, | , 27.3, 0.0, 246.2, | ,  1000,   957,  3000,  2944, | , -3.4, -16.7, -0.172, |, 0.0
20326.2, 138.8, | , 27.3, 0.0, 244.7, | ,  1000,   954,  3000,  2927, | , -3.4, -13.7, -0.140, |, 0.0
20327.2, 138.9, | , 27.3, 0.0, 239.4, | ,  1000,   951,  3000,  2922, | , -3.4, -15.0, -0.153, |, 0.0
20328.2, 139.2, | , 27.3, 0.0, 238.0, | ,  1000,   955,  3000,  2927, | , -3.4,  -1.7, -0.018, |, 0.0
20329.2, 139.8, | , 27.3, 0.0, 238.8, | ,  1000,   956,  3000,  2921, | , -3.4, -16.3, -0.167, |, 0.0
20330.3, 139.0, | , 27.3, 0.0, 239.8, | ,  1000,   957,  3000,  2923, | , -3.4, -14.6, -0.149, |, 0.0
20331.3, 138.3, | , 27.3, 0.0, 244.5, | ,  1000,   954,  3000,  2926, | , -3.4,  -9.4, -0.097, |, 0.0
20332.3, 138.5, | , 27.3, 0.0, 246.0, | ,  1000,   958,  3000,  2922, | , -3.4,  16.7, 0.171, |, 0.0
20333.3, 139.3, | , 27.3, 0.0, 239.9, | ,  1000,   951,  3000,  2923, | , -3.4,  -5.6, -0.057, |, 0.0
20334.3, 139.1, | , 27.3, 0.0, 238.2, | ,  1000,   953,  3000,  2933, | , -3.4, -15.4, -0.158, |, 0.0
20335.3, 139.7, | , 27.3, 0.0, 239.6, | ,  1000,   955,  3000,  2918, | , -3.4,  -2.6, -0.026, |, 0.0
20336.3, 139.5, | , 27.3, 0.0, 238.6, | ,  1000,   952,  3000,  2918, | , -3.4, -16.3, -0.166, |, 0.0
20337.3, 138.1, | , 27.3, 0.0, 245.3, | ,  1000,   954,  3000,  2934, | , -3.4, -13.7, -0.141, |, 0.0
20338.4, 138.1, | , 27.3, 0.0, 245.5, | ,  1000,   956,  3000,  2936, | , -3.4, -17.2, -0.176, |, 0.0
20339.4, 139.6, | , 27.3, 0.0, 238.6, | ,  1000,   954,  3000,  2954, | , -3.4, -15.9, -0.163, |, 0.0
20340.4, 139.1, | , 27.3, 0.0, 237.7, | ,  1000,   953,  3000,  2914, | , -3.4, -14.6, -0.149, |, 0.0
20341.4, 139.2, | , 27.3, 0.0, 236.7, | ,  1000,   957,  3000,  2933, | , -3.4,  -3.9, -0.040, |, 0.0
20342.4, 139.0, | , 27.3, 0.0, 239.0, | ,  1000,   956,  3000,  2938, | , -3.4, -17.6, -0.180, |, 0.0
20343.4, 138.2, | , 27.3, 0.0, 245.0, | ,  1000,   955,  3000,  2939, | , -3.4, -16.7, -0.172, |, 0.0
20344.4, 138.2, | , 27.3, 0.0, 244.2, | ,  1000,   957,  3000,  2936, | , -3.4, -14.2, -0.145, |, 0.0
20345.4, 139.4, | , 27.3, 0.0, 239.2, | ,  1000,   949,  3000,  2924, | , -3.4, -11.2, -0.114, |, 0.0
20346.5, 139.2, | , 27.3, 0.0, 236.7, | ,  1000,   956,  3000,  2928, | , -3.4, -18.4, -0.189, |, 0.0
20347.5, 139.1, | , 27.3, 0.0, 237.6, | ,  1000,   954,  3000,  2944, | , -3.4, -15.4, -0.159, |, 0.0
20348.5, 139.2, | , 27.3, 0.0, 239.0, | ,  1000,   958,  3000,  2924, | , -3.4, -10.7, -0.110, |, 0.0
20349.5, 138.6, | , 27.3, 0.0, 244.6, | ,  1000,   957,  3000,  2936, | , -3.4, -10.7, -0.110, |, 0.0
20350.5, 138.1, | , 27.3, 0.0, 245.1, | ,  1000,   954,  3000,  2933, | , -3.4, -12.9, -0.132, |, 0.0
20351.5, 139.1, | , 27.3, 0.0, 238.5, | ,  1000,   949,  3000,  2922, | , -3.4, -18.0, -0.184, |, 0.0
20352.5, 139.6, | , 27.3, 0.0, 237.5, | ,  1000,   952,  3000,  2930, | , -3.4, -15.4, -0.158, |, 0.0
20353.5, 139.5, | , 27.3, 0.0, 236.2, | ,  1000,   955,  3000,  2914, | , -3.4, -17.6, -0.179, |, 0.0
20354.5, 139.1, | , 27.3, 0.0, 237.0, | ,  1000,   958,  3000,  2926, | , -3.4,   7.3, 0.074, |, 0.0
20355.6, 138.5, | , 27.3, 0.0, 245.1, | ,  1000,   957,  3000,  2922, | , -3.4,  -5.6, -0.057, |, 0.0
20356.6, 138.7, | , 27.3, 0.0, 244.1, | ,  1000,   956,  3000,  2939, | , -3.4,  15.4, 0.158, |, 0.0
20357.6, 139.0, | , 27.3, 0.0, 238.8, | ,  1000,   952,  3000,  2922, | , -3.4, -14.2, -0.145, |, 0.0
20358.6, 139.2, | , 27.3, 0.0, 237.4, | ,  1000,   957,  3000,  2922, | , -3.4, -13.7, -0.140, |, 0.0
20359.6, 139.9, | , 27.3, 0.0, 236.0, | ,  1000,   954,  3000,  2922, | , -3.4, -18.0, -0.184, |, 0.0
20360.6, 138.9, | , 27.3, 0.0, 238.7, | ,  1000,   957,  3000,  2913, | , -3.4, -19.3, -0.197, |, 0.0
20361.6, 138.3, | , 27.3, 0.0, 244.4, | ,  1000,   956,  3000,  2933, | , -3.4,   9.4, 0.096, |, 0.0
20362.6, 138.5, | , 27.3, 0.0, 245.2, | ,  1000,   954,  3000,  2927, | , -3.4, -12.9, -0.132, |, 0.0
20363.7, 138.8, | , 27.3, 0.0, 239.2, | ,  1000,   952,  3000,  2937, | , -3.4,   2.5, 0.026, |, 0.0
20364.7, 139.3, | , 27.3, 0.0, 236.8, | ,  1000,   955,  3000,  2928, | , -3.4,  -9.9, -0.101, |, 0.0
20365.7, 138.9, | , 27.3, 0.0, 238.9, | ,  1000,   956,  3000,  2923, | , -3.4, -11.6, -0.118, |, 0.0
20366.7, 139.5, | , 27.3, 0.0, 236.4, | ,  1000,   955,  3000,  2944, | , -3.4,  -0.0, -0.000, |, 0.0
20367.7, 138.1, | , 27.3, 0.0, 245.0, | ,  1000,   958,  3000,  2926, | , -3.4, -15.0, -0.154, |, 0.0
20368.7, 138.6, | , 27.3, 0.0, 245.0, | ,  1000,   955,  3000,  2941, | , -3.4,  -9.0, -0.093, |, 0.0
20369.7, 139.1, | , 27.3, 0.0, 237.8, | ,  1000,   952,  3000,  2941, | , -3.4, -11.2, -0.115, |, 0.0
20370.7, 139.2, | , 27.3, 0.0, 236.8, | ,  1000,   950,  3000,  2921, | , -3.4, -17.2, -0.175, |, 0.0
20371.7, 139.0, | , 27.3, 0.0, 238.5, | ,  1000,   954,  3000,  2925, | , -3.4, -15.4, -0.158, |, 0.0
20372.8, 139.5, | , 27.3, 0.0, 237.4, | ,  1000,   955,  3000,  2926, | , -3.4, -17.2, -0.175, |, 0.0
20373.8, 138.1, | , 27.3, 0.0, 244.4, | ,  1000,   958,  3000,  2922, | , -3.4, -15.9, -0.162, |, 0.0
20374.8, 138.1, | , 27.3, 0.0, 243.8, | ,  1000,   953,  3000,  2928, | , -3.4, -14.2, -0.145, |, 0.0
20375.8, 139.3, | , 27.3, 0.0, 238.3, | ,  1000,   951,  3000,  2927, | , -3.4,   0.4, 0.004, |, 0.0
20376.8, 139.3, | , 27.3, 0.0, 236.2, | ,  1000,   951,  3000,  2935, | , -3.4, -16.3, -0.167, |, 0.0
20377.8, 139.1, | , 27.3, 0.0, 236.8, | ,  1000,   956,  3000,  2934, | , -3.4, -18.0, -0.185, |, 0.0
20378.8, 139.0, | , 27.3, 0.0, 238.8, | ,  1000,   958,  3000,  2929, | , -3.4,   0.4, 0.004, |, 0.0
20379.8, 138.6, | , 27.3, 0.0, 243.8, | ,  1000,   955,  3000,  2933, | , -3.4,  16.3, 0.167, |, 0.0
20380.9, 138.1, | , 27.3, 0.0, 243.9, | ,  1000,   957,  3000,  2913, | , -3.4, -15.0, -0.153, |, 0.0
20381.9, 139.0, | , 27.3, 0.0, 237.5, | ,  1000,   952,  3000,  2919, | , -3.4, -17.6, -0.179, |, 0.0
20382.9, 139.6, | , 27.3, 0.0, 237.2, | ,  1000,   953,  3000,  2936, | , -3.4,  -4.7, -0.049, |, 0.0
20383.9, 139.0, | , 27.3, 0.0, 236.6, | ,  1000,   957,  3000,  2927, | , -3.4, -11.6, -0.119, |, 0.0
20384.9, 139.3, | , 27.3, 0.0, 238.7, | ,  1000,   959,  3000,  2926, | , -3.4, -15.0, -0.154, |, 0.0
20385.9, 138.5, | , 27.3, 0.0, 244.4, | ,  1000,   952,  3000,  2930, | , -3.4, -13.7, -0.140, |, 0.0
20386.9, 138.2, | , 27.3, 0.0, 243.4, | ,  1000,   954,  3000,  2911, | , -3.4,   9.0, 0.091, |, 0.0
20387.9, 139.0, | , 27.3, 0.0, 238.1, | ,  1000,   952,  3000,  2929, | , -3.4, -15.4, -0.158, |, 0.0
20389.0, 139.6, | , 27.3, 0.0, 236.9, | ,  1000,   956,  3000,  2924, | , -3.4, -12.0, -0.123, |, 0.0
20390.0, 139.1, | , 27.3, 0.0, 236.5, | ,  1000,   952,  3000,  2936, | , -3.4,   6.0, 0.061, |, 0.0
20391.0, 139.1, | , 27.3, 0.0, 237.8, | ,  1000,   955,  3000,  2933, | , -3.4, -14.6, -0.150, |, 0.0
20392.0, 138.2, | , 27.3, 0.0, 243.1, | ,  1000,   959,  3000,  2936, | , -3.4, -11.2, -0.115, |, 0.0
20393.0, 138.1, | , 27.3, 0.0, 244.0, | ,  1000,   953,  3000,  2956, | , -3.4, -13.3, -0.137, |, 0.0
20394.0, 138.9, | , 27.3, 0.0, 238.0, | ,  1000,   951,  3000,  2922, | , -3.4,   3.4, 0.035, |, 0.0
20395.0, 139.6, | , 27.3, 0.0, 236.5, | ,  1000,   953,  3000,  2933, | , -3.4, -15.4, -0.158, |, 0.0
20396.1, 138.9, | , 27.3, 0.0, 237.8, | ,  1000,   950,  3000,  2914, | , -3.4,   1.3, 0.013, |, 0.0
20397.1, 138.8, | , 27.3, 0.0, 238.0, | ,  1000,   957,  3000,  2927, | , -3.4,   1.3, 0.013, |, 0.0
20398.1, 138.4, | , 27.3, 0.0, 244.4, | ,  1000,   955,  3000,  2952, | , -3.4, -15.4, -0.159, |, 0.0
20399.1, 138.0, | , 27.3, 0.0, 244.1, | ,  1000,   958,  3000,  2938, | , -3.4, -17.2, -0.176, |, 0.0
20400.1, 138.9, | , 27.3, 0.0, 238.0, | ,  1000,   951,  3000,  2926, | , -3.4,   9.0, 0.092, |, 0.0
20401.1, 139.5, | , 27.3, 0.0, 236.7, | ,  1000,   949,  3000,  2935, | , -3.4,  -6.0, -0.062, |, 0.0
20402.1, 139.2, | , 27.3, 0.0, 236.7, | ,  1000,   955,  3000,  2937, | , -3.4, -18.4, -0.189, |, 0.0
20403.1, 139.0, | , 27.3, 0.0, 237.9, | ,  1000,   956,  3000,  2923, | , -3.4, -16.7, -0.171, |, 0.0
20404.2, 138.5, | , 27.3, 0.0, 243.7, | ,  1000,   961,  3000,  2923, | , -3.4, -12.4, -0.127, |, 0.0
20405.2, 138.5, | , 27.3, 0.0, 243.9, | ,  1000,   955,  3000,  2936, | , -3.4,   9.0, 0.092, |, 0.0
20406.2, 139.0, | , 27.3, 0.0, 237.1, | ,  1000,   952,  3000,  2933, | , -3.4, -18.0, -0.184, |, 0.0
20407.2, 139.3, | , 27.3, 0.0, 235.5, | ,  1000,   951,  3000,  2933, | , -3.4, -17.6, -0.180, |, 0.0
20408.2, 139.6, | , 27.3, 0.0, 237.1, | ,  1000,   953,  3000,  2923, | , -3.4,   4.3, 0.044, |, 0.0
20409.2, 139.0, | , 27.3, 0.0, 237.3, | ,  1000,   956,  3000,  2929, | , -3.4,  -8.2, -0.084, |, 0.0
20410.2, 138.5, | , 27.3, 0.0, 243.8, | ,  1000,   956,  3000,  2923, | , -3.4, -16.7, -0.171, |, 0.0
20411.3, 138.5, | , 27.3, 0.0, 243.8, | ,  1000,   953,  3000,  2942, | , -3.4,   8.5, 0.088, |, 0.0
20412.3, 139.0, | , 27.3, 0.0, 236.8, | ,  1000,   954,  3000,  2925, | , -3.4, -14.2, -0.145, |, 0.0
20413.3, 139.2, | , 27.3, 0.0, 236.1, | ,  1000,   955,  3000,  2931, | , -3.4, -15.9, -0.163, |, 0.0
20414.3, 139.6, | , 27.3, 0.0, 234.2, | ,  1000,   956,  3000,  2932, | , -3.4,   8.5, 0.088, |, 0.0
20415.3, 138.9, | , 27.3, 0.0, 237.2, | ,  1000,   957,  3000,  2929, | , -3.4, -14.2, -0.145, |, 0.0
20416.3, 138.2, | , 27.3, 0.0, 243.1, | ,  1000,   955,  3000,  2929, | , -3.4, -16.7, -0.171, |, 0.0
20417.3, 138.7, | , 27.3, 0.0, 243.2, | ,  1000,   953,  3000,  2949, | , -3.4,  10.7, 0.110, |, 0.0
20418.3, 139.0, | , 27.3, 0.0, 237.3, | ,  1000,   952,  3000,  2933, | , -3.4, -12.9, -0.132, |, 0.0
20419.3, 139.2, | , 27.3, 0.0, 235.8, | ,  1000,   956,  3000,  2941, | , -3.4, -18.4, -0.189, |, 0.0
20420.4, 139.6, | , 27.3, 0.0, 236.6, | ,  1000,   959,  3000,  2920, | , -3.4,   2.5, 0.026, |, 0.0
20421.4, 138.9, | , 27.3, 0.0, 236.6, | ,  1000,   956,  3000,  2930, | , -3.4, -13.7, -0.141, |, 0.0
20422.4, 138.3, | , 27.3, 0.0, 242.3, | ,  1000,   954,  3000,  2938, | , -3.4, -10.7, -0.110, |, 0.0
20423.4, 138.5, | , 27.3, 0.0, 243.7, | ,  1000,   956,  3000,  2928, | , -3.4, -16.3, -0.167, |, 0.0
20424.4, 139.4, | , 27.3, 0.0, 237.4, | ,  1000,   956,  3000,  2933, | , -3.4, -18.0, -0.185, |, 0.0
20425.4, 139.1, | , 27.3, 0.0, 235.3, | ,  1000,   950,  3000,  2924, | , -3.4, -15.0, -0.153, |, 0.0
20426.4, 139.3, | , 27.3, 0.0, 237.5, | ,  1000,   952,  3000,  2931, | , -3.4,  -7.3, -0.075, |, 0.0
20427.5, 139.3, | , 27.3, 0.0, 236.0, | ,  1000,   958,  3000,  2934, | , -3.4, -14.6, -0.150, |, 0.0
20428.5, 138.2, | , 27.3, 0.0, 242.7, | ,  1000,   960,  3000,  2929, | , -3.4, -18.0, -0.185, |, 0.0
20429.5, 138.1, | , 27.3, 0.0, 243.1, | ,  1000,   955,  3000,  2935, | , -3.4, -15.9, -0.163, |, 0.0
20430.5, 139.4, | , 27.3, 0.0, 237.0, | ,  1000,   949,  3000,  2935, | , -3.4, -18.9, -0.193, |, 0.0
20431.5, 139.1, | , 27.3, 0.0, 235.1, | ,  1000,   953,  3000,  2926, | , -3.4, -15.0, -0.153, |, 0.0
20432.5, 139.3, | , 27.3, 0.0, 236.0, | ,  1000,   956,  3000,  2934, | , -3.4, -14.2, -0.145, |, 0.0
20433.5, 139.0, | , 27.3, 0.0, 236.4, | ,  1000,   953,  3000,  2941, | , -3.4,  -7.7, -0.079, |, 0.0
20434.5, 138.1, | , 27.3, 0.0, 242.9, | ,  1000,   957,  3000,  2924, | , -3.4, -14.6, -0.149, |, 0.0
20435.6, 138.5, | , 27.3, 0.0, 243.1, | ,  1000,   954,  3000,  2943, | , -3.4,   0.8, 0.009, |, 0.0
20436.6, 139.4, | , 27.3, 0.0, 236.9, | ,  1000,   954,  3000,  2935, | , -3.4,  -6.9, -0.070, |, 0.0
20437.6, 139.3, | , 27.3, 0.0, 234.0, | ,  1000,   951,  3000,  2935, | , -3.4, -16.7, -0.171, |, 0.0
20438.6, 139.2, | , 27.3, 0.0, 233.0, | ,  1000,   958,  3000,  2936, | , -3.4,  15.8, 0.162, |, 0.0
20439.6, 139.6, | , 27.3, 0.0, 235.3, | ,  1000,   960,  3000,  2937, | , -3.4, -14.6, -0.150, |, 0.0
20440.6, 138.5, | , 27.3, 0.0, 242.8, | ,  1000,   954,  3000,  2938, | , -3.4, -14.2, -0.145, |, 0.0
20441.6, 138.1, | , 27.3, 0.0, 242.2, | ,  1000,   955,  3000,  2941, | , -3.4, -13.7, -0.141, |, 0.0
20442.6, 139.0, | , 27.3, 0.0, 235.5, | ,  1000,   952,  3000,  2923, | , -3.4,  15.0, 0.153, |, 0.0
20443.7, 139.6, | , 27.3, 0.0, 235.1, | ,  1000,   950,  3000,  2934, | , -3.4, -15.0, -0.154, |, 0.0
20444.7, 139.4, | , 27.3, 0.0, 231.9, | ,  1000,   954,  3000,  2933, | , -3.4, -12.4, -0.128, |, 0.0
20445.7, 139.2, | , 27.3, 0.0, 234.9, | ,  1000,   951,  3000,  2934, | , -3.4,  11.5, 0.118, |, 0.0
20446.7, 138.5, | , 27.3, 0.0, 243.1, | ,  1000,   955,  3000,  2924, | , -3.4, -12.9, -0.132, |, 0.0
20447.7, 138.3, | , 27.3, 0.0, 241.9, | ,  1000,   954,  3000,  2941, | , -3.4,  -9.4, -0.097, |, 0.0
20448.7, 139.0, | , 27.3, 0.0, 236.2, | ,  1000,   950,  3000,  2924, | , -3.4, -11.6, -0.118, |, 0.0
20449.7, 139.6, | , 27.3, 0.0, 235.2, | ,  1000,   952,  3000,  2921, | , -3.4, -17.6, -0.180, |, 0.0
20450.8, 139.0, | , 27.3, 0.0, 236.3, | ,  1000,   958,  3000,  2929, | , -3.4,   2.1, 0.022, |, 0.0
20451.8, 139.2, | , 27.3, 0.0, 236.2, | ,  1000,   954,  3000,  2926, | , -3.4,  -3.9, -0.040, |, 0.0
20452.8, 138.7, | , 27.3, 0.0, 242.0, | ,  1000,   956,  3000,  2935, | , -3.4,   6.8, 0.070, |, 0.0
20453.8, 138.1, | , 27.3, 0.0, 242.2, | ,  1000,   956,  3000,  2932, | , -3.4, -15.9, -0.163, |, 0.0
20454.8, 139.0, | , 27.3, 0.0, 235.6, | ,  1000,   952,  3000,  2923, | , -3.4,  -4.3, -0.044, |, 0.0
20455.8, 139.6, | , 27.3, 0.0, 235.0, | ,  1000,   953,  3000,  2935, | , -3.4, -16.3, -0.167, |, 0.0
20456.8, 139.3, | , 27.3, 0.0, 234.5, | ,  1000,   957,  3000,  2924, | , -3.4,   6.8, 0.070, |, 0.0
20457.8, 139.3, | , 27.3, 0.0, 234.9, | ,  1000,   955,  3000,  2928, | , -3.4, -15.9, -0.162, |, 0.0
20458.8, 138.6, | , 27.3, 0.0, 242.3, | ,  1000,   959,  3000,  2952, | , -3.4, -11.2, -0.115, |, 0.0
20459.9, 138.5, | , 27.3, 0.0, 242.9, | ,  1000,   958,  3000,  2920, | , -3.4, -14.6, -0.149, |, 0.0
20460.9, 138.9, | , 27.3, 0.0, 235.9, | ,  1000,   952,  3000,  2914, | , -3.4,  -9.4, -0.096, |, 0.0
20461.9, 139.1, | , 27.3, 0.0, 234.1, | ,  1000,   953,  3000,  2932, | , -3.4, -16.3, -0.167, |, 0.0
20462.9, 139.9, | , 27.3, 0.0, 234.5, | ,  1000,   955,  3000,  2937, | , -3.4, -13.7, -0.141, |, 0.0
20463.9, 139.0, | , 27.3, 0.0, 234.0, | ,  1000,   959,  3000,  2919, | , -3.4, -14.2, -0.145, |, 0.0
20464.9, 138.1, | , 27.3, 0.0, 241.9, | ,  1000,   959,  3000,  2931, | , -3.4,  12.4, 0.127, |, 0.0
20465.9, 138.5, | , 27.3, 0.0, 242.2, | ,  1000,   958,  3000,  2925, | , -3.4,   8.1, 0.083, |, 0.0
20466.9, 138.9, | , 27.3, 0.0, 236.0, | ,  1000,   952,  3000,  2925, | , -3.4,  -7.7, -0.079, |, 0.0
20468.0, 139.2, | , 27.3, 0.0, 233.8, | ,  1000,   955,  3000,  2933, | , -3.4, -18.9, -0.193, |, 0.0
20469.0, 139.4, | , 27.3, 0.0, 234.8, | ,  1000,   957,  3000,  2923, | , -3.4,   4.3, 0.044, |, 0.0
20470.0, 139.0, | , 27.3, 0.0, 236.0, | ,  1000,   954,  3000,  2930, | , -3.4, -11.6, -0.119, |, 0.0
20471.0, 138.1, | , 27.3, 0.0, 242.2, | ,  1000,   957,  3000,  2929, | , -3.4, -16.3, -0.167, |, 0.0
20472.0, 138.5, | , 27.3, 0.0, 241.9, | ,  1000,   954,  3000,  2929, | , -3.4, -16.7, -0.171, |, 0.0
20473.0, 139.1, | , 27.3, 0.0, 235.0, | ,  1000,   951,  3000,  2939, | , -3.4,  10.7, 0.110, |, 0.0
20474.0, 139.1, | , 27.3, 0.0, 233.8, | ,  1000,   953,  3000,  2931, | , -3.4,  15.0, 0.153, |, 0.0
20475.1, 139.6, | , 27.3, 0.0, 233.9, | ,  1000,   953,  3000,  2944, | , -3.4, -18.4, -0.189, |, 0.0
20476.1, 139.6, | , 27.3, 0.0, 235.2, | ,  1000,   959,  3000,  2935, | , -3.4, -15.0, -0.154, |, 0.0
20477.1, 138.1, | , 27.3, 0.0, 241.9, | ,  1000,   957,  3000,  2940, | , -3.4, -12.4, -0.128, |, 0.0
20478.1, 138.2, | , 27.3, 0.0, 241.1, | ,  1000,   956,  3000,  2918, | , -3.4,  10.3, 0.105, |, 0.0
20479.1, 139.3, | , 27.3, 0.0, 235.9, | ,  1000,   950,  3000,  2941, | , -3.4, -12.9, -0.132, |, 0.0
20480.1, 139.2, | , 27.3, 0.0, 234.5, | ,  1000,   954,  3000,  2934, | , -3.4, -18.0, -0.185, |, 0.0
20481.1, 139.5, | , 27.3, 0.0, 235.4, | ,  1000,   953,  3000,  2917, | , -3.4, -18.0, -0.184, |, 0.0
20482.1, 139.3, | , 27.3, 0.0, 235.9, | ,  1000,   954,  3000,  2922, | , -3.4,   1.7, 0.017, |, 0.0
20483.2, 138.2, | , 27.3, 0.0, 240.6, | ,  1000,   962,  3000,  2920, | , -3.4, -14.6, -0.149, |, 0.0
20484.2, 138.2, | , 27.3, 0.0, 242.0, | ,  1000,   954,  3000,  2931, | , -3.4, -14.2, -0.145, |, 0.0
20485.2, 139.3, | , 27.3, 0.0, 235.4, | ,  1000,   954,  3000,  2919, | , -3.4,  11.5, 0.118, |, 0.0
20486.2, 139.1, | , 27.3, 0.0, 233.9, | ,  1000,   952,  3000,  2923, | , -3.4, -16.3, -0.167, |, 0.0
20487.2, 139.1, | , 27.3, 0.0, 234.2, | ,  1000,   954,  3000,  2937, | , -3.4,  -0.5, -0.005, |, 0.0
20488.2, 139.2, | , 27.3, 0.0, 233.1, | ,  1000,   957,  3000,  2911, | , -3.4, -18.4, -0.188, |, 0.0
20489.2, 138.5, | , 27.3, 0.0, 241.9, | ,  1000,   960,  3000,  2948, | , -3.4, -14.2, -0.146, |, 0.0
20490.2, 138.1, | , 27.3, 0.0, 241.6, | ,  1000,   958,  3000,  2941, | , -3.4,  -9.4, -0.097, |, 0.0
20491.2, 139.0, | , 27.3, 0.0, 235.1, | ,  1000,   951,  3000,  2931, | , -3.4, -16.3, -0.167, |, 0.0
20492.3, 139.6, | , 27.3, 0.0, 234.1, | ,  1000,   954,  3000,  2924, | , -3.4, -17.2, -0.175, |, 0.0
20493.3, 139.5, | , 27.3, 0.0, 231.3, | ,  1000,   957,  3000,  2935, | , -3.4,  13.7, 0.140, |, 0.0
20494.3, 139.1, | , 27.3, 0.0, 234.9, | ,  1000,   953,  3000,  2930, | , -3.4,  14.5, 0.149, |, 0.0
20495.3, 138.5, | , 27.3, 0.0, 241.6, | ,  1000,   957,  3000,  2936, | , -3.4,  -7.3, -0.075, |, 0.0
20496.3, 138.1, | , 27.3, 0.0, 240.9, | ,  1000,   953,  3000,  2937, | , -3.4, -12.9, -0.132, |, 0.0
20497.3, 139.0, | , 27.3, 0.0, 235.5, | ,  1000,   954,  3000,  2926, | , -3.4, -10.7, -0.110, |, 0.0
20498.3, 139.7, | , 27.3, 0.0, 233.6, | ,  1000,   955,  3000,  2926, | , -3.4, -18.4, -0.189, |, 0.0
20499.3, 139.5, | , 27.3, 0.0, 233.9, | ,  1000,   959,  3000,  2920, | , -3.4, -17.6, -0.180, |, 0.0
20500.4, 139.2, | , 27.3, 0.0, 234.4, | ,  1000,   957,  3000,  2926, | , -3.4,  -3.5, -0.035, |, 0.0
20501.4, 138.6, | , 27.3, 0.0, 241.1, | ,  1000,   952,  3000,  2939, | , -3.4,   7.7, 0.079, |, 0.0
20502.4, 138.1, | , 27.3, 0.0, 241.1, | ,  1000,   955,  3000,  2923, | , -3.4,   7.7, 0.079, |, 0.0
20503.4, 139.1, | , 27.3, 0.0, 234.3, | ,  1000,   954,  3000,  2926, | , -3.4, -12.0, -0.123, |, 0.0
20504.4, 139.6, | , 27.3, 0.0, 233.5, | ,  1000,   955,  3000,  2944, | , -3.4, -17.6, -0.181, |, 0.0
20505.4, 139.9, | , 27.3, 0.0, 234.1, | ,  1000,   954,  3000,  2943, | , -3.4, -15.0, -0.154, |, 0.0
20506.4, 139.1, | , 27.3, 0.0, 234.8, | ,  1000,   952,  3000,  2929, | , -3.4, -14.6, -0.149, |, 0.0
20507.4, 138.1, | , 27.3, 0.0, 240.9, | ,  1000,   961,  3000,  2918, | , -3.4, -17.6, -0.180, |, 0.0
20508.5, 138.6, | , 27.3, 0.0, 240.3, | ,  1000,   953,  3000,  2924, | , -3.4,   7.7, 0.079, |, 0.0
20509.5, 138.9, | , 27.3, 0.0, 234.6, | ,  1000,   953,  3000,  2945, | , -3.4,  10.3, 0.105, |, 0.0
20510.5, 139.3, | , 27.3, 0.0, 232.8, | ,  1000,   953,  3000,  2920, | , -3.4, -12.4, -0.127, |, 0.0
20511.5, 139.2, | , 27.3, 0.0, 235.5, | ,  1000,   951,  3000,  2917, | , -3.4,   4.3, 0.043, |, 0.0
20512.5, 139.6, | , 27.3, 0.0, 233.2, | ,  1000,   954,  3000,  2926, | , -3.4, -12.9, -0.132, |, 0.0
20513.5, 138.2, | , 27.3, 0.0, 240.4, | ,  1000,   952,  3000,  2926, | , -3.4, -12.0, -0.123, |, 0.0
20514.5, 138.4, | , 27.3, 0.0, 241.4, | ,  1000,   955,  3000,  2912, | , -3.4, -12.9, -0.131, |, 0.0
20515.5, 138.9, | , 27.3, 0.0, 235.0, | ,  1000,   955,  3000,  2938, | , -3.4,   2.5, 0.026, |, 0.0
20516.6, 139.2, | , 27.3, 0.0, 233.2, | ,  1000,   957,  3000,  2934, | , -3.4, -19.7, -0.202, |, 0.0
20517.6, 138.8, | , 27.3, 0.0, 235.5, | ,  1000,   955,  3000,  2936, | , -3.4,  14.5, 0.149, |, 0.0
20518.6, 139.6, | , 27.3, 0.0, 232.7, | ,  1000,   955,  3000,  2928, | , -3.4, -18.0, -0.184, |, 0.0
20519.6, 138.1, | , 27.3, 0.0, 240.8, | ,  1000,   955,  3000,  2946, | , -3.4, -16.7, -0.172, |, 0.0
20520.6, 138.1, | , 27.3, 0.0, 241.0, | ,  1000,   955,  3000,  2934, | , -3.4, -12.4, -0.128, |, 0.0
20521.6, 139.3, | , 27.3, 0.0, 235.2, | ,  1000,   957,  3000,  2928, | , -3.4,  -6.9, -0.070, |, 0.0
20522.6, 139.0, | , 27.3, 0.0, 233.1, | ,  1000,   949,  3000,  2915, | , -3.4, -16.7, -0.170, |, 0.0
20523.6, 139.0, | , 27.3, 0.0, 234.2, | ,  1000,   955,  3000,  2925, | , -3.4,  -9.9, -0.101, |, 0.0
20524.6, 139.1, | , 27.3, 0.0, 232.7, | ,  1000,   958,  3000,  2943, | , -3.4,  -4.3, -0.044, |, 0.0
20525.7, 138.5, | , 27.3, 0.0, 240.9, | ,  1000,   955,  3000,  2925, | , -3.4, -14.2, -0.145, |, 0.0
20526.7, 138.1, | , 27.3, 0.0, 240.5, | ,  1000,   955,  3000,  2933, | , -3.4,  -0.5, -0.005, |, 0.0
20527.7, 138.9, | , 27.3, 0.0, 234.2, | ,  1000,   951,  3000,  2915, | , -3.4, -16.3, -0.166, |, 0.0
20528.7, 139.7, | , 27.3, 0.0, 232.6, | ,  1000,   949,  3000,  2937, | , -3.4, -15.9, -0.163, |, 0.0
20529.7, 139.1, | , 27.3, 0.0, 232.9, | ,  1000,   954,  3000,  2930, | , -3.4,  10.3, 0.105, |, 0.0
20530.7, 139.1, | , 27.3, 0.0, 232.6, | ,  1000,   958,  3000,  2927, | , -3.4, -16.7, -0.171, |, 0.0
20531.7, 138.5, | , 27.3, 0.0, 241.0, | ,  1000,   956,  3000,  2928, | , -3.4, -15.4, -0.158, |, 0.0
20532.7, 138.5, | , 27.3, 0.0, 240.7, | ,  1000,   954,  3000,  2940, | , -3.4, -15.9, -0.163, |, 0.0
20533.8, 139.0, | , 27.3, 0.0, 233.5, | ,  1000,   955,  3000,  2920, | , -3.4,  11.5, 0.118, |, 0.0
20534.8, 139.6, | , 27.3, 0.0, 232.7, | ,  1000,   950,  3000,  2941, | , -3.4,  -5.6, -0.057, |, 0.0
20535.8, 139.1, | , 27.3, 0.0, 232.7, | ,  1000,   955,  3000,  2938, | , -3.4, -16.7, -0.172, |, 0.0
20536.8, 139.1, | , 27.3, 0.0, 232.6, | ,  1000,   957,  3000,  2933, | , -3.4, -10.7, -0.110, |, 0.0
20537.8, 138.5, | , 27.3, 0.0, 240.4, | ,  1000,   957,  3000,  2937, | , -3.4,   1.7, 0.017, |, 0.0
20538.8, 138.6, | , 27.3, 0.0, 240.0, | ,  1000,   958,  3000,  2939, | , -3.4,  -7.7, -0.079, |, 0.0
20539.8, 139.0, | , 27.3, 0.0, 234.4, | ,  1000,   949,  3000,  2926, | , -3.4, -17.2, -0.175, |, 0.0
20540.8, 139.3, | , 27.3, 0.0, 232.1, | ,  1000,   953,  3000,  2919, | , -3.4, -18.4, -0.188, |, 0.0
20541.9, 139.5, | , 27.3, 0.0, 232.6, | ,  1000,   956,  3000,  2932, | , -3.4,  -6.5, -0.066, |, 0.0
20542.9, 139.2, | , 27.3, 0.0, 233.3, | ,  1000,   956,  3000,  2922, | , -3.4, -17.2, -0.175, |, 0.0
20543.9, 138.3, | , 27.3, 0.0, 239.7, | ,  1000,   958,  3000,  2932, | , -3.4,  -0.5, -0.005, |, 0.0
20544.9, 138.6, | , 27.3, 0.0, 240.6, | ,  1000,   954,  3000,  2928, | , -3.4, -11.6, -0.119, |, 0.0
20545.9, 139.0, | , 27.3, 0.0, 233.6, | ,  1000,   950,  3000,  2936, | , -3.4,   1.7, 0.017, |, 0.0
20546.9, 139.1, | , 27.3, 0.0, 232.5, | ,  1000,   949,  3000,  2927, | , -3.4, -11.6, -0.118, |, 0.0
20547.9, 139.3, | , 27.3, 0.0, 234.7, | ,  1000,   956,  3000,  2944, | , -3.4, -16.7, -0.172, |, 0.0
20548.9, 139.3, | , 27.3, 0.0, 232.7, | ,  1000,   957,  3000,  2934, | , -3.4, -15.4, -0.158, |, 0.0
20549.9, 138.1, | , 27.3, 0.0, 239.8, | ,  1000,   959,  3000,  2938, | , -3.4,  -8.6, -0.088, |, 0.0
20551.0, 138.4, | , 27.3, 0.0, 239.9, | ,  1000,   956,  3000,  2930, | , -3.4,  13.3, 0.136, |, 0.0
20552.0, 138.9, | , 27.3, 0.0, 234.0, | ,  1000,   953,  3000,  2927, | , -3.4, -16.7, -0.171, |, 0.0
20553.0, 139.1, | , 27.3, 0.0, 232.7, | ,  1000,   951,  3000,  2934, | , -3.4, -12.4, -0.127, |, 0.0
20554.0, 139.2, | , 27.3, 0.0, 232.3, | ,  1000,   955,  3000,  2929, | , -3.4, -19.3, -0.198, |, 0.0
20555.0, 139.0, | , 27.3, 0.0, 232.0, | ,  1000,   955,  3000,  2937, | , -3.4,  11.1, 0.114, |, 0.0
20556.0, 138.1, | , 27.3, 0.0, 239.9, | ,  1000,   954,  3000,  2939, | , -3.4, -14.6, -0.150, |, 0.0
20557.1, 138.5, | , 27.3, 0.0, 240.3, | ,  1000,   955,  3000,  2935, | , -3.4,  -6.9, -0.071, |, 0.0
20558.1, 139.4, | , 27.3, 0.0, 233.6, | ,  1000,   955,  3000,  2928, | , -3.4, -15.0, -0.154, |, 0.0
20559.1, 139.4, | , 27.3, 0.0, 231.1, | ,  1000,   954,  3000,  2931, | , -3.4,  -7.7, -0.079, |, 0.0
20560.1, 139.2, | , 27.3, 0.0, 232.1, | ,  1000,   959,  3000,  2930, | , -3.4, -13.3, -0.136, |, 0.0
20561.1, 139.5, | , 27.3, 0.0, 231.8, | ,  1000,   956,  3000,  2922, | , -3.4, -15.0, -0.153, |, 0.0
20562.1, 138.1, | , 27.3, 0.0, 239.7, | ,  1000,   958,  3000,  2942, | , -3.4, -12.9, -0.132, |, 0.0
20563.1, 138.1, | , 27.3, 0.0, 239.6, | ,  1000,   956,  3000,  2919, | , -3.4, -16.3, -0.166, |, 0.0
20564.1, 139.4, | , 27.3, 0.0, 233.3, | ,  1000,   952,  3000,  2935, | , -3.4, -14.2, -0.145, |, 0.0
20565.1, 139.2, | , 27.3, 0.0, 232.2, | ,  1000,   956,  3000,  2950, | , -3.4, -16.7, -0.172, |, 0.0
20566.2, 138.9, | , 27.3, 0.0, 234.2, | ,  1000,   958,  3000,  2922, | , -3.4,   7.7, 0.079, |, 0.0
20567.2, 139.5, | , 27.3, 0.0, 232.2, | ,  1000,   955,  3000,  2934, | , -3.4, -14.6, -0.150, |, 0.0
20568.2, 138.1, | , 27.3, 0.0, 239.7, | ,  1000,   957,  3000,  2931, | , -3.4, -17.2, -0.176, |, 0.0
20569.2, 138.2, | , 27.3, 0.0, 239.0, | ,  1000,   953,  3000,  2936, | , -3.4, -14.2, -0.145, |, 0.0
20570.2, 139.4, | , 27.3, 0.0, 233.4, | ,  1000,   951,  3000,  2925, | , -3.4, -13.7, -0.140, |, 0.0
20571.2, 139.2, | , 27.3, 0.0, 232.0, | ,  1000,   953,  3000,  2924, | , -3.4, -19.3, -0.197, |, 0.0
20572.2, 139.2, | , 27.3, 0.0, 230.1, | ,  1000,   957,  3000,  2935, | , -3.4, -14.6, -0.150, |, 0.0
20573.3, 139.6, | , 27.3, 0.0, 232.7, | ,  1000,   958,  3000,  2937, | , -3.4,   3.4, 0.035, |, 0.0
20574.3, 138.2, | , 27.3, 0.0, 238.8, | ,  1000,   958,  3000,  2935, | , -3.4,  -0.0, -0.000, |, 0.0
20575.3, 138.1, | , 27.3, 0.0, 239.3, | ,  1000,   955,  3000,  2923, | , -3.4, -11.6, -0.118, |, 0.0
20576.3, 139.3, | , 27.3, 0.0, 233.5, | ,  1000,   952,  3000,  2927, | , -3.4,  -6.9, -0.070, |, 0.0
20577.3, 139.6, | , 27.3, 0.0, 231.7, | ,  1000,   953,  3000,  2925, | , -3.4,   9.4, 0.096, |, 0.0
20578.3, 139.0, | , 27.3, 0.0, 233.5, | ,  1000,   953,  3000,  2928, | , -3.4, -15.0, -0.154, |, 0.0
20579.3, 139.3, | , 27.3, 0.0, 231.1, | ,  1000,   957,  3000,  2926, | , -3.4,   1.7, 0.017, |, 0.0
20580.3, 138.5, | , 27.3, 0.0, 239.5, | ,  1000,   960,  3000,  2934, | , -3.4, -12.9, -0.132, |, 0.0
20581.4, 138.1, | , 27.3, 0.0, 239.2, | ,  1000,   954,  3000,  2922, | , -3.4,  15.8, 0.162, |, 0.0
20582.4, 139.0, | , 27.3, 0.0, 232.8, | ,  1000,   950,  3000,  2940, | , -3.4, -19.3, -0.198, |, 0.0
20583.4, 139.6, | , 27.3, 0.0, 231.6, | ,  1000,   951,  3000,  2926, | , -3.4, -14.2, -0.145, |, 0.0
20584.4, 139.2, | , 27.3, 0.0, 231.7, | ,  1000,   960,  3000,  2933, | , -3.4,  12.0, 0.123, |, 0.0
20585.4, 139.2, | , 27.3, 0.0, 232.8, | ,  1000,   957,  3000,  2921, | , -3.4, -18.0, -0.184, |, 0.0
20586.4, 138.6, | , 27.3, 0.0, 239.7, | ,  1000,   955,  3000,  2937, | , -3.4, -15.9, -0.163, |, 0.0
20587.4, 138.1, | , 27.3, 0.0, 239.0, | ,  1000,   954,  3000,  2921, | , -3.4, -13.7, -0.140, |, 0.0
20588.4, 138.9, | , 27.3, 0.0, 232.8, | ,  1000,   951,  3000,  2918, | , -3.4, -15.0, -0.153, |, 0.0
20589.5, 139.5, | , 27.3, 0.0, 231.7, | ,  1000,   951,  3000,  2937, | , -3.4,   1.7, 0.017, |, 0.0
20590.5, 138.9, | , 27.3, 0.0, 232.5, | ,  1000,   950,  3000,  2933, | , -3.4, -16.7, -0.171, |, 0.0
20591.5, 139.1, | , 27.3, 0.0, 231.2, | ,  1000,   955,  3000,  2926, | , -3.4, -15.4, -0.158, |, 0.0
20592.5, 138.4, | , 27.3, 0.0, 239.5, | ,  1000,   958,  3000,  2933, | , -3.4, -14.2, -0.145, |, 0.0
20593.5, 138.5, | , 27.3, 0.0, 239.3, | ,  1000,   954,  3000,  2928, | , -3.4,  -8.6, -0.088, |, 0.0
20594.5, 139.0, | , 27.3, 0.0, 232.6, | ,  1000,   948,  3000,  2937, | , -3.4, -17.6, -0.180, |, 0.0
20595.5, 139.3, | , 27.3, 0.0, 230.8, | ,  1000,   955,  3000,  2929, | , -3.4, -15.9, -0.163, |, 0.0
20596.5, 139.6, | , 27.3, 0.0, 231.8, | ,  1000,   956,  3000,  2927, | , -3.4, -16.3, -0.167, |, 0.0
20597.6, 139.1, | , 27.3, 0.0, 231.2, | ,  1000,   955,  3000,  2921, | , -3.4, -14.6, -0.149, |, 0.0
20598.6, 138.1, | , 27.3, 0.0, 238.7, | ,  1000,   953,  3000,  2941, | , -3.4,   8.5, 0.088, |, 0.0
20599.6, 138.5, | , 27.3, 0.0, 239.4, | ,  1000,   956,  3000,  2941, | , -3.4, -16.7, -0.172, |, 0.0
20600.6, 139.2, | , 27.3, 0.0, 232.1, | ,  1000,   948,  3000,  2920, | , -3.4, -11.6, -0.118, |, 0.0
20601.6, 139.2, | , 27.3, 0.0, 230.8, | ,  1000,   949,  3000,  2930, | , -3.4,  -5.2, -0.053, |, 0.0
20602.6, 139.5, | , 27.3, 0.0, 231.6, | ,  1000,   952,  3000,  2915, | , -3.4, -16.7, -0.171, |, 0.0
20603.6, 139.1, | , 27.3, 0.0, 231.0, | ,  1000,   957,  3000,  2931, | , -3.4,  -3.0, -0.031, |, 0.0
20604.6, 138.0, | , 27.3, 0.0, 238.4, | ,  1000,   957,  3000,  2931, | , -3.4,   9.8, 0.101, |, 0.0
20605.7, 138.6, | , 27.3, 0.0, 237.6, | ,  1000,   954,  3000,  2937, | , -3.4, -14.6, -0.150, |, 0.0
20606.7, 139.0, | , 27.3, 0.0, 232.1, | ,  1000,   954,  3000,  2935, | , -3.4, -14.2, -0.145, |, 0.0
20607.7, 139.1, | , 27.3, 0.0, 230.8, | ,  1000,   954,  3000,  2937, | , -3.4, -15.9, -0.163, |, 0.0
20608.7, 139.1, | , 27.3, 0.0, 231.7, | ,  1000,   953,  3000,  2932, | , -3.4,   8.1, 0.083, |, 0.0
20609.7, 139.1, | , 27.3, 0.0, 231.6, | ,  1000,   952,  3000,  2942, | , -3.4, -16.3, -0.167, |, 0.0
20610.7, 138.2, | , 27.3, 0.0, 237.1, | ,  1000,   953,  3000,  2946, | , -3.4, -17.2, -0.176, |, 0.0
20611.7, 138.1, | , 27.3, 0.0, 238.5, | ,  1000,   955,  3000,  2938, | , -3.4, -16.3, -0.167, |, 0.0
20612.7, 139.4, | , 27.3, 0.0, 232.7, | ,  1000,   952,  3000,  2925, | , -3.4,   5.1, 0.052, |, 0.0
20613.7, 139.1, | , 27.3, 0.0, 230.9, | ,  1000,   950,  3000,  2922, | , -3.4, -15.4, -0.158, |, 0.0
20614.8, 138.8, | , 27.3, 0.0, 232.9, | ,  1000,   956,  3000,  2929, | , -3.4, -17.6, -0.180, |, 0.0
20615.8, 139.7, | , 27.3, 0.0, 229.6, | ,  1000,   955,  3000,  2936, | , -3.4,   6.0, 0.061, |, 0.0
20616.8, 138.6, | , 27.3, 0.0, 239.2, | ,  1000,   961,  3000,  2932, | , -3.4, -15.9, -0.163, |, 0.0
20617.8, 138.1, | , 27.3, 0.0, 238.0, | ,  1000,   956,  3000,  2940, | , -3.4, -13.7, -0.141, |, 0.0
20618.8, 139.3, | , 27.3, 0.0, 232.4, | ,  1000,   953,  3000,  2938, | , -3.4,   3.8, 0.039, |, 0.0
20619.8, 139.1, | , 27.3, 0.0, 230.9, | ,  1000,   952,  3000,  2933, | , -3.4,  13.3, 0.136, |, 0.0
20620.8, 139.0, | , 27.3, 0.0, 232.1, | ,  1000,   956,  3000,  2923, | , -3.4,  -4.3, -0.044, |, 0.0
20621.8, 139.2, | , 27.3, 0.0, 229.8, | ,  1000,   958,  3000,  2928, | , -3.4, -14.6, -0.149, |, 0.0
20622.9, 138.5, | , 27.3, 0.0, 238.6, | ,  1000,   955,  3000,  2933, | , -3.4, -18.0, -0.185, |, 0.0
20623.9, 138.0, | , 27.3, 0.0, 238.2, | ,  1000,   954,  3000,  2944, | , -3.4, -10.3, -0.106, |, 0.0
20624.9, 139.0, | , 27.3, 0.0, 232.2, | ,  1000,   955,  3000,  2929, | , -3.4, -17.2, -0.176, |, 0.0
20625.9, 139.7, | , 27.3, 0.0, 229.6, | ,  1000,   957,  3000,  2927, | , -3.4, -17.2, -0.176, |, 0.0
20626.9, 139.0, | , 27.3, 0.0, 231.8, | ,  1000,   955,  3000,  2926, | , -3.4, -13.7, -0.140, |, 0.0
20627.9, 139.1, | , 27.3, 0.0, 231.6, | ,  1000,   955,  3000,  2941, | , -3.4, -14.2, -0.145, |, 0.0
20628.9, 138.5, | , 27.3, 0.0, 238.4, | ,  1000,   952,  3000,  2937, | , -3.4, -13.3, -0.136, |, 0.0
20630.0, 138.1, | , 27.3, 0.0, 238.3, | ,  1000,   958,  3000,  2941, | , -3.4,  -3.5, -0.035, |, 0.0
20631.0, 139.0, | , 27.3, 0.0, 231.1, | ,  1000,   951,  3000,  2923, | , -3.4, -18.4, -0.188, |, 0.0
20632.0, 139.6, | , 27.3, 0.0, 230.5, | ,  1000,   954,  3000,  2937, | , -3.4, -16.7, -0.172, |, 0.0
20633.0, 138.9, | , 27.3, 0.0, 232.2, | ,  1000,   955,  3000,  2933, | , -3.4, -17.6, -0.180, |, 0.0
20634.0, 139.2, | , 27.3, 0.0, 230.2, | ,  1000,   955,  3000,  2939, | , -3.4, -13.7, -0.141, |, 0.0
20635.0, 138.5, | , 27.3, 0.0, 238.3, | ,  1000,   958,  3000,  2941, | , -3.4,   7.7, 0.079, |, 0.0
20636.0, 138.7, | , 27.3, 0.0, 237.6, | ,  1000,   955,  3000,  2948, | , -3.4,  14.1, 0.145, |, 0.0
20637.0, 139.1, | , 27.3, 0.0, 231.3, | ,  1000,   954,  3000,  2937, | , -3.4,  -0.5, -0.005, |, 0.0
20638.0, 139.1, | , 27.3, 0.0, 229.9, | ,  1000,   950,  3000,  2931, | , -3.4, -10.7, -0.110, |, 0.0
20639.1, 139.3, | , 27.3, 0.0, 232.5, | ,  1000,   954,  3000,  2925, | , -3.4,  -0.0, -0.000, |, 0.0
20640.1, 139.1, | , 27.3, 0.0, 230.1, | ,  1000,   952,  3000,  2932, | , -3.4, -10.7, -0.110, |, 0.0
20641.1, 138.7, | , 27.3, 0.0, 237.0, | ,  1000,   955,  3000,  2932, | , -3.4, -17.6, -0.180, |, 0.0
20642.1, 138.6, | , 27.3, 0.0, 237.7, | ,  1000,   952,  3000,  2941, | , -3.4, -14.2, -0.145, |, 0.0
20643.1, 139.0, | , 27.3, 0.0, 231.4, | ,  1000,   952,  3000,  2937, | , -3.4, -13.7, -0.141, |, 0.0
20644.1, 139.1, | , 27.3, 0.0, 229.8, | ,  1000,   954,  3000,  2936, | , -3.4, -18.0, -0.185, |, 0.0
20645.1, 139.3, | , 27.3, 0.0, 232.5, | ,  1000,   958,  3000,  2928, | , -3.4, -15.4, -0.158, |, 0.0
20646.2, 139.3, | , 27.3, 0.0, 229.5, | ,  1000,   956,  3000,  2933, | , -3.4, -12.9, -0.132, |, 0.0
20647.2, 138.1, | , 27.3, 0.0, 237.5, | ,  1000,   956,  3000,  2922, | , -3.4, -13.7, -0.140, |, 0.0
20648.2, 138.5, | , 27.3, 0.0, 237.9, | ,  1000,   952,  3000,  2929, | , -3.4, -16.3, -0.167, |, 0.0
