Repository: jdhuang-csm/Ru-BCA

## Methods
* (BaO)<sub>x</sub>-(CaO)<sub>y</sub>-(Al<sub>2</sub>O<sub>3</sub>)<sub>1-x-y</sub> (BCA) catalyst supports were synthesized via sol-gel and solid-state methods. 
* Ru/BCA catalysts were prepared via incipient wetness impregnation to achieve 1 wt. % Ru loading.
* Ammonia synthesis rates were measured for Ru/BCA catalysts in a packed-bed reactor at 480-600<sup>o</sup>C, 10 bar, and space velocities up to 1.3 x 10<sup>6</sup> ml g<sub>cat</sub><sup>-1</sup> h<sup>-1</sup>.
* A machine learning (ML) model was employed to improve understanding of the behavior of Ru/BCA catalysts.
* A microkinetic model was developed to describe the best-performing catalyst.

File: data/init_files_Cadigan/BCA411.txt (part 53 of 53)
********** Start test **********
Elapsed time, Pressure, | , LJtemp(C), Inner-Temp, Outer-Temp, | , N2-set, N2-flow, H2-set, H2-flow, | , pH, NH3_ppm, NH3_Prod_rate, |, In222Temp
20629.8, 0.2, | , 23.4, 0.0, 278.6, | ,  5000,  4845,     0,  -120, | , -3.4, -2420.7, -28.663, |, 0.0
20630.8, 0.1, | , 23.4, 0.0, 278.2, | ,  5000,  4847,     0,  -116, | , -3.4, -2421.2, -28.710, |, 0.0
20631.8, 0.1, | , 23.4, 0.0, 285.7, | ,  5000,  4841,     0,  -111, | , -3.4, -2419.0, -28.677, |, 0.0
20632.8, 0.2, | , 23.4, 0.0, 285.6, | ,  5000,  4847,     0,  -135, | , -3.4, -2419.0, -28.561, |, 0.0
20633.8, 0.1, | , 23.4, 0.0, 280.2, | ,  5000,  4844,     0,  -113, | , -3.4, -2420.3, -28.695, |, 0.0
20634.8, 0.2, | , 23.4, 0.0, 278.3, | ,  5000,  4844,     0,  -117, | , -3.4, -2420.3, -28.668, |, 0.0
20635.9, 0.1, | , 23.4, 0.0, 278.5, | ,  5000,  4844,     0,  -131, | , -3.4, -2421.2, -28.595, |, 0.0
20636.9, 0.2, | , 23.4, 0.0, 278.6, | ,  5000,  4845,     0,  -133, | , -3.4, -2420.7, -28.588, |, 0.0
20637.9, 0.2, | , 23.4, 0.0, 285.3, | ,  5000,  4844,     0,  -133, | , -3.4, -2419.5, -28.564, |, 0.0
20638.9, 0.1, | , 23.4, 0.0, 285.3, | ,  5000,  4851,     0,  -127, | , -3.4, -2419.5, -28.642, |, 0.0
20639.9, 0.2, | , 23.4, 0.0, 280.5, | ,  5000,  4839,     0,  -111, | , -3.4, -2420.7, -28.684, |, 0.0
20640.9, 0.2, | , 23.4, 0.0, 278.3, | ,  5000,  4839,     0,  -136, | , -3.4, -2420.7, -28.533, |, 0.0
20641.9, 0.2, | , 23.4, 0.0, 278.7, | ,  5000,  4843,     0,  -127, | , -3.4, -2421.2, -28.616, |, 0.0
20643.0, 0.2, | , 23.4, 0.0, 278.8, | ,  5000,  4840,     0,  -131, | , -3.4, -2420.7, -28.572, |, 0.0
20644.0, 0.2, | , 23.4, 0.0, 285.9, | ,  5000,  4851,     0,  -119, | , -3.4, -2419.0, -28.685, |, 0.0
20645.0, 0.2, | , 23.4, 0.0, 285.5, | ,  5000,  4847,     0,  -121, | , -3.4, -2419.5, -28.653, |, 0.0
20646.0, 0.2, | , 23.4, 0.0, 280.3, | ,  5000,  4836,     0,  -106, | , -3.4, -2420.3, -28.689, |, 0.0
20647.0, 0.1, | , 23.4, 0.0, 278.1, | ,  5000,  4843,     0,  -105, | , -3.4, -2421.2, -28.751, |, 0.0
20648.0, 0.2, | , 23.4, 0.0, 278.5, | ,  5000,  4843,     0,  -139, | , -3.4, -2420.7, -28.533, |, 0.0
20649.0, 0.2, | , 23.4, 0.0, 276.8, | ,  5000,  4846,     0,  -120, | , -3.4, -2421.2, -28.672, |, 0.0
20650.0, 0.2, | , 23.4, 0.0, 285.6, | ,  5000,  4847,     0,  -134, | , -3.4, -2419.0, -28.573, |, 0.0
20651.1, 0.2, | , 23.4, 0.0, 285.3, | ,  5000,  4846,     0,  -111, | , -3.4, -2419.0, -28.704, |, 0.0
20652.1, 0.2, | , 23.4, 0.0, 279.5, | ,  5000,  4844,     0,  -124, | , -3.4, -2420.3, -28.631, |, 0.0
20653.1, 0.2, | , 23.4, 0.0, 278.4, | ,  5000,  4841,     0,  -121, | , -3.4, -2421.2, -28.637, |, 0.0
20654.1, 0.2, | , 23.4, 0.0, 277.4, | ,  5000,  4846,     0,  -124, | , -3.4, -2420.7, -28.650, |, 0.0
20655.1, 0.1, | , 23.4, 0.0, 279.4, | ,  5000,  4837,     0,  -120, | , -3.4, -2421.2, -28.618, |, 0.0
20656.1, 0.2, | , 23.4, 0.0, 284.1, | ,  5000,  4848,     0,  -116, | , -3.4, -2419.0, -28.686, |, 0.0
20657.1, 0.1, | , 23.4, 0.0, 284.9, | ,  5000,  4845,     0,  -125, | , -3.4, -2419.5, -28.619, |, 0.0
20658.1, 0.2, | , 23.4, 0.0, 279.1, | ,  5000,  4847,     0,  -125, | , -3.4, -2420.7, -28.646, |, 0.0
20659.2, 0.2, | , 23.4, 0.0, 276.8, | ,  5000,  4844,     0,  -109, | , -3.4, -2421.2, -28.729, |, 0.0
20660.2, 0.2, | , 23.4, 0.0, 277.7, | ,  5000,  4845,     0,  -123, | , -3.4, -2420.3, -28.640, |, 0.0
20661.2, 0.2, | , 23.4, 0.0, 279.2, | ,  5000,  4844,     0,  -134, | , -3.4, -2420.7, -28.574, |, 0.0
20662.2, 0.2, | , 23.4, 0.0, 284.5, | ,  5000,  4846,     0,  -118, | , -3.4, -2419.0, -28.663, |, 0.0
20663.2, 0.2, | , 23.4, 0.0, 284.3, | ,  5000,  4846,     0,  -116, | , -3.4, -2419.5, -28.680, |, 0.0
20664.2, 0.2, | , 23.4, 0.0, 278.9, | ,  5000,  4847,     0,  -122, | , -3.4, -2420.3, -28.660, |, 0.0
20665.2, 0.2, | , 23.4, 0.0, 276.9, | ,  5000,  4842,     0,  -127, | , -3.4, -2421.2, -28.611, |, 0.0
20666.3, 0.2, | , 23.4, 0.0, 279.6, | ,  5000,  4847,     0,  -135, | , -3.4, -2420.7, -28.582, |, 0.0
20667.3, 0.2, | , 23.4, 0.0, 277.8, | ,  5000,  4838,     0,  -124, | , -3.4, -2420.3, -28.588, |, 0.0
20668.3, 0.2, | , 23.4, 0.0, 284.5, | ,  5000,  4850,     0,  -113, | , -3.4, -2419.5, -28.720, |, 0.0
20669.3, 0.1, | , 23.4, 0.0, 284.7, | ,  5000,  4846,     0,  -124, | , -3.4, -2419.5, -28.632, |, 0.0
20670.3, 0.2, | , 23.4, 0.0, 279.2, | ,  5000,  4846,     0,  -127, | , -3.4, -2420.3, -28.619, |, 0.0
20671.3, 0.2, | , 23.4, 0.0, 277.3, | ,  5000,  4846,     0,  -142, | , -3.4, -2420.7, -28.535, |, 0.0
20672.3, 0.2, | , 23.4, 0.0, 278.0, | ,  5000,  4844,     0,  -123, | , -3.4, -2420.7, -28.643, |, 0.0
20673.3, 0.2, | , 23.4, 0.0, 279.4, | ,  5000,  4847,     0,  -134, | , -3.4, -2420.3, -28.586, |, 0.0
20674.4, 0.2, | , 23.4, 0.0, 280.0, | ,  5000,  4840,     0,  -130, | , -3.4, -2420.7, -28.577, |, 0.0
20675.4, 0.2, | , 23.4, 0.0, 284.5, | ,  5000,  4846,     0,  -108, | , -3.4, -2419.5, -28.732, |, 0.0
20676.4, 0.2, | , 23.4, 0.0, 278.7, | ,  5000,  4846,     0,  -116, | , -3.4, -2420.7, -28.698, |, 0.0
20677.4, 0.1, | , 23.4, 0.0, 277.2, | ,  5000,  4846,     0,  -132, | , -3.4, -2420.7, -28.597, |, 0.0
20678.4, 0.2, | , 23.4, 0.0, 277.5, | ,  5000,  4841,     0,  -124, | , -3.4, -2420.7, -28.621, |, 0.0
20679.4, 0.2, | , 23.4, 0.0, 279.0, | ,  5000,  4842,     0,  -112, | , -3.4, -2420.7, -28.695, |, 0.0
20680.4, 0.2, | , 23.4, 0.0, 276.4, | ,  5000,  4845,     0,  -120, | , -3.4, -2420.7, -28.664, |, 0.0
20681.4, 0.2, | , 23.4, 0.0, 279.5, | ,  5000,  4848,     0,  -124, | , -3.4, -2419.5, -28.648, |, 0.0
20682.5, 0.2, | , 23.4, 0.0, 278.9, | ,  5000,  4847,     0,  -112, | , -3.4, -2420.3, -28.717, |, 0.0
20683.5, 0.2, | , 23.4, 0.0, 276.2, | ,  5000,  4840,     0,  -136, | , -3.4, -2421.2, -28.540, |, 0.0
20684.5, 0.1, | , 23.4, 0.0, 276.7, | ,  5000,  4840,     0,  -125, | , -3.4, -2420.7, -28.606, |, 0.0
20685.5, 0.2, | , 23.4, 0.0, 279.5, | ,  5000,  4845,     0,  -126, | , -3.4, -2420.3, -28.621, |, 0.0
20686.5, 0.2, | , 23.4, 0.0, 278.3, | ,  5000,  4840,     0,  -127, | , -3.4, -2420.7, -28.596, |, 0.0
20687.5, 0.2, | , 23.4, 0.0, 283.7, | ,  5000,  4850,     0,  -124, | , -3.4, -2419.5, -28.655, |, 0.0
20688.5, 0.2, | , 23.4, 0.0, 278.1, | ,  5000,  4840,     0,  -113, | , -3.4, -2420.7, -28.674, |, 0.0
20689.5, 0.3, | , 23.4, 0.0, 277.1, | ,  5000,  4846,     0,  -129, | , -3.4, -2421.2, -28.623, |, 0.0
20690.5, 0.2, | , 23.4, 0.0, 276.9, | ,  5000,  4843,     0,  -132, | , -3.4, -2420.7, -28.576, |, 0.0
20691.6, 0.2, | , 23.4, 0.0, 279.1, | ,  5000,  4849,     0,  -135, | , -3.4, -2420.7, -28.595, |, 0.0
20692.6, 0.2, | , 23.4, 0.0, 279.0, | ,  5000,  4847,     0,  -111, | , -3.4, -2420.3, -28.727, |, 0.0
20693.6, 0.1, | , 23.4, 0.0, 283.0, | ,  5000,  4846,     0,  -131, | , -3.4, -2419.9, -28.596, |, 0.0
20694.6, 0.2, | , 23.4, 0.0, 278.7, | ,  5000,  4835,     0,  -135, | , -3.4, -2420.3, -28.504, |, 0.0
20695.6, 0.2, | , 23.4, 0.0, 275.3, | ,  5000,  4844,     0,  -139, | , -3.4, -2421.2, -28.548, |, 0.0
20696.6, 0.2, | , 23.4, 0.0, 276.7, | ,  5000,  4842,     0,  -133, | , -3.4, -2420.7, -28.565, |, 0.0
20697.6, 0.1, | , 23.4, 0.0, 278.9, | ,  5000,  4844,     0,  -120, | , -3.4, -2420.7, -28.653, |, 0.0
20698.7, 0.1, | , 23.4, 0.0, 278.3, | ,  5000,  4844,     0,  -113, | , -3.4, -2420.3, -28.691, |, 0.0
20699.7, 0.1, | , 23.4, 0.0, 283.7, | ,  5000,  4848,     0,  -116, | , -3.4, -2419.0, -28.689, |, 0.0
20700.7, 0.2, | , 23.4, 0.0, 278.3, | ,  5000,  4843,     0,  -127, | , -3.4, -2420.3, -28.608, |, 0.0
20701.7, 0.2, | , 23.4, 0.0, 275.2, | ,  5000,  4842,     0,  -138, | , -3.4, -2421.6, -28.551, |, 0.0
20702.7, 0.1, | , 23.4, 0.0, 276.8, | ,  5000,  4846,     0,  -126, | , -3.4, -2420.7, -28.637, |, 0.0
20703.7, 0.2, | , 23.4, 0.0, 277.3, | ,  5000,  4836,     0,  -120, | , -3.4, -2420.7, -28.607, |, 0.0
20704.7, 0.2, | , 23.4, 0.0, 278.5, | ,  5000,  4849,     0,  -124, | , -3.4, -2420.3, -28.660, |, 0.0
20705.8, 0.2, | , 23.4, 0.0, 283.0, | ,  5000,  4846,     0,  -116, | , -3.4, -2419.0, -28.672, |, 0.0
20706.8, 0.2, | , 23.4, 0.0, 278.0, | ,  5000,  4846,     0,  -133, | , -3.4, -2420.7, -28.594, |, 0.0
20707.8, 0.2, | , 23.4, 0.0, 274.0, | ,  5000,  4845,     0,  -133, | , -3.4, -2420.3, -28.579, |, 0.0
20708.8, 0.2, | , 23.4, 0.0, 275.9, | ,  5000,  4839,     0,  -135, | , -3.4, -2421.2, -28.545, |, 0.0
20709.8, 0.2, | , 23.4, 0.0, 276.3, | ,  5000,  4842,     0,  -134, | , -3.4, -2421.2, -28.568, |, 0.0
20710.8, 0.2, | , 23.4, 0.0, 276.2, | ,  5000,  4845,     0,  -127, | , -3.4, -2420.7, -28.616, |, 0.0
20711.8, 0.1, | , 23.4, 0.0, 282.7, | ,  5000,  4844,     0,  -122, | , -3.4, -2419.0, -28.625, |, 0.0
20712.9, 0.2, | , 23.4, 0.0, 283.4, | ,  5000,  4842,     0,  -122, | , -3.4, -2419.5, -28.617, |, 0.0
20713.9, 0.2, | , 23.4, 0.0, 276.0, | ,  5000,  4842,     0,  -112, | , -3.4, -2420.3, -28.691, |, 0.0
20714.9, 0.2, | , 23.4, 0.0, 275.9, | ,  5000,  4846,     0,  -118, | , -3.4, -2420.7, -28.683, |, 0.0
20715.9, 0.2, | , 23.4, 0.0, 276.0, | ,  5000,  4842,     0,  -120, | , -3.4, -2420.7, -28.649, |, 0.0
20716.9, 0.2, | , 23.4, 0.0, 276.1, | ,  5000,  4847,     0,  -122, | , -3.4, -2420.7, -28.665, |, 0.0
20717.9, 0.2, | , 23.4, 0.0, 282.1, | ,  5000,  4845,     0,  -130, | , -3.4, -2419.5, -28.590, |, 0.0
20718.9, 0.1, | , 23.4, 0.0, 282.1, | ,  5000,  4849,     0,  -102, | , -3.4, -2419.9, -28.784, |, 0.0
20719.9, 0.1, | , 23.4, 0.0, 277.1, | ,  5000,  4842,     0,  -127, | , -3.4, -2420.7, -28.604, |, 0.0
20721.0, 0.2, | , 23.4, 0.0, 276.0, | ,  5000,  4847,     0,  -129, | , -3.4, -2420.7, -28.622, |, 0.0
20722.0, 0.1, | , 23.4, 0.0, 276.4, | ,  5000,  4836,     0,  -124, | , -3.4, -2420.7, -28.590, |, 0.0
20723.0, 0.2, | , 23.4, 0.0, 276.4, | ,  5000,  4844,     0,  -123, | , -3.4, -2420.3, -28.636, |, 0.0
20724.0, 0.1, | , 23.4, 0.0, 282.0, | ,  5000,  4845,     0,  -133, | , -3.4, -2419.9, -28.574, |, 0.0
20725.0, 0.1, | , 23.4, 0.0, 282.9, | ,  5000,  4845,     0,  -127, | , -3.4, -2419.0, -28.601, |, 0.0
20726.0, 0.1, | , 23.4, 0.0, 277.0, | ,  5000,  4838,     0,  -134, | , -3.4, -2420.7, -28.536, |, 0.0
20727.0, 0.2, | , 23.4, 0.0, 275.5, | ,  5000,  4842,     0,  -141, | , -3.4, -2420.7, -28.521, |, 0.0
20728.0, 0.2, | , 23.4, 0.0, 276.4, | ,  5000,  4845,     0,  -139, | , -3.4, -2420.7, -28.544, |, 0.0
20729.1, 0.2, | , 23.4, 0.0, 275.8, | ,  5000,  4847,     0,  -115, | , -3.4, -2420.7, -28.708, |, 0.0
20730.1, 0.1, | , 23.4, 0.0, 279.2, | ,  5000,  4848,     0,  -115, | , -3.4, -2419.9, -28.702, |, 0.0
20731.1, 0.1, | , 23.4, 0.0, 282.1, | ,  5000,  4846,     0,  -112, | , -3.4, -2419.5, -28.708, |, 0.0
20732.1, 0.1, | , 23.4, 0.0, 277.1, | ,  5000,  4848,     0,  -117, | , -3.4, -2420.7, -28.701, |, 0.0
20733.1, 0.1, | , 23.4, 0.0, 276.1, | ,  5000,  4845,     0,  -137, | , -3.4, -2420.7, -28.559, |, 0.0
20734.1, 0.2, | , 23.4, 0.0, 275.4, | ,  5000,  4838,     0,  -124, | , -3.4, -2420.7, -28.600, |, 0.0
20735.1, 0.2, | , 23.4, 0.0, 275.4, | ,  5000,  4846,     0,  -116, | , -3.4, -2420.7, -28.693, |, 0.0
20736.1, 0.1, | , 23.4, 0.0, 282.5, | ,  5000,  4846,     0,  -131, | , -3.4, -2419.0, -28.588, |, 0.0
20737.2, 0.2, | , 23.4, 0.0, 282.1, | ,  5000,  4850,     0,  -125, | , -3.4, -2419.5, -28.646, |, 0.0
20738.2, 0.2, | , 23.4, 0.0, 276.7, | ,  5000,  4842,     0,  -122, | , -3.4, -2420.7, -28.632, |, 0.0
20739.2, 0.1, | , 23.4, 0.0, 274.8, | ,  5000,  4843,     0,  -122, | , -3.4, -2421.2, -28.643, |, 0.0
20740.2, 0.2, | , 23.4, 0.0, 275.6, | ,  5000,  4846,     0,  -116, | , -3.4, -2420.3, -28.694, |, 0.0
20741.2, 0.2, | , 23.4, 0.0, 275.1, | ,  5000,  4840,     0,  -130, | , -3.4, -2421.2, -28.582, |, 0.0
20742.2, 0.2, | , 23.4, 0.0, 281.6, | ,  5000,  4845,     0,  -120, | , -3.4, -2419.5, -28.650, |, 0.0
20743.2, 0.1, | , 23.4, 0.0, 281.8, | ,  5000,  4842,     0,  -124, | , -3.4, -2419.5, -28.607, |, 0.0
20744.2, 0.2, | , 23.4, 0.0, 276.2, | ,  5000,  4841,     0,  -121, | , -3.4, -2420.7, -28.631, |, 0.0
20745.2, 0.2, | , 23.4, 0.0, 271.6, | ,  5000,  4842,     0,  -131, | , -3.4, -2421.6, -28.594, |, 0.0
20746.3, 0.2, | , 23.4, 0.0, 275.3, | ,  5000,  4841,     0,  -122, | , -3.4, -2420.3, -28.623, |, 0.0
20747.3, 0.2, | , 23.4, 0.0, 277.1, | ,  5000,  4844,     0,  -123, | , -3.4, -2420.3, -28.636, |, 0.0
20748.3, 0.2, | , 23.4, 0.0, 282.1, | ,  5000,  4843,     0,  -113, | , -3.4, -2419.0, -28.670, |, 0.0
20749.3, 0.2, | , 23.4, 0.0, 281.2, | ,  5000,  4839,     0,  -105, | , -3.4, -2419.5, -28.709, |, 0.0
20750.3, 0.2, | , 23.4, 0.0, 276.4, | ,  5000,  4844,     0,  -125, | , -3.4, -2420.3, -28.620, |, 0.0
20751.3, 0.2, | , 23.4, 0.0, 275.6, | ,  5000,  4842,     0,  -132, | , -3.4, -2420.7, -28.570, |, 0.0
20752.4, 0.2, | , 23.4, 0.0, 275.4, | ,  5000,  4842,     0,  -122, | , -3.4, -2420.7, -28.632, |, 0.0
20753.4, 0.2, | , 23.4, 0.0, 276.8, | ,  5000,  4839,     0,  -135, | , -3.4, -2420.3, -28.532, |, 0.0
20754.4, 0.1, | , 23.4, 0.0, 281.2, | ,  5000,  4846,     0,  -112, | , -3.4, -2419.9, -28.706, |, 0.0
20755.4, 0.2, | , 23.4, 0.0, 282.1, | ,  5000,  4838,     0,  -126, | , -3.4, -2419.0, -28.565, |, 0.0
20756.4, 0.2, | , 23.4, 0.0, 275.8, | ,  5000,  4841,     0,  -119, | , -3.4, -2420.7, -28.650, |, 0.0
20757.4, 0.2, | , 23.4, 0.0, 275.0, | ,  5000,  4839,     0,  -121, | , -3.4, -2420.7, -28.624, |, 0.0
20758.4, 0.2, | , 23.4, 0.0, 274.7, | ,  5000,  4844,     0,  -128, | , -3.4, -2421.2, -28.613, |, 0.0
20759.4, 0.1, | , 23.4, 0.0, 276.0, | ,  5000,  4843,     0,  -135, | , -3.4, -2420.7, -28.562, |, 0.0
20760.5, 0.1, | , 23.4, 0.0, 281.2, | ,  5000,  4847,     0,  -127, | , -3.4, -2419.5, -28.619, |, 0.0
20761.5, 0.2, | , 23.4, 0.0, 281.0, | ,  5000,  4846,     0,  -121, | , -3.4, -2419.5, -28.647, |, 0.0
20762.5, 0.2, | , 23.4, 0.0, 276.0, | ,  5000,  4841,     0,  -120, | , -3.4, -2420.3, -28.640, |, 0.0
20763.5, 0.2, | , 23.4, 0.0, 274.2, | ,  5000,  4846,     0,  -120, | , -3.4, -2420.7, -28.667, |, 0.0
20764.5, 0.2, | , 23.4, 0.0, 274.4, | ,  5000,  4843,     0,  -123, | , -3.4, -2421.2, -28.642, |, 0.0
20765.5, 0.2, | , 23.4, 0.0, 274.5, | ,  5000,  4843,     0,  -129, | , -3.4, -2421.2, -28.602, |, 0.0
20766.5, 0.1, | , 23.4, 0.0, 281.3, | ,  5000,  4847,     0,  -115, | , -3.4, -2419.5, -28.693, |, 0.0
20767.5, 0.2, | , 23.4, 0.0, 281.3, | ,  5000,  4844,     0,  -129, | , -3.4, -2419.5, -28.586, |, 0.0
20768.6, 0.2, | , 23.4, 0.0, 276.1, | ,  5000,  4843,     0,  -108, | , -3.4, -2420.3, -28.723, |, 0.0
20769.6, 0.2, | , 23.4, 0.0, 273.4, | ,  5000,  4845,     0,  -131, | , -3.4, -2420.7, -28.592, |, 0.0
20770.6, 0.2, | , 23.4, 0.0, 274.5, | ,  5000,  4841,     0,  -133, | , -3.4, -2420.7, -28.563, |, 0.0
20771.6, 0.2, | , 23.4, 0.0, 276.3, | ,  5000,  4845,     0,  -129, | , -3.4, -2419.9, -28.596, |, 0.0
20772.6, 0.1, | , 23.4, 0.0, 280.9, | ,  5000,  4851,     0,  -126, | , -3.4, -2419.5, -28.647, |, 0.0
20773.6, 0.1, | , 23.4, 0.0, 281.0, | ,  5000,  4847,     0,  -122, | , -3.4, -2419.5, -28.652, |, 0.0
20774.6, 0.2, | , 23.4, 0.0, 275.2, | ,  5000,  4835,     0,  -132, | , -3.4, -2420.7, -28.528, |, 0.0
20775.6, 0.2, | , 23.4, 0.0, 274.2, | ,  5000,  4847,     0,  -128, | , -3.4, -2420.7, -28.629, |, 0.0
20776.6, 0.2, | , 23.4, 0.0, 274.3, | ,  5000,  4844,     0,  -124, | , -3.4, -2420.7, -28.630, |, 0.0
20777.7, 0.2, | , 23.4, 0.0, 274.9, | ,  5000,  4839,     0,  -112, | , -3.4, -2420.7, -28.676, |, 0.0
20778.7, 0.2, | , 23.4, 0.0, 281.0, | ,  5000,  4851,     0,  -112, | , -3.4, -2419.0, -28.723, |, 0.0
20779.7, 0.1, | , 23.4, 0.0, 280.6, | ,  5000,  4849,     0,  -113, | , -3.4, -2419.5, -28.712, |, 0.0
20780.7, 0.2, | , 23.4, 0.0, 275.7, | ,  5000,  4846,     0,  -131, | , -3.4, -2420.7, -28.602, |, 0.0
20781.7, 0.2, | , 23.4, 0.0, 274.0, | ,  5000,  4839,     0,  -116, | , -3.4, -2420.7, -28.652, |, 0.0
20782.7, 0.2, | , 23.4, 0.0, 274.2, | ,  5000,  4845,     0,  -127, | , -3.4, -2420.3, -28.620, |, 0.0
20783.7, 0.2, | , 23.4, 0.0, 276.2, | ,  5000,  4847,     0,  -111, | , -3.4, -2421.2, -28.735, |, 0.0
20784.7, 0.2, | , 23.4, 0.0, 280.2, | ,  5000,  4842,     0,  -105, | , -3.4, -2419.5, -28.718, |, 0.0
20785.8, 0.1, | , 23.4, 0.0, 280.3, | ,  5000,  4847,     0,  -135, | , -3.4, -2419.5, -28.571, |, 0.0
20786.8, 0.2, | , 23.4, 0.0, 275.5, | ,  5000,  4844,     0,  -112, | , -3.4, -2420.7, -28.706, |, 0.0
20787.8, 0.2, | , 23.4, 0.0, 274.3, | ,  5000,  4848,     0,  -129, | , -3.4, -2420.7, -28.626, |, 0.0
20788.8, 0.1, | , 23.4, 0.0, 273.9, | ,  5000,  4847,     0,  -131, | , -3.4, -2420.7, -28.610, |, 0.0
20789.8, 0.2, | , 23.4, 0.0, 274.1, | ,  5000,  4844,     0,  -110, | , -3.4, -2420.7, -28.718, |, 0.0
20790.8, 0.2, | , 23.4, 0.0, 280.6, | ,  5000,  4846,     0,  -126, | , -3.4, -2419.5, -28.622, |, 0.0
20791.8, 0.2, | , 23.4, 0.0, 280.8, | ,  5000,  4847,     0,  -130, | , -3.4, -2419.0, -28.595, |, 0.0
20792.8, 0.1, | , 23.4, 0.0, 275.1, | ,  5000,  4836,     0,  -125, | , -3.4, -2420.7, -28.581, |, 0.0
20793.8, 0.2, | , 23.4, 0.0, 274.1, | ,  5000,  4846,     0,  -114, | , -3.4, -2420.3, -28.704, |, 0.0
20794.9, 0.2, | , 23.4, 0.0, 273.0, | ,  5000,  4845,     0,  -123, | , -3.4, -2420.7, -28.645, |, 0.0
20795.9, 0.2, | , 23.4, 0.0, 274.9, | ,  5000,  4836,     0,  -109, | , -3.4, -2420.7, -28.676, |, 0.0
20796.9, 0.1, | , 23.4, 0.0, 280.3, | ,  5000,  4845,     0,  -112, | , -3.4, -2419.5, -28.702, |, 0.0
20797.9, 0.2, | , 23.4, 0.0, 280.5, | ,  5000,  4848,     0,  -129, | , -3.4, -2419.5, -28.612, |, 0.0
20798.9, 0.2, | , 23.4, 0.0, 275.0, | ,  5000,  4845,     0,  -115, | , -3.4, -2420.3, -28.691, |, 0.0
20799.9, 0.2, | , 23.4, 0.0, 273.5, | ,  5000,  4839,     0,  -123, | , -3.4, -2421.2, -28.617, |, 0.0
20801.0, 0.2, | , 23.4, 0.0, 272.9, | ,  5000,  4845,     0,  -130, | , -3.4, -2420.7, -28.602, |, 0.0
20802.0, 0.2, | , 23.4, 0.0, 272.7, | ,  5000,  4842,     0,  -112, | , -3.4, -2420.7, -28.692, |, 0.0
20803.0, 0.1, | , 23.4, 0.0, 280.7, | ,  5000,  4846,     0,  -120, | , -3.4, -2419.5, -28.654, |, 0.0
20804.0, 0.2, | , 23.4, 0.0, 280.4, | ,  5000,  4845,     0,  -116, | , -3.4, -2419.0, -28.671, |, 0.0
20805.0, 0.2, | , 23.4, 0.0, 274.6, | ,  5000,  4843,     0,  -121, | , -3.4, -2420.7, -28.645, |, 0.0
20806.0, 0.2, | , 23.4, 0.0, 273.7, | ,  5000,  4845,     0,  -133, | , -3.4, -2420.7, -28.588, |, 0.0
20807.0, 0.1, | , 23.4, 0.0, 273.0, | ,  5000,  4844,     0,  -112, | , -3.4, -2420.7, -28.703, |, 0.0
20808.0, 0.2, | , 23.4, 0.0, 273.5, | ,  5000,  4842,     0,  -112, | , -3.4, -2421.2, -28.700, |, 0.0
20809.1, 0.2, | , 23.4, 0.0, 280.0, | ,  5000,  4850,     0,  -121, | , -3.4, -2419.5, -28.670, |, 0.0
20810.1, 0.2, | , 23.4, 0.0, 279.6, | ,  5000,  4848,     0,  -111, | , -3.4, -2419.5, -28.722, |, 0.0
20811.1, 0.2, | , 23.4, 0.0, 274.8, | ,  5000,  4845,     0,  -133, | , -3.4, -2420.3, -28.579, |, 0.0
20812.1, 0.2, | , 23.4, 0.0, 272.9, | ,  5000,  4847,     0,  -131, | , -3.4, -2420.7, -28.610, |, 0.0
20813.1, 0.2, | , 23.4, 0.0, 272.6, | ,  5000,  4839,     0,  -115, | , -3.4, -2421.2, -28.661, |, 0.0
20814.1, 0.2, | , 23.4, 0.0, 273.0, | ,  5000,  4838,     0,  -116, | , -3.4, -2420.3, -28.638, |, 0.0
20815.1, 0.1, | , 23.4, 0.0, 278.3, | ,  5000,  4848,     0,  -124, | , -3.4, -2419.9, -28.646, |, 0.0
20816.1, 0.1, | , 23.4, 0.0, 279.6, | ,  5000,  4844,     0,  -111, | , -3.4, -2419.5, -28.699, |, 0.0
20817.2, 0.2, | , 23.4, 0.0, 274.3, | ,  5000,  4844,     0,  -111, | , -3.4, -2420.3, -28.706, |, 0.0
20818.2, 0.1, | , 23.4, 0.0, 272.5, | ,  5000,  4845,     0,  -137, | , -3.4, -2420.7, -28.561, |, 0.0
20819.2, 0.2, | , 23.4, 0.0, 272.7, | ,  5000,  4843,     0,  -133, | , -3.4, -2420.7, -28.571, |, 0.0
20820.2, 0.2, | , 23.4, 0.0, 273.2, | ,  5000,  4841,     0,  -124, | , -3.4, -2420.7, -28.617, |, 0.0
20821.2, 0.1, | , 23.4, 0.0, 279.2, | ,  5000,  4846,     0,  -118, | , -3.4, -2419.0, -28.663, |, 0.0
20822.2, 0.2, | , 23.4, 0.0, 279.5, | ,  5000,  4843,     0,  -116, | , -3.4, -2419.5, -28.663, |, 0.0
20823.2, 0.2, | , 23.4, 0.0, 274.1, | ,  5000,  4845,     0,  -124, | , -3.4, -2420.7, -28.640, |, 0.0
20824.3, 0.1, | , 23.4, 0.0, 272.4, | ,  5000,  4845,     0,  -130, | , -3.4, -2420.7, -28.606, |, 0.0
20825.3, 0.2, | , 23.4, 0.0, 270.7, | ,  5000,  4840,     0,  -121, | , -3.4, -2421.2, -28.635, |, 0.0
20826.3, 0.2, | , 23.4, 0.0, 274.5, | ,  5000,  4845,     0,  -135, | , -3.4, -2421.2, -28.573, |, 0.0
20827.3, 0.1, | , 23.4, 0.0, 279.2, | ,  5000,  4845,     0,  -122, | , -3.4, -2419.9, -28.645, |, 0.0
20828.3, 0.1, | , 23.4, 0.0, 279.2, | ,  5000,  4839,     0,  -109, | , -3.4, -2419.5, -28.676, |, 0.0
20829.3, 0.2, | , 23.4, 0.0, 273.9, | ,  5000,  4845,     0,  -114, | , -3.4, -2420.7, -28.698, |, 0.0
20830.3, 0.2, | , 23.4, 0.0, 272.1, | ,  5000,  4841,     0,  -136, | , -3.4, -2421.2, -28.549, |, 0.0
20831.3, 0.2, | , 23.4, 0.0, 272.6, | ,  5000,  4844,     0,  -127, | , -3.4, -2420.7, -28.617, |, 0.0
20832.3, 0.2, | , 23.4, 0.0, 272.7, | ,  5000,  4848,     0,  -114, | , -3.4, -2420.7, -28.717, |, 0.0
20833.4, 0.2, | , 23.4, 0.0, 279.4, | ,  5000,  4847,     0,  -134, | , -3.4, -2419.5, -28.578, |, 0.0
20834.4, 0.1, | , 23.4, 0.0, 279.2, | ,  5000,  4845,     0,  -110, | , -3.4, -2419.5, -28.710, |, 0.0
20835.4, 0.2, | , 23.4, 0.0, 273.9, | ,  5000,  4844,     0,  -138, | , -3.4, -2420.7, -28.548, |, 0.0
20836.4, 0.2, | , 23.4, 0.0, 271.5, | ,  5000,  4847,     0,  -124, | , -3.4, -2421.6, -28.664, |, 0.0
20837.4, 0.2, | , 23.4, 0.0, 273.6, | ,  5000,  4838,     0,  -122, | , -3.4, -2420.7, -28.607, |, 0.0
20838.4, 0.2, | , 23.4, 0.0, 274.2, | ,  5000,  4845,     0,  -124, | , -3.4, -2420.3, -28.637, |, 0.0
20839.4, 0.2, | , 23.4, 0.0, 274.6, | ,  5000,  4842,     0,  -117, | , -3.4, -2421.2, -28.668, |, 0.0
20840.4, 0.2, | , 23.4, 0.0, 279.0, | ,  5000,  4841,     0,  -120, | , -3.4, -2419.5, -28.621, |, 0.0
20841.4, 0.2, | , 23.4, 0.0, 273.5, | ,  5000,  4844,     0,  -117, | , -3.4, -2420.3, -28.669, |, 0.0
20842.5, 0.1, | , 23.4, 0.0, 271.4, | ,  5000,  4844,     0,  -111, | , -3.4, -2421.2, -28.716, |, 0.0
20843.5, 0.2, | , 23.4, 0.0, 272.4, | ,  5000,  4843,     0,  -117, | , -3.4, -2420.7, -28.671, |, 0.0
20844.5, 0.2, | , 23.4, 0.0, 273.8, | ,  5000,  4843,     0,  -122, | , -3.4, -2420.3, -28.635, |, 0.0
20845.5, 0.2, | , 23.4, 0.0, 274.0, | ,  5000,  4847,     0,  -118, | , -3.4, -2420.3, -28.684, |, 0.0
20846.5, 0.2, | , 23.4, 0.0, 278.9, | ,  5000,  4845,     0,  -115, | , -3.4, -2419.5, -28.677, |, 0.0
20847.5, 0.2, | , 23.4, 0.0, 272.2, | ,  5000,  4845,     0,  -127, | , -3.4, -2420.3, -28.620, |, 0.0
20848.5, 0.2, | , 23.4, 0.0, 272.0, | ,  5000,  4837,     0,  -112, | , -3.4, -2420.7, -28.668, |, 0.0
20849.5, 0.1, | , 23.4, 0.0, 272.3, | ,  5000,  4841,     0,  -117, | , -3.4, -2420.7, -28.659, |, 0.0
20850.6, 0.1, | , 23.4, 0.0, 273.7, | ,  5000,  4844,     0,  -125, | , -3.4, -2420.7, -28.629, |, 0.0
20851.6, 0.2, | , 23.4, 0.0, 274.0, | ,  5000,  4846,     0,  -135, | , -3.4, -2420.3, -28.573, |, 0.0
20852.6, 0.2, | , 23.4, 0.0, 278.1, | ,  5000,  4844,     0,  -126, | , -3.4, -2419.5, -28.609, |, 0.0
20853.6, 0.2, | , 23.4, 0.0, 273.4, | ,  5000,  4843,     0,  -120, | , -3.4, -2420.7, -28.654, |, 0.0
20854.6, 0.2, | , 23.4, 0.0, 274.1, | ,  5000,  4841,     0,  -123, | , -3.4, -2421.6, -28.634, |, 0.0
20855.6, 0.2, | , 23.4, 0.0, 272.5, | ,  5000,  4838,     0,  -124, | , -3.4, -2421.2, -28.602, |, 0.0
20856.6, 0.2, | , 23.4, 0.0, 273.8, | ,  5000,  4848,     0,  -116, | , -3.4, -2420.3, -28.697, |, 0.0
20857.6, 0.2, | , 23.4, 0.0, 273.2, | ,  5000,  4837,     0,  -128, | , -3.4, -2420.3, -28.562, |, 0.0
20858.7, 0.1, | , 23.4, 0.0, 278.4, | ,  5000,  4850,     0,  -126, | , -3.4, -2419.5, -28.643, |, 0.0
20859.7, 0.2, | , 23.4, 0.0, 273.6, | ,  5000,  4848,     0,  -138, | , -3.4, -2420.3, -28.568, |, 0.0
20860.7, 0.2, | , 23.4, 0.0, 268.6, | ,  5000,  4844,     0,  -121, | , -3.4, -2421.6, -28.659, |, 0.0
20861.7, 0.2, | , 23.4, 0.0, 271.7, | ,  5000,  4845,     0,  -113, | , -3.4, -2420.7, -28.708, |, 0.0
20862.7, 0.2, | , 23.4, 0.0, 269.7, | ,  5000,  4845,     0,  -118, | , -3.4, -2420.7, -28.677, |, 0.0
20863.7, 0.2, | , 23.4, 0.0, 271.9, | ,  5000,  4845,     0,  -124, | , -3.4, -2420.7, -28.642, |, 0.0
20864.7, 0.2, | , 23.4, 0.0, 278.1, | ,  5000,  4849,     0,  -124, | , -3.4, -2419.9, -28.657, |, 0.0
20865.8, 0.2, | , 23.4, 0.0, 273.2, | ,  5000,  4843,     0,  -126, | , -3.4, -2419.5, -28.601, |, 0.0
20866.8, 0.2, | , 23.4, 0.0, 272.4, | ,  5000,  4845,     0,  -119, | , -3.4, -2420.7, -28.669, |, 0.0
20867.8, 0.2, | , 23.4, 0.0, 270.7, | ,  5000,  4840,     0,  -127, | , -3.4, -2420.7, -28.589, |, 0.0
20868.8, 0.2, | , 23.4, 0.0, 271.4, | ,  5000,  4846,     0,  -118, | , -3.4, -2420.3, -28.676, |, 0.0
20869.8, 0.2, | , 23.4, 0.0, 271.0, | ,  5000,  4838,     0,  -113, | , -3.4, -2421.2, -28.667, |, 0.0
20870.8, 0.1, | , 23.4, 0.0, 277.8, | ,  5000,  4849,     0,  -120, | , -3.4, -2419.9, -28.676, |, 0.0
20871.8, 0.2, | , 23.4, 0.0, 278.3, | ,  5000,  4848,     0,  -124, | , -3.4, -2419.5, -28.648, |, 0.0
20872.8, 0.2, | , 23.4, 0.0, 272.3, | ,  5000,  4843,     0,  -126, | , -3.4, -2420.7, -28.618, |, 0.0
20873.9, 0.2, | , 23.4, 0.0, 271.2, | ,  5000,  4835,     0,  -124, | , -3.4, -2420.7, -28.584, |, 0.0
20874.9, 0.2, | , 23.4, 0.0, 271.7, | ,  5000,  4840,     0,  -124, | , -3.4, -2421.2, -28.618, |, 0.0
20875.9, 0.2, | , 23.4, 0.0, 271.2, | ,  5000,  4843,     0,  -126, | , -3.4, -2420.7, -28.618, |, 0.0
20876.9, 0.1, | , 23.4, 0.0, 277.5, | ,  5000,  4850,     0,  -118, | , -3.4, -2419.5, -28.689, |, 0.0
20877.9, 0.2, | , 23.4, 0.0, 277.1, | ,  5000,  4845,     0,  -113, | , -3.4, -2420.3, -28.697, |, 0.0
20878.9, 0.2, | , 23.4, 0.0, 272.2, | ,  5000,  4845,     0,  -131, | , -3.4, -2420.3, -28.598, |, 0.0
20879.9, 0.1, | , 23.4, 0.0, 271.0, | ,  5000,  4842,     0,  -130, | , -3.4, -2421.2, -28.593, |, 0.0
20880.9, 0.2, | , 23.4, 0.0, 270.7, | ,  5000,  4839,     0,  -129, | , -3.4, -2420.7, -28.572, |, 0.0
20882.0, 0.2, | , 23.4, 0.0, 271.6, | ,  5000,  4845,     0,  -130, | , -3.4, -2420.7, -28.607, |, 0.0
20883.0, 0.2, | , 23.4, 0.0, 277.0, | ,  5000,  4845,     0,  -123, | , -3.4, -2420.3, -28.646, |, 0.0
20884.0, 0.1, | , 23.4, 0.0, 277.7, | ,  5000,  4843,     0,  -121, | , -3.4, -2419.5, -28.630, |, 0.0
20885.0, 0.2, | , 23.4, 0.0, 272.5, | ,  5000,  4839,     0,  -109, | , -3.4, -2420.3, -28.693, |, 0.0
20886.0, 0.2, | , 23.4, 0.0, 270.8, | ,  5000,  4840,     0,  -121, | , -3.4, -2420.7, -28.630, |, 0.0
20887.0, 0.2, | , 23.4, 0.0, 270.9, | ,  5000,  4843,     0,  -122, | , -3.4, -2420.7, -28.642, |, 0.0
20888.0, 0.2, | , 23.4, 0.0, 270.4, | ,  5000,  4844,     0,  -129, | , -3.4, -2421.2, -28.610, |, 0.0
20889.1, 0.2, | , 23.4, 0.0, 275.4, | ,  5000,  4844,     0,  -122, | , -3.4, -2419.5, -28.629, |, 0.0
20890.1, 0.2, | , 23.4, 0.0, 277.3, | ,  5000,  4850,     0,  -104, | , -3.4, -2419.5, -28.779, |, 0.0
20891.1, 0.2, | , 23.4, 0.0, 272.5, | ,  5000,  4845,     0,  -135, | , -3.4, -2420.3, -28.570, |, 0.0
20892.1, 0.2, | , 23.4, 0.0, 270.2, | ,  5000,  4844,     0,  -111, | , -3.4, -2421.2, -28.718, |, 0.0
20893.1, 0.2, | , 23.4, 0.0, 271.6, | ,  5000,  4845,     0,  -104, | , -3.4, -2420.7, -28.766, |, 0.0
20894.1, 0.2, | , 23.4, 0.0, 271.2, | ,  5000,  4841,     0,  -130, | , -3.4, -2420.3, -28.578, |, 0.0
20895.1, 0.1, | , 23.4, 0.0, 277.5, | ,  5000,  4843,     0,  -127, | , -3.4, -2419.0, -28.593, |, 0.0
20896.1, 0.1, | , 23.4, 0.0, 277.1, | ,  5000,  4844,     0,  -124, | , -3.4, -2419.5, -28.619, |, 0.0
20897.1, 0.2, | , 23.4, 0.0, 272.2, | ,  5000,  4845,     0,  -110, | , -3.4, -2420.3, -28.720, |, 0.0
20898.2, 0.2, | , 23.4, 0.0, 270.0, | ,  5000,  4846,     0,  -138, | , -3.4, -2421.2, -28.567, |, 0.0
20899.2, 0.2, | , 23.4, 0.0, 270.2, | ,  5000,  4841,     0,  -122, | , -3.4, -2420.7, -28.630, |, 0.0
20900.2, 0.2, | , 23.4, 0.0, 271.9, | ,  5000,  4839,     0,  -137, | , -3.4, -2420.3, -28.517, |, 0.0
20901.2, 0.1, | , 23.4, 0.0, 277.1, | ,  5000,  4848,     0,  -121, | , -3.4, -2419.0, -28.653, |, 0.0
20902.2, 0.1, | , 23.4, 0.0, 276.6, | ,  5000,  4846,     0,  -119, | , -3.4, -2419.5, -28.661, |, 0.0
20903.2, 0.2, | , 23.4, 0.0, 271.4, | ,  5000,  4846,     0,  -127, | , -3.4, -2420.7, -28.630, |, 0.0
20904.2, 0.2, | , 23.4, 0.0, 270.3, | ,  5000,  4844,     0,  -137, | , -3.4, -2420.7, -28.557, |, 0.0
20905.3, 0.1, | , 23.4, 0.0, 270.5, | ,  5000,  4843,     0,  -112, | , -3.4, -2420.7, -28.702, |, 0.0
20906.3, 0.2, | , 23.4, 0.0, 272.5, | ,  5000,  4846,     0,  -124, | , -3.4, -2420.3, -28.640, |, 0.0
20907.3, 0.2, | , 23.4, 0.0, 277.6, | ,  5000,  4844,     0,  -107, | , -3.4, -2419.0, -28.714, |, 0.0
20908.3, 0.2, | , 23.4, 0.0, 276.4, | ,  5000,  4846,     0,  -122, | , -3.4, -2419.5, -28.642, |, 0.0
20909.3, 0.2, | , 23.4, 0.0, 271.8, | ,  5000,  4845,     0,  -125, | , -3.4, -2420.3, -28.631, |, 0.0
20910.3, 0.2, | , 23.4, 0.0, 270.4, | ,  5000,  4845,     0,  -135, | , -3.4, -2420.7, -28.572, |, 0.0
20911.3, 0.2, | , 23.4, 0.0, 270.2, | ,  5000,  4846,     0,  -135, | , -3.4, -2420.7, -28.583, |, 0.0
20912.3, 0.2, | , 23.4, 0.0, 272.4, | ,  5000,  4845,     0,  -135, | , -3.4, -2420.3, -28.574, |, 0.0
20913.3, 0.2, | , 23.4, 0.0, 276.1, | ,  5000,  4847,     0,  -118, | , -3.4, -2419.9, -28.681, |, 0.0
20914.4, 0.2, | , 23.4, 0.0, 277.1, | ,  5000,  4845,     0,  -127, | , -3.4, -2419.0, -28.598, |, 0.0
20915.4, 0.2, | , 23.4, 0.0, 271.6, | ,  5000,  4845,     0,  -116, | , -3.4, -2420.7, -28.683, |, 0.0
20916.4, 0.1, | , 23.4, 0.0, 270.2, | ,  5000,  4846,     0,  -104, | , -3.4, -2421.2, -28.776, |, 0.0
20917.4, 0.2, | , 23.4, 0.0, 269.9, | ,  5000,  4838,     0,  -117, | , -3.4, -2420.7, -28.638, |, 0.0
20918.4, 0.2, | , 23.4, 0.0, 270.6, | ,  5000,  4840,     0,  -121, | , -3.4, -2420.7, -28.630, |, 0.0
20919.4, 0.2, | , 23.4, 0.0, 276.5, | ,  5000,  4841,     0,  -120, | , -3.4, -2419.5, -28.625, |, 0.0
20920.5, 0.2, | , 23.4, 0.0, 276.6, | ,  5000,  4849,     0,  -123, | , -3.4, -2419.5, -28.654, |, 0.0
20921.5, 0.2, | , 23.4, 0.0, 270.9, | ,  5000,  4843,     0,  -122, | , -3.4, -2420.7, -28.638, |, 0.0
20922.5, 0.2, | , 23.4, 0.0, 269.8, | ,  5000,  4848,     0,  -127, | , -3.4, -2421.2, -28.644, |, 0.0
20923.5, 0.2, | , 23.4, 0.0, 269.4, | ,  5000,  4842,     0,  -124, | , -3.4, -2421.2, -28.632, |, 0.0
20924.5, 0.2, | , 23.4, 0.0, 271.4, | ,  5000,  4847,     0,  -116, | , -3.4, -2420.7, -28.703, |, 0.0
20925.5, 0.2, | , 23.4, 0.0, 276.3, | ,  5000,  4848,     0,  -104, | , -3.4, -2419.9, -28.771, |, 0.0
20926.5, 0.1, | , 23.4, 0.0, 276.7, | ,  5000,  4841,     0,  -105, | , -3.4, -2419.0, -28.709, |, 0.0
20927.5, 0.1, | , 23.4, 0.0, 270.9, | ,  5000,  4844,     0,  -114, | , -3.4, -2420.7, -28.696, |, 0.0
20928.6, 0.2, | , 23.4, 0.0, 268.8, | ,  5000,  4841,     0,  -126, | , -3.4, -2421.2, -28.612, |, 0.0
20929.6, 0.2, | , 23.4, 0.0, 270.0, | ,  5000,  4841,     0,  -120, | , -3.4, -2420.7, -28.645, |, 0.0
20930.6, 0.1, | , 23.4, 0.0, 269.2, | ,  5000,  4845,     0,  -135, | , -3.4, -2420.7, -28.577, |, 0.0
20931.6, 0.2, | , 23.4, 0.0, 276.1, | ,  5000,  4845,     0,  -113, | , -3.4, -2419.5, -28.689, |, 0.0
20932.6, 0.1, | , 23.4, 0.0, 276.1, | ,  5000,  4841,     0,  -120, | , -3.4, -2419.5, -28.623, |, 0.0
20933.6, 0.2, | , 23.4, 0.0, 270.7, | ,  5000,  4846,     0,  -106, | , -3.4, -2420.3, -28.750, |, 0.0
20934.6, 0.2, | , 23.4, 0.0, 269.1, | ,  5000,  4845,     0,  -140, | , -3.4, -2420.7, -28.539, |, 0.0
20935.6, 0.1, | , 23.4, 0.0, 269.4, | ,  5000,  4845,     0,  -139, | , -3.4, -2420.7, -28.548, |, 0.0
20936.7, 0.2, | , 23.4, 0.0, 268.9, | ,  5000,  4845,     0,  -126, | , -3.4, -2421.2, -28.633, |, 0.0
20937.7, 0.2, | , 23.4, 0.0, 275.8, | ,  5000,  4846,     0,  -127, | , -3.4, -2419.9, -28.617, |, 0.0
20938.7, 0.1, | , 23.4, 0.0, 275.5, | ,  5000,  4848,     0,  -107, | , -3.4, -2419.5, -28.746, |, 0.0
20939.7, 0.2, | , 23.4, 0.0, 270.9, | ,  5000,  4845,     0,  -116, | , -3.4, -2420.3, -28.689, |, 0.0
20940.7, 0.2, | , 23.4, 0.0, 269.2, | ,  5000,  4842,     0,  -130, | , -3.4, -2421.2, -28.591, |, 0.0
20941.7, 0.2, | , 23.4, 0.0, 269.1, | ,  5000,  4845,     0,  -120, | , -3.4, -2420.7, -28.659, |, 0.0
20942.7, 0.2, | , 23.4, 0.0, 269.5, | ,  5000,  4845,     0,  -132, | , -3.4, -2420.3, -28.588, |, 0.0
20943.7, 0.2, | , 23.4, 0.0, 275.2, | ,  5000,  4844,     0,  -117, | , -3.4, -2419.5, -28.659, |, 0.0
20944.7, 0.1, | , 23.4, 0.0, 275.8, | ,  5000,  4848,     0,  -130, | , -3.4, -2419.5, -28.606, |, 0.0
20945.8, 0.1, | , 23.4, 0.0, 270.3, | ,  5000,  4840,     0,  -112, | , -3.4, -2420.3, -28.675, |, 0.0
20946.8, 0.2, | , 23.4, 0.0, 269.3, | ,  5000,  4847,     0,  -115, | , -3.4, -2420.7, -28.710, |, 0.0
20947.8, 0.2, | , 23.4, 0.0, 268.8, | ,  5000,  4843,     0,  -116, | , -3.4, -2420.7, -28.680, |, 0.0
20948.8, 0.2, | , 23.4, 0.0, 268.0, | ,  5000,  4843,     0,  -112, | , -3.4, -2421.2, -28.705, |, 0.0
20949.8, 0.2, | , 23.4, 0.0, 275.7, | ,  5000,  4843,     0,  -116, | , -3.4, -2419.0, -28.655, |, 0.0
20950.8, 0.1, | , 23.4, 0.0, 275.8, | ,  5000,  4845,     0,  -122, | , -3.4, -2419.5, -28.638, |, 0.0
20951.8, 0.2, | , 23.4, 0.0, 270.2, | ,  5000,  4845,     0,  -119, | , -3.4, -2420.7, -28.675, |, 0.0
20952.8, 0.2, | , 23.4, 0.0, 268.7, | ,  5000,  4844,     0,  -132, | , -3.4, -2420.7, -28.585, |, 0.0
20953.9, 0.2, | , 23.4, 0.0, 268.4, | ,  5000,  4844,     0,  -127, | , -3.4, -2420.7, -28.614, |, 0.0
20954.9, 0.2, | , 23.4, 0.0, 268.8, | ,  5000,  4837,     0,  -124, | , -3.4, -2420.7, -28.596, |, 0.0
20955.9, 0.2, | , 23.4, 0.0, 275.8, | ,  5000,  4842,     0,  -132, | , -3.4, -2419.5, -28.559, |, 0.0
20956.9, 0.1, | , 23.4, 0.0, 275.2, | ,  5000,  4848,     0,  -119, | , -3.4, -2419.5, -28.673, |, 0.0
20957.9, 0.2, | , 23.4, 0.0, 270.1, | ,  5000,  4844,     0,  -137, | , -3.4, -2420.7, -28.557, |, 0.0
20958.9, 0.2, | , 23.4, 0.0, 268.1, | ,  5000,  4844,     0,  -125, | , -3.4, -2421.2, -28.630, |, 0.0
20959.9, 0.2, | , 23.4, 0.0, 268.7, | ,  5000,  4842,     0,  -121, | , -3.4, -2420.3, -28.636, |, 0.0
20960.9, 0.2, | , 23.4, 0.0, 269.1, | ,  5000,  4842,     0,  -114, | , -3.4, -2420.7, -28.684, |, 0.0
20962.0, 0.2, | , 23.4, 0.0, 275.0, | ,  5000,  4848,     0,  -118, | , -3.4, -2419.5, -28.679, |, 0.0
20963.0, 0.2, | , 23.4, 0.0, 275.9, | ,  5000,  4849,     0,  -113, | , -3.4, -2419.5, -28.716, |, 0.0
20964.0, 0.2, | , 23.4, 0.0, 269.4, | ,  5000,  4834,     0,  -120, | , -3.4, -2420.7, -28.599, |, 0.0
20965.0, 0.1, | , 23.4, 0.0, 268.5, | ,  5000,  4843,     0,  -127, | , -3.4, -2421.2, -28.612, |, 0.0
20966.0, 0.2, | , 23.4, 0.0, 269.0, | ,  5000,  4840,     0,  -114, | , -3.4, -2420.7, -28.669, |, 0.0
20967.0, 0.2, | , 23.4, 0.0, 267.9, | ,  5000,  4843,     0,  -137, | , -3.4, -2421.2, -28.556, |, 0.0
20968.0, 0.1, | , 23.4, 0.0, 275.3, | ,  5000,  4841,     0,  -121, | , -3.4, -2419.5, -28.616, |, 0.0
20969.0, 0.2, | , 23.4, 0.0, 274.8, | ,  5000,  4849,     0,  -107, | , -3.4, -2419.9, -28.757, |, 0.0
20970.1, 0.2, | , 23.4, 0.0, 270.2, | ,  5000,  4849,     0,  -129, | , -3.4, -2420.3, -28.626, |, 0.0
20971.1, 0.1, | , 23.4, 0.0, 268.1, | ,  5000,  4838,     0,  -127, | , -3.4, -2421.2, -28.586, |, 0.0
20972.1, 0.2, | , 23.4, 0.0, 267.7, | ,  5000,  4844,     0,  -120, | , -3.4, -2420.7, -28.660, |, 0.0
20973.1, 0.2, | , 23.4, 0.0, 270.2, | ,  5000,  4840,     0,  -117, | , -3.4, -2420.7, -28.650, |, 0.0
20974.1, 0.2, | , 23.4, 0.0, 274.1, | ,  5000,  4841,     0,  -110, | , -3.4, -2419.9, -28.692, |, 0.0
20975.1, 0.1, | , 23.4, 0.0, 275.0, | ,  5000,  4842,     0,  -135, | , -3.4, -2419.5, -28.540, |, 0.0
20976.1, 0.2, | , 23.4, 0.0, 269.6, | ,  5000,  4843,     0,  -131, | , -3.4, -2420.3, -28.582, |, 0.0
20977.1, 0.2, | , 23.4, 0.0, 267.6, | ,  5000,  4842,     0,  -124, | , -3.4, -2421.2, -28.628, |, 0.0
20978.2, 0.2, | , 23.4, 0.0, 268.2, | ,  5000,  4838,     0,  -127, | , -3.4, -2420.7, -28.579, |, 0.0
20979.2, 0.1, | , 23.4, 0.0, 269.4, | ,  5000,  4842,     0,  -110, | , -3.4, -2420.7, -28.706, |, 0.0
20980.2, 0.1, | , 23.4, 0.0, 266.8, | ,  5000,  4843,     0,  -109, | , -3.4, -2420.7, -28.723, |, 0.0
20981.2, 0.1, | , 23.4, 0.0, 274.6, | ,  5000,  4847,     0,  -133, | , -3.4, -2419.5, -28.583, |, 0.0
20982.2, 0.2, | , 23.4, 0.0, 269.1, | ,  5000,  4840,     0,  -119, | , -3.4, -2420.7, -28.640, |, 0.0
20983.2, 0.2, | , 23.4, 0.0, 267.6, | ,  5000,  4844,     0,  -109, | , -3.4, -2420.7, -28.725, |, 0.0
20984.2, 0.2, | , 23.4, 0.0, 266.9, | ,  5000,  4838,     0,  -116, | , -3.4, -2420.7, -28.648, |, 0.0
20985.2, 0.2, | , 23.4, 0.0, 269.7, | ,  5000,  4845,     0,  -134, | , -3.4, -2420.3, -28.575, |, 0.0
20986.3, 0.2, | , 23.4, 0.0, 269.5, | ,  5000,  4843,     0,  -135, | , -3.4, -2420.7, -28.557, |, 0.0
20987.3, 0.1, | , 23.4, 0.0, 274.5, | ,  5000,  4844,     0,  -112, | , -3.4, -2419.5, -28.688, |, 0.0
20988.3, 0.2, | , 23.4, 0.0, 269.3, | ,  5000,  4844,     0,  -116, | , -3.4, -2420.7, -28.681, |, 0.0
20989.3, 0.2, | , 23.4, 0.0, 267.6, | ,  5000,  4845,     0,  -128, | , -3.4, -2420.3, -28.612, |, 0.0
20990.3, 0.1, | , 23.4, 0.0, 267.6, | ,  5000,  4842,     0,  -110, | , -3.4, -2420.7, -28.704, |, 0.0
20991.3, 0.2, | , 23.4, 0.0, 269.5, | ,  5000,  4838,     0,  -122, | , -3.4, -2420.7, -28.607, |, 0.0
20992.3, 0.2, | , 23.4, 0.0, 269.4, | ,  5000,  4842,     0,  -112, | , -3.4, -2420.7, -28.692, |, 0.0
20993.3, 0.2, | , 23.4, 0.0, 273.8, | ,  5000,  4845,     0,  -124, | , -3.4, -2419.5, -28.622, |, 0.0
20994.3, 0.2, | , 23.4, 0.0, 268.3, | ,  5000,  4846,     0,  -125, | , -3.4, -2420.7, -28.640, |, 0.0
20995.4, 0.2, | , 23.4, 0.0, 264.6, | ,  5000,  4838,     0,  -115, | , -3.4, -2421.2, -28.658, |, 0.0
20996.4, 0.2, | , 23.4, 0.0, 267.8, | ,  5000,  4845,     0,  -123, | , -3.4, -2420.7, -28.649, |, 0.0
20997.4, 0.2, | , 23.4, 0.0, 267.7, | ,  5000,  4845,     0,  -135, | , -3.4, -2420.3, -28.563, |, 0.0
20998.4, 0.2, | , 23.4, 0.0, 267.5, | ,  5000,  4840,     0,  -121, | , -3.4, -2420.7, -28.630, |, 0.0
20999.4, 0.1, | , 23.4, 0.0, 273.2, | ,  5000,  4849,     0,  -121, | , -3.4, -2419.9, -28.669, |, 0.0
21000.4, 0.2, | , 23.4, 0.0, 268.4, | ,  5000,  4850,     0,  -104, | , -3.4, -2419.5, -28.775, |, 0.0
21001.4, 0.2, | , 23.4, 0.0, 267.9, | ,  5000,  4846,     0,  -108, | , -3.4, -2421.2, -28.752, |, 0.0
21002.5, 0.2, | , 23.4, 0.0, 267.5, | ,  5000,  4846,     0,  -122, | , -3.4, -2420.7, -28.659, |, 0.0
21003.5, 0.2, | , 23.4, 0.0, 267.8, | ,  5000,  4845,     0,  -117, | , -3.4, -2421.2, -28.685, |, 0.0
21004.5, 0.2, | , 23.4, 0.0, 267.2, | ,  5000,  4845,     0,  -116, | , -3.4, -2420.7, -28.683, |, 0.0
21005.5, 0.2, | , 23.4, 0.0, 274.0, | ,  5000,  4846,     0,  -112, | , -3.4, -2419.0, -28.699, |, 0.0
21006.5, 0.2, | , 23.4, 0.0, 273.9, | ,  5000,  4849,     0,  -129, | , -3.4, -2419.5, -28.618, |, 0.0
21007.5, 0.2, | , 23.4, 0.0, 269.1, | ,  5000,  4846,     0,  -109, | , -3.4, -2420.3, -28.731, |, 0.0
21008.5, 0.2, | , 23.4, 0.0, 267.3, | ,  5000,  4839,     0,  -116, | , -3.4, -2420.7, -28.647, |, 0.0
21009.5, 0.2, | , 23.4, 0.0, 267.6, | ,  5000,  4841,     0,  -118, | , -3.4, -2420.7, -28.652, |, 0.0
21010.6, 0.2, | , 23.4, 0.0, 267.8, | ,  5000,  4844,     0,  -135, | , -3.4, -2420.7, -28.567, |, 0.0
21011.6, 0.2, | , 23.4, 0.0, 274.1, | ,  5000,  4846,     0,  -106, | , -3.4, -2419.5, -28.738, |, 0.0
21012.6, 0.1, | , 23.4, 0.0, 273.6, | ,  5000,  4843,     0,  -123, | , -3.4, -2419.5, -28.618, |, 0.0
21013.6, 0.2, | , 23.4, 0.0, 268.5, | ,  5000,  4842,     0,  -133, | , -3.4, -2420.7, -28.569, |, 0.0
21014.6, 0.2, | , 23.4, 0.0, 266.2, | ,  5000,  4838,     0,  -127, | , -3.4, -2420.7, -28.574, |, 0.0
21015.6, 0.2, | , 23.4, 0.0, 267.8, | ,  5000,  4848,     0,  -116, | , -3.4, -2421.2, -28.711, |, 0.0
21016.6, 0.2, | , 23.4, 0.0, 267.7, | ,  5000,  4837,     0,  -121, | , -3.4, -2420.7, -28.610, |, 0.0
21017.6, 0.1, | , 23.4, 0.0, 274.0, | ,  5000,  4849,     0,  -122, | , -3.4, -2419.0, -28.658, |, 0.0
21018.7, 0.2, | , 23.4, 0.0, 274.0, | ,  5000,  4850,     0,  -135, | , -3.4, -2419.0, -28.587, |, 0.0
21019.7, 0.2, | , 23.4, 0.0, 268.0, | ,  5000,  4838,     0,  -120, | , -3.4, -2420.7, -28.622, |, 0.0
21020.7, 0.2, | , 23.4, 0.0, 266.8, | ,  5000,  4841,     0,  -115, | , -3.4, -2420.7, -28.674, |, 0.0
21021.7, 0.1, | , 23.4, 0.0, 266.8, | ,  5000,  4844,     0,  -124, | , -3.4, -2420.7, -28.636, |, 0.0
21022.7, 0.2, | , 23.4, 0.0, 267.2, | ,  5000,  4841,     0,  -123, | , -3.4, -2420.7, -28.626, |, 0.0
21023.7, 0.1, | , 23.4, 0.0, 273.5, | ,  5000,  4847,     0,  -121, | , -3.4, -2419.5, -28.654, |, 0.0
21024.7, 0.1, | , 23.4, 0.0, 272.6, | ,  5000,  4844,     0,  -128, | , -3.4, -2419.9, -28.599, |, 0.0
21025.7, 0.2, | , 23.4, 0.0, 268.0, | ,  5000,  4846,     0,  -125, | , -3.4, -2420.7, -28.638, |, 0.0
21026.8, 0.2, | , 23.4, 0.0, 267.3, | ,  5000,  4842,     0,  -124, | , -3.4, -2420.7, -28.620, |, 0.0
21027.8, 0.2, | , 23.4, 0.0, 267.9, | ,  5000,  4835,     0,  -125, | , -3.4, -2420.7, -28.573, |, 0.0
21028.8, 0.1, | , 23.4, 0.0, 268.1, | ,  5000,  4841,     0,  -119, | , -3.4, -2420.7, -28.646, |, 0.0
21029.8, 0.1, | , 23.4, 0.0, 272.9, | ,  5000,  4845,     0,  -129, | , -3.4, -2419.9, -28.596, |, 0.0
21030.8, 0.2, | , 23.4, 0.0, 273.2, | ,  5000,  4848,     0,  -134, | , -3.4, -2419.5, -28.584, |, 0.0
21031.8, 0.2, | , 23.4, 0.0, 267.5, | ,  5000,  4843,     0,  -113, | , -3.4, -2420.3, -28.688, |, 0.0
21032.8, 0.2, | , 23.4, 0.0, 265.9, | ,  5000,  4839,     0,  -117, | , -3.4, -2420.7, -28.644, |, 0.0
21033.8, 0.2, | , 23.4, 0.0, 266.4, | ,  5000,  4842,     0,  -116, | , -3.4, -2420.7, -28.671, |, 0.0
21034.9, 0.2, | , 23.4, 0.0, 268.3, | ,  5000,  4844,     0,  -113, | , -3.4, -2419.9, -28.690, |, 0.0
21035.9, 0.2, | , 23.4, 0.0, 273.0, | ,  5000,  4843,     0,  -116, | , -3.4, -2419.5, -28.660, |, 0.0
21036.9, 0.2, | , 23.4, 0.0, 273.5, | ,  5000,  4847,     0,  -112, | , -3.4, -2419.9, -28.712, |, 0.0
21037.9, 0.2, | , 23.4, 0.0, 267.3, | ,  5000,  4839,     0,  -124, | , -3.4, -2420.7, -28.603, |, 0.0
21038.9, 0.2, | , 23.4, 0.0, 266.0, | ,  5000,  4845,     0,  -121, | , -3.4, -2420.7, -28.658, |, 0.0
21039.9, 0.1, | , 23.4, 0.0, 265.6, | ,  5000,  4841,     0,  -124, | , -3.4, -2421.2, -28.626, |, 0.0
21040.9, 0.2, | , 23.4, 0.0, 268.1, | ,  5000,  4844,     0,  -125, | , -3.4, -2420.3, -28.620, |, 0.0
21041.9, 0.1, | , 23.4, 0.0, 273.3, | ,  5000,  4849,     0,  -123, | , -3.4, -2419.5, -28.656, |, 0.0
21043.0, 0.2, | , 23.4, 0.0, 272.8, | ,  5000,  4850,     0,  -109, | , -3.4, -2419.5, -28.748, |, 0.0
21044.0, 0.2, | , 23.4, 0.0, 267.6, | ,  5000,  4845,     0,  -130, | , -3.4, -2420.7, -28.607, |, 0.0
21045.0, 0.2, | , 23.4, 0.0, 265.4, | ,  5000,  4844,     0,  -133, | , -3.4, -2421.2, -28.584, |, 0.0
21046.0, 0.2, | , 23.4, 0.0, 266.5, | ,  5000,  4839,     0,  -116, | , -3.4, -2420.7, -28.652, |, 0.0
21047.0, 0.1, | , 23.4, 0.0, 268.1, | ,  5000,  4843,     0,  -129, | , -3.4, -2420.7, -28.595, |, 0.0
21048.0, 0.2, | , 23.4, 0.0, 272.7, | ,  5000,  4847,     0,  -112, | , -3.4, -2419.9, -28.715, |, 0.0
21049.0, 0.1, | , 23.4, 0.0, 272.8, | ,  5000,  4844,     0,  -122, | , -3.4, -2419.0, -28.624, |, 0.0
21050.0, 0.2, | , 23.4, 0.0, 267.0, | ,  5000,  4844,     0,  -124, | , -3.4, -2420.7, -28.638, |, 0.0
21051.1, 0.2, | , 23.4, 0.0, 266.0, | ,  5000,  4848,     0,  -122, | , -3.4, -2420.3, -28.664, |, 0.0
21052.1, 0.2, | , 23.4, 0.0, 266.1, | ,  5000,  4839,     0,  -142, | , -3.4, -2420.7, -28.499, |, 0.0
21053.1, 0.2, | , 23.4, 0.0, 267.3, | ,  5000,  4844,     0,  -116, | , -3.4, -2420.7, -28.682, |, 0.0
21054.1, 0.2, | , 23.4, 0.0, 272.8, | ,  5000,  4840,     0,  -119, | , -3.4, -2419.5, -28.629, |, 0.0
21055.1, 0.2, | , 23.4, 0.0, 271.3, | ,  5000,  4843,     0,  -133, | , -3.4, -2419.0, -28.551, |, 0.0
21056.1, 0.1, | , 23.4, 0.0, 267.4, | ,  5000,  4844,     0,  -130, | , -3.4, -2420.3, -28.595, |, 0.0
21057.1, 0.2, | , 23.4, 0.0, 266.1, | ,  5000,  4843,     0,  -115, | , -3.4, -2420.7, -28.683, |, 0.0
21058.1, 0.2, | , 23.4, 0.0, 265.1, | ,  5000,  4847,     0,  -122, | , -3.4, -2420.7, -28.667, |, 0.0
21059.2, 0.2, | , 23.4, 0.0, 266.1, | ,  5000,  4838,     0,  -133, | , -3.4, -2421.2, -28.545, |, 0.0
21060.2, 0.2, | , 23.4, 0.0, 271.4, | ,  5000,  4846,     0,  -115, | , -3.4, -2419.9, -28.694, |, 0.0
21061.2, 0.1, | , 23.4, 0.0, 272.3, | ,  5000,  4849,     0,  -124, | , -3.4, -2419.5, -28.652, |, 0.0
21062.2, 0.1, | , 23.4, 0.0, 267.1, | ,  5000,  4841,     0,  -113, | , -3.4, -2420.3, -28.678, |, 0.0
21063.2, 0.2, | , 23.4, 0.0, 265.9, | ,  5000,  4848,     0,  -124, | , -3.4, -2420.7, -28.654, |, 0.0
21064.2, 0.2, | , 23.4, 0.0, 265.1, | ,  5000,  4847,     0,  -123, | , -3.4, -2420.7, -28.658, |, 0.0
21065.2, 0.2, | , 23.4, 0.0, 265.5, | ,  5000,  4845,     0,  -124, | , -3.4, -2421.2, -28.642, |, 0.0
21066.2, 0.1, | , 23.4, 0.0, 272.3, | ,  5000,  4843,     0,  -110, | , -3.4, -2419.0, -28.693, |, 0.0
21067.3, 0.1, | , 23.4, 0.0, 272.4, | ,  5000,  4846,     0,  -122, | , -3.4, -2419.5, -28.642, |, 0.0
21068.3, 0.1, | , 23.4, 0.0, 266.5, | ,  5000,  4846,     0,  -127, | , -3.4, -2420.3, -28.623, |, 0.0
21069.3, 0.2, | , 23.4, 0.0, 265.9, | ,  5000,  4844,     0,  -116, | , -3.4, -2421.2, -28.686, |, 0.0
21070.3, 0.2, | , 23.4, 0.0, 265.0, | ,  5000,  4843,     0,  -109, | , -3.4, -2420.7, -28.719, |, 0.0
21071.3, 0.2, | , 23.4, 0.0, 265.8, | ,  5000,  4843,     0,  -116, | , -3.4, -2420.7, -28.674, |, 0.0
21072.3, 0.2, | , 23.4, 0.0, 272.1, | ,  5000,  4846,     0,  -118, | , -3.4, -2419.5, -28.666, |, 0.0
21073.3, 0.2, | , 23.4, 0.0, 272.4, | ,  5000,  4846,     0,  -126, | , -3.4, -2419.0, -28.617, |, 0.0
21074.3, 0.2, | , 23.4, 0.0, 266.6, | ,  5000,  4845,     0,  -112, | , -3.4, -2420.3, -28.708, |, 0.0
21075.4, 0.2, | , 23.4, 0.0, 264.0, | ,  5000,  4842,     0,  -115, | , -3.4, -2421.2, -28.684, |, 0.0
21076.4, 0.2, | , 23.4, 0.0, 264.9, | ,  5000,  4844,     0,  -132, | , -3.4, -2420.7, -28.585, |, 0.0
21077.4, 0.2, | , 23.4, 0.0, 264.9, | ,  5000,  4841,     0,  -135, | , -3.4, -2421.2, -28.550, |, 0.0
21078.4, 0.2, | , 23.4, 0.0, 271.4, | ,  5000,  4847,     0,  -117, | , -3.4, -2419.5, -28.680, |, 0.0
21079.4, 0.2, | , 23.4, 0.0, 272.0, | ,  5000,  4846,     0,  -124, | , -3.4, -2419.0, -28.631, |, 0.0
21080.4, 0.2, | , 23.4, 0.0, 264.3, | ,  5000,  4844,     0,  -125, | , -3.4, -2420.7, -28.629, |, 0.0
21081.4, 0.2, | , 23.4, 0.0, 264.5, | ,     0,  4848,     0,  -115, | , -3.4, -2421.2, -28.719, |, 0.0
21082.4, -0.1, | , 23.4, 0.0, 264.9, | ,     0,  -412,     0,  -127, | , -3.4, -2420.7, 3.280, |, 0.0
21083.4, -0.2, | , 23.4, 0.0, 264.4, | ,     0,  -364,     0,  -105, | , -3.4, -2420.3, 2.851, |, 0.0
21084.5, -0.3, | , 23.4, 0.0, 271.5, | ,     0,  -356,     0,  -127, | , -3.4, -2420.7, 2.935, |, 0.0
21085.5, -0.3, | , 23.4, 0.0, 271.6, | ,     0,  -343,     0,  -127, | , -3.4, -2419.5, 2.856, |, 0.0
21086.5, -0.2, | , 23.4, 0.0, 266.5, | ,     0,  -335,     0,  -125, | , -3.4, -2420.3, 2.798, |, 0.0
21087.5, -0.2, | , 23.4, 0.0, 264.1, | ,     0,  -321,     0,  -127, | , -3.4, -2421.2, 2.725, |, 0.0
21088.5, -0.2, | , 23.4, 0.0, 264.9, | ,     0,  -310,     0,  -127, | , -3.4, -2420.7, 2.658, |, 0.0
21089.5, -0.2, | , 23.4, 0.0, 265.8, | ,     0,  -301,     0,  -114, | , -3.4, -2420.7, 2.523, |, 0.0
21090.5, -0.2, | , 23.4, 0.0, 266.7, | ,     0,  -294,     0,  -127, | , -3.4, -2420.7, 2.560, |, 0.0
21091.5, -0.3, | , 23.4, 0.0, 271.4, | ,     0,  -287,     0,  -124, | , -3.4, -2419.5, 2.496, |, 0.0
21092.6, -0.2, | , 23.4, 0.0, 265.6, | ,     0,  -289,     0,  -134, | , -3.4, -2420.7, 2.573, |, 0.0
21093.6, -0.2, | , 23.4, 0.0, 263.4, | ,     0,  -287,     0,  -134, | , -3.4, -2421.2, 2.560, |, 0.0
21094.6, -0.2, | , 23.4, 0.0, 264.4, | ,     0,  -283,     0,  -120, | , -3.4, -2421.2, 2.451, |, 0.0
21095.6, -0.2, | , 23.4, 0.0, 266.0, | ,     0,  -284,     0,  -134, | , -3.4, -2420.7, 2.543, |, 0.0
21096.6, -0.2, | , 23.4, 0.0, 264.6, | ,     0,  -282,     0,  -128, | , -3.4, -2420.7, 2.498, |, 0.0
21097.6, -0.2, | , 23.4, 0.0, 270.7, | ,     0,  -273,     0,  -125, | , -3.4, -2419.5, 2.420, |, 0.0
21098.6, -0.2, | , 23.4, 0.0, 264.8, | ,     0,  -285,     0,  -105, | , -3.4, -2420.7, 2.374, |, 0.0
21099.6, -0.2, | , 23.4, 0.0, 262.9, | ,     0,  -282,     0,  -126, | , -3.4, -2420.7, 2.478, |, 0.0
21100.6, -0.2, | , 23.4, 0.0, 264.5, | ,     0,  -282,     0,  -119, | , -3.4, -2421.2, 2.439, |, 0.0
21101.7, -0.2, | , 23.4, 0.0, 265.1, | ,     0,  -282,     0,  -127, | , -3.4, -2421.2, 2.493, |, 0.0
21102.7, -0.2, | , 23.4, 0.0, 265.2, | ,     0,  -277,     0,  -120, | , -3.4, -2420.7, 2.411, |, 0.0
21103.7, -0.2, | , 23.4, 0.0, 271.0, | ,     0,  -278,     0,  -127, | , -3.4, -2419.9, 2.459, |, 0.0
