Repository: jdhuang-csm/Ru-BCA

## Methods
* (BaO)<sub>x</sub>-(CaO)<sub>y</sub>-(Al<sub>2</sub>O<sub>3</sub>)<sub>1-x-y</sub> (BCA) catalyst supports were synthesized via sol-gel and solid-state methods. 
* Ru/BCA catalysts were prepared via incipient wetness impregnation to achieve 1 wt. % Ru loading.
* Ammonia synthesis rates were measured for Ru/BCA catalysts in a packed-bed reactor at 480-600<sup>o</sup>C, 10 bar, and space velocities up to 1.3 x 10<sup>6</sup> ml g<sub>cat</sub><sup>-1</sup> h<sup>-1</sup>.
* A machine learning (ML) model was employed to improve understanding of the behavior of Ru/BCA catalysts.
* A microkinetic model was developed to describe the best-performing catalyst.

File: data/init_files_Cadigan/BCA532.txt (part 53 of 55)
********** Start test **********
Elapsed time, Pressure, | , LJtemp(C), Inner-Temp, Outer-Temp, | , N2-set, N2-flow, H2-set, H2-flow, | , pH, NH3_ppm, NH3_Prod_rate, |, In222Temp
20649.2, 139.0, | , 27.3, 0.0, 231.5, | ,  1000,   951,  3000,  2937, | , -3.4, -16.3, -0.167, |, 0.0
20650.2, 139.2, | , 27.3, 0.0, 229.9, | ,  1000,   951,  3000,  2924, | , -3.4, -15.4, -0.158, |, 0.0
20651.2, 139.3, | , 27.3, 0.0, 231.4, | ,  1000,   949,  3000,  2922, | , -3.4, -14.6, -0.149, |, 0.0
20652.2, 139.6, | , 27.3, 0.0, 230.0, | ,  1000,   956,  3000,  2940, | , -3.4, -15.4, -0.159, |, 0.0
20653.2, 138.1, | , 27.3, 0.0, 237.5, | ,  1000,   959,  3000,  2936, | , -3.4, -16.7, -0.172, |, 0.0
20654.2, 138.1, | , 27.3, 0.0, 237.7, | ,  1000,   957,  3000,  2911, | , -3.4, -16.3, -0.166, |, 0.0
20655.3, 139.4, | , 27.3, 0.0, 231.6, | ,  1000,   954,  3000,  2938, | , -3.4, -14.2, -0.145, |, 0.0
20656.3, 139.3, | , 27.3, 0.0, 229.2, | ,  1000,   954,  3000,  2933, | , -3.4,  13.7, 0.140, |, 0.0
20657.3, 138.9, | , 27.3, 0.0, 229.9, | ,  1000,   958,  3000,  2936, | , -3.4, -13.7, -0.141, |, 0.0
20658.3, 139.6, | , 27.3, 0.0, 230.1, | ,  1000,   955,  3000,  2933, | , -3.4, -14.2, -0.145, |, 0.0
20659.3, 138.1, | , 27.3, 0.0, 237.6, | ,  1000,   960,  3000,  2929, | , -3.4,  15.8, 0.162, |, 0.0
20660.3, 138.1, | , 27.3, 0.0, 237.3, | ,  1000,   955,  3000,  2928, | , -3.4, -13.3, -0.136, |, 0.0
20661.3, 139.0, | , 27.3, 0.0, 230.4, | ,  1000,   951,  3000,  2912, | , -3.4,   9.0, 0.091, |, 0.0
20662.3, 139.1, | , 27.3, 0.0, 229.4, | ,  1000,   949,  3000,  2921, | , -3.4, -10.7, -0.109, |, 0.0
20663.4, 138.9, | , 27.3, 0.0, 231.6, | ,  1000,   960,  3000,  2929, | , -3.4,   0.8, 0.009, |, 0.0
20664.4, 139.6, | , 27.3, 0.0, 229.9, | ,  1000,   956,  3000,  2922, | , -3.4, -15.4, -0.158, |, 0.0
20665.4, 138.1, | , 27.3, 0.0, 237.1, | ,  1000,   958,  3000,  2924, | , -3.4,  -8.6, -0.088, |, 0.0
20666.4, 138.3, | , 27.3, 0.0, 235.7, | ,  1000,   954,  3000,  2929, | , -3.4, -11.2, -0.114, |, 0.0
20667.4, 139.0, | , 27.3, 0.0, 231.0, | ,  1000,   952,  3000,  2929, | , -3.4,  -7.3, -0.075, |, 0.0
20668.4, 139.5, | , 27.3, 0.0, 229.6, | ,  1000,   951,  3000,  2917, | , -3.4,  13.3, 0.135, |, 0.0
20669.4, 138.9, | , 27.3, 0.0, 231.5, | ,  1000,   958,  3000,  2936, | , -3.4, -13.7, -0.141, |, 0.0
20670.5, 139.6, | , 27.3, 0.0, 229.6, | ,  1000,   953,  3000,  2941, | , -3.4, -17.2, -0.176, |, 0.0
20671.5, 138.7, | , 27.3, 0.0, 236.4, | ,  1000,   961,  3000,  2934, | , -3.4, -17.2, -0.176, |, 0.0
20672.5, 138.1, | , 27.3, 0.0, 237.1, | ,  1000,   956,  3000,  2924, | , -3.4, -17.2, -0.175, |, 0.0
20673.5, 138.9, | , 27.3, 0.0, 230.7, | ,  1000,   950,  3000,  2925, | , -3.4,  -6.9, -0.070, |, 0.0
20674.5, 139.6, | , 27.3, 0.0, 229.0, | ,  1000,   951,  3000,  2929, | , -3.4, -15.4, -0.158, |, 0.0
20675.5, 139.3, | , 27.3, 0.0, 231.3, | ,  1000,   958,  3000,  2930, | , -3.4, -18.0, -0.185, |, 0.0
20676.5, 139.2, | , 27.3, 0.0, 228.6, | ,  1000,   952,  3000,  2925, | , -3.4,  -8.6, -0.088, |, 0.0
20677.5, 137.3, | , 27.3, 0.0, 236.9, | ,  1000,   955,  3000,  2934, | , -3.4, -12.9, -0.132, |, 0.0
20678.6, 133.9, | , 27.3, 0.0, 236.0, | ,  1000,   934,  3000,  2757, | , -3.4, -14.2, -0.138, |, 0.0
20679.6, 132.0, | , 27.3, 0.0, 231.1, | ,  1000,   923,  3000,  2689, | , -3.4, -14.6, -0.139, |, 0.0
20680.6, 131.0, | , 27.3, 0.0, 229.5, | ,  1000,   928,  3000,  2741, | , -3.4, -18.4, -0.178, |, 0.0
20681.6, 127.2, | , 27.3, 0.0, 230.6, | ,  1000,   923,  3000,  2700, | , -3.4,  -1.7, -0.017, |, 0.0
20682.6, 123.9, | , 27.3, 0.0, 228.7, | ,  1000,   921,  3000,  2674, | , -3.4,   7.7, 0.073, |, 0.0
20683.6, 119.6, | , 27.3, 0.0, 236.9, | ,  1000,   917,  3000,  2670, | , -3.4, -17.6, -0.166, |, 0.0
20684.6, 117.1, | , 27.3, 0.0, 236.6, | ,  1000,   919,  3000,  2673, | , -3.4, -13.7, -0.130, |, 0.0
20685.6, 116.5, | , 27.3, 0.0, 230.4, | ,  1000,   927,  3000,  2752, | , -3.4, -14.2, -0.137, |, 0.0
20686.6, 116.6, | , 27.3, 0.0, 227.8, | ,  1000,   938,  3000,  2814, | , -3.4, -2416.9, -23.952, |, 0.0
20687.7, 116.4, | , 27.3, 0.0, 228.5, | ,  1000,   945,  3000,  2853, | , -3.4, -2417.7, -24.256, |, 0.0
20688.7, 116.4, | , 27.3, 0.0, 228.8, | ,  1000,   983,  3000,  2884, | , -3.4, -2419.9, -24.712, |, 0.0
20689.7, 115.7, | , 27.3, 0.0, 236.3, | ,  1000,  1007,  3000,  2918, | , -3.4, -2419.0, -25.079, |, 0.0
20690.7, 116.2, | , 27.3, 0.0, 236.4, | ,  1000,  1021,  3000,  3305, | , -3.4, -2419.5, -27.646, |, 0.0
20691.7, 116.6, | , 27.3, 0.0, 229.5, | ,  1000,   998,  3000,  3293, | , -3.4, -2421.2, -27.446, |, 0.0
20692.7, 116.7, | , 27.3, 0.0, 228.4, | ,  1000,  1004,  3000,  3184, | , -3.4, -2421.2, -26.786, |, 0.0
20693.7, 117.7, | , 27.3, 0.0, 225.6, | ,  1000,  1000,  3000,  3098, | , -3.4, -2422.5, -26.226, |, 0.0
20694.8, 115.4, | , 27.3, 0.0, 226.6, | ,  1000,   976,  3000,  3013, | , -3.4, -2422.5, -25.522, |, 0.0
20695.8, 109.9, | , 27.3, 0.0, 235.2, | ,  1000,   949,  3000,  2778, | , -3.4, -2420.7, -23.827, |, 0.0
20696.8, 105.4, | , 27.3, 0.0, 232.5, | ,  1000,   919,  3000,  2682, | , -3.4, -2421.2, -23.025, |, 0.0
20697.8, 101.1, | , 27.3, 0.0, 223.7, | ,  1000,   917,  3000,  2620, | , -3.4, -2422.0, -22.627, |, 0.0
20698.8, 98.3, | , 27.3, 0.0, 227.4, | ,  1000,   908,  3000,  2646, | , -3.4, -2421.6, -22.735, |, 0.0
20699.8, 98.0, | , 27.3, 0.0, 225.1, | ,  1000,   927,  3000,  2737, | , -3.4, -2421.6, -23.433, |, 0.0
20700.8, 98.0, | , 27.3, 0.0, 225.1, | ,  1000,   959,  3000,  2978, | , -3.4, -2422.0, -25.184, |, 0.0
20701.8, 97.5, | , 27.3, 0.0, 229.9, | ,  1000,   988,  3000,  3249, | , -3.4, -2422.0, -27.107, |, 0.0
20702.8, 96.9, | , 27.3, 0.0, 234.7, | ,  1000,  1008,  3000,  3204, | , -3.4, -2420.7, -26.934, |, 0.0
20703.9, 97.5, | , 27.3, 0.0, 226.4, | ,  1000,   998,  3000,  3157, | , -3.4, -2422.5, -26.583, |, 0.0
20704.9, 97.6, | , 27.3, 0.0, 229.9, | ,  1000,   990,  3000,  3210, | , -3.4, -2421.2, -26.857, |, 0.0
20706.1, 97.0, | , 27.3, 0.0, 233.3, | ,  1000,   971,  3000,  3276, | , -3.4, -2420.7, -27.157, |, 0.0
20707.1, 97.6, | , 27.3, 0.0, 231.5, | ,  1000,   965,  3000,  3166, | , -3.4, -2420.7, -26.410, |, 0.0
20708.1, 94.9, | , 27.3, 0.0, 230.7, | ,  1000,   948,  3000,  2994, | , -3.4, -2420.7, -25.208, |, 0.0
20709.1, 91.0, | , 27.3, 0.0, 232.1, | ,  1000,   934,  3000,  2778, | , -3.4, -2420.7, -23.734, |, 0.0
20710.1, 87.8, | , 27.3, 0.0, 226.3, | ,  1000,   919,  3000,  2684, | , -3.4, -2421.6, -23.049, |, 0.0
20711.1, 82.9, | , 27.3, 0.0, 230.9, | ,  1000,   913,  3000,  2636, | , -3.4, -2421.2, -22.694, |, 0.0
20712.1, 79.4, | , 27.3, 0.0, 230.5, | ,  1000,   912,  3000,  2605, | , -3.4, -2420.7, -22.487, |, 0.0
20713.2, 78.8, | , 27.3, 0.0, 232.8, | ,  1000,   917,  3000,  2699, | , -3.4, -2420.3, -23.118, |, 0.0
20714.2, 77.8, | , 27.3, 0.0, 238.7, | ,  1000,   935,  3000,  2772, | , -3.4, -2419.5, -23.687, |, 0.0
20715.2, 77.9, | , 27.3, 0.0, 238.1, | ,  1000,   955,  3000,  3372, | , -3.4, -2419.5, -27.646, |, 0.0
20716.2, 78.6, | , 27.3, 0.0, 232.7, | ,  1000,   966,  3000,  3312, | , -3.4, -2420.7, -27.357, |, 0.0
20717.2, 78.7, | , 27.3, 0.0, 230.5, | ,  1000,  1003,  3000,  3174, | , -3.4, -2420.3, -26.701, |, 0.0
20718.2, 78.5, | , 27.3, 0.0, 230.9, | ,  1000,   998,  3000,  3100, | , -3.4, -2421.2, -26.210, |, 0.0
20719.2, 78.7, | , 27.3, 0.0, 232.9, | ,  1000,  1001,  3000,  3040, | , -3.4, -2420.7, -25.839, |, 0.0
20720.2, 77.9, | , 27.3, 0.0, 238.1, | ,  1000,   991,  3000,  2989, | , -3.4, -2419.5, -25.438, |, 0.0
20721.3, 76.0, | , 27.3, 0.0, 237.9, | ,  1000,   970,  3000,  2937, | , -3.4, -2419.5, -24.965, |, 0.0
20722.3, 71.3, | , 27.3, 0.0, 231.5, | ,  1000,   929,  3000,  2704, | , -3.4, -2420.7, -23.234, |, 0.0
20723.3, 66.4, | , 27.3, 0.0, 230.6, | ,  1000,   916,  3000,  2601, | , -3.4, -2420.7, -22.488, |, 0.0
20724.3, 61.7, | , 27.3, 0.0, 230.7, | ,  1000,   906,  3000,  2570, | , -3.4, -2421.2, -22.231, |, 0.0
20725.3, 57.8, | , 27.3, 0.0, 230.6, | ,  1000,   906,  3000,  2588, | , -3.4, -2420.7, -22.343, |, 0.0
20726.3, 56.3, | , 27.3, 0.0, 238.1, | ,  1000,   919,  3000,  2655, | , -3.4, -2419.5, -22.841, |, 0.0
20727.3, 56.0, | , 27.3, 0.0, 237.0, | ,  1000,   930,  3000,  3002, | , -3.4, -2419.9, -25.134, |, 0.0
20728.3, 56.3, | , 27.3, 0.0, 231.9, | ,  1000,   955,  3000,  3384, | , -3.4, -2420.7, -27.745, |, 0.0
20729.3, 56.5, | , 27.3, 0.0, 230.6, | ,  1000,   987,  3000,  3213, | , -3.4, -2420.7, -26.856, |, 0.0
20730.4, 56.3, | , 27.3, 0.0, 230.2, | ,  1000,  1012,  3000,  3103, | , -3.4, -2420.7, -26.312, |, 0.0
20731.4, 56.3, | , 27.3, 0.0, 232.2, | ,  1000,  1024,  3000,  3038, | , -3.4, -2421.2, -25.974, |, 0.0
20732.4, 56.2, | , 27.3, 0.0, 237.0, | ,  1000,  1010,  3000,  2997, | , -3.4, -2419.9, -25.607, |, 0.0
20733.4, 54.9, | , 27.3, 0.0, 237.9, | ,  1000,   984,  3000,  2968, | , -3.4, -2419.5, -25.254, |, 0.0
20734.4, 49.3, | , 27.3, 0.0, 231.4, | ,  1000,   945,  3000,  2731, | , -3.4, -2420.7, -23.509, |, 0.0
20735.4, 42.8, | , 27.3, 0.0, 229.4, | ,  1000,   918,  3000,  2617, | , -3.4, -2421.2, -22.603, |, 0.0
20736.4, 37.3, | , 27.3, 0.0, 230.0, | ,  1000,   903,  3000,  2549, | , -3.4, -2420.7, -22.072, |, 0.0
20737.5, 35.7, | , 27.3, 0.0, 230.1, | ,  1000,   908,  3000,  2607, | , -3.4, -2421.2, -22.482, |, 0.0
20738.5, 34.9, | , 27.3, 0.0, 237.2, | ,  1000,   924,  3000,  2704, | , -3.4, -2419.9, -23.189, |, 0.0
20739.5, 34.9, | , 27.3, 0.0, 237.6, | ,  1000,   973,  3000,  3156, | , -3.4, -2419.0, -26.381, |, 0.0
20740.5, 34.9, | , 27.3, 0.0, 230.9, | ,  1000,   995,  3000,  3154, | , -3.4, -2420.3, -26.521, |, 0.0
20741.5, 35.0, | , 27.3, 0.0, 229.7, | ,  1000,  1007,  3000,  3071, | , -3.4, -2421.2, -26.079, |, 0.0
20742.5, 35.0, | , 27.3, 0.0, 228.6, | ,  1000,   985,  3000,  3004, | , -3.4, -2421.2, -25.512, |, 0.0
20743.5, 30.0, | , 27.3, 0.0, 230.1, | ,  1000,   961,  3000,  2913, | , -3.4, -2421.2, -24.775, |, 0.0
20744.5, 23.2, | , 27.3, 0.0, 237.2, | ,  1000,   935,  3000,  2710, | , -3.4, -2419.5, -23.295, |, 0.0
20745.5, 17.0, | , 27.3, 0.0, 236.9, | ,  1000,   918,  3000,  2655, | , -3.4, -2419.5, -22.838, |, 0.0
20746.6, 10.1, | , 27.3, 0.0, 230.9, | ,  1000,   901,  3000,  2610, | , -3.4, -2420.7, -22.447, |, 0.0
20747.6, 6.1, | , 27.3, 0.0, 228.8, | ,  1000,   895,  3000,  2607, | , -3.4, -2421.2, -22.395, |, 0.0
20748.6, 3.4, | , 27.3, 0.0, 229.8, | ,  1000,   901,  3000,  2624, | , -3.4, -2420.7, -22.538, |, 0.0
20749.6, 1.7, | , 27.3, 0.0, 231.1, | ,  1000,   911,  3000,  2690, | , -3.4, -2420.3, -23.022, |, 0.0
20750.6, 0.6, | , 27.3, 0.0, 236.5, | ,  1000,   928,  3000,  2858, | , -3.4, -2419.5, -24.197, |, 0.0
20751.6, 0.3, | , 27.3, 0.0, 236.9, | ,  1000,   956,  3000,  3117, | , -3.4, -2419.0, -26.025, |, 0.0
20752.6, 0.1, | , 27.3, 0.0, 230.3, | ,  1000,   952,  3000,  3286, | , -3.4, -2420.3, -27.092, |, 0.0
20753.7, 0.1, | , 27.3, 0.0, 229.1, | ,  1000,   949,  3000,  3310, | , -3.4, -2420.7, -27.232, |, 0.0
20754.7, 0.0, | , 27.3, 0.0, 228.8, | ,  1000,   968,  3000,  3167, | , -3.4, -2421.2, -26.445, |, 0.0
20755.7, 0.0, | , 27.3, 0.0, 230.4, | ,  1000,  1000,  3000,  3068, | , -3.4, -2421.2, -26.016, |, 0.0
20756.7, 0.0, | , 27.3, 0.0, 236.2, | ,  1000,   984,  3000,  3031, | , -3.4, -2419.9, -25.657, |, 0.0
20757.7, -0.0, | , 27.3, 0.0, 235.0, | ,  1000,   975,  3000,  2978, | , -3.4, -2419.9, -25.262, |, 0.0
20758.7, 0.0, | , 27.3, 0.0, 220.8, | ,  1000,   959,  3000,  2962, | , -3.4, -2422.5, -25.087, |, 0.0
20759.7, 0.0, | , 27.3, 0.0, 226.4, | ,  1000,   961,  3000,  2944, | , -3.4, -2421.2, -24.974, |, 0.0
20760.7, 0.0, | , 27.3, 0.0, 224.9, | ,  1000,   958,  3000,  2943, | , -3.4, -2421.6, -24.951, |, 0.0
20761.8, 0.0, | , 27.3, 0.0, 226.1, | ,  1000,   956,  3000,  2942, | , -3.4, -2421.2, -24.927, |, 0.0
20762.8, 0.0, | , 27.3, 0.0, 224.5, | ,  1000,   958,  3000,  2936, | , -3.4, -2421.6, -24.906, |, 0.0
20763.8, 0.0, | , 27.3, 0.0, 225.5, | ,  1000,   953,  3000,  2942, | , -3.4, -2421.2, -24.911, |, 0.0
20764.8, 0.0, | , 27.3, 0.0, 233.3, | ,  1000,   959,  3000,  2922, | , -3.4, -2420.3, -24.805, |, 0.0
20765.8, 0.0, | , 27.3, 0.0, 233.0, | ,  1000,   955,  3000,  2929, | , -3.4, -2419.9, -24.824, |, 0.0
20766.8, 0.0, | , 27.3, 0.0, 226.3, | ,  1000,   955,  3000,  2929, | , -3.4, -2422.0, -24.842, |, 0.0
20767.8, 0.0, | , 27.3, 0.0, 219.4, | ,  1000,   954,  3000,  2921, | , -3.4, -2422.0, -24.788, |, 0.0
20768.8, 0.0, | , 27.3, 0.0, 225.2, | ,  1000,   955,  3000,  2937, | , -3.4, -2421.2, -24.889, |, 0.0
20769.8, 0.0, | , 27.3, 0.0, 225.3, | ,  1000,   955,  3000,  2925, | , -3.4, -2421.2, -24.814, |, 0.0
20770.9, 0.0, | , 27.3, 0.0, 225.5, | ,  1000,   957,  3000,  2919, | , -3.4, -2421.6, -24.791, |, 0.0
20771.9, 0.0, | , 27.3, 0.0, 225.1, | ,  1000,   953,  3000,  2933, | , -3.4, -2421.6, -24.858, |, 0.0
20772.9, 0.0, | , 27.3, 0.0, 220.5, | ,  1000,   960,  3000,  2937, | , -3.4, -2422.9, -24.939, |, 0.0
20773.9, 0.0, | , 27.3, 0.0, 222.5, | ,  1000,   954,  3000,  2925, | , -3.4, -2422.5, -24.819, |, 0.0
20774.9, 0.0, | , 27.3, 0.0, 224.6, | ,  1000,   955,  3000,  2920, | , -3.4, -2421.2, -24.780, |, 0.0
20775.9, 0.0, | , 27.3, 0.0, 227.1, | ,  1000,   956,  3000,  2936, | , -3.4, -2421.2, -24.887, |, 0.0
20776.9, 0.0, | , 27.3, 0.0, 225.3, | ,  6000,   957,     0,  2926, | , -3.4, -2421.2, -24.832, |, 0.0
20777.9, 0.1, | , 27.3, 0.0, 232.7, | ,  6000,  5809,     0,  -253, | , -3.4, -2420.3, -35.510, |, 0.0
20779.0, 0.1, | , 27.3, 0.0, 233.0, | ,  6000,  5818,     0,  -190, | , -3.4, -2419.9, -35.966, |, 0.0
20780.0, 0.1, | , 27.3, 0.0, 222.0, | ,  6000,  5812,     0,  -201, | , -3.4, -2422.5, -35.893, |, 0.0
20781.0, 0.1, | , 27.3, 0.0, 225.3, | ,  6000,  5811,     0,  -193, | , -3.4, -2422.0, -35.931, |, 0.0
20782.0, 0.1, | , 27.3, 0.0, 227.7, | ,  6000,  5815,     0,  -195, | , -3.4, -2420.7, -35.925, |, 0.0
20783.0, 0.1, | , 27.3, 0.0, 224.4, | ,  6000,  5821,     0,  -172, | , -3.4, -2422.0, -36.134, |, 0.0
20784.0, 0.1, | , 27.3, 0.0, 225.8, | ,  6000,  5813,     0,  -167, | , -3.4, -2421.2, -36.101, |, 0.0
20785.0, 0.1, | , 27.3, 0.0, 225.5, | ,  6000,  5817,     0,  -166, | , -3.4, -2421.6, -36.133, |, 0.0
20786.0, 0.1, | , 27.3, 0.0, 221.8, | ,  6000,  5815,     0,  -161, | , -3.4, -2422.5, -36.173, |, 0.0
20787.1, 0.2, | , 27.3, 0.0, 225.7, | ,  6000,  5814,     0,  -151, | , -3.4, -2421.6, -36.210, |, 0.0
20788.1, 0.1, | , 27.3, 0.0, 224.8, | ,  6000,  5816,     0,  -165, | , -3.4, -2421.6, -36.136, |, 0.0
20789.1, 0.1, | , 27.3, 0.0, 225.7, | ,  6000,  5815,     0,  -152, | , -3.4, -2421.6, -36.213, |, 0.0
20790.1, 0.2, | , 27.3, 0.0, 231.5, | ,  6000,  5814,     0,  -131, | , -3.4, -2421.2, -36.339, |, 0.0
20791.1, 0.2, | , 27.3, 0.0, 233.1, | ,  6000,  5819,     0,  -149, | , -3.4, -2420.3, -36.238, |, 0.0
20792.1, 0.2, | , 27.3, 0.0, 227.3, | ,  6000,  5816,     0,  -145, | , -3.4, -2420.7, -36.250, |, 0.0
20793.1, 0.2, | , 27.3, 0.0, 224.3, | ,  6000,  5813,     0,  -154, | , -3.4, -2421.6, -36.186, |, 0.0
20794.1, 0.2, | , 27.3, 0.0, 224.5, | ,  6000,  5813,     0,  -136, | , -3.4, -2421.2, -36.292, |, 0.0
20795.2, 0.2, | , 27.3, 0.0, 225.9, | ,  6000,  5815,     0,  -146, | , -3.4, -2421.2, -36.247, |, 0.0
20796.2, 0.2, | , 27.3, 0.0, 232.8, | ,  6000,  5811,     0,  -130, | , -3.4, -2419.9, -36.303, |, 0.0
20797.2, 0.2, | , 27.3, 0.0, 232.9, | ,  6000,  5816,     0,  -135, | , -3.4, -2419.9, -36.298, |, 0.0
20798.2, 0.2, | , 27.3, 0.0, 226.7, | ,  6000,  5814,     0,  -143, | , -3.4, -2421.6, -36.263, |, 0.0
20799.2, 0.2, | , 27.3, 0.0, 224.8, | ,  6000,  5813,     0,  -139, | , -3.4, -2421.6, -36.285, |, 0.0
20800.2, 0.3, | , 27.3, 0.0, 224.6, | ,  6000,  5810,     0,  -145, | , -3.4, -2421.6, -36.228, |, 0.0
20801.2, 0.3, | , 27.3, 0.0, 225.0, | ,  6000,  5814,     0,  -134, | , -3.4, -2421.6, -36.321, |, 0.0
20802.2, 0.2, | , 27.3, 0.0, 232.5, | ,  6000,  5814,     0,  -152, | , -3.4, -2420.3, -36.188, |, 0.0
20803.3, 0.2, | , 27.3, 0.0, 232.6, | ,  6000,  5814,     0,  -135, | , -3.4, -2419.9, -36.290, |, 0.0
20804.3, 0.2, | , 27.3, 0.0, 225.9, | ,  6000,  5812,     0,  -146, | , -3.4, -2421.6, -36.228, |, 0.0
20805.3, 0.3, | , 27.3, 0.0, 225.4, | ,  6000,  5814,     0,  -139, | , -3.4, -2421.6, -36.295, |, 0.0
20806.3, 0.3, | , 27.3, 0.0, 225.0, | ,  6000,  5814,     0,  -132, | , -3.4, -2421.6, -36.331, |, 0.0
20807.3, 0.3, | , 27.3, 0.0, 224.8, | ,  6000,  5814,     0,  -150, | , -3.4, -2421.6, -36.217, |, 0.0
20808.3, 0.3, | , 27.3, 0.0, 224.5, | ,  6000,  5813,     0,  -146, | , -3.4, -2421.6, -36.238, |, 0.0
20809.3, 0.3, | , 27.3, 0.0, 231.3, | ,  6000,  5819,     0,  -147, | , -3.4, -2420.3, -36.251, |, 0.0
20810.4, 0.3, | , 27.3, 0.0, 225.9, | ,  6000,  5812,     0,  -147, | , -3.4, -2421.2, -36.219, |, 0.0
20811.4, 0.3, | , 27.3, 0.0, 225.4, | ,  6000,  5812,     0,  -146, | , -3.4, -2421.2, -36.229, |, 0.0
20812.4, 0.3, | , 27.3, 0.0, 225.1, | ,  6000,  5818,     0,  -142, | , -3.4, -2421.2, -36.293, |, 0.0
20813.4, 0.3, | , 27.3, 0.0, 225.6, | ,  6000,  5814,     0,  -151, | , -3.4, -2420.7, -36.199, |, 0.0
20814.4, 0.3, | , 27.3, 0.0, 224.3, | ,  6000,  5815,     0,  -137, | , -3.4, -2420.7, -36.298, |, 0.0
20815.4, 0.3, | , 27.3, 0.0, 232.0, | ,  6000,  5816,     0,  -140, | , -3.4, -2420.3, -36.278, |, 0.0
20816.4, 0.3, | , 27.3, 0.0, 226.8, | ,  6000,  5817,     0,  -146, | , -3.4, -2421.2, -36.259, |, 0.0
20817.4, 0.3, | , 27.3, 0.0, 225.3, | ,  6000,  5816,     0,  -140, | , -3.4, -2421.6, -36.297, |, 0.0
20818.5, 0.3, | , 27.3, 0.0, 224.9, | ,  6000,  5811,     0,  -141, | , -3.4, -2421.6, -36.258, |, 0.0
20819.5, 0.3, | , 27.3, 0.0, 223.7, | ,  6000,  5816,     0,  -150, | , -3.4, -2421.2, -36.225, |, 0.0
20820.5, 0.2, | , 27.3, 0.0, 226.3, | ,  6000,  5814,     0,  -142, | , -3.4, -2420.7, -36.258, |, 0.0
20821.5, 0.2, | , 27.3, 0.0, 231.9, | ,  6000,  5818,     0,  -130, | , -3.4, -2419.9, -36.349, |, 0.0
20822.5, 0.3, | , 27.3, 0.0, 225.7, | ,  6000,  5810,     0,  -130, | , -3.4, -2421.2, -36.318, |, 0.0
20823.5, 0.3, | , 27.3, 0.0, 224.4, | ,  6000,  5812,     0,  -150, | , -3.4, -2421.6, -36.210, |, 0.0
20824.5, 0.3, | , 27.3, 0.0, 225.3, | ,  6000,  5812,     0,  -134, | , -3.4, -2421.6, -36.311, |, 0.0
20825.5, 0.3, | , 27.3, 0.0, 223.9, | ,  6000,  5813,     0,  -143, | , -3.4, -2421.2, -36.250, |, 0.0
20826.6, 0.3, | , 27.3, 0.0, 226.7, | ,  6000,  5816,     0,  -154, | , -3.4, -2421.2, -36.201, |, 0.0
20827.6, 0.3, | , 27.3, 0.0, 232.0, | ,  6000,  5817,     0,  -145, | , -3.4, -2419.9, -36.243, |, 0.0
20828.6, 0.3, | , 27.3, 0.0, 225.6, | ,  6000,  5813,     0,  -131, | , -3.4, -2421.2, -36.331, |, 0.0
20829.6, 0.3, | , 27.3, 0.0, 223.6, | ,  6000,  5815,     0,  -154, | , -3.4, -2421.6, -36.203, |, 0.0
20830.6, 0.3, | , 27.3, 0.0, 224.2, | ,  6000,  5812,     0,  -134, | , -3.4, -2421.6, -36.307, |, 0.0
20831.6, 0.2, | , 27.3, 0.0, 226.0, | ,  6000,  5816,     0,  -143, | , -3.4, -2421.2, -36.266, |, 0.0
20832.6, 0.3, | , 27.3, 0.0, 225.8, | ,  6000,  5813,     0,  -148, | , -3.4, -2421.2, -36.222, |, 0.0
20833.6, 0.3, | , 27.3, 0.0, 231.6, | ,  6000,  5818,     0,  -139, | , -3.4, -2419.5, -36.287, |, 0.0
20834.7, 0.2, | , 27.3, 0.0, 225.4, | ,  6000,  5810,     0,  -137, | , -3.4, -2421.2, -36.273, |, 0.0
20835.7, 0.3, | , 27.3, 0.0, 223.0, | ,  6000,  5817,     0,  -147, | , -3.4, -2421.6, -36.256, |, 0.0
20836.7, 0.3, | , 27.3, 0.0, 223.8, | ,  6000,  5812,     0,  -146, | , -3.4, -2421.2, -36.224, |, 0.0
20837.7, 0.3, | , 27.3, 0.0, 224.0, | ,  6000,  5815,     0,  -142, | , -3.4, -2421.2, -36.270, |, 0.0
20838.7, 0.3, | , 27.3, 0.0, 224.9, | ,  6000,  5812,     0,  -135, | , -3.4, -2421.2, -36.298, |, 0.0
20839.7, 0.3, | , 27.3, 0.0, 231.4, | ,  6000,  5814,     0,  -143, | , -3.4, -2419.9, -36.235, |, 0.0
20840.7, 0.3, | , 27.3, 0.0, 224.0, | ,  6000,  5813,     0,  -144, | , -3.4, -2421.6, -36.252, |, 0.0
20841.7, 0.3, | , 27.3, 0.0, 223.0, | ,  6000,  5811,     0,  -157, | , -3.4, -2421.2, -36.152, |, 0.0
20842.8, 0.3, | , 27.3, 0.0, 223.3, | ,  6000,  5812,     0,  -135, | , -3.4, -2421.6, -36.301, |, 0.0
20843.8, 0.3, | , 27.3, 0.0, 225.9, | ,  6000,  5817,     0,  -144, | , -3.4, -2420.7, -36.263, |, 0.0
20844.8, 0.3, | , 27.3, 0.0, 224.9, | ,  6000,  5815,     0,  -140, | , -3.4, -2420.7, -36.278, |, 0.0
20845.8, 0.3, | , 27.3, 0.0, 230.3, | ,  6000,  5816,     0,  -135, | , -3.4, -2419.9, -36.302, |, 0.0
20846.8, 0.3, | , 27.3, 0.0, 224.6, | ,  6000,  5811,     0,  -137, | , -3.4, -2421.2, -36.279, |, 0.0
20847.8, 0.3, | , 27.3, 0.0, 222.9, | ,  6000,  5815,     0,  -132, | , -3.4, -2421.6, -36.340, |, 0.0
20848.8, 0.3, | , 27.3, 0.0, 223.5, | ,  6000,  5810,     0,  -152, | , -3.4, -2421.6, -36.181, |, 0.0
20849.8, 0.3, | , 27.3, 0.0, 225.1, | ,  6000,  5813,     0,  -139, | , -3.4, -2421.2, -36.274, |, 0.0
20850.9, 0.3, | , 27.3, 0.0, 224.8, | ,  6000,  5815,     0,  -146, | , -3.4, -2421.2, -36.245, |, 0.0
20851.9, 0.3, | , 27.3, 0.0, 230.5, | ,  6000,  5818,     0,  -139, | , -3.4, -2419.9, -36.284, |, 0.0
20852.9, 0.3, | , 27.3, 0.0, 224.6, | ,  6000,  5811,     0,  -136, | , -3.4, -2420.7, -36.277, |, 0.0
20853.9, 0.3, | , 27.3, 0.0, 222.5, | ,  6000,  5815,     0,  -143, | , -3.4, -2421.6, -36.271, |, 0.0
20854.9, 0.3, | , 27.3, 0.0, 222.6, | ,  6000,  5816,     0,  -148, | , -3.4, -2421.6, -36.245, |, 0.0
20855.9, 0.3, | , 27.3, 0.0, 224.5, | ,  6000,  5817,     0,  -148, | , -3.4, -2421.2, -36.244, |, 0.0
20856.9, 0.3, | , 27.3, 0.0, 224.6, | ,  6000,  5815,     0,  -158, | , -3.4, -2421.2, -36.165, |, 0.0
20857.9, 0.3, | , 27.3, 0.0, 230.3, | ,  6000,  5819,     0,  -155, | , -3.4, -2420.3, -36.200, |, 0.0
20859.0, 0.3, | , 27.3, 0.0, 224.6, | ,  6000,  5816,     0,  -150, | , -3.4, -2421.2, -36.230, |, 0.0
20860.0, 0.3, | , 27.3, 0.0, 224.5, | ,  6000,  5809,     0,  -150, | , -3.4, -2420.7, -36.172, |, 0.0
20861.0, 0.3, | , 27.3, 0.0, 222.1, | ,  6000,  5817,     0,  -149, | , -3.4, -2421.6, -36.244, |, 0.0
20862.0, 0.3, | , 27.3, 0.0, 225.3, | ,  6000,  5813,     0,  -142, | , -3.4, -2421.2, -36.253, |, 0.0
20863.0, 0.3, | , 27.3, 0.0, 224.8, | ,  6000,  5814,     0,  -151, | , -3.4, -2420.7, -36.197, |, 0.0
20864.0, 0.3, | , 27.3, 0.0, 229.8, | ,  6000,  5816,     0,  -139, | , -3.4, -2419.9, -36.274, |, 0.0
20865.0, 0.3, | , 27.3, 0.0, 223.4, | ,  6000,  5807,     0,  -150, | , -3.4, -2421.2, -36.162, |, 0.0
20866.0, 0.3, | , 27.3, 0.0, 224.0, | ,  6000,  5814,     0,  -146, | , -3.4, -2422.5, -36.257, |, 0.0
20867.1, 0.3, | , 27.3, 0.0, 222.3, | ,  6000,  5812,     0,  -144, | , -3.4, -2421.2, -36.237, |, 0.0
20868.1, 0.3, | , 27.3, 0.0, 225.1, | ,  6000,  5814,     0,  -136, | , -3.4, -2421.2, -36.302, |, 0.0
20869.1, 0.3, | , 27.3, 0.0, 224.2, | ,  6000,  5812,     0,  -136, | , -3.4, -2420.7, -36.281, |, 0.0
20870.1, 0.3, | , 27.3, 0.0, 229.9, | ,  6000,  5821,     0,  -142, | , -3.4, -2419.9, -36.287, |, 0.0
20871.1, 0.3, | , 27.3, 0.0, 223.1, | ,  6000,  5815,     0,  -141, | , -3.4, -2421.6, -36.286, |, 0.0
20872.1, 0.3, | , 27.3, 0.0, 224.3, | ,  6000,  5813,     0,  -150, | , -3.4, -2422.0, -36.214, |, 0.0
20873.2, 0.3, | , 27.3, 0.0, 222.0, | ,  6000,  5815,     0,  -137, | , -3.4, -2421.6, -36.309, |, 0.0
20874.2, 0.3, | , 27.3, 0.0, 224.0, | ,  6000,  5810,     0,  -141, | , -3.4, -2421.2, -36.247, |, 0.0
20875.2, 0.3, | , 27.3, 0.0, 221.5, | ,  6000,  5813,     0,  -152, | , -3.4, -2421.6, -36.203, |, 0.0
20876.2, 0.2, | , 27.3, 0.0, 228.8, | ,  6000,  5814,     0,  -135, | , -3.4, -2419.9, -36.295, |, 0.0
20877.2, 0.3, | , 27.3, 0.0, 222.8, | ,  6000,  5810,     0,  -133, | , -3.4, -2421.2, -36.298, |, 0.0
20878.2, 0.3, | , 27.3, 0.0, 223.9, | ,  6000,  5809,     0,  -146, | , -3.4, -2422.0, -36.220, |, 0.0
20879.2, 0.3, | , 27.3, 0.0, 221.4, | ,  6000,  5813,     0,  -135, | , -3.4, -2421.6, -36.309, |, 0.0
20880.2, 0.3, | , 27.3, 0.0, 224.2, | ,  6000,  5815,     0,  -143, | , -3.4, -2421.2, -36.264, |, 0.0
20881.3, 0.3, | , 27.3, 0.0, 221.6, | ,  6000,  5814,     0,  -142, | , -3.4, -2420.7, -36.260, |, 0.0
20882.3, 0.2, | , 27.3, 0.0, 229.6, | ,  6000,  5819,     0,  -123, | , -3.4, -2420.3, -36.403, |, 0.0
20883.3, 0.3, | , 27.3, 0.0, 223.4, | ,  6000,  5815,     0,  -145, | , -3.4, -2421.2, -36.254, |, 0.0
20884.3, 0.3, | , 27.3, 0.0, 218.6, | ,  6000,  5815,     0,  -144, | , -3.4, -2421.6, -36.264, |, 0.0
20885.3, 0.3, | , 27.3, 0.0, 221.7, | ,  6000,  5813,     0,  -140, | , -3.4, -2421.6, -36.279, |, 0.0
20886.3, 0.3, | , 27.3, 0.0, 223.4, | ,  6000,  5815,     0,  -145, | , -3.4, -2421.2, -36.252, |, 0.0
20887.3, 0.3, | , 27.3, 0.0, 223.5, | ,  6000,  5812,     0,  -149, | , -3.4, -2421.2, -36.205, |, 0.0
20888.3, 0.3, | , 27.3, 0.0, 228.8, | ,  6000,  5817,     0,  -141, | , -3.4, -2419.9, -36.272, |, 0.0
20889.4, 0.3, | , 27.3, 0.0, 223.6, | ,  6000,  5818,     0,  -143, | , -3.4, -2419.9, -36.259, |, 0.0
20890.4, 0.3, | , 27.3, 0.0, 222.8, | ,  6000,  5813,     0,  -158, | , -3.4, -2421.6, -36.159, |, 0.0
20891.4, 0.3, | , 27.3, 0.0, 221.4, | ,  6000,  5813,     0,  -145, | , -3.4, -2421.2, -36.238, |, 0.0
20892.4, 0.2, | , 27.3, 0.0, 223.4, | ,  6000,  5815,     0,  -135, | , -3.4, -2420.7, -36.311, |, 0.0
20893.4, 0.3, | , 27.3, 0.0, 220.1, | ,  6000,  5815,     0,  -144, | , -3.4, -2421.6, -36.266, |, 0.0
20894.4, 0.2, | , 27.3, 0.0, 229.0, | ,  6000,  5813,     0,  -147, | , -3.4, -2420.3, -36.212, |, 0.0
20895.4, 0.3, | , 27.3, 0.0, 229.1, | ,  6000,  5816,     0,  -142, | , -3.4, -2420.3, -36.266, |, 0.0
20896.4, 0.3, | , 27.3, 0.0, 222.2, | ,  6000,  5810,     0,  -142, | , -3.4, -2421.6, -36.240, |, 0.0
20897.5, 0.3, | , 27.3, 0.0, 221.6, | ,  6000,  5814,     0,  -134, | , -3.4, -2421.2, -36.319, |, 0.0
20898.5, 0.3, | , 27.3, 0.0, 221.0, | ,  6000,  5815,     0,  -150, | , -3.4, -2421.6, -36.228, |, 0.0
20899.5, 0.3, | , 27.3, 0.0, 221.4, | ,  6000,  5815,     0,  -147, | , -3.4, -2421.6, -36.244, |, 0.0
20900.5, 0.3, | , 27.3, 0.0, 229.0, | ,  6000,  5816,     0,  -139, | , -3.4, -2419.5, -36.275, |, 0.0
20901.5, 0.3, | , 27.3, 0.0, 227.8, | ,  6000,  5814,     0,  -140, | , -3.4, -2420.3, -36.264, |, 0.0
20902.5, 0.3, | , 27.3, 0.0, 222.2, | ,  6000,  5815,     0,  -125, | , -3.4, -2421.6, -36.387, |, 0.0
20903.5, 0.3, | , 27.3, 0.0, 221.0, | ,  6000,  5811,     0,  -143, | , -3.4, -2421.6, -36.243, |, 0.0
20904.5, 0.2, | , 27.3, 0.0, 221.2, | ,  6000,  5816,     0,  -154, | , -3.4, -2421.6, -36.207, |, 0.0
20905.6, 0.3, | , 27.3, 0.0, 221.7, | ,  6000,  5813,     0,  -151, | , -3.4, -2421.2, -36.196, |, 0.0
20906.6, 0.3, | , 27.3, 0.0, 227.8, | ,  6000,  5819,     0,  -137, | , -3.4, -2420.3, -36.312, |, 0.0
20907.6, 0.2, | , 27.3, 0.0, 228.7, | ,  6000,  5815,     0,  -144, | , -3.4, -2420.3, -36.245, |, 0.0
20908.6, 0.3, | , 27.3, 0.0, 222.1, | ,  6000,  5808,     0,  -132, | , -3.4, -2421.2, -36.287, |, 0.0
20909.6, 0.3, | , 27.3, 0.0, 221.1, | ,  6000,  5813,     0,  -149, | , -3.4, -2421.6, -36.217, |, 0.0
20910.6, 0.3, | , 27.3, 0.0, 222.6, | ,  6000,  5814,     0,  -144, | , -3.4, -2421.6, -36.258, |, 0.0
20911.6, 0.3, | , 27.3, 0.0, 220.5, | ,  6000,  5811,     0,  -139, | , -3.4, -2421.6, -36.275, |, 0.0
20912.6, 0.3, | , 27.3, 0.0, 228.1, | ,  6000,  5815,     0,  -141, | , -3.4, -2419.9, -36.258, |, 0.0
20913.7, 0.3, | , 27.3, 0.0, 228.6, | ,  6000,  5819,     0,  -139, | , -3.4, -2419.9, -36.298, |, 0.0
20914.7, 0.3, | , 27.3, 0.0, 222.0, | ,  6000,  5816,     0,  -146, | , -3.4, -2421.2, -36.246, |, 0.0
20915.7, 0.2, | , 27.3, 0.0, 220.7, | ,  6000,  5810,     0,  -152, | , -3.4, -2421.6, -36.183, |, 0.0
20916.7, 0.3, | , 27.3, 0.0, 221.7, | ,  6000,  5812,     0,  -158, | , -3.4, -2421.2, -36.144, |, 0.0
20917.7, 0.3, | , 27.3, 0.0, 221.0, | ,  6000,  5813,     0,  -137, | , -3.4, -2421.6, -36.299, |, 0.0
20918.7, 0.3, | , 27.3, 0.0, 227.7, | ,  6000,  5819,     0,  -148, | , -3.4, -2419.9, -36.235, |, 0.0
20919.7, 0.3, | , 27.3, 0.0, 228.4, | ,  6000,  5819,     0,  -147, | , -3.4, -2420.3, -36.249, |, 0.0
20920.7, 0.2, | , 27.3, 0.0, 221.7, | ,  6000,  5813,     0,  -139, | , -3.4, -2421.6, -36.282, |, 0.0
20921.8, 0.3, | , 27.3, 0.0, 220.0, | ,  6000,  5811,     0,  -152, | , -3.4, -2422.0, -36.196, |, 0.0
20922.8, 0.3, | , 27.3, 0.0, 221.0, | ,  6000,  5815,     0,  -135, | , -3.4, -2421.6, -36.326, |, 0.0
20923.8, 0.3, | , 27.3, 0.0, 220.4, | ,  6000,  5814,     0,  -154, | , -3.4, -2421.6, -36.197, |, 0.0
20924.8, 0.3, | , 27.3, 0.0, 227.9, | ,  6000,  5813,     0,  -150, | , -3.4, -2419.9, -36.193, |, 0.0
20925.8, 0.3, | , 27.3, 0.0, 228.2, | ,  6000,  5813,     0,  -139, | , -3.4, -2419.9, -36.258, |, 0.0
20926.8, 0.3, | , 27.3, 0.0, 221.4, | ,  6000,  5809,     0,  -141, | , -3.4, -2421.2, -36.239, |, 0.0
20927.8, 0.3, | , 27.3, 0.0, 220.1, | ,  6000,  5814,     0,  -146, | , -3.4, -2421.6, -36.241, |, 0.0
20928.8, 0.3, | , 27.3, 0.0, 219.9, | ,  6000,  5812,     0,  -131, | , -3.4, -2422.0, -36.338, |, 0.0
20929.9, 0.3, | , 27.3, 0.0, 220.4, | ,  6000,  5812,     0,  -150, | , -3.4, -2421.2, -36.197, |, 0.0
20930.9, 0.3, | , 27.3, 0.0, 227.6, | ,  6000,  5821,     0,  -138, | , -3.4, -2419.9, -36.319, |, 0.0
20931.9, 0.3, | , 27.3, 0.0, 227.1, | ,  6000,  5816,     0,  -139, | , -3.4, -2420.3, -36.284, |, 0.0
20932.9, 0.3, | , 27.3, 0.0, 221.7, | ,  6000,  5813,     0,  -143, | , -3.4, -2421.2, -36.252, |, 0.0
20933.9, 0.3, | , 27.3, 0.0, 218.6, | ,  6000,  5815,     0,  -147, | , -3.4, -2422.0, -36.252, |, 0.0
20934.9, 0.3, | , 27.3, 0.0, 220.3, | ,  6000,  5812,     0,  -135, | , -3.4, -2421.6, -36.299, |, 0.0
20935.9, 0.3, | , 27.3, 0.0, 220.1, | ,  6000,  5817,     0,  -142, | , -3.4, -2421.6, -36.289, |, 0.0
20937.0, 0.2, | , 27.3, 0.0, 226.4, | ,  6000,  5815,     0,  -146, | , -3.4, -2420.3, -36.236, |, 0.0
20938.0, 0.2, | , 27.3, 0.0, 227.8, | ,  6000,  5816,     0,  -131, | , -3.4, -2420.3, -36.338, |, 0.0
20939.0, 0.3, | , 27.3, 0.0, 221.7, | ,  6000,  5813,     0,  -135, | , -3.4, -2421.2, -36.301, |, 0.0
20940.0, 0.3, | , 27.3, 0.0, 219.6, | ,  6000,  5812,     0,  -139, | , -3.4, -2421.6, -36.281, |, 0.0
20941.0, 0.3, | , 27.3, 0.0, 220.0, | ,  6000,  5813,     0,  -144, | , -3.4, -2421.6, -36.254, |, 0.0
20942.0, 0.3, | , 27.3, 0.0, 220.1, | ,  6000,  5812,     0,  -146, | , -3.4, -2422.0, -36.233, |, 0.0
20943.0, 0.3, | , 27.3, 0.0, 227.2, | ,  6000,  5818,     0,  -139, | , -3.4, -2419.5, -36.280, |, 0.0
20944.0, 0.3, | , 27.3, 0.0, 227.1, | ,  6000,  5818,     0,  -142, | , -3.4, -2419.9, -36.268, |, 0.0
20945.0, 0.3, | , 27.3, 0.0, 221.0, | ,  6000,  5809,     0,  -142, | , -3.4, -2421.2, -36.231, |, 0.0
20946.1, 0.3, | , 27.3, 0.0, 219.6, | ,  6000,  5811,     0,  -146, | , -3.4, -2421.2, -36.218, |, 0.0
20947.1, 0.3, | , 27.3, 0.0, 219.1, | ,  6000,  5810,     0,  -149, | , -3.4, -2422.0, -36.208, |, 0.0
20948.1, 0.3, | , 27.3, 0.0, 219.6, | ,  6000,  5816,     0,  -146, | , -3.4, -2421.2, -36.251, |, 0.0
20949.1, 0.3, | , 27.3, 0.0, 227.3, | ,  6000,  5819,     0,  -145, | , -3.4, -2420.3, -36.266, |, 0.0
20950.1, 0.3, | , 27.3, 0.0, 226.9, | ,  6000,  5819,     0,  -148, | , -3.4, -2419.9, -36.237, |, 0.0
20951.1, 0.3, | , 27.3, 0.0, 221.1, | ,  6000,  5815,     0,  -146, | , -3.4, -2421.2, -36.249, |, 0.0
20952.1, 0.3, | , 27.3, 0.0, 218.8, | ,  6000,  5814,     0,  -150, | , -3.4, -2422.0, -36.224, |, 0.0
20953.1, 0.3, | , 27.3, 0.0, 221.0, | ,  6000,  5812,     0,  -145, | , -3.4, -2421.2, -36.232, |, 0.0
20954.2, 0.3, | , 27.3, 0.0, 219.0, | ,  6000,  5810,     0,  -144, | , -3.4, -2421.6, -36.234, |, 0.0
20955.2, 0.2, | , 27.3, 0.0, 227.0, | ,  6000,  5816,     0,  -133, | , -3.4, -2420.3, -36.323, |, 0.0
20956.2, 0.3, | , 27.3, 0.0, 227.3, | ,  6000,  5817,     0,  -148, | , -3.4, -2419.5, -36.219, |, 0.0
20957.2, 0.3, | , 27.3, 0.0, 220.4, | ,  6000,  5807,     0,  -146, | , -3.4, -2421.6, -36.194, |, 0.0
20958.2, 0.3, | , 27.3, 0.0, 219.4, | ,  6000,  5811,     0,  -150, | , -3.4, -2421.6, -36.200, |, 0.0
20959.2, 0.3, | , 27.3, 0.0, 221.2, | ,  6000,  5812,     0,  -153, | , -3.4, -2421.2, -36.182, |, 0.0
20960.2, 0.3, | , 27.3, 0.0, 219.7, | ,  6000,  5814,     0,  -147, | , -3.4, -2421.6, -36.238, |, 0.0
20961.2, 0.2, | , 27.3, 0.0, 226.6, | ,  6000,  5814,     0,  -139, | , -3.4, -2419.9, -36.267, |, 0.0
20962.3, 0.3, | , 27.3, 0.0, 225.9, | ,  6000,  5818,     0,  -145, | , -3.4, -2420.3, -36.260, |, 0.0
20963.3, 0.2, | , 27.3, 0.0, 220.4, | ,  6000,  5812,     0,  -146, | , -3.4, -2421.2, -36.225, |, 0.0
20964.3, 0.3, | , 27.3, 0.0, 219.3, | ,  6000,  5814,     0,  -142, | , -3.4, -2421.2, -36.266, |, 0.0
20965.3, 0.3, | , 27.3, 0.0, 220.5, | ,  6000,  5816,     0,  -144, | , -3.4, -2422.0, -36.274, |, 0.0
20966.3, 0.3, | , 27.3, 0.0, 218.7, | ,  6000,  5814,     0,  -135, | , -3.4, -2421.6, -36.318, |, 0.0
20967.3, 0.3, | , 27.3, 0.0, 225.6, | ,  6000,  5812,     0,  -146, | , -3.4, -2420.3, -36.216, |, 0.0
20968.3, 0.3, | , 27.3, 0.0, 226.6, | ,  6000,  5811,     0,  -136, | , -3.4, -2420.3, -36.267, |, 0.0
20969.3, 0.3, | , 27.3, 0.0, 220.6, | ,  6000,  5807,     0,  -143, | , -3.4, -2420.7, -36.201, |, 0.0
20970.3, 0.3, | , 27.3, 0.0, 218.9, | ,  6000,  5816,     0,  -142, | , -3.4, -2421.6, -36.280, |, 0.0
20971.4, 0.3, | , 27.3, 0.0, 219.4, | ,  6000,  5808,     0,  -152, | , -3.4, -2421.6, -36.169, |, 0.0
20972.4, 0.3, | , 27.3, 0.0, 218.9, | ,  6000,  5814,     0,  -149, | , -3.4, -2421.6, -36.227, |, 0.0
20973.4, 0.2, | , 27.3, 0.0, 226.4, | ,  6000,  5818,     0,  -142, | , -3.4, -2420.3, -36.273, |, 0.0
20974.4, 0.2, | , 27.3, 0.0, 226.2, | ,  6000,  5813,     0,  -146, | , -3.4, -2420.3, -36.224, |, 0.0
20975.4, 0.3, | , 27.3, 0.0, 220.3, | ,  6000,  5813,     0,  -145, | , -3.4, -2421.2, -36.236, |, 0.0
20976.4, 0.3, | , 27.3, 0.0, 218.7, | ,  6000,  5813,     0,  -154, | , -3.4, -2421.2, -36.185, |, 0.0
20977.4, 0.3, | , 27.3, 0.0, 218.9, | ,  6000,  5813,     0,  -146, | , -3.4, -2421.6, -36.235, |, 0.0
20978.5, 0.3, | , 27.3, 0.0, 218.6, | ,  6000,  5811,     0,  -151, | , -3.4, -2422.0, -36.201, |, 0.0
20979.5, 0.3, | , 27.3, 0.0, 226.1, | ,  6000,  5820,     0,  -146, | , -3.4, -2420.3, -36.265, |, 0.0
20980.5, 0.3, | , 27.3, 0.0, 226.1, | ,  6000,  5820,     0,  -146, | , -3.4, -2420.3, -36.269, |, 0.0
20981.5, 0.2, | , 27.3, 0.0, 219.9, | ,  6000,  5814,     0,  -147, | , -3.4, -2421.2, -36.231, |, 0.0
20982.5, 0.3, | , 27.3, 0.0, 218.0, | ,  6000,  5812,     0,  -140, | , -3.4, -2421.2, -36.262, |, 0.0
20983.5, 0.3, | , 27.3, 0.0, 220.5, | ,  6000,  5812,     0,  -139, | , -3.4, -2421.2, -36.270, |, 0.0
20984.5, 0.3, | , 27.3, 0.0, 219.2, | ,  6000,  5811,     0,  -136, | , -3.4, -2421.6, -36.288, |, 0.0
20985.5, 0.3, | , 27.3, 0.0, 226.0, | ,  6000,  5816,     0,  -146, | , -3.4, -2419.9, -36.229, |, 0.0
20986.6, 0.2, | , 27.3, 0.0, 225.8, | ,  6000,  5814,     0,  -149, | , -3.4, -2420.3, -36.208, |, 0.0
20987.6, 0.3, | , 27.3, 0.0, 219.3, | ,  6000,  5811,     0,  -142, | , -3.4, -2421.6, -36.255, |, 0.0
20988.6, 0.3, | , 27.3, 0.0, 218.3, | ,  6000,  5816,     0,  -149, | , -3.4, -2421.2, -36.233, |, 0.0
20989.6, 0.3, | , 27.3, 0.0, 218.0, | ,  6000,  5813,     0,  -133, | , -3.4, -2421.6, -36.324, |, 0.0
20990.6, 0.3, | , 27.3, 0.0, 220.0, | ,  6000,  5817,     0,  -142, | , -3.4, -2420.7, -36.275, |, 0.0
20991.6, 0.3, | , 27.3, 0.0, 225.8, | ,  6000,  5820,     0,  -142, | , -3.4, -2419.9, -36.282, |, 0.0
20992.6, 0.2, | , 27.3, 0.0, 225.3, | ,  6000,  5815,     0,  -131, | , -3.4, -2420.3, -36.323, |, 0.0
20993.6, 0.3, | , 27.3, 0.0, 219.8, | ,  6000,  5815,     0,  -147, | , -3.4, -2421.2, -36.237, |, 0.0
20994.7, 0.3, | , 27.3, 0.0, 218.0, | ,  6000,  5815,     0,  -147, | , -3.4, -2421.6, -36.244, |, 0.0
20995.7, 0.3, | , 27.3, 0.0, 218.7, | ,  6000,  5813,     0,  -142, | , -3.4, -2421.6, -36.267, |, 0.0
20996.7, 0.3, | , 27.3, 0.0, 218.0, | ,  6000,  5814,     0,  -145, | , -3.4, -2420.7, -36.242, |, 0.0
20997.7, 0.3, | , 27.3, 0.0, 224.6, | ,  6000,  5815,     0,  -131, | , -3.4, -2420.3, -36.330, |, 0.0
20998.7, 0.2, | , 27.3, 0.0, 225.9, | ,  6000,  5817,     0,  -149, | , -3.4, -2419.5, -36.216, |, 0.0
20999.7, 0.3, | , 27.3, 0.0, 219.8, | ,  6000,  5813,     0,  -134, | , -3.4, -2421.6, -36.317, |, 0.0
21000.7, 0.3, | , 27.3, 0.0, 217.7, | ,  6000,  5816,     0,  -133, | , -3.4, -2421.2, -36.334, |, 0.0
21001.7, 0.3, | , 27.3, 0.0, 218.3, | ,  6000,  5813,     0,  -146, | , -3.4, -2421.6, -36.233, |, 0.0
21002.8, 0.3, | , 27.3, 0.0, 219.9, | ,  6000,  5816,     0,  -150, | , -3.4, -2421.2, -36.228, |, 0.0
21003.8, 0.3, | , 27.3, 0.0, 225.5, | ,  6000,  5819,     0,  -135, | , -3.4, -2419.9, -36.323, |, 0.0
21004.8, 0.3, | , 27.3, 0.0, 225.5, | ,  6000,  5819,     0,  -140, | , -3.4, -2419.9, -36.290, |, 0.0
21005.8, 0.3, | , 27.3, 0.0, 219.2, | ,  6000,  5816,     0,  -151, | , -3.4, -2421.2, -36.218, |, 0.0
21006.8, 0.3, | , 27.3, 0.0, 218.2, | ,  6000,  5812,     0,  -153, | , -3.4, -2421.6, -36.186, |, 0.0
21007.8, 0.3, | , 27.3, 0.0, 216.9, | ,  6000,  5813,     0,  -140, | , -3.4, -2422.0, -36.285, |, 0.0
21008.8, 0.3, | , 27.3, 0.0, 219.4, | ,  6000,  5815,     0,  -147, | , -3.4, -2421.2, -36.239, |, 0.0
21009.8, 0.2, | , 27.3, 0.0, 225.3, | ,  6000,  5815,     0,  -132, | , -3.4, -2420.3, -36.318, |, 0.0
21010.9, 0.2, | , 27.3, 0.0, 225.2, | ,  6000,  5814,     0,  -142, | , -3.4, -2420.3, -36.254, |, 0.0
21011.9, 0.3, | , 27.3, 0.0, 219.5, | ,  6000,  5813,     0,  -138, | , -3.4, -2421.2, -36.284, |, 0.0
21012.9, 0.3, | , 27.3, 0.0, 217.5, | ,  6000,  5818,     0,  -137, | , -3.4, -2421.6, -36.327, |, 0.0
21013.9, 0.3, | , 27.3, 0.0, 218.1, | ,  6000,  5814,     0,  -141, | , -3.4, -2421.6, -36.276, |, 0.0
21014.9, 0.3, | , 27.3, 0.0, 219.2, | ,  6000,  5813,     0,  -145, | , -3.4, -2421.2, -36.236, |, 0.0
21015.9, 0.3, | , 27.3, 0.0, 225.1, | ,  6000,  5818,     0,  -153, | , -3.4, -2419.9, -36.203, |, 0.0
21016.9, 0.2, | , 27.3, 0.0, 225.0, | ,  6000,  5816,     0,  -127, | , -3.4, -2420.3, -36.364, |, 0.0
21017.9, 0.3, | , 27.3, 0.0, 218.2, | ,  6000,  5814,     0,  -150, | , -3.4, -2421.2, -36.216, |, 0.0
21018.9, 0.3, | , 27.3, 0.0, 218.5, | ,  6000,  5814,     0,  -133, | , -3.4, -2421.6, -36.326, |, 0.0
21020.0, 0.3, | , 27.3, 0.0, 217.5, | ,  6000,  5815,     0,  -142, | , -3.4, -2421.6, -36.274, |, 0.0
21021.0, 0.3, | , 27.3, 0.0, 219.5, | ,  6000,  5813,     0,  -145, | , -3.4, -2421.6, -36.245, |, 0.0
21022.0, 0.3, | , 27.3, 0.0, 224.7, | ,  6000,  5818,     0,  -141, | , -3.4, -2419.9, -36.278, |, 0.0
21023.0, 0.3, | , 27.3, 0.0, 224.5, | ,  6000,  5819,     0,  -146, | , -3.4, -2420.3, -36.263, |, 0.0
21024.0, 0.3, | , 27.3, 0.0, 219.0, | ,  6000,  5814,     0,  -131, | , -3.4, -2421.6, -36.344, |, 0.0
21025.0, 0.3, | , 27.3, 0.0, 217.8, | ,  6000,  5810,     0,  -143, | , -3.4, -2421.2, -36.230, |, 0.0
21026.0, 0.3, | , 27.3, 0.0, 217.2, | ,  6000,  5815,     0,  -136, | , -3.4, -2421.6, -36.314, |, 0.0
21027.0, 0.3, | , 27.3, 0.0, 219.7, | ,  6000,  5815,     0,  -156, | , -3.4, -2421.2, -36.180, |, 0.0
21028.1, 0.3, | , 27.3, 0.0, 223.6, | ,  6000,  5813,     0,  -127, | , -3.4, -2420.3, -36.338, |, 0.0
21029.1, 0.3, | , 27.3, 0.0, 224.6, | ,  6000,  5818,     0,  -148, | , -3.4, -2419.9, -36.233, |, 0.0
21030.1, 0.3, | , 27.3, 0.0, 218.6, | ,  6000,  5813,     0,  -150, | , -3.4, -2421.2, -36.201, |, 0.0
21031.1, 0.3, | , 27.3, 0.0, 217.2, | ,  6000,  5812,     0,  -141, | , -3.4, -2421.2, -36.257, |, 0.0
21032.1, 0.3, | , 27.3, 0.0, 217.5, | ,  6000,  5816,     0,  -142, | , -3.4, -2421.2, -36.281, |, 0.0
21033.1, 0.3, | , 27.3, 0.0, 218.5, | ,  6000,  5812,     0,  -139, | , -3.4, -2421.6, -36.277, |, 0.0
21034.1, 0.2, | , 27.3, 0.0, 225.3, | ,  6000,  5815,     0,  -146, | , -3.4, -2419.9, -36.221, |, 0.0
21035.1, 0.3, | , 27.3, 0.0, 224.7, | ,  6000,  5816,     0,  -134, | , -3.4, -2420.3, -36.314, |, 0.0
21036.2, 0.3, | , 27.3, 0.0, 218.6, | ,  6000,  5811,     0,  -146, | , -3.4, -2421.2, -36.216, |, 0.0
21037.2, 0.3, | , 27.3, 0.0, 217.2, | ,  6000,  5813,     0,  -142, | , -3.4, -2421.2, -36.258, |, 0.0
21038.2, 0.3, | , 27.3, 0.0, 216.4, | ,  6000,  5816,     0,  -143, | , -3.4, -2421.6, -36.277, |, 0.0
21039.2, 0.3, | , 27.3, 0.0, 219.1, | ,  6000,  5811,     0,  -150, | , -3.4, -2421.6, -36.204, |, 0.0
21040.2, 0.2, | , 27.3, 0.0, 224.4, | ,  6000,  5813,     0,  -137, | , -3.4, -2420.3, -36.280, |, 0.0
21041.2, 0.3, | , 27.3, 0.0, 224.7, | ,  6000,  5815,     0,  -138, | , -3.4, -2419.9, -36.280, |, 0.0
