Repository: jdhuang-csm/Ru-BCA

## Methods
* (BaO)<sub>x</sub>-(CaO)<sub>y</sub>-(Al<sub>2</sub>O<sub>3</sub>)<sub>1-x-y</sub> (BCA) catalyst supports were synthesized via sol-gel and solid-state methods. 
* Ru/BCA catalysts were prepared via incipient wetness impregnation to achieve 1 wt. % Ru loading.
* Ammonia synthesis rates were measured for Ru/BCA catalysts in a packed-bed reactor at 480-600<sup>o</sup>C, 10 bar, and space velocities up to 1.3 x 10<sup>6</sup> ml g<sub>cat</sub><sup>-1</sup> h<sup>-1</sup>.
* A machine learning (ML) model was employed to improve understanding of the behavior of Ru/BCA catalysts.
* A microkinetic model was developed to describe the best-performing catalyst.

File: data/init_files_Cadigan/BCA532.txt (part 54 of 55)
********** Start test **********
Elapsed time, Pressure, | , LJtemp(C), Inner-Temp, Outer-Temp, | , N2-set, N2-flow, H2-set, H2-flow, | , pH, NH3_ppm, NH3_Prod_rate, |, In222Temp
21042.2, 0.3, | , 27.3, 0.0, 217.9, | ,  6000,  5813,     0,  -140, | , -3.4, -2421.6, -36.279, |, 0.0
21043.2, 0.3, | , 27.3, 0.0, 216.0, | ,  6000,  5813,     0,  -137, | , -3.4, -2422.0, -36.306, |, 0.0
21044.3, 0.3, | , 27.3, 0.0, 216.7, | ,  6000,  5813,     0,  -148, | , -3.4, -2421.2, -36.220, |, 0.0
21045.3, 0.3, | , 27.3, 0.0, 216.6, | ,  6000,  5813,     0,  -141, | , -3.4, -2421.6, -36.274, |, 0.0
21046.3, 0.3, | , 27.3, 0.0, 224.6, | ,  6000,  5818,     0,  -136, | , -3.4, -2419.9, -36.309, |, 0.0
21047.3, 0.3, | , 27.3, 0.0, 224.1, | ,  6000,  5815,     0,  -142, | , -3.4, -2419.9, -36.246, |, 0.0
21048.3, 0.3, | , 27.3, 0.0, 217.4, | ,  6000,  5813,     0,  -133, | , -3.4, -2421.2, -36.316, |, 0.0
21049.3, 0.3, | , 27.3, 0.0, 216.5, | ,  6000,  5814,     0,  -138, | , -3.4, -2421.6, -36.296, |, 0.0
21050.3, 0.3, | , 27.3, 0.0, 216.8, | ,  6000,  5810,     0,  -135, | , -3.4, -2421.6, -36.292, |, 0.0
21051.3, 0.3, | , 27.3, 0.0, 216.4, | ,  6000,  5818,     0,  -141, | , -3.4, -2421.6, -36.302, |, 0.0
21052.4, 0.3, | , 27.3, 0.0, 224.2, | ,  6000,  5819,     0,  -148, | , -3.4, -2419.9, -36.239, |, 0.0
21053.4, 0.2, | , 27.3, 0.0, 223.0, | ,  6000,  5815,     0,  -136, | , -3.4, -2420.3, -36.293, |, 0.0
21054.4, 0.3, | , 27.3, 0.0, 218.1, | ,  6000,  5815,     0,  -139, | , -3.4, -2421.2, -36.293, |, 0.0
21055.4, 0.3, | , 27.3, 0.0, 216.4, | ,  6000,  5810,     0,  -146, | , -3.4, -2421.6, -36.214, |, 0.0
21056.4, 0.3, | , 27.3, 0.0, 216.6, | ,  6000,  5818,     0,  -150, | , -3.4, -2421.6, -36.244, |, 0.0
21057.4, 0.3, | , 27.3, 0.0, 216.9, | ,  6000,  5816,     0,  -149, | , -3.4, -2420.7, -36.225, |, 0.0
21058.4, 0.3, | , 27.3, 0.0, 222.7, | ,  6000,  5819,     0,  -147, | , -3.4, -2420.3, -36.253, |, 0.0
21059.4, 0.2, | , 27.3, 0.0, 223.9, | ,  6000,  5811,     0,  -144, | , -3.4, -2419.9, -36.214, |, 0.0
21060.5, 0.3, | , 27.3, 0.0, 217.9, | ,  6000,  5805,     0,  -143, | , -3.4, -2420.7, -36.191, |, 0.0
21061.5, 0.3, | , 27.3, 0.0, 216.7, | ,  6000,  5811,     0,  -150, | , -3.4, -2420.7, -36.187, |, 0.0
21062.5, 0.3, | , 27.3, 0.0, 216.6, | ,  6000,  5812,     0,  -140, | , -3.4, -2421.6, -36.269, |, 0.0
21063.5, 0.3, | , 27.3, 0.0, 215.7, | ,  6000,  5814,     0,  -136, | , -3.4, -2421.6, -36.306, |, 0.0
21064.5, 0.3, | , 27.3, 0.0, 223.9, | ,  6000,  5818,     0,  -135, | , -3.4, -2420.7, -36.323, |, 0.0
21065.5, 0.2, | , 27.3, 0.0, 223.9, | ,  6000,  5817,     0,  -139, | , -3.4, -2419.9, -36.278, |, 0.0
21066.5, 0.3, | , 27.3, 0.0, 217.9, | ,  6000,  5810,     0,  -142, | , -3.4, -2421.2, -36.237, |, 0.0
21067.5, 0.3, | , 27.3, 0.0, 215.8, | ,  6000,  5812,     0,  -142, | , -3.4, -2421.6, -36.254, |, 0.0
21068.6, 0.3, | , 27.3, 0.0, 215.1, | ,  6000,  5814,     0,  -135, | , -3.4, -2421.2, -36.307, |, 0.0
21069.6, 0.3, | , 27.3, 0.0, 216.3, | ,  6000,  5813,     0,  -134, | , -3.4, -2421.6, -36.313, |, 0.0
21070.6, 0.3, | , 27.3, 0.0, 224.1, | ,  6000,  5819,     0,  -141, | , -3.4, -2419.9, -36.287, |, 0.0
21071.6, 0.2, | , 27.3, 0.0, 223.8, | ,  6000,  5815,     0,  -145, | , -3.4, -2419.9, -36.235, |, 0.0
21072.6, 0.3, | , 27.3, 0.0, 217.8, | ,  6000,  5815,     0,  -135, | , -3.4, -2421.6, -36.317, |, 0.0
21073.6, 0.3, | , 27.3, 0.0, 215.7, | ,  6000,  5813,     0,  -139, | , -3.4, -2421.2, -36.274, |, 0.0
21074.6, 0.3, | , 27.3, 0.0, 216.2, | ,  6000,  5814,     0,  -146, | , -3.4, -2421.6, -36.246, |, 0.0
21075.7, 0.3, | , 27.3, 0.0, 215.6, | ,  6000,  5811,     0,  -154, | , -3.4, -2421.2, -36.173, |, 0.0
21076.7, 0.3, | , 27.3, 0.0, 223.9, | ,  6000,  5819,     0,  -142, | , -3.4, -2419.9, -36.270, |, 0.0
21077.7, 0.2, | , 27.3, 0.0, 223.7, | ,  6000,  5818,     0,  -137, | , -3.4, -2420.3, -36.306, |, 0.0
21078.7, 0.3, | , 27.3, 0.0, 216.2, | ,  6000,  5811,     0,  -135, | , -3.4, -2421.2, -36.289, |, 0.0
21079.7, 0.3, | , 27.3, 0.0, 216.3, | ,  6000,  5814,     0,  -139, | , -3.4, -2422.0, -36.292, |, 0.0
21080.7, 0.3, | , 27.3, 0.0, 215.9, | ,  6000,  5813,     0,  -143, | , -3.4, -2421.6, -36.253, |, 0.0
21081.7, 0.3, | , 27.3, 0.0, 215.6, | ,  6000,  5814,     0,  -141, | , -3.4, -2421.6, -36.280, |, 0.0
21082.7, 0.3, | , 27.3, 0.0, 223.4, | ,  6000,  5818,     0,  -154, | , -3.4, -2419.9, -36.198, |, 0.0
21083.8, 0.2, | , 27.3, 0.0, 222.9, | ,  6000,  5814,     0,  -140, | , -3.4, -2420.3, -36.264, |, 0.0
21084.8, 0.3, | , 27.3, 0.0, 217.2, | ,  6000,  5813,     0,  -142, | , -3.4, -2421.2, -36.251, |, 0.0
21085.8, 0.3, | , 27.3, 0.0, 215.5, | ,  6000,  5815,     0,  -149, | , -3.4, -2421.6, -36.231, |, 0.0
21086.8, 0.3, | , 27.3, 0.0, 216.3, | ,  6000,  5815,     0,  -144, | , -3.4, -2421.2, -36.255, |, 0.0
21087.8, 0.3, | , 27.3, 0.0, 215.4, | ,  6000,  5813,     0,  -139, | , -3.4, -2421.6, -36.282, |, 0.0
21088.8, 0.3, | , 27.3, 0.0, 219.7, | ,  6000,  5811,     0,  -139, | , -3.4, -2421.6, -36.266, |, 0.0
21089.8, 0.2, | , 27.3, 0.0, 223.1, | ,  6000,  5817,     0,  -144, | , -3.4, -2419.9, -36.252, |, 0.0
21090.8, 0.3, | , 27.3, 0.0, 217.2, | ,  6000,  5810,     0,  -142, | , -3.4, -2421.2, -36.238, |, 0.0
21091.8, 0.3, | , 27.3, 0.0, 215.5, | ,  6000,  5813,     0,  -151, | , -3.4, -2422.0, -36.215, |, 0.0
21092.9, 0.3, | , 27.3, 0.0, 216.0, | ,  6000,  5815,     0,  -151, | , -3.4, -2420.7, -36.204, |, 0.0
21093.9, 0.3, | , 27.3, 0.0, 215.5, | ,  6000,  5817,     0,  -142, | , -3.4, -2421.2, -36.278, |, 0.0
21094.9, 0.3, | , 27.3, 0.0, 214.7, | ,  6000,  5817,     0,  -139, | , -3.4, -2421.2, -36.303, |, 0.0
21095.9, 0.2, | , 27.3, 0.0, 222.7, | ,  6000,  5820,     0,  -139, | , -3.4, -2419.9, -36.301, |, 0.0
21096.9, 0.2, | , 27.3, 0.0, 217.0, | ,  6000,  5808,     0,  -149, | , -3.4, -2421.6, -36.191, |, 0.0
21097.9, 0.3, | , 27.3, 0.0, 216.1, | ,  6000,  5813,     0,  -140, | , -3.4, -2421.2, -36.268, |, 0.0
21098.9, 0.3, | , 27.3, 0.0, 216.6, | ,  6000,  5816,     0,  -147, | , -3.4, -2421.2, -36.241, |, 0.0
21099.9, 0.3, | , 27.3, 0.0, 214.1, | ,  6000,  5816,     0,  -144, | , -3.4, -2421.2, -36.263, |, 0.0
21101.0, 0.2, | , 27.3, 0.0, 217.4, | ,  6000,  5813,     0,  -142, | , -3.4, -2421.6, -36.269, |, 0.0
21102.0, 0.3, | , 27.3, 0.0, 223.1, | ,  6000,  5813,     0,  -149, | , -3.4, -2419.9, -36.196, |, 0.0
21103.0, 0.3, | , 27.3, 0.0, 217.0, | ,  6000,  5811,     0,  -145, | , -3.4, -2421.6, -36.235, |, 0.0
21104.0, 0.3, | , 27.3, 0.0, 214.7, | ,  6000,  5814,     0,  -143, | , -3.4, -2421.6, -36.261, |, 0.0
21105.0, 0.3, | , 27.3, 0.0, 217.0, | ,  6000,  5811,     0,  -151, | , -3.4, -2421.6, -36.190, |, 0.0
21106.0, 0.3, | , 27.3, 0.0, 216.4, | ,  6000,  5815,     0,  -146, | , -3.4, -2420.7, -36.241, |, 0.0
21107.0, 0.2, | , 27.3, 0.0, 216.9, | ,  6000,  5814,     0,  -146, | , -3.4, -2420.7, -36.233, |, 0.0
21108.0, 0.2, | , 27.3, 0.0, 222.6, | ,  6000,  5818,     0,  -140, | , -3.4, -2419.9, -36.279, |, 0.0
21109.1, 0.3, | , 27.3, 0.0, 216.3, | ,  6000,  5812,     0,  -129, | , -3.4, -2421.2, -36.335, |, 0.0
21110.1, 0.3, | , 27.3, 0.0, 215.5, | ,  6000,  5809,     0,  -145, | , -3.4, -2421.6, -36.218, |, 0.0
21111.1, 0.3, | , 27.3, 0.0, 215.8, | ,  6000,  5813,     0,  -152, | , -3.4, -2421.6, -36.201, |, 0.0
21112.1, 0.3, | , 27.3, 0.0, 217.6, | ,  6000,  5816,     0,  -129, | , -3.4, -2420.7, -36.355, |, 0.0
21113.1, 0.3, | , 27.3, 0.0, 217.2, | ,  6000,  5814,     0,  -146, | , -3.4, -2421.6, -36.243, |, 0.0
21114.1, 0.3, | , 27.3, 0.0, 221.9, | ,  6000,  5819,     0,  -135, | , -3.4, -2420.3, -36.329, |, 0.0
21115.1, 0.3, | , 27.3, 0.0, 216.7, | ,  6000,  5815,     0,  -150, | , -3.4, -2421.2, -36.217, |, 0.0
21116.2, 0.3, | , 27.3, 0.0, 215.1, | ,  6000,  5815,     0,  -144, | , -3.4, -2421.6, -36.262, |, 0.0
21117.2, 0.3, | , 27.3, 0.0, 214.8, | ,  6000,  5815,     0,  -140, | , -3.4, -2421.6, -36.287, |, 0.0
21118.2, 0.3, | , 27.3, 0.0, 217.5, | ,  6000,  5815,     0,  -137, | , -3.4, -2420.7, -36.296, |, 0.0
21119.2, 0.3, | , 27.3, 0.0, 216.0, | ,  6000,  5817,     0,  -146, | , -3.4, -2421.6, -36.261, |, 0.0
21120.2, 0.2, | , 27.3, 0.0, 222.1, | ,  6000,  5821,     0,  -142, | , -3.4, -2420.3, -36.293, |, 0.0
21121.2, 0.3, | , 27.3, 0.0, 216.7, | ,  6000,  5811,     0,  -142, | , -3.4, -2421.2, -36.244, |, 0.0
21122.2, 0.3, | , 27.3, 0.0, 213.4, | ,  6000,  5812,     0,  -148, | , -3.4, -2422.0, -36.227, |, 0.0
21123.2, 0.3, | , 27.3, 0.0, 214.7, | ,  6000,  5814,     0,  -135, | , -3.4, -2421.6, -36.313, |, 0.0
21124.3, 0.3, | , 27.3, 0.0, 216.8, | ,  6000,  5811,     0,  -135, | , -3.4, -2421.2, -36.289, |, 0.0
21125.3, 0.3, | , 27.3, 0.0, 216.9, | ,  6000,  5812,     0,  -151, | , -3.4, -2421.2, -36.192, |, 0.0
21126.3, 0.2, | , 27.3, 0.0, 222.2, | ,  6000,  5816,     0,  -142, | , -3.4, -2419.9, -36.261, |, 0.0
21127.3, 0.3, | , 27.3, 0.0, 216.2, | ,  6000,  5815,     0,  -137, | , -3.4, -2421.6, -36.307, |, 0.0
21128.3, 0.3, | , 27.3, 0.0, 213.4, | ,  6000,  5812,     0,  -151, | , -3.4, -2422.0, -36.203, |, 0.0
21129.3, 0.3, | , 27.3, 0.0, 213.9, | ,  6000,  5812,     0,  -143, | , -3.4, -2421.6, -36.251, |, 0.0
21130.3, 0.3, | , 27.3, 0.0, 216.6, | ,  6000,  5814,     0,  -143, | , -3.4, -2421.2, -36.256, |, 0.0
21131.3, 0.3, | , 27.3, 0.0, 215.8, | ,  6000,  5811,     0,  -139, | , -3.4, -2421.2, -36.263, |, 0.0
21132.4, 0.2, | , 27.3, 0.0, 221.7, | ,  6000,  5818,     0,  -131, | , -3.4, -2420.3, -36.346, |, 0.0
21133.4, 0.3, | , 27.3, 0.0, 215.2, | ,  6000,  5816,     0,  -136, | , -3.4, -2420.3, -36.303, |, 0.0
21134.4, 0.3, | , 27.3, 0.0, 212.5, | ,  6000,  5811,     0,  -156, | , -3.4, -2422.0, -36.166, |, 0.0
21135.4, 0.3, | , 27.3, 0.0, 214.2, | ,  6000,  5812,     0,  -134, | , -3.4, -2421.6, -36.311, |, 0.0
21136.4, 0.3, | , 27.3, 0.0, 216.5, | ,  6000,  5814,     0,  -153, | , -3.4, -2421.2, -36.196, |, 0.0
21137.4, 0.3, | , 27.3, 0.0, 216.2, | ,  6000,  5813,     0,  -146, | , -3.4, -2421.6, -36.242, |, 0.0
21138.4, 0.3, | , 27.3, 0.0, 222.4, | ,  6000,  5820,     0,  -142, | , -3.4, -2419.9, -36.285, |, 0.0
21139.4, 0.3, | , 27.3, 0.0, 221.2, | ,  6000,  5813,     0,  -138, | , -3.4, -2420.3, -36.273, |, 0.0
21140.4, 0.3, | , 27.3, 0.0, 216.4, | ,  6000,  5811,     0,  -139, | , -3.4, -2421.2, -36.259, |, 0.0
21141.5, 0.3, | , 27.3, 0.0, 214.5, | ,  6000,  5813,     0,  -146, | , -3.4, -2421.6, -36.239, |, 0.0
21142.5, 0.3, | , 27.3, 0.0, 216.1, | ,  6000,  5818,     0,  -146, | , -3.4, -2421.2, -36.258, |, 0.0
21143.5, 0.2, | , 27.3, 0.0, 214.5, | ,  6000,  5814,     0,  -144, | , -3.4, -2421.6, -36.258, |, 0.0
21144.5, 0.3, | , 27.3, 0.0, 221.0, | ,  6000,  5813,     0,  -135, | , -3.4, -2420.3, -36.293, |, 0.0
21145.5, 0.3, | , 27.3, 0.0, 222.3, | ,  6000,  5818,     0,  -135, | , -3.4, -2419.9, -36.314, |, 0.0
21146.5, 0.2, | , 27.3, 0.0, 215.8, | ,  6000,  5811,     0,  -144, | , -3.4, -2421.2, -36.233, |, 0.0
21147.5, 0.3, | , 27.3, 0.0, 214.3, | ,  6000,  5816,     0,  -134, | , -3.4, -2421.6, -36.338, |, 0.0
21148.5, 0.3, | , 27.3, 0.0, 214.6, | ,  6000,  5818,     0,  -140, | , -3.4, -2421.2, -36.301, |, 0.0
21149.6, 0.3, | , 27.3, 0.0, 213.1, | ,  6000,  5812,     0,  -144, | , -3.4, -2421.2, -36.237, |, 0.0
21150.6, 0.2, | , 27.3, 0.0, 221.5, | ,  6000,  5819,     0,  -143, | , -3.4, -2419.9, -36.265, |, 0.0
21151.6, 0.2, | , 27.3, 0.0, 222.0, | ,  6000,  5817,     0,  -141, | , -3.4, -2419.9, -36.268, |, 0.0
21152.6, 0.3, | , 27.3, 0.0, 215.6, | ,  6000,  5811,     0,  -146, | , -3.4, -2421.2, -36.214, |, 0.0
21153.6, 0.3, | , 27.3, 0.0, 214.0, | ,  6000,  5813,     0,  -131, | , -3.4, -2421.6, -36.328, |, 0.0
21154.6, 0.3, | , 27.3, 0.0, 213.6, | ,  6000,  5814,     0,  -145, | , -3.4, -2421.6, -36.251, |, 0.0
21155.6, 0.3, | , 27.3, 0.0, 213.6, | ,  6000,  5813,     0,  -142, | , -3.4, -2421.6, -36.269, |, 0.0
21156.6, 0.3, | , 27.3, 0.0, 221.6, | ,  6000,  5815,     0,  -152, | , -3.4, -2420.3, -36.196, |, 0.0
21157.6, 0.3, | , 27.3, 0.0, 221.9, | ,  6000,  5818,     0,  -146, | , -3.4, -2420.3, -36.248, |, 0.0
21158.7, 0.3, | , 27.3, 0.0, 215.5, | ,  6000,  5814,     0,  -143, | , -3.4, -2421.2, -36.254, |, 0.0
21159.7, 0.3, | , 27.3, 0.0, 212.7, | ,  6000,  5812,     0,  -150, | , -3.4, -2421.6, -36.210, |, 0.0
21160.7, 0.3, | , 27.3, 0.0, 214.4, | ,  6000,  5815,     0,  -151, | , -3.4, -2421.2, -36.210, |, 0.0
21161.7, 0.3, | , 27.3, 0.0, 213.7, | ,  6000,  5814,     0,  -142, | , -3.4, -2421.2, -36.259, |, 0.0
21162.7, 0.2, | , 27.3, 0.0, 221.2, | ,  6000,  5819,     0,  -140, | , -3.4, -2420.3, -36.292, |, 0.0
21163.7, 0.2, | , 27.3, 0.0, 221.8, | ,  6000,  5818,     0,  -142, | , -3.4, -2420.3, -36.278, |, 0.0
21164.7, 0.3, | , 27.3, 0.0, 210.8, | ,  6000,  5813,     0,  -142, | , -3.4, -2422.0, -36.271, |, 0.0
21165.8, 0.3, | , 27.3, 0.0, 213.5, | ,  6000,  5811,     0,  -151, | , -3.4, -2421.6, -36.192, |, 0.0
21166.8, 0.3, | , 27.3, 0.0, 214.3, | ,  6000,  5815,     0,  -146, | , -3.4, -2421.6, -36.256, |, 0.0
21167.8, 0.3, | , 27.3, 0.0, 214.1, | ,  6000,  5813,     0,  -136, | , -3.4, -2421.6, -36.300, |, 0.0
21168.8, 0.2, | , 27.3, 0.0, 221.1, | ,  6000,  5818,     0,  -142, | , -3.4, -2420.3, -36.271, |, 0.0
21169.8, 0.2, | , 27.3, 0.0, 220.7, | ,  6000,  5814,     0,  -142, | , -3.4, -2420.3, -36.254, |, 0.0
21170.8, 0.3, | , 27.3, 0.0, 214.1, | ,  6000,  5813,     0,  -154, | , -3.4, -2421.2, -36.180, |, 0.0
21171.8, 0.3, | , 27.3, 0.0, 213.1, | ,  6000,  5813,     0,  -150, | , -3.4, -2421.6, -36.216, |, 0.0
21172.8, 0.2, | , 27.3, 0.0, 213.6, | ,  6000,  5812,     0,  -143, | , -3.4, -2421.2, -36.242, |, 0.0
21173.9, 0.3, | , 27.3, 0.0, 213.8, | ,  6000,  5815,     0,  -138, | , -3.4, -2421.6, -36.306, |, 0.0
21174.9, 0.3, | , 27.3, 0.0, 220.2, | ,  6000,  5817,     0,  -145, | , -3.4, -2419.9, -36.245, |, 0.0
21175.9, 0.2, | , 27.3, 0.0, 220.9, | ,  6000,  5819,     0,  -143, | , -3.4, -2419.9, -36.271, |, 0.0
21176.9, 0.3, | , 27.3, 0.0, 215.1, | ,  6000,  5815,     0,  -146, | , -3.4, -2421.2, -36.247, |, 0.0
21177.9, 0.3, | , 27.3, 0.0, 213.7, | ,  6000,  5816,     0,  -142, | , -3.4, -2421.2, -36.279, |, 0.0
21178.9, 0.3, | , 27.3, 0.0, 213.6, | ,  6000,  5813,     0,  -143, | , -3.4, -2421.6, -36.255, |, 0.0
21179.9, 0.3, | , 27.3, 0.0, 212.6, | ,  6000,  5813,     0,  -144, | , -3.4, -2421.2, -36.247, |, 0.0
21180.9, 0.3, | , 27.3, 0.0, 221.0, | ,  6000,  5819,     0,  -142, | , -3.4, -2420.3, -36.279, |, 0.0
21182.0, 0.2, | , 27.3, 0.0, 220.4, | ,  6000,  5813,     0,  -134, | , -3.4, -2419.9, -36.288, |, 0.0
21183.0, 0.3, | , 27.3, 0.0, 214.8, | ,  6000,  5814,     0,  -141, | , -3.4, -2421.2, -36.274, |, 0.0
21184.0, 0.3, | , 27.3, 0.0, 213.6, | ,  6000,  5814,     0,  -139, | , -3.4, -2421.6, -36.295, |, 0.0
21185.0, 0.3, | , 27.3, 0.0, 212.8, | ,  6000,  5809,     0,  -143, | , -3.4, -2422.0, -36.239, |, 0.0
21186.0, 0.3, | , 27.3, 0.0, 215.4, | ,  6000,  5813,     0,  -150, | , -3.4, -2421.2, -36.205, |, 0.0
21187.0, 0.3, | , 27.3, 0.0, 221.2, | ,  6000,  5817,     0,  -143, | , -3.4, -2419.9, -36.255, |, 0.0
21188.0, 0.3, | , 27.3, 0.0, 221.1, | ,  6000,  5819,     0,  -152, | , -3.4, -2419.9, -36.210, |, 0.0
21189.0, 0.2, | , 27.3, 0.0, 214.6, | ,  6000,  5810,     0,  -146, | , -3.4, -2421.6, -36.218, |, 0.0
21190.1, 0.3, | , 27.3, 0.0, 213.4, | ,  6000,  5814,     0,  -139, | , -3.4, -2421.6, -36.295, |, 0.0
21191.1, 0.3, | , 27.3, 0.0, 213.6, | ,  6000,  5812,     0,  -146, | , -3.4, -2421.2, -36.224, |, 0.0
21192.1, 0.3, | , 27.3, 0.0, 215.7, | ,  6000,  5814,     0,  -135, | , -3.4, -2421.2, -36.312, |, 0.0
21193.1, 0.3, | , 27.3, 0.0, 221.2, | ,  6000,  5817,     0,  -141, | , -3.4, -2419.9, -36.268, |, 0.0
21194.1, 0.2, | , 27.3, 0.0, 220.7, | ,  6000,  5818,     0,  -140, | , -3.4, -2419.9, -36.279, |, 0.0
21195.1, 0.3, | , 27.3, 0.0, 214.3, | ,  6000,  5815,     0,  -136, | , -3.4, -2421.2, -36.306, |, 0.0
21196.1, 0.3, | , 27.3, 0.0, 213.4, | ,  6000,  5816,     0,  -147, | , -3.4, -2421.6, -36.252, |, 0.0
21197.1, 0.3, | , 27.3, 0.0, 213.1, | ,  6000,  5814,     0,  -151, | , -3.4, -2421.6, -36.212, |, 0.0
21198.2, 0.3, | , 27.3, 0.0, 213.6, | ,  6000,  5813,     0,  -138, | , -3.4, -2421.2, -36.286, |, 0.0
21199.2, 0.3, | , 27.3, 0.0, 220.3, | ,  6000,  5819,     0,  -131, | , -3.4, -2419.9, -36.348, |, 0.0
21200.2, 0.3, | , 27.3, 0.0, 220.1, | ,  6000,  5815,     0,  -141, | , -3.4, -2419.9, -36.258, |, 0.0
21201.2, 0.3, | , 27.3, 0.0, 214.5, | ,  6000,  5810,     0,  -142, | , -3.4, -2420.7, -36.234, |, 0.0
21202.2, 0.3, | , 27.3, 0.0, 213.2, | ,  6000,  5812,     0,  -142, | , -3.4, -2421.6, -36.256, |, 0.0
21203.2, 0.3, | , 27.3, 0.0, 213.1, | ,  6000,  5813,     0,  -132, | , -3.4, -2421.2, -36.319, |, 0.0
21204.2, 0.3, | , 27.3, 0.0, 215.1, | ,  6000,  5812,     0,  -137, | , -3.4, -2421.2, -36.281, |, 0.0
21205.2, 0.3, | , 27.3, 0.0, 219.5, | ,  6000,  5818,     0,  -148, | , -3.4, -2420.3, -36.237, |, 0.0
21206.3, 0.3, | , 27.3, 0.0, 220.4, | ,  6000,  5816,     0,  -139, | , -3.4, -2420.3, -36.284, |, 0.0
21207.3, 0.3, | , 27.3, 0.0, 214.8, | ,  6000,  5810,     0,  -154, | , -3.4, -2420.7, -36.156, |, 0.0
21208.3, 0.3, | , 27.3, 0.0, 212.5, | ,  6000,  5813,     0,  -150, | , -3.4, -2421.2, -36.212, |, 0.0
21209.3, 0.3, | , 27.3, 0.0, 213.1, | ,  6000,  5812,     0,  -152, | , -3.4, -2422.0, -36.200, |, 0.0
21210.3, 0.3, | , 27.3, 0.0, 212.9, | ,  6000,  5813,     0,  -139, | , -3.4, -2421.6, -36.282, |, 0.0
21211.3, 0.3, | , 27.3, 0.0, 220.4, | ,  6000,  5816,     0,  -131, | , -3.4, -2420.3, -36.331, |, 0.0
21212.3, 0.2, | , 27.3, 0.0, 220.2, | ,  6000,  5819,     0,  -144, | , -3.4, -2419.9, -36.264, |, 0.0
21213.3, 0.3, | , 27.3, 0.0, 214.7, | ,  6000,  5813,     0,  -134, | , -3.4, -2421.2, -36.309, |, 0.0
21214.4, 0.3, | , 27.3, 0.0, 212.3, | ,  6000,  5813,     0,  -135, | , -3.4, -2421.2, -36.301, |, 0.0
21215.4, 0.3, | , 27.3, 0.0, 212.1, | ,  6000,  5814,     0,  -160, | , -3.4, -2421.6, -36.155, |, 0.0
21216.4, 0.3, | , 27.3, 0.0, 213.9, | ,  6000,  5815,     0,  -139, | , -3.4, -2421.2, -36.293, |, 0.0
21217.4, 0.3, | , 27.3, 0.0, 220.1, | ,  6000,  5816,     0,  -135, | , -3.4, -2419.9, -36.302, |, 0.0
21218.4, 0.3, | , 27.3, 0.0, 220.4, | ,  6000,  5814,     0,  -144, | , -3.4, -2419.9, -36.232, |, 0.0
21219.4, 0.3, | , 27.3, 0.0, 214.6, | ,  6000,  5808,     0,  -147, | , -3.4, -2420.7, -36.184, |, 0.0
21220.4, 0.3, | , 27.3, 0.0, 211.9, | ,  6000,  5815,     0,  -134, | , -3.4, -2421.2, -36.321, |, 0.0
21221.5, 0.3, | , 27.3, 0.0, 212.3, | ,  6000,  5815,     0,  -155, | , -3.4, -2421.6, -36.195, |, 0.0
21222.5, 0.3, | , 27.3, 0.0, 212.2, | ,  6000,  5813,     0,  -151, | , -3.4, -2421.6, -36.208, |, 0.0
21223.5, 0.3, | , 27.3, 0.0, 220.0, | ,  6000,  5817,     0,  -147, | , -3.4, -2419.9, -36.230, |, 0.0
21224.5, 0.3, | , 27.3, 0.0, 219.8, | ,  6000,  5816,     0,  -144, | , -3.4, -2420.3, -36.251, |, 0.0
21225.5, 0.3, | , 27.3, 0.0, 213.9, | ,  6000,  5808,     0,  -147, | , -3.4, -2421.2, -36.191, |, 0.0
21226.5, 0.3, | , 27.3, 0.0, 212.7, | ,  6000,  5813,     0,  -142, | , -3.4, -2421.6, -36.263, |, 0.0
21227.5, 0.3, | , 27.3, 0.0, 211.8, | ,  6000,  5813,     0,  -149, | , -3.4, -2421.6, -36.223, |, 0.0
21228.5, 0.3, | , 27.3, 0.0, 212.6, | ,  6000,  5813,     0,  -138, | , -3.4, -2422.0, -36.301, |, 0.0
21229.6, 0.2, | , 27.3, 0.0, 220.4, | ,  6000,  5815,     0,  -139, | , -3.4, -2419.5, -36.267, |, 0.0
21230.6, 0.3, | , 27.3, 0.0, 218.3, | ,  6000,  5817,     0,  -145, | , -3.4, -2420.3, -36.254, |, 0.0
21231.6, 0.3, | , 27.3, 0.0, 214.4, | ,  6000,  5813,     0,  -146, | , -3.4, -2421.2, -36.235, |, 0.0
21232.6, 0.3, | , 27.3, 0.0, 212.2, | ,  6000,  5814,     0,  -138, | , -3.4, -2421.2, -36.294, |, 0.0
21233.6, 0.3, | , 27.3, 0.0, 211.9, | ,  6000,  5815,     0,  -145, | , -3.4, -2421.6, -36.257, |, 0.0
21234.6, 0.3, | , 27.3, 0.0, 212.1, | ,  6000,  5815,     0,  -142, | , -3.4, -2421.6, -36.272, |, 0.0
21235.6, 0.3, | , 27.3, 0.0, 219.4, | ,  6000,  5814,     0,  -129, | , -3.4, -2420.3, -36.336, |, 0.0
21236.6, 0.3, | , 27.3, 0.0, 219.7, | ,  6000,  5816,     0,  -142, | , -3.4, -2419.9, -36.261, |, 0.0
21237.7, 0.3, | , 27.3, 0.0, 214.1, | ,  6000,  5813,     0,  -135, | , -3.4, -2421.2, -36.299, |, 0.0
21238.7, 0.3, | , 27.3, 0.0, 212.3, | ,  6000,  5814,     0,  -152, | , -3.4, -2421.6, -36.207, |, 0.0
21239.7, 0.3, | , 27.3, 0.0, 212.1, | ,  6000,  5815,     0,  -139, | , -3.4, -2421.2, -36.293, |, 0.0
21240.7, 0.3, | , 27.3, 0.0, 211.2, | ,  6000,  5811,     0,  -146, | , -3.4, -2422.0, -36.234, |, 0.0
21241.7, 0.3, | , 27.3, 0.0, 219.5, | ,  6000,  5816,     0,  -141, | , -3.4, -2421.6, -36.290, |, 0.0
21242.7, 0.3, | , 27.3, 0.0, 220.1, | ,  6000,  5818,     0,  -142, | , -3.4, -2419.9, -36.266, |, 0.0
21243.7, 0.3, | , 27.3, 0.0, 213.4, | ,  6000,  5817,     0,  -148, | , -3.4, -2421.2, -36.244, |, 0.0
21244.7, 0.3, | , 27.3, 0.0, 212.2, | ,  6000,  5811,     0,  -135, | , -3.4, -2421.6, -36.298, |, 0.0
21245.8, 0.3, | , 27.3, 0.0, 211.5, | ,  6000,  5808,     0,  -150, | , -3.4, -2421.6, -36.182, |, 0.0
21246.8, 0.3, | , 27.3, 0.0, 212.4, | ,  6000,  5814,     0,  -145, | , -3.4, -2421.2, -36.244, |, 0.0
21247.8, 0.3, | , 27.3, 0.0, 212.4, | ,  6000,  5811,     0,  -147, | , -3.4, -2421.2, -36.211, |, 0.0
21248.8, 0.3, | , 27.3, 0.0, 219.7, | ,  6000,  5819,     0,  -145, | , -3.4, -2419.9, -36.255, |, 0.0
21249.8, 0.3, | , 27.3, 0.0, 213.2, | ,  6000,  5810,     0,  -136, | , -3.4, -2421.2, -36.276, |, 0.0
21250.8, 0.3, | , 27.3, 0.0, 211.7, | ,  6000,  5815,     0,  -148, | , -3.4, -2421.2, -36.232, |, 0.0
21251.8, 0.3, | , 27.3, 0.0, 212.5, | ,  6000,  5817,     0,  -144, | , -3.4, -2421.2, -36.267, |, 0.0
21252.8, 0.3, | , 27.3, 0.0, 213.6, | ,  6000,  5816,     0,  -139, | , -3.4, -2421.2, -36.297, |, 0.0
21253.9, 0.3, | , 27.3, 0.0, 214.1, | ,  6000,  5816,     0,  -150, | , -3.4, -2421.2, -36.225, |, 0.0
21254.9, 0.3, | , 27.3, 0.0, 219.4, | ,  6000,  5814,     0,  -139, | , -3.4, -2419.9, -36.264, |, 0.0
21255.9, 0.3, | , 27.3, 0.0, 212.6, | ,  6000,  5812,     0,  -149, | , -3.4, -2421.6, -36.215, |, 0.0
21256.9, 0.3, | , 27.3, 0.0, 211.6, | ,  6000,  5814,     0,  -149, | , -3.4, -2421.6, -36.229, |, 0.0
21257.9, 0.3, | , 27.3, 0.0, 211.9, | ,  6000,  5811,     0,  -148, | , -3.4, -2420.7, -36.199, |, 0.0
21258.9, 0.3, | , 27.3, 0.0, 213.6, | ,  6000,  5813,     0,  -146, | , -3.4, -2421.6, -36.233, |, 0.0
21259.9, 0.3, | , 27.3, 0.0, 213.6, | ,  6000,  5816,     0,  -146, | , -3.4, -2421.2, -36.248, |, 0.0
21261.0, 0.2, | , 27.3, 0.0, 217.9, | ,  6000,  5815,     0,  -142, | , -3.4, -2420.3, -36.260, |, 0.0
21262.0, 0.3, | , 27.3, 0.0, 213.0, | ,  6000,  5814,     0,  -143, | , -3.4, -2421.2, -36.256, |, 0.0
21263.0, 0.3, | , 27.3, 0.0, 212.1, | ,  6000,  5815,     0,  -149, | , -3.4, -2421.6, -36.234, |, 0.0
21264.0, 0.3, | , 27.3, 0.0, 211.9, | ,  6000,  5813,     0,  -150, | , -3.4, -2421.6, -36.213, |, 0.0
21265.0, 0.3, | , 27.3, 0.0, 214.0, | ,  6000,  5814,     0,  -145, | , -3.4, -2420.7, -36.238, |, 0.0
21266.0, 0.3, | , 27.3, 0.0, 213.1, | ,  6000,  5812,     0,  -146, | , -3.4, -2421.6, -36.234, |, 0.0
21267.0, 0.3, | , 27.3, 0.0, 219.9, | ,  6000,  5816,     0,  -142, | , -3.4, -2419.9, -36.256, |, 0.0
21268.0, 0.3, | , 27.3, 0.0, 212.7, | ,  6000,  5816,     0,  -146, | , -3.4, -2421.2, -36.248, |, 0.0
21269.1, 0.3, | , 27.3, 0.0, 211.6, | ,  6000,  5813,     0,  -148, | , -3.4, -2421.6, -36.226, |, 0.0
21270.1, 0.3, | , 27.3, 0.0, 211.2, | ,  6000,  5815,     0,  -142, | , -3.4, -2422.0, -36.280, |, 0.0
21271.1, 0.3, | , 27.3, 0.0, 213.2, | ,  6000,  5817,     0,  -148, | , -3.4, -2421.2, -36.242, |, 0.0
21272.1, 0.3, | , 27.3, 0.0, 213.4, | ,  6000,  5814,     0,  -149, | , -3.4, -2421.2, -36.219, |, 0.0
21273.1, 0.3, | , 27.3, 0.0, 218.9, | ,  6000,  5819,     0,  -142, | , -3.4, -2419.9, -36.275, |, 0.0
21274.1, 0.3, | , 27.3, 0.0, 212.5, | ,  6000,  5812,     0,  -156, | , -3.4, -2421.2, -36.163, |, 0.0
21275.1, 0.3, | , 27.3, 0.0, 210.8, | ,  6000,  5812,     0,  -137, | , -3.4, -2421.2, -36.285, |, 0.0
21276.1, 0.3, | , 27.3, 0.0, 210.7, | ,  6000,  5815,     0,  -157, | , -3.4, -2422.0, -36.187, |, 0.0
21277.2, 0.3, | , 27.3, 0.0, 213.8, | ,  6000,  5813,     0,  -155, | , -3.4, -2420.7, -36.170, |, 0.0
21278.2, 0.3, | , 27.3, 0.0, 211.2, | ,  6000,  5814,     0,  -142, | , -3.4, -2421.6, -36.268, |, 0.0
21279.2, 0.2, | , 27.3, 0.0, 218.1, | ,  6000,  5818,     0,  -130, | , -3.4, -2420.3, -36.353, |, 0.0
21280.2, 0.3, | , 27.3, 0.0, 212.9, | ,  6000,  5810,     0,  -150, | , -3.4, -2421.2, -36.183, |, 0.0
21281.2, 0.3, | , 27.3, 0.0, 207.8, | ,  6000,  5813,     0,  -148, | , -3.4, -2422.0, -36.233, |, 0.0
21282.2, 0.3, | , 27.3, 0.0, 210.5, | ,  6000,  5811,     0,  -146, | , -3.4, -2421.6, -36.224, |, 0.0
21283.2, 0.3, | , 27.3, 0.0, 212.8, | ,  6000,  5813,     0,  -147, | , -3.4, -2420.7, -36.221, |, 0.0
21284.3, 0.3, | , 27.3, 0.0, 213.1, | ,  6000,  5815,     0,  -151, | , -3.4, -2420.7, -36.206, |, 0.0
21285.3, 0.3, | , 27.3, 0.0, 218.3, | ,  6000,  5817,     0,  -146, | , -3.4, -2420.3, -36.239, |, 0.0
21286.3, 0.3, | , 27.3, 0.0, 212.2, | ,  6000,  5815,     0,  -153, | , -3.4, -2420.7, -36.197, |, 0.0
21287.3, 0.3, | , 27.3, 0.0, 207.8, | ,  6000,  5813,     0,  -141, | , -3.4, -2422.0, -36.278, |, 0.0
21288.3, 0.3, | , 27.3, 0.0, 210.4, | ,  6000,  5813,     0,  -139, | , -3.4, -2421.6, -36.280, |, 0.0
21289.3, 0.3, | , 27.3, 0.0, 213.4, | ,  6000,  5818,     0,  -144, | , -3.4, -2421.2, -36.276, |, 0.0
21290.3, 0.3, | , 27.3, 0.0, 212.0, | ,  6000,  5810,     0,  -152, | , -3.4, -2421.2, -36.173, |, 0.0
21291.3, 0.2, | , 27.3, 0.0, 217.4, | ,  6000,  5817,     0,  -156, | , -3.4, -2420.3, -36.179, |, 0.0
21292.4, 0.3, | , 27.3, 0.0, 214.2, | ,  6000,  5818,     0,  -146, | , -3.4, -2419.9, -36.244, |, 0.0
21293.4, 0.3, | , 27.3, 0.0, 212.2, | ,  6000,  5814,     0,  -149, | , -3.4, -2421.2, -36.221, |, 0.0
21294.4, 0.3, | , 27.3, 0.0, 210.4, | ,  6000,  5814,     0,  -147, | , -3.4, -2421.6, -36.236, |, 0.0
21295.4, 0.3, | , 27.3, 0.0, 212.1, | ,  6000,  5813,     0,  -148, | , -3.4, -2421.2, -36.218, |, 0.0
21296.4, 0.3, | , 27.3, 0.0, 210.3, | ,  6000,  5813,     0,  -144, | , -3.4, -2421.6, -36.252, |, 0.0
21297.4, 0.2, | , 27.3, 0.0, 218.3, | ,  6000,  5817,     0,  -139, | , -3.4, -2419.9, -36.285, |, 0.0
21298.4, 0.3, | , 27.3, 0.0, 218.4, | ,  6000,  5815,     0,  -147, | , -3.4, -2419.9, -36.220, |, 0.0
21299.4, 0.3, | , 27.3, 0.0, 212.3, | ,  6000,  5813,     0,  -153, | , -3.4, -2420.7, -36.185, |, 0.0
21300.4, 0.3, | , 27.3, 0.0, 210.8, | ,  6000,  5813,     0,  -148, | , -3.4, -2421.6, -36.228, |, 0.0
21301.5, 0.3, | , 27.3, 0.0, 211.9, | ,  6000,  5811,     0,  -137, | , -3.4, -2421.6, -36.283, |, 0.0
21302.5, 0.3, | , 27.3, 0.0, 210.8, | ,  6000,  5817,     0,  -142, | , -3.4, -2421.6, -36.288, |, 0.0
21303.5, 0.3, | , 27.3, 0.0, 218.0, | ,  6000,  5820,     0,  -153, | , -3.4, -2419.5, -36.208, |, 0.0
21304.5, 0.3, | , 27.3, 0.0, 217.6, | ,  6000,  5818,     0,  -146, | , -3.4, -2419.9, -36.248, |, 0.0
21305.5, 0.2, | , 27.3, 0.0, 212.1, | ,  6000,  5816,     0,  -142, | , -3.4, -2421.2, -36.272, |, 0.0
21306.5, 0.3, | , 27.3, 0.0, 210.3, | ,  6000,  5813,     0,  -150, | , -3.4, -2421.2, -36.207, |, 0.0
21307.5, 0.3, | , 27.3, 0.0, 210.2, | ,  6000,  5814,     0,  -148, | , -3.4, -2421.6, -36.233, |, 0.0
21308.5, 0.3, | , 27.3, 0.0, 210.4, | ,  6000,  5812,     0,  -154, | , -3.4, -2421.6, -36.180, |, 0.0
21309.6, 0.3, | , 27.3, 0.0, 218.0, | ,  6000,  5816,     0,  -144, | , -3.4, -2420.3, -36.251, |, 0.0
21310.6, 0.3, | , 27.3, 0.0, 218.3, | ,  6000,  5818,     0,  -137, | , -3.4, -2420.7, -36.315, |, 0.0
21311.6, 0.2, | , 27.3, 0.0, 211.2, | ,  6000,  5815,     0,  -154, | , -3.4, -2421.6, -36.203, |, 0.0
21312.6, 0.3, | , 27.3, 0.0, 210.3, | ,  6000,  5812,     0,  -151, | , -3.4, -2421.6, -36.196, |, 0.0
21313.6, 0.3, | , 27.3, 0.0, 211.2, | ,  6000,  5815,     0,  -147, | , -3.4, -2421.6, -36.242, |, 0.0
21314.6, 0.3, | , 27.3, 0.0, 210.0, | ,  6000,  5817,     0,  -146, | , -3.4, -2421.6, -36.264, |, 0.0
21315.6, 0.3, | , 27.3, 0.0, 217.5, | ,  6000,  5819,     0,  -135, | , -3.4, -2419.9, -36.318, |, 0.0
21316.6, 0.3, | , 27.3, 0.0, 216.9, | ,  6000,  5818,     0,  -142, | , -3.4, -2419.9, -36.268, |, 0.0
21317.7, 0.3, | , 27.3, 0.0, 211.8, | ,  6000,  5812,     0,  -152, | , -3.4, -2421.2, -36.187, |, 0.0
21318.7, 0.3, | , 27.3, 0.0, 210.2, | ,  6000,  5817,     0,  -152, | , -3.4, -2421.2, -36.221, |, 0.0
21319.7, 0.3, | , 27.3, 0.0, 211.6, | ,  6000,  5814,     0,  -156, | , -3.4, -2421.2, -36.176, |, 0.0
21320.7, 0.3, | , 27.3, 0.0, 210.3, | ,  6000,  5814,     0,  -146, | , -3.4, -2421.2, -36.236, |, 0.0
21321.7, 0.2, | , 27.3, 0.0, 216.8, | ,  6000,  5817,     0,  -149, | , -3.4, -2420.3, -36.226, |, 0.0
21322.7, 0.2, | , 27.3, 0.0, 218.2, | ,  6000,  5818,     0,  -131, | , -3.4, -2420.3, -36.345, |, 0.0
21323.7, 0.3, | , 27.3, 0.0, 211.6, | ,  6000,  5811,     0,  -138, | , -3.4, -2421.2, -36.274, |, 0.0
21324.7, 0.3, | , 27.3, 0.0, 210.0, | ,  6000,  5812,     0,  -142, | , -3.4, -2421.6, -36.252, |, 0.0
21325.7, 0.3, | , 27.3, 0.0, 211.6, | ,  6000,  5812,     0,  -135, | , -3.4, -2421.6, -36.299, |, 0.0
21326.8, 0.3, | , 27.3, 0.0, 209.8, | ,  6000,  5814,     0,  -146, | , -3.4, -2421.6, -36.248, |, 0.0
21327.8, 0.3, | , 27.3, 0.0, 217.4, | ,  6000,  5819,     0,  -160, | , -3.4, -2420.3, -36.166, |, 0.0
21328.8, 0.3, | , 27.3, 0.0, 218.0, | ,  6000,  5813,     0,  -156, | , -3.4, -2419.9, -36.146, |, 0.0
21329.8, 0.3, | , 27.3, 0.0, 211.5, | ,  6000,  5816,     0,  -142, | , -3.4, -2420.7, -36.267, |, 0.0
21330.8, 0.3, | , 27.3, 0.0, 209.9, | ,  6000,  5812,     0,  -150, | , -3.4, -2421.6, -36.203, |, 0.0
21331.8, 0.3, | , 27.3, 0.0, 209.8, | ,  6000,  5815,     0,  -157, | , -3.4, -2421.2, -36.170, |, 0.0
21332.8, 0.3, | , 27.3, 0.0, 209.9, | ,  6000,  5814,     0,  -150, | , -3.4, -2421.2, -36.213, |, 0.0
21333.8, 0.3, | , 27.3, 0.0, 217.4, | ,  6000,  5816,     0,  -147, | , -3.4, -2419.9, -36.226, |, 0.0
21334.9, 0.3, | , 27.3, 0.0, 217.5, | ,  6000,  5814,     0,  -145, | , -3.4, -2420.3, -36.235, |, 0.0
21335.9, 0.3, | , 27.3, 0.0, 211.4, | ,  6000,  5813,     0,  -146, | , -3.4, -2421.6, -36.244, |, 0.0
21336.9, 0.3, | , 27.3, 0.0, 209.2, | ,  6000,  5814,     0,  -160, | , -3.4, -2421.6, -36.157, |, 0.0
21337.9, 0.3, | , 27.3, 0.0, 211.6, | ,  6000,  5816,     0,  -144, | , -3.4, -2420.7, -36.257, |, 0.0
21338.9, 0.3, | , 27.3, 0.0, 210.2, | ,  6000,  5813,     0,  -143, | , -3.4, -2421.2, -36.248, |, 0.0
21339.9, 0.2, | , 27.3, 0.0, 217.4, | ,  6000,  5816,     0,  -140, | , -3.4, -2420.3, -36.278, |, 0.0
21340.9, 0.2, | , 27.3, 0.0, 217.2, | ,  6000,  5814,     0,  -143, | , -3.4, -2419.9, -36.239, |, 0.0
21341.9, 0.3, | , 27.3, 0.0, 210.9, | ,  6000,  5814,     0,  -142, | , -3.4, -2421.2, -36.264, |, 0.0
21343.0, 0.3, | , 27.3, 0.0, 209.9, | ,  6000,  5812,     0,  -158, | , -3.4, -2421.2, -36.148, |, 0.0
21344.0, 0.3, | , 27.3, 0.0, 209.7, | ,  6000,  5813,     0,  -162, | , -3.4, -2421.2, -36.125, |, 0.0
21345.0, 0.3, | , 27.3, 0.0, 211.9, | ,  6000,  5815,     0,  -146, | , -3.4, -2421.2, -36.247, |, 0.0
21346.0, 0.3, | , 27.3, 0.0, 217.5, | ,  6000,  5816,     0,  -154, | , -3.4, -2419.9, -36.177, |, 0.0
21347.0, 0.2, | , 27.3, 0.0, 216.3, | ,  6000,  5814,     0,  -139, | , -3.4, -2420.3, -36.274, |, 0.0
21348.0, 0.3, | , 27.3, 0.0, 210.4, | ,  6000,  5812,     0,  -149, | , -3.4, -2421.2, -36.205, |, 0.0
21349.0, 0.3, | , 27.3, 0.0, 209.5, | ,  6000,  5812,     0,  -151, | , -3.4, -2421.6, -36.200, |, 0.0
21350.0, 0.2, | , 27.3, 0.0, 209.3, | ,  6000,  5811,     0,  -150, | , -3.4, -2421.6, -36.200, |, 0.0
21351.1, 0.3, | , 27.3, 0.0, 211.4, | ,  6000,  5812,     0,  -139, | , -3.4, -2421.2, -36.269, |, 0.0
21352.1, 0.3, | , 27.3, 0.0, 216.5, | ,  6000,  5821,     0,  -159, | , -3.4, -2420.3, -36.185, |, 0.0
21353.1, 0.3, | , 27.3, 0.0, 216.5, | ,  6000,  5820,     0,  -148, | , -3.4, -2419.9, -36.245, |, 0.0
21354.1, 0.3, | , 27.3, 0.0, 210.4, | ,  6000,  5814,     0,  -153, | , -3.4, -2421.2, -36.196, |, 0.0
21355.1, 0.3, | , 27.3, 0.0, 209.4, | ,  6000,  5813,     0,  -150, | , -3.4, -2421.2, -36.205, |, 0.0
21356.1, 0.3, | , 27.3, 0.0, 209.0, | ,  6000,  5814,     0,  -142, | , -3.4, -2421.6, -36.271, |, 0.0
21357.1, 0.3, | , 27.3, 0.0, 210.7, | ,  6000,  5816,     0,  -139, | , -3.4, -2421.2, -36.294, |, 0.0
21358.1, 0.2, | , 27.3, 0.0, 216.8, | ,  6000,  5818,     0,  -142, | , -3.4, -2419.9, -36.264, |, 0.0
21359.2, 0.3, | , 27.3, 0.0, 216.9, | ,  6000,  5819,     0,  -140, | , -3.4, -2419.9, -36.288, |, 0.0
21360.2, 0.3, | , 27.3, 0.0, 210.7, | ,  6000,  5811,     0,  -152, | , -3.4, -2421.6, -36.185, |, 0.0
21361.2, 0.3, | , 27.3, 0.0, 209.0, | ,  6000,  5816,     0,  -150, | , -3.4, -2421.2, -36.226, |, 0.0
21362.2, 0.3, | , 27.3, 0.0, 208.5, | ,  6000,  5811,     0,  -157, | , -3.4, -2421.6, -36.152, |, 0.0
21363.2, 0.3, | , 27.3, 0.0, 210.3, | ,  6000,  5817,     0,  -143, | , -3.4, -2421.2, -36.273, |, 0.0
21364.2, 0.3, | , 27.3, 0.0, 216.5, | ,  6000,  5819,     0,  -142, | , -3.4, -2420.3, -36.286, |, 0.0
21365.2, 0.3, | , 27.3, 0.0, 216.9, | ,  6000,  5817,     0,  -145, | , -3.4, -2420.3, -36.254, |, 0.0
21366.2, 0.3, | , 27.3, 0.0, 210.3, | ,  6000,  5816,     0,  -156, | , -3.4, -2421.2, -36.186, |, 0.0
21367.3, 0.3, | , 27.3, 0.0, 208.1, | ,  6000,  5812,     0,  -139, | , -3.4, -2421.6, -36.281, |, 0.0
21368.3, 0.3, | , 27.3, 0.0, 209.1, | ,  6000,  5814,     0,  -147, | , -3.4, -2422.0, -36.244, |, 0.0
21369.3, 0.3, | , 27.3, 0.0, 211.5, | ,  6000,  5814,     0,  -148, | , -3.4, -2421.2, -36.224, |, 0.0
21370.3, 0.3, | , 27.3, 0.0, 216.4, | ,  6000,  5818,     0,  -151, | , -3.4, -2420.3, -36.217, |, 0.0
21371.3, 0.3, | , 27.3, 0.0, 216.3, | ,  6000,  5816,     0,  -140, | , -3.4, -2419.9, -36.267, |, 0.0
21372.3, 0.3, | , 27.3, 0.0, 209.7, | ,  6000,  5816,     0,  -141, | , -3.4, -2421.2, -36.282, |, 0.0
21373.3, 0.3, | , 27.3, 0.0, 208.7, | ,  6000,  5813,     0,  -147, | , -3.4, -2422.0, -36.236, |, 0.0
21374.3, 0.3, | , 27.3, 0.0, 209.0, | ,  6000,  5812,     0,  -146, | , -3.4, -2421.2, -36.222, |, 0.0
21375.4, 0.3, | , 27.3, 0.0, 208.2, | ,  6000,  5813,     0,  -154, | , -3.4, -2421.2, -36.181, |, 0.0
21376.4, 0.3, | , 27.3, 0.0, 216.5, | ,  6000,  5820,     0,  -138, | , -3.4, -2419.9, -36.313, |, 0.0
21377.4, 0.3, | , 27.3, 0.0, 215.6, | ,  6000,  5818,     0,  -142, | , -3.4, -2420.3, -36.271, |, 0.0
21378.4, 0.3, | , 27.3, 0.0, 210.7, | ,  6000,  5810,     0,  -154, | , -3.4, -2421.2, -36.159, |, 0.0
21379.4, 0.3, | , 27.3, 0.0, 208.5, | ,  6000,  5812,     0,  -153, | , -3.4, -2421.6, -36.188, |, 0.0
21380.4, 0.3, | , 27.3, 0.0, 208.1, | ,  6000,  5813,     0,  -155, | , -3.4, -2421.6, -36.181, |, 0.0
21381.4, 0.3, | , 27.3, 0.0, 208.8, | ,  6000,  5813,     0,  -155, | , -3.4, -2421.2, -36.175, |, 0.0
21382.5, 0.3, | , 27.3, 0.0, 216.2, | ,  6000,  5818,     0,  -144, | , -3.4, -2420.3, -36.265, |, 0.0
21383.5, 0.3, | , 27.3, 0.0, 214.2, | ,  6000,  5816,     0,  -155, | , -3.4, -2420.7, -36.186, |, 0.0
21384.5, 0.3, | , 27.3, 0.0, 210.2, | ,  6000,  5815,     0,  -147, | , -3.4, -2421.6, -36.242, |, 0.0
21385.5, 0.3, | , 27.3, 0.0, 208.9, | ,  6000,  5812,     0,  -155, | , -3.4, -2421.2, -36.165, |, 0.0
21386.5, 0.3, | , 27.3, 0.0, 208.5, | ,  6000,  5813,     0,  -150, | , -3.4, -2421.6, -36.213, |, 0.0
21387.5, 0.3, | , 27.3, 0.0, 208.6, | ,  6000,  5811,     0,  -160, | , -3.4, -2421.6, -36.137, |, 0.0
21388.5, 0.3, | , 27.3, 0.0, 215.3, | ,  6000,  5820,     0,  -147, | , -3.4, -2419.9, -36.248, |, 0.0
21389.5, 0.3, | , 27.3, 0.0, 215.6, | ,  6000,  5816,     0,  -152, | , -3.4, -2419.9, -36.192, |, 0.0
21390.5, 0.3, | , 27.3, 0.0, 208.9, | ,  6000,  5811,     0,  -158, | , -3.4, -2421.2, -36.140, |, 0.0
21391.5, 0.3, | , 27.3, 0.0, 209.1, | ,  6000,  5815,     0,  -159, | , -3.4, -2422.0, -36.176, |, 0.0
21392.6, 0.3, | , 27.3, 0.0, 208.7, | ,  6000,  5814,     0,  -160, | , -3.4, -2421.6, -36.155, |, 0.0
21393.6, 0.3, | , 27.3, 0.0, 207.9, | ,  6000,  5813,     0,  -166, | , -3.4, -2421.6, -36.110, |, 0.0
21394.6, 0.3, | , 27.3, 0.0, 215.8, | ,  6000,  5821,     0,  -142, | , -3.4, -2420.3, -36.298, |, 0.0
21395.6, 0.2, | , 27.3, 0.0, 216.2, | ,  6000,  5817,     0,  -150, | , -3.4, -2419.9, -36.213, |, 0.0
21396.6, 0.3, | , 27.3, 0.0, 209.9, | ,  6000,  5810,     0,  -146, | , -3.4, -2421.2, -36.212, |, 0.0
21397.6, 0.3, | , 27.3, 0.0, 208.2, | ,  6000,  5815,     0,  -150, | , -3.4, -2421.6, -36.226, |, 0.0
21398.6, 0.3, | , 27.3, 0.0, 208.1, | ,  6000,  5812,     0,  -161, | , -3.4, -2421.6, -36.138, |, 0.0
21399.6, 0.3, | , 27.3, 0.0, 207.8, | ,  6000,  5813,     0,  -149, | , -3.4, -2421.6, -36.223, |, 0.0
21400.7, 0.3, | , 27.3, 0.0, 214.9, | ,  6000,  5809,     0,  -143, | , -3.4, -2421.6, -36.230, |, 0.0
21401.7, 0.3, | , 27.3, 0.0, 215.9, | ,  6000,  5816,     0,  -157, | , -3.4, -2419.5, -36.159, |, 0.0
21402.7, 0.2, | , 27.3, 0.0, 209.3, | ,  6000,  5812,     0,  -150, | , -3.4, -2421.2, -36.197, |, 0.0
21403.7, 0.3, | , 27.3, 0.0, 207.3, | ,  6000,  5811,     0,  -160, | , -3.4, -2421.6, -36.135, |, 0.0
21404.7, 0.3, | , 27.3, 0.0, 204.3, | ,  6000,  5813,     0,  -146, | , -3.4, -2422.0, -36.243, |, 0.0
21405.7, 0.3, | , 27.3, 0.0, 207.7, | ,  6000,  5814,     0,  -164, | , -3.4, -2421.6, -36.130, |, 0.0
21406.8, 0.3, | , 27.3, 0.0, 210.5, | ,  6000,  5815,     0,  -152, | , -3.4, -2421.6, -36.215, |, 0.0
21407.8, 0.2, | , 27.3, 0.0, 215.2, | ,  6000,  5815,     0,  -150, | , -3.4, -2419.9, -36.205, |, 0.0
21408.8, 0.3, | , 27.3, 0.0, 209.2, | ,  6000,  5811,     0,  -150, | , -3.4, -2421.2, -36.198, |, 0.0
21409.8, 0.3, | , 27.3, 0.0, 207.5, | ,  6000,  5814,     0,  -136, | , -3.4, -2421.6, -36.310, |, 0.0
21410.8, 0.3, | , 27.3, 0.0, 209.4, | ,  6000,  5812,     0,  -152, | , -3.4, -2421.2, -36.185, |, 0.0
21411.8, 0.3, | , 27.3, 0.0, 208.8, | ,  6000,  5817,     0,  -155, | , -3.4, -2421.2, -36.199, |, 0.0
21412.8, 0.3, | , 27.3, 0.0, 210.4, | ,  6000,  5812,     0,  -145, | , -3.4, -2420.7, -36.228, |, 0.0
21413.8, 0.3, | , 27.3, 0.0, 215.8, | ,  6000,  5820,     0,  -146, | , -3.4, -2420.3, -36.262, |, 0.0
21414.9, 0.3, | , 27.3, 0.0, 209.3, | ,  6000,  5813,     0,  -148, | , -3.4, -2421.2, -36.220, |, 0.0
21415.9, 0.3, | , 27.3, 0.0, 207.2, | ,  6000,  5812,     0,  -150, | , -3.4, -2421.6, -36.206, |, 0.0
21416.9, 0.3, | , 27.3, 0.0, 208.4, | ,  6000,  5813,     0,  -147, | , -3.4, -2421.2, -36.221, |, 0.0
21417.9, 0.3, | , 27.3, 0.0, 209.8, | ,  6000,  5817,     0,  -154, | , -3.4, -2421.2, -36.204, |, 0.0
21418.9, 0.2, | , 27.3, 0.0, 209.7, | ,  6000,  5816,     0,  -152, | , -3.4, -2421.6, -36.219, |, 0.0
21419.9, 0.2, | , 27.3, 0.0, 215.4, | ,  6000,  5817,     0,  -137, | , -3.4, -2419.9, -36.294, |, 0.0
21420.9, 0.3, | , 27.3, 0.0, 208.5, | ,  6000,  5813,     0,  -154, | , -3.4, -2421.6, -36.182, |, 0.0
21421.9, 0.3, | , 27.3, 0.0, 209.9, | ,  6000,  5811,     0,  -158, | , -3.4, -2422.0, -36.155, |, 0.0
21423.0, 0.3, | , 27.3, 0.0, 207.7, | ,  6000,  5812,     0,  -155, | , -3.4, -2421.6, -36.175, |, 0.0
21424.0, 0.3, | , 27.3, 0.0, 209.8, | ,  6000,  5815,     0,  -153, | , -3.4, -2420.7, -36.197, |, 0.0
21425.0, 0.3, | , 27.3, 0.0, 208.0, | ,  6000,  5813,     0,  -145, | , -3.4, -2421.6, -36.247, |, 0.0
21426.0, 0.3, | , 27.3, 0.0, 214.2, | ,  6000,  5816,     0,  -144, | , -3.4, -2420.3, -36.251, |, 0.0
21427.0, 0.3, | , 27.3, 0.0, 209.0, | ,  6000,  5811,     0,  -157, | , -3.4, -2420.7, -36.144, |, 0.0
21428.0, 0.3, | , 27.3, 0.0, 203.8, | ,  6000,  5814,     0,  -157, | , -3.4, -2422.0, -36.178, |, 0.0
21429.0, 0.3, | , 27.3, 0.0, 207.7, | ,  6000,  5814,     0,  -161, | , -3.4, -2421.6, -36.147, |, 0.0
21430.1, 0.3, | , 27.3, 0.0, 209.9, | ,  6000,  5815,     0,  -145, | , -3.4, -2421.6, -36.261, |, 0.0
21431.1, 0.3, | , 27.3, 0.0, 209.5, | ,  6000,  5814,     0,  -158, | , -3.4, -2422.0, -36.171, |, 0.0
21432.1, 0.3, | , 27.3, 0.0, 215.6, | ,  6000,  5818,     0,  -154, | , -3.4, -2419.9, -36.198, |, 0.0
21433.1, 0.3, | , 27.3, 0.0, 208.9, | ,  6000,  5818,     0,  -160, | , -3.4, -2420.7, -36.168, |, 0.0
21434.1, 0.3, | , 27.3, 0.0, 206.1, | ,  6000,  5814,     0,  -161, | , -3.4, -2421.2, -36.145, |, 0.0
