Repository: jdhuang-csm/Ru-BCA

## Methods
* (BaO)<sub>x</sub>-(CaO)<sub>y</sub>-(Al<sub>2</sub>O<sub>3</sub>)<sub>1-x-y</sub> (BCA) catalyst supports were synthesized via sol-gel and solid-state methods. 
* Ru/BCA catalysts were prepared via incipient wetness impregnation to achieve 1 wt. % Ru loading.
* Ammonia synthesis rates were measured for Ru/BCA catalysts in a packed-bed reactor at 480-600<sup>o</sup>C, 10 bar, and space velocities up to 1.3 x 10<sup>6</sup> ml g<sub>cat</sub><sup>-1</sup> h<sup>-1</sup>.
* A machine learning (ML) model was employed to improve understanding of the behavior of Ru/BCA catalysts.
* A microkinetic model was developed to describe the best-performing catalyst.

File: data/init_files_Cadigan/BCA532.txt (part 55 of 55)
********** Start test **********
Elapsed time, Pressure, | , LJtemp(C), Inner-Temp, Outer-Temp, | , N2-set, N2-flow, H2-set, H2-flow, | , pH, NH3_ppm, NH3_Prod_rate, |, In222Temp
21435.1, 0.3, | , 27.3, 0.0, 207.6, | ,  6000,  5813,     0,  -151, | , -3.4, -2421.6, -36.204, |, 0.0
21436.1, 0.3, | , 27.3, 0.0, 208.9, | ,  6000,  5813,     0,  -150, | , -3.4, -2420.7, -36.206, |, 0.0
21437.2, 0.3, | , 27.3, 0.0, 207.4, | ,  6000,  5813,     0,  -155, | , -3.4, -2421.2, -36.173, |, 0.0
21438.2, 0.3, | , 27.3, 0.0, 215.0, | ,  6000,  5818,     0,  -155, | , -3.4, -2419.9, -36.184, |, 0.0
21439.2, 0.2, | , 27.3, 0.0, 215.1, | ,  6000,  5816,     0,  -153, | , -3.4, -2419.9, -36.189, |, 0.0
21440.2, 0.3, | , 27.3, 0.0, 208.8, | ,  6000,  5812,     0,  -143, | , -3.4, -2421.2, -36.244, |, 0.0
21441.2, 0.3, | , 27.3, 0.0, 206.6, | ,  6000,  5814,     0,  -144, | , -3.4, -2421.6, -36.260, |, 0.0
21442.2, 0.3, | , 27.3, 0.0, 208.8, | ,  6000,  5811,     0,  -154, | , -3.4, -2421.2, -36.173, |, 0.0
21443.2, 0.3, | , 27.3, 0.0, 207.0, | ,  6000,  5811,     0,  -152, | , -3.4, -2421.6, -36.189, |, 0.0
21444.2, 0.3, | , 27.3, 0.0, 214.9, | ,  6000,  5815,     0,  -154, | , -3.4, -2419.9, -36.178, |, 0.0
21445.3, 0.3, | , 27.3, 0.0, 215.3, | ,  6000,  5817,     0,  -146, | , -3.4, -2420.3, -36.241, |, 0.0
21446.3, 0.3, | , 27.3, 0.0, 207.9, | ,  6000,  5814,     0,  -156, | , -3.4, -2421.6, -36.184, |, 0.0
21447.3, 0.3, | , 27.3, 0.0, 207.0, | ,  6000,  5812,     0,  -146, | , -3.4, -2421.6, -36.236, |, 0.0
21448.3, 0.3, | , 27.3, 0.0, 207.4, | ,  6000,  5813,     0,  -161, | , -3.4, -2421.2, -36.134, |, 0.0
21449.3, 0.3, | , 27.3, 0.0, 207.1, | ,  6000,  5812,     0,  -150, | , -3.4, -2421.2, -36.197, |, 0.0
21450.3, 0.3, | , 27.3, 0.0, 213.9, | ,  6000,  5816,     0,  -153, | , -3.4, -2420.3, -36.195, |, 0.0
21451.3, 0.2, | , 27.3, 0.0, 213.6, | ,  6000,  5817,     0,  -151, | , -3.4, -2420.3, -36.213, |, 0.0
21452.3, 0.3, | , 27.3, 0.0, 208.8, | ,  6000,  5814,     0,  -154, | , -3.4, -2421.2, -36.191, |, 0.0
21453.3, 0.3, | , 27.3, 0.0, 207.0, | ,  6000,  5810,     0,  -163, | , -3.4, -2421.6, -36.112, |, 0.0
21454.4, 0.2, | , 27.3, 0.0, 207.3, | ,  6000,  5816,     0,  -160, | , -3.4, -2421.6, -36.171, |, 0.0
21455.4, 0.3, | , 27.3, 0.0, 206.8, | ,  6000,  5816,     0,  -156, | , -3.4, -2421.6, -36.192, |, 0.0
21456.4, 0.3, | , 27.3, 0.0, 213.8, | ,  6000,  5819,     0,  -146, | , -3.4, -2420.3, -36.254, |, 0.0
21457.4, 0.2, | , 27.3, 0.0, 214.4, | ,  6000,  5819,     0,  -156, | , -3.4, -2420.3, -36.191, |, 0.0
21458.4, 0.3, | , 27.3, 0.0, 208.7, | ,  6000,  5814,     0,  -146, | , -3.4, -2421.2, -36.243, |, 0.0
21459.4, 0.3, | , 27.3, 0.0, 207.0, | ,  6000,  5814,     0,  -156, | , -3.4, -2421.6, -36.184, |, 0.0
21460.4, 0.3, | , 27.3, 0.0, 207.3, | ,  6000,  5813,     0,  -153, | , -3.4, -2421.6, -36.196, |, 0.0
21461.4, 0.3, | , 27.3, 0.0, 205.3, | ,  6000,  5814,     0,  -157, | , -3.4, -2421.6, -36.172, |, 0.0
21462.5, 0.3, | , 27.3, 0.0, 214.5, | ,  6000,  5821,     0,  -151, | , -3.4, -2419.9, -36.229, |, 0.0
21463.5, 0.3, | , 27.3, 0.0, 213.8, | ,  6000,  5820,     0,  -144, | , -3.4, -2420.3, -36.275, |, 0.0
21464.5, 0.3, | , 27.3, 0.0, 208.3, | ,  6000,  5814,     0,  -147, | , -3.4, -2421.6, -36.236, |, 0.0
21465.5, 0.3, | , 27.3, 0.0, 206.7, | ,  6000,  5816,     0,  -152, | , -3.4, -2421.2, -36.215, |, 0.0
21466.5, 0.3, | , 27.3, 0.0, 206.1, | ,  6000,  5816,     0,  -165, | , -3.4, -2421.6, -36.136, |, 0.0
21467.5, 0.3, | , 27.3, 0.0, 207.0, | ,  6000,  5815,     0,  -157, | , -3.4, -2421.6, -36.180, |, 0.0
21468.5, 0.2, | , 27.3, 0.0, 214.8, | ,  6000,  5816,     0,  -146, | , -3.4, -2419.9, -36.232, |, 0.0
21469.5, 0.2, | , 27.3, 0.0, 214.1, | ,  6000,  5818,     0,  -145, | , -3.4, -2419.9, -36.253, |, 0.0
21470.6, 0.3, | , 27.3, 0.0, 208.2, | ,  6000,  5814,     0,  -149, | , -3.4, -2421.6, -36.227, |, 0.0
21471.6, 0.3, | , 27.3, 0.0, 205.9, | ,  6000,  5811,     0,  -154, | , -3.4, -2421.6, -36.177, |, 0.0
21472.6, 0.3, | , 27.3, 0.0, 208.9, | ,  6000,  5815,     0,  -154, | , -3.4, -2421.2, -36.195, |, 0.0
21473.6, 0.2, | , 27.3, 0.0, 208.1, | ,  6000,  5813,     0,  -150, | , -3.4, -2421.2, -36.201, |, 0.0
21474.6, 0.3, | , 27.3, 0.0, 214.3, | ,  6000,  5815,     0,  -154, | , -3.4, -2420.3, -36.181, |, 0.0
21475.6, 0.3, | , 27.3, 0.0, 214.0, | ,  6000,  5811,     0,  -146, | , -3.4, -2419.9, -36.197, |, 0.0
21476.6, 0.3, | , 27.3, 0.0, 207.1, | ,  6000,  5813,     0,  -155, | , -3.4, -2421.6, -36.183, |, 0.0
21477.6, 0.3, | , 27.3, 0.0, 206.2, | ,  6000,  5815,     0,  -161, | , -3.4, -2421.2, -36.151, |, 0.0
21478.7, 0.3, | , 27.3, 0.0, 206.5, | ,  6000,  5814,     0,  -157, | , -3.4, -2421.2, -36.163, |, 0.0
21479.7, 0.3, | , 27.3, 0.0, 207.4, | ,  6000,  5813,     0,  -150, | , -3.4, -2421.6, -36.207, |, 0.0
21480.7, 0.3, | , 27.3, 0.0, 213.9, | ,  6000,  5818,     0,  -156, | , -3.4, -2419.9, -36.183, |, 0.0
21481.7, 0.3, | , 27.3, 0.0, 213.0, | ,  6000,  5817,     0,  -156, | , -3.4, -2420.3, -36.183, |, 0.0
21482.7, 0.3, | , 27.3, 0.0, 208.1, | ,  6000,  5811,     0,  -155, | , -3.4, -2421.2, -36.158, |, 0.0
21483.7, 0.3, | , 27.3, 0.0, 206.3, | ,  6000,  5815,     0,  -157, | , -3.4, -2421.2, -36.177, |, 0.0
21484.7, 0.3, | , 27.3, 0.0, 206.8, | ,  6000,  5814,     0,  -163, | , -3.4, -2421.6, -36.139, |, 0.0
21485.7, 0.2, | , 27.3, 0.0, 206.9, | ,  6000,  5811,     0,  -160, | , -3.4, -2421.2, -36.130, |, 0.0
21486.8, 0.3, | , 27.3, 0.0, 213.5, | ,  6000,  5819,     0,  -150, | , -3.4, -2420.3, -36.226, |, 0.0
21487.8, 0.3, | , 27.3, 0.0, 213.7, | ,  6000,  5818,     0,  -154, | , -3.4, -2420.3, -36.202, |, 0.0
21488.8, 0.3, | , 27.3, 0.0, 207.7, | ,  6000,  5813,     0,  -144, | , -3.4, -2421.6, -36.252, |, 0.0
21489.8, 0.3, | , 27.3, 0.0, 206.1, | ,  6000,  5813,     0,  -150, | , -3.4, -2421.2, -36.207, |, 0.0
21490.8, 0.3, | , 27.3, 0.0, 206.3, | ,  6000,  5809,     0,  -161, | , -3.4, -2421.6, -36.117, |, 0.0
21491.8, 0.3, | , 27.3, 0.0, 205.3, | ,  6000,  5815,     0,  -158, | , -3.4, -2421.6, -36.171, |, 0.0
21492.8, 0.3, | , 27.3, 0.0, 213.7, | ,  6000,  5818,     0,  -149, | , -3.4, -2420.3, -36.230, |, 0.0
21493.8, 0.3, | , 27.3, 0.0, 214.2, | ,  6000,  5814,     0,  -152, | , -3.4, -2420.3, -36.190, |, 0.0
21494.9, 0.3, | , 27.3, 0.0, 208.2, | ,  6000,  5815,     0,  -155, | , -3.4, -2421.2, -36.185, |, 0.0
21495.9, 0.3, | , 27.3, 0.0, 206.5, | ,  6000,  5812,     0,  -150, | , -3.4, -2421.6, -36.210, |, 0.0
21496.9, 0.3, | , 27.3, 0.0, 205.5, | ,  6000,  5813,     0,  -157, | , -3.4, -2421.6, -36.167, |, 0.0
21497.9, 0.3, | , 27.3, 0.0, 206.7, | ,  6000,  5813,     0,  -158, | , -3.4, -2420.7, -36.148, |, 0.0
21498.9, 0.2, | , 27.3, 0.0, 213.7, | ,  6000,  5818,     0,  -138, | , -3.4, -2420.3, -36.301, |, 0.0
21499.9, 0.3, | , 27.3, 0.0, 213.9, | ,  6000,  5812,     0,  -149, | , -3.4, -2419.9, -36.188, |, 0.0
21500.9, 0.3, | , 27.3, 0.0, 208.0, | ,  6000,  5815,     0,  -155, | , -3.4, -2421.2, -36.185, |, 0.0
21501.9, 0.3, | , 27.3, 0.0, 205.2, | ,  6000,  5812,     0,  -142, | , -3.4, -2421.6, -36.256, |, 0.0
21503.0, 0.3, | , 27.3, 0.0, 205.6, | ,  6000,  5817,     0,  -155, | , -3.4, -2421.6, -36.203, |, 0.0
21504.0, 0.3, | , 27.3, 0.0, 207.4, | ,  6000,  5813,     0,  -158, | , -3.4, -2421.6, -36.163, |, 0.0
21505.0, 0.3, | , 27.3, 0.0, 213.4, | ,  6000,  5816,     0,  -142, | , -3.4, -2420.3, -36.268, |, 0.0
21506.0, 0.3, | , 27.3, 0.0, 213.2, | ,  6000,  5821,     0,  -141, | , -3.4, -2420.3, -36.303, |, 0.0
21507.0, 0.3, | , 27.3, 0.0, 206.9, | ,  6000,  5814,     0,  -156, | , -3.4, -2421.6, -36.180, |, 0.0
21508.0, 0.3, | , 27.3, 0.0, 205.8, | ,  6000,  5813,     0,  -157, | , -3.4, -2421.6, -36.168, |, 0.0
21509.0, 0.3, | , 27.3, 0.0, 205.8, | ,  6000,  5813,     0,  -142, | , -3.4, -2421.6, -36.264, |, 0.0
21510.1, 0.3, | , 27.3, 0.0, 205.2, | ,  6000,  5816,     0,  -159, | , -3.4, -2421.2, -36.166, |, 0.0
21511.1, 0.3, | , 27.3, 0.0, 208.1, | ,  6000,  5815,     0,  -163, | , -3.4, -2420.7, -36.130, |, 0.0
21512.1, 0.3, | , 27.3, 0.0, 212.5, | ,  6000,  5816,     0,  -145, | , -3.4, -2420.3, -36.243, |, 0.0
21513.1, 0.3, | , 27.3, 0.0, 208.0, | ,  6000,  5810,     0,  -151, | , -3.4, -2421.6, -36.186, |, 0.0
21514.1, 0.3, | , 27.3, 0.0, 205.2, | ,  6000,  5815,     0,  -154, | , -3.4, -2421.2, -36.190, |, 0.0
21515.1, 0.3, | , 27.3, 0.0, 205.6, | ,  6000,  5814,     0,  -161, | , -3.4, -2421.6, -36.152, |, 0.0
21516.1, 0.3, | , 27.3, 0.0, 207.0, | ,  6000,  5815,     0,  -154, | , -3.4, -2422.0, -36.210, |, 0.0
21517.1, 0.2, | , 27.3, 0.0, 212.6, | ,  6000,  5817,     0,  -133, | , -3.4, -2420.3, -36.325, |, 0.0
21518.2, 0.3, | , 27.3, 0.0, 213.0, | ,  6000,  5816,     0,  -149, | , -3.4, -2420.3, -36.220, |, 0.0
21519.2, 0.3, | , 27.3, 0.0, 207.3, | ,  6000,  5816,     0,  -160, | , -3.4, -2421.2, -36.160, |, 0.0
21520.2, 0.3, | , 27.3, 0.0, 205.7, | ,  6000,  5815,     0,  -157, | , -3.4, -2421.6, -36.180, |, 0.0
21521.2, 0.3, | , 27.3, 0.0, 205.3, | ,  6000,  5814,     0,  -157, | , -3.4, -2421.6, -36.177, |, 0.0
21522.2, 0.3, | , 27.3, 0.0, 205.7, | ,  6000,  5813,     0,  -157, | , -3.4, -2421.6, -36.162, |, 0.0
21523.2, 0.3, | , 27.3, 0.0, 212.7, | ,  6000,  5817,     0,  -159, | , -3.4, -2420.3, -36.163, |, 0.0
21524.2, 0.2, | , 27.3, 0.0, 212.7, | ,  6000,  5817,     0,  -154, | , -3.4, -2419.5, -36.185, |, 0.0
21525.2, 0.3, | , 27.3, 0.0, 206.6, | ,  6000,  5813,     0,  -143, | , -3.4, -2421.2, -36.248, |, 0.0
21526.2, 0.3, | , 27.3, 0.0, 205.4, | ,  6000,  5815,     0,  -149, | , -3.4, -2421.6, -36.231, |, 0.0
21527.3, 0.3, | , 27.3, 0.0, 205.4, | ,  6000,  5809,     0,  -161, | , -3.4, -2421.6, -36.116, |, 0.0
21528.3, 0.3, | , 27.3, 0.0, 205.6, | ,  6000,  5814,     0,  -153, | , -3.4, -2421.6, -36.200, |, 0.0
21529.3, 0.3, | , 27.3, 0.0, 206.2, | ,  6000,  5816,     0,  -162, | , -3.4, -2421.6, -36.152, |, 0.0
21530.3, 0.3, | , 27.3, 0.0, 213.2, | ,  6000,  5819,     0,  -147, | , -3.4, -2419.5, -36.234, |, 0.0
21531.3, 0.3, | , 27.3, 0.0, 206.9, | ,  6000,  5810,     0,  -159, | , -3.4, -2420.7, -36.123, |, 0.0
21532.3, 0.3, | , 27.3, 0.0, 204.6, | ,  6000,  5811,     0,  -156, | , -3.4, -2421.6, -36.160, |, 0.0
21533.3, 0.3, | , 27.3, 0.0, 207.6, | ,  6000,  5814,     0,  -147, | , -3.4, -2421.2, -36.231, |, 0.0
21534.3, 0.3, | , 27.3, 0.0, 204.7, | ,  6000,  5810,     0,  -158, | , -3.4, -2420.7, -36.128, |, 0.0
21535.4, 0.3, | , 27.3, 0.0, 207.4, | ,  6000,  5814,     0,  -157, | , -3.4, -2421.2, -36.163, |, 0.0
21536.4, 0.3, | , 27.3, 0.0, 213.1, | ,  6000,  5815,     0,  -158, | , -3.4, -2419.9, -36.145, |, 0.0
21537.4, 0.3, | , 27.3, 0.0, 207.0, | ,  6000,  5812,     0,  -158, | , -3.4, -2421.2, -36.144, |, 0.0
21538.4, 0.3, | , 27.3, 0.0, 205.0, | ,  6000,  5814,     0,  -161, | , -3.4, -2421.6, -36.150, |, 0.0
21539.4, 0.3, | , 27.3, 0.0, 205.2, | ,  6000,  5813,     0,  -156, | , -3.4, -2421.6, -36.178, |, 0.0
21540.4, 0.2, | , 27.3, 0.0, 207.4, | ,  6000,  5814,     0,  -161, | , -3.4, -2420.7, -36.132, |, 0.0
21541.4, 0.3, | , 27.3, 0.0, 207.1, | ,  6000,  5816,     0,  -161, | , -3.4, -2421.2, -36.157, |, 0.0
21542.4, 0.2, | , 27.3, 0.0, 212.3, | ,  6000,  5814,     0,  -157, | , -3.4, -2419.9, -36.153, |, 0.0
21543.5, 0.3, | , 27.3, 0.0, 206.1, | ,  6000,  5807,     0,  -157, | , -3.4, -2421.2, -36.121, |, 0.0
21544.5, 0.3, | , 27.3, 0.0, 205.3, | ,  6000,  5813,     0,  -157, | , -3.4, -2421.2, -36.160, |, 0.0
21545.5, 0.3, | , 27.3, 0.0, 204.6, | ,  6000,  5811,     0,  -160, | , -3.4, -2421.6, -36.139, |, 0.0
21546.5, 0.3, | , 27.3, 0.0, 207.4, | ,  6000,  5816,     0,  -146, | , -3.4, -2421.2, -36.251, |, 0.0
21547.5, 0.3, | , 27.3, 0.0, 205.1, | ,  6000,  5813,     0,  -154, | , -3.4, -2421.2, -36.185, |, 0.0
21548.5, 0.3, | , 27.3, 0.0, 211.7, | ,  6000,  5815,     0,  -161, | , -3.4, -2420.3, -36.139, |, 0.0
21549.5, 0.3, | , 27.3, 0.0, 206.2, | ,  6000,  5809,     0,  -154, | , -3.4, -2421.2, -36.153, |, 0.0
21550.5, 0.2, | , 27.3, 0.0, 204.6, | ,  6000,  5812,     0,  -162, | , -3.4, -2422.0, -36.136, |, 0.0
21551.6, 0.3, | , 27.3, 0.0, 204.5, | ,  6000,  5813,     0,  -154, | , -3.4, -2422.0, -36.188, |, 0.0
21552.6, 0.3, | , 27.3, 0.0, 206.6, | ,  6000,  5814,     0,  -146, | , -3.4, -2421.2, -36.239, |, 0.0
21553.6, 0.3, | , 27.3, 0.0, 204.1, | ,  6000,  5814,     0,  -150, | , -3.4, -2421.6, -36.219, |, 0.0
21554.6, 0.2, | , 27.3, 0.0, 212.1, | ,  6000,  5815,     0,  -155, | , -3.4, -2420.3, -36.174, |, 0.0
21555.6, 0.2, | , 27.3, 0.0, 206.1, | ,  6000,  5812,     0,  -161, | , -3.4, -2419.9, -36.114, |, 0.0
21556.6, 0.3, | , 27.3, 0.0, 206.2, | ,  6000,  5814,     0,  -153, | , -3.4, -2420.7, -36.191, |, 0.0
21557.6, 0.2, | , 27.3, 0.0, 200.9, | ,  6000,  5812,     0,  -143, | , -3.4, -2421.6, -36.251, |, 0.0
21558.6, 0.3, | , 27.3, 0.0, 204.6, | ,  6000,  5817,     0,  -161, | , -3.4, -2422.0, -36.171, |, 0.0
21559.7, 0.3, | , 27.3, 0.0, 204.4, | ,  6000,  5812,     0,  -153, | , -3.4, -2421.6, -36.186, |, 0.0
21560.7, 0.3, | , 27.3, 0.0, 212.1, | ,  6000,  5818,     0,  -155, | , -3.4, -2419.9, -36.186, |, 0.0
21561.7, 0.2, | , 27.3, 0.0, 211.8, | ,  6000,  5813,     0,  -142, | , -3.4, -2419.9, -36.243, |, 0.0
21562.7, 0.3, | , 27.3, 0.0, 206.3, | ,  6000,  5813,     0,  -155, | , -3.4, -2420.7, -36.164, |, 0.0
21563.7, 0.3, | , 27.3, 0.0, 203.8, | ,  6000,  5812,     0,  -157, | , -3.4, -2421.6, -36.161, |, 0.0
21564.7, 0.3, | , 27.3, 0.0, 206.6, | ,  6000,  5813,     0,  -154, | , -3.4, -2422.0, -36.196, |, 0.0
21565.7, 0.3, | , 27.3, 0.0, 205.4, | ,  6000,  5813,     0,  -145, | , -3.4, -2421.6, -36.249, |, 0.0
21566.8, 0.2, | , 27.3, 0.0, 211.9, | ,  6000,  5816,     0,  -152, | , -3.4, -2420.3, -36.200, |, 0.0
21567.8, 0.3, | , 27.3, 0.0, 212.4, | ,  6000,  5815,     0,  -153, | , -3.4, -2420.3, -36.191, |, 0.0
21568.8, 0.3, | , 27.3, 0.0, 205.7, | ,  6000,  5813,     0,  -152, | , -3.4, -2421.2, -36.191, |, 0.0
21569.8, 0.3, | , 27.3, 0.0, 204.8, | ,  6000,  5814,     0,  -158, | , -3.4, -2421.2, -36.158, |, 0.0
21570.8, 0.3, | , 27.3, 0.0, 204.4, | ,  6000,  5812,     0,  -157, | , -3.4, -2421.6, -36.160, |, 0.0
21571.8, 0.3, | , 27.3, 0.0, 204.3, | ,  6000,  5813,     0,  -158, | , -3.4, -2421.6, -36.159, |, 0.0
21572.8, 0.3, | , 27.3, 0.0, 212.2, | ,  6000,  5818,     0,  -154, | , -3.4, -2419.9, -36.196, |, 0.0
21573.8, 0.3, | , 27.3, 0.0, 210.7, | ,  6000,  5817,     0,  -146, | , -3.4, -2420.3, -36.244, |, 0.0
21574.9, 0.3, | , 27.3, 0.0, 205.8, | ,  6000,  5812,     0,  -153, | , -3.4, -2421.2, -36.182, |, 0.0
21575.9, 0.3, | , 27.3, 0.0, 204.3, | ,  6000,  5811,     0,  -141, | , -3.4, -2421.6, -36.260, |, 0.0
21576.9, 0.3, | , 27.3, 0.0, 204.6, | ,  6000,  5813,     0,  -153, | , -3.4, -2421.6, -36.198, |, 0.0
21577.9, 0.3, | , 27.3, 0.0, 204.4, | ,  6000,  5817,     0,  -154, | , -3.4, -2421.6, -36.212, |, 0.0
21578.9, 0.3, | , 27.3, 0.0, 211.5, | ,  6000,  5817,     0,  -158, | , -3.4, -2419.9, -36.159, |, 0.0
21579.9, 0.3, | , 27.3, 0.0, 212.0, | ,  6000,  5819,     0,  -147, | , -3.4, -2420.3, -36.249, |, 0.0
21580.9, 0.3, | , 27.3, 0.0, 205.7, | ,  6000,  5814,     0,  -150, | , -3.4, -2421.2, -36.209, |, 0.0
21581.9, 0.3, | , 27.3, 0.0, 204.3, | ,  6000,  5815,     0,  -150, | , -3.4, -2421.6, -36.226, |, 0.0
21583.0, 0.3, | , 27.3, 0.0, 204.5, | ,  6000,  5815,     0,  -156, | , -3.4, -2421.2, -36.182, |, 0.0
21584.0, 0.3, | , 27.3, 0.0, 203.7, | ,  6000,  5814,     0,  -144, | , -3.4, -2421.6, -36.258, |, 0.0
21585.0, 0.3, | , 27.3, 0.0, 211.6, | ,  6000,  5816,     0,  -147, | , -3.4, -2419.9, -36.222, |, 0.0
21586.0, 0.3, | , 27.3, 0.0, 211.4, | ,  6000,  5816,     0,  -153, | , -3.4, -2419.9, -36.191, |, 0.0
21587.0, 0.3, | , 27.3, 0.0, 204.7, | ,  6000,  5812,     0,  -158, | , -3.4, -2421.6, -36.155, |, 0.0
21588.0, 0.3, | , 27.3, 0.0, 204.2, | ,  6000,  5813,     0,  -150, | , -3.4, -2421.6, -36.213, |, 0.0
21589.0, 0.3, | , 27.3, 0.0, 203.6, | ,  6000,  5816,     0,  -161, | , -3.4, -2421.6, -36.164, |, 0.0
21590.1, 0.3, | , 27.3, 0.0, 204.2, | ,  6000,  5813,     0,  -162, | , -3.4, -2421.2, -36.131, |, 0.0
21591.1, 0.3, | , 27.3, 0.0, 211.8, | ,  6000,  5818,     0,  -148, | , -3.4, -2419.9, -36.231, |, 0.0
21592.1, 0.2, | , 27.3, 0.0, 211.5, | ,  6000,  5814,     0,  -150, | , -3.4, -2419.9, -36.195, |, 0.0
21593.1, 0.3, | , 27.3, 0.0, 204.8, | ,  6000,  5815,     0,  -160, | , -3.4, -2421.2, -36.154, |, 0.0
21594.1, 0.3, | , 27.3, 0.0, 203.4, | ,  6000,  5813,     0,  -151, | , -3.4, -2421.6, -36.206, |, 0.0
21595.1, 0.3, | , 27.3, 0.0, 204.1, | ,  6000,  5814,     0,  -157, | , -3.4, -2421.2, -36.171, |, 0.0
21596.1, 0.3, | , 27.3, 0.0, 205.9, | ,  6000,  5815,     0,  -153, | , -3.4, -2421.2, -36.202, |, 0.0
21597.1, 0.3, | , 27.3, 0.0, 211.6, | ,  6000,  5819,     0,  -146, | , -3.4, -2419.9, -36.256, |, 0.0
21598.1, 0.3, | , 27.3, 0.0, 211.4, | ,  6000,  5817,     0,  -152, | , -3.4, -2420.3, -36.204, |, 0.0
21599.2, 0.3, | , 27.3, 0.0, 204.5, | ,  6000,  5811,     0,  -157, | , -3.4, -2421.6, -36.157, |, 0.0
21600.2, 0.3, | , 27.3, 0.0, 203.6, | ,  6000,  5814,     0,  -156, | , -3.4, -2421.2, -36.176, |, 0.0
21601.2, 0.3, | , 27.3, 0.0, 203.9, | ,  6000,  5810,     0,  -146, | , -3.4, -2421.6, -36.221, |, 0.0
21602.2, 0.2, | , 27.3, 0.0, 205.1, | ,  6000,  5812,     0,  -151, | , -3.4, -2421.2, -36.194, |, 0.0
21603.2, 0.2, | , 27.3, 0.0, 210.7, | ,  6000,  5818,     0,  -144, | , -3.4, -2419.9, -36.254, |, 0.0
21604.2, 0.3, | , 27.3, 0.0, 210.7, | ,  6000,  5815,     0,  -148, | , -3.4, -2420.7, -36.228, |, 0.0
21605.2, 0.3, | , 27.3, 0.0, 205.0, | ,  6000,  5812,     0,  -146, | , -3.4, -2421.2, -36.227, |, 0.0
21606.2, 0.3, | , 27.3, 0.0, 203.7, | ,  6000,  5814,     0,  -161, | , -3.4, -2421.6, -36.150, |, 0.0
21607.3, 0.3, | , 27.3, 0.0, 203.1, | ,  6000,  5811,     0,  -154, | , -3.4, -2421.6, -36.172, |, 0.0
21608.3, 0.3, | , 27.3, 0.0, 203.1, | ,  6000,  5814,     0,  -159, | , -3.4, -2421.6, -36.164, |, 0.0
21609.3, 0.3, | , 27.3, 0.0, 210.3, | ,  6000,  5819,     0,  -146, | , -3.4, -2420.3, -36.258, |, 0.0
21610.3, 0.3, | , 27.3, 0.0, 211.0, | ,  6000,  5818,     0,  -145, | , -3.4, -2420.3, -36.256, |, 0.0
21611.3, 0.2, | , 27.3, 0.0, 205.1, | ,  6000,  5808,     0,  -159, | , -3.4, -2420.7, -36.111, |, 0.0
21612.3, 0.3, | , 27.3, 0.0, 202.4, | ,  6000,  5812,     0,  -158, | , -3.4, -2421.6, -36.151, |, 0.0
21613.3, 0.3, | , 27.3, 0.0, 203.5, | ,  6000,  5813,     0,  -157, | , -3.4, -2421.6, -36.164, |, 0.0
21614.4, 0.3, | , 27.3, 0.0, 203.0, | ,  6000,  5813,     0,  -153, | , -3.4, -2421.6, -36.198, |, 0.0
21615.4, 0.2, | , 27.3, 0.0, 211.0, | ,  6000,  5818,     0,  -150, | , -3.4, -2420.3, -36.220, |, 0.0
21616.4, 0.2, | , 27.3, 0.0, 210.9, | ,  6000,  5812,     0,  -149, | , -3.4, -2420.3, -36.192, |, 0.0
21617.4, 0.3, | , 27.3, 0.0, 204.3, | ,  6000,  5813,     0,  -146, | , -3.4, -2420.7, -36.222, |, 0.0
21618.4, 0.3, | , 27.3, 0.0, 202.6, | ,  6000,  5813,     0,  -159, | , -3.4, -2421.6, -36.158, |, 0.0
21619.4, 0.3, | , 27.3, 0.0, 202.3, | ,  6000,  5814,     0,  -151, | , -3.4, -2422.0, -36.219, |, 0.0
21620.4, 0.3, | , 27.3, 0.0, 205.3, | ,  6000,  5814,     0,  -163, | , -3.4, -2421.6, -36.135, |, 0.0
21621.4, 0.3, | , 27.3, 0.0, 211.1, | ,  6000,  5819,     0,  -153, | , -3.4, -2419.9, -36.207, |, 0.0
21622.4, 0.3, | , 27.3, 0.0, 210.4, | ,  6000,  5818,     0,  -143, | , -3.4, -2420.3, -36.266, |, 0.0
21623.5, 0.3, | , 27.3, 0.0, 204.7, | ,  6000,  5814,     0,  -158, | , -3.4, -2421.6, -36.165, |, 0.0
21624.5, 0.3, | , 27.3, 0.0, 202.6, | ,  6000,  5810,     0,  -150, | , -3.4, -2421.6, -36.189, |, 0.0
21625.5, 0.3, | , 27.3, 0.0, 203.1, | ,  6000,  5814,     0,  -157, | , -3.4, -2421.2, -36.173, |, 0.0
21626.5, 0.3, | , 27.3, 0.0, 205.2, | ,  6000,  5814,     0,  -154, | , -3.4, -2421.2, -36.189, |, 0.0
21627.5, 0.3, | , 27.3, 0.0, 210.0, | ,  6000,  5819,     0,  -150, | , -3.4, -2419.9, -36.222, |, 0.0
21628.5, 0.3, | , 27.3, 0.0, 210.3, | ,  6000,  5818,     0,  -146, | , -3.4, -2420.3, -36.253, |, 0.0
21629.5, 0.3, | , 27.3, 0.0, 204.3, | ,  6000,  5808,     0,  -150, | , -3.4, -2421.6, -36.182, |, 0.0
21630.5, 0.3, | , 27.3, 0.0, 203.2, | ,  6000,  5815,     0,  -159, | , -3.4, -2421.2, -36.159, |, 0.0
21631.6, 0.3, | , 27.3, 0.0, 202.9, | ,  6000,  5813,     0,  -146, | , -3.4, -2421.6, -36.242, |, 0.0
21632.6, 0.3, | , 27.3, 0.0, 203.7, | ,  6000,  5814,     0,  -158, | , -3.4, -2421.2, -36.158, |, 0.0
21633.6, 0.2, | , 27.3, 0.0, 210.6, | ,  6000,  5816,     0,  -151, | , -3.4, -2419.9, -36.199, |, 0.0
21634.6, 0.2, | , 27.3, 0.0, 209.5, | ,  6000,  5815,     0,  -157, | , -3.4, -2420.3, -36.162, |, 0.0
21635.6, 0.3, | , 27.3, 0.0, 204.4, | ,  6000,  5812,     0,  -155, | , -3.4, -2421.6, -36.173, |, 0.0
21636.6, 0.3, | , 27.3, 0.0, 203.1, | ,  6000,  5816,     0,  -146, | , -3.4, -2421.6, -36.257, |, 0.0
21637.6, 0.3, | , 27.3, 0.0, 202.6, | ,  6000,  5811,     0,  -161, | , -3.4, -2422.0, -36.136, |, 0.0
21638.7, 0.3, | , 27.3, 0.0, 204.0, | ,  6000,  5813,     0,  -156, | , -3.4, -2422.0, -36.182, |, 0.0
21639.7, 0.3, | , 27.3, 0.0, 209.9, | ,  6000,  5818,     0,  -151, | , -3.4, -2420.3, -36.217, |, 0.0
21640.7, 0.2, | , 27.3, 0.0, 210.2, | ,  6000,  5816,     0,  -142, | , -3.4, -2419.9, -36.252, |, 0.0
21641.7, 0.3, | , 27.3, 0.0, 203.5, | ,  6000,  5809,     0,  -161, | , -3.4, -2421.2, -36.111, |, 0.0
21642.7, 0.3, | , 27.3, 0.0, 202.1, | ,  6000,  5815,     0,  -161, | , -3.4, -2422.0, -36.159, |, 0.0
21643.7, 0.3, | , 27.3, 0.0, 202.8, | ,  6000,  5815,     0,  -148, | , -3.4, -2421.6, -36.241, |, 0.0
21644.7, 0.2, | , 27.3, 0.0, 197.8, | ,  6000,  5813,     0,  -158, | , -3.4, -2422.9, -36.176, |, 0.0
21645.7, 0.3, | , 27.3, 0.0, 210.5, | ,  6000,  5817,     0,  -150, | , -3.4, -2419.9, -36.208, |, 0.0
21646.8, 0.2, | , 27.3, 0.0, 210.0, | ,  6000,  5821,     0,  -153, | , -3.4, -2420.3, -36.229, |, 0.0
21647.8, 0.3, | , 27.3, 0.0, 204.4, | ,  6000,  5811,     0,  -158, | , -3.4, -2422.0, -36.153, |, 0.0
21648.8, 0.3, | , 27.3, 0.0, 202.8, | ,  6000,  5813,     0,  -148, | , -3.4, -2421.2, -36.218, |, 0.0
21649.8, 0.3, | , 27.3, 0.0, 202.4, | ,  6000,  5815,     0,  -157, | , -3.4, -2421.2, -36.172, |, 0.0
21650.8, 0.3, | , 27.3, 0.0, 202.7, | ,  6000,  5815,     0,  -154, | , -3.4, -2421.6, -36.201, |, 0.0
21651.8, 0.2, | , 27.3, 0.0, 209.3, | ,  6000,  5820,     0,  -146, | , -3.4, -2419.9, -36.253, |, 0.0
21652.8, 0.3, | , 27.3, 0.0, 210.1, | ,  6000,  5817,     0,  -148, | , -3.4, -2420.3, -36.231, |, 0.0
21653.8, 0.3, | , 27.3, 0.0, 203.9, | ,  6000,  5815,     0,  -161, | , -3.4, -2421.2, -36.153, |, 0.0
21654.9, 0.3, | , 27.3, 0.0, 201.6, | ,  6000,  5813,     0,  -162, | , -3.4, -2422.0, -36.140, |, 0.0
21655.9, 0.3, | , 27.3, 0.0, 202.3, | ,  6000,  5814,     0,  -154, | , -3.4, -2421.2, -36.191, |, 0.0
21656.9, 0.3, | , 27.3, 0.0, 202.5, | ,  6000,  5816,     0,  -157, | , -3.4, -2421.2, -36.176, |, 0.0
21657.9, 0.3, | , 27.3, 0.0, 210.1, | ,  6000,  5818,     0,  -147, | , -3.4, -2419.9, -36.238, |, 0.0
21658.9, 0.3, | , 27.3, 0.0, 210.7, | ,  6000,  5820,     0,  -163, | , -3.4, -2419.9, -36.151, |, 0.0
21659.9, 0.3, | , 27.3, 0.0, 203.0, | ,  6000,  5812,     0,  -157, | , -3.4, -2421.6, -36.165, |, 0.0
21660.9, 0.3, | , 27.3, 0.0, 202.6, | ,  6000,  5815,     0,  -156, | , -3.4, -2421.2, -36.184, |, 0.0
21661.9, 0.3, | , 27.3, 0.0, 202.7, | ,  6000,  5814,     0,  -157, | , -3.4, -2421.6, -36.170, |, 0.0
21663.0, 0.3, | , 27.3, 0.0, 202.2, | ,  6000,  5815,     0,  -150, | , -3.4, -2420.7, -36.209, |, 0.0
21664.0, 0.3, | , 27.3, 0.0, 209.7, | ,  6000,  5817,     0,  -144, | , -3.4, -2419.9, -36.252, |, 0.0
21665.0, 0.2, | , 27.3, 0.0, 209.2, | ,  6000,  5820,     0,  -158, | , -3.4, -2420.3, -36.184, |, 0.0
21666.0, 0.3, | , 27.3, 0.0, 203.5, | ,  6000,  5810,     0,  -150, | , -3.4, -2421.2, -36.188, |, 0.0
21667.0, 0.3, | , 27.3, 0.0, 198.6, | ,  6000,  5813,     0,  -160, | , -3.4, -2422.5, -36.162, |, 0.0
21668.0, 0.3, | , 27.3, 0.0, 201.7, | ,  6000,  5811,     0,  -139, | , -3.4, -2421.6, -36.273, |, 0.0
21669.0, 0.3, | , 27.3, 0.0, 204.5, | ,  6000,  5817,     0,  -158, | , -3.4, -2421.2, -36.177, |, 0.0
21670.0, 0.2, | , 27.3, 0.0, 208.4, | ,  6000,  5815,     0,  -161, | , -3.4, -2420.3, -36.136, |, 0.0
21671.1, 0.3, | , 27.3, 0.0, 209.5, | ,  6000,  5816,     0,  -142, | , -3.4, -2419.9, -36.259, |, 0.0
21672.1, 0.3, | , 27.3, 0.0, 203.0, | ,  6000,  5817,     0,  -161, | , -3.4, -2419.9, -36.142, |, 0.0
21673.1, 0.3, | , 27.3, 0.0, 202.2, | ,  6000,  5813,     0,  -152, | , -3.4, -2421.2, -36.191, |, 0.0
21674.1, 0.3, | , 27.3, 0.0, 201.8, | ,  6000,  5812,     0,  -163, | , -3.4, -2421.2, -36.118, |, 0.0
21675.1, 0.3, | , 27.3, 0.0, 203.3, | ,  6000,  5816,     0,  -143, | , -3.4, -2421.2, -36.266, |, 0.0
21676.1, 0.2, | , 27.3, 0.0, 208.8, | ,  6000,  5818,     0,  -155, | , -3.4, -2419.9, -36.186, |, 0.0
21677.1, 0.3, | , 27.3, 0.0, 209.1, | ,  6000,  5816,     0,  -157, | , -3.4, -2420.3, -36.170, |, 0.0
21678.1, 0.3, | , 27.3, 0.0, 208.8, | ,  6000,  5813,     0,  -147, | , -3.4, -2419.9, -36.202, |, 0.0
21679.2, 0.3, | , 27.3, 0.0, 203.4, | ,  6000,  5815,     0,  -150, | , -3.4, -2420.7, -36.209, |, 0.0
21680.2, 0.3, | , 27.3, 0.0, 201.1, | ,  6000,  5810,     0,  -153, | , -3.4, -2421.6, -36.178, |, 0.0
21681.2, 0.3, | , 27.3, 0.0, 203.5, | ,  6000,  5814,     0,  -152, | , -3.4, -2420.7, -36.194, |, 0.0
21682.2, 0.3, | , 27.3, 0.0, 208.3, | ,  6000,  5816,     0,  -155, | , -3.4, -2421.6, -36.197, |, 0.0
21683.2, 0.2, | , 27.3, 0.0, 208.8, | ,  6000,  5815,     0,  -148, | , -3.4, -2420.3, -36.219, |, 0.0
21684.2, 0.2, | , 27.3, 0.0, 209.1, | ,  6000,  5815,     0,  -144, | , -3.4, -2419.9, -36.238, |, 0.0
21685.2, 0.3, | , 27.3, 0.0, 202.8, | ,  6000,  5816,     0,  -151, | , -3.4, -2421.6, -36.224, |, 0.0
21686.2, 0.3, | , 27.3, 0.0, 202.0, | ,  6000,  5816,     0,  -150, | , -3.4, -2421.6, -36.227, |, 0.0
21687.3, 0.3, | , 27.3, 0.0, 201.9, | ,  6000,  5814,     0,  -157, | , -3.4, -2421.2, -36.171, |, 0.0
21688.3, 0.3, | , 27.3, 0.0, 202.5, | ,  6000,  5813,     0,  -144, | , -3.4, -2421.2, -36.247, |, 0.0
21689.3, 0.2, | , 27.3, 0.0, 209.2, | ,  6000,  5815,     0,  -150, | , -3.4, -2420.3, -36.209, |, 0.0
21690.3, 0.2, | , 27.3, 0.0, 208.2, | ,  6000,  5815,     0,  -143, | , -3.4, -2420.3, -36.252, |, 0.0
21691.3, 0.3, | , 27.3, 0.0, 203.1, | ,  6000,  5814,     0,  -143, | , -3.4, -2421.6, -36.265, |, 0.0
21692.3, 0.3, | , 27.3, 0.0, 201.9, | ,  6000,  5814,     0,  -142, | , -3.4, -2421.2, -36.268, |, 0.0
21693.3, 0.3, | , 27.3, 0.0, 202.3, | ,  6000,  5812,     0,  -151, | , -3.4, -2421.6, -36.200, |, 0.0
21694.3, 0.3, | , 27.3, 0.0, 202.0, | ,  6000,  5815,     0,  -150, | , -3.4, -2421.2, -36.222, |, 0.0
21695.4, 0.3, | , 27.3, 0.0, 208.0, | ,  6000,  5818,     0,  -144, | , -3.4, -2420.3, -36.263, |, 0.0
21696.4, 0.2, | , 27.3, 0.0, 208.8, | ,  6000,  5813,     0,  -145, | , -3.4, -2419.9, -36.223, |, 0.0
21697.4, 0.3, | , 27.3, 0.0, 202.7, | ,  6000,  5814,     0,  -155, | , -3.4, -2421.2, -36.181, |, 0.0
21698.4, 0.3, | , 27.3, 0.0, 201.0, | ,  6000,  5813,     0,  -146, | , -3.4, -2421.6, -36.239, |, 0.0
21699.4, 0.3, | , 27.3, 0.0, 201.6, | ,  6000,  5814,     0,  -157, | , -3.4, -2421.6, -36.174, |, 0.0
21700.4, 0.3, | , 27.3, 0.0, 200.1, | ,  6000,  5813,     0,  -160, | , -3.4, -2422.0, -36.159, |, 0.0
21701.4, 0.3, | , 27.3, 0.0, 208.6, | ,  6000,  5815,     0,  -150, | , -3.4, -2419.9, -36.205, |, 0.0
21702.4, 0.3, | , 27.3, 0.0, 209.0, | ,  6000,  5816,     0,  -157, | , -3.4, -2420.3, -36.168, |, 0.0
21703.4, 0.3, | , 27.3, 0.0, 202.8, | ,  6000,  5814,     0,  -147, | , -3.4, -2421.2, -36.229, |, 0.0
21704.5, 0.3, | , 27.3, 0.0, 201.4, | ,  6000,  5814,     0,  -153, | , -3.4, -2421.6, -36.200, |, 0.0
21705.5, 0.3, | , 27.3, 0.0, 201.7, | ,  6000,  5812,     0,  -157, | , -3.4, -2421.2, -36.153, |, 0.0
21706.5, 0.3, | , 27.3, 0.0, 201.1, | ,  6000,  5814,     0,  -150, | , -3.4, -2421.6, -36.222, |, 0.0
21707.5, 0.2, | , 27.3, 0.0, 208.9, | ,  6000,  5818,     0,  -161, | , -3.4, -2419.9, -36.147, |, 0.0
21708.5, 0.2, | , 27.3, 0.0, 208.8, | ,  6000,  5816,     0,  -153, | , -3.4, -2420.3, -36.193, |, 0.0
21709.5, 0.3, | , 27.3, 0.0, 202.6, | ,  6000,  5807,     0,  -155, | , -3.4, -2421.2, -36.134, |, 0.0
21710.5, 0.3, | , 27.3, 0.0, 200.6, | ,  6000,  5816,     0,  -151, | , -3.4, -2421.6, -36.222, |, 0.0
21711.5, 0.3, | , 27.3, 0.0, 202.8, | ,  6000,  5818,     0,  -147, | , -3.4, -2421.6, -36.260, |, 0.0
21712.6, 0.3, | , 27.3, 0.0, 200.4, | ,  6000,  5815,     0,  -161, | , -3.4, -2421.6, -36.151, |, 0.0
21713.6, 0.3, | , 27.3, 0.0, 208.1, | ,  6000,  5819,     0,  -150, | , -3.4, -2419.9, -36.229, |, 0.0
21714.6, 0.3, | , 27.3, 0.0, 208.6, | ,  6000,  5815,     0,  -154, | , -3.4, -2419.9, -36.180, |, 0.0
21715.6, 0.3, | , 27.3, 0.0, 202.1, | ,  6000,  5811,     0,  -154, | , -3.4, -2421.2, -36.168, |, 0.0
21716.6, 0.3, | , 27.3, 0.0, 200.5, | ,  6000,  5816,     0,  -161, | , -3.4, -2421.6, -36.162, |, 0.0
21717.6, 0.3, | , 27.3, 0.0, 200.4, | ,  6000,  5814,     0,  -149, | , -3.4, -2421.6, -36.229, |, 0.0
21718.6, 0.3, | , 27.3, 0.0, 201.1, | ,  6000,  5813,     0,  -156, | , -3.4, -2421.6, -36.172, |, 0.0
21719.6, 0.3, | , 27.3, 0.0, 208.0, | ,  6000,  5813,     0,  -146, | , -3.4, -2419.9, -36.209, |, 0.0
21720.7, 0.3, | , 27.3, 0.0, 207.6, | ,  6000,  5817,     0,  -158, | , -3.4, -2420.3, -36.166, |, 0.0
21721.7, 0.3, | , 27.3, 0.0, 202.4, | ,  6000,  5807,     0,  -146, | , -3.4, -2421.2, -36.188, |, 0.0
21722.7, 0.3, | , 27.3, 0.0, 200.4, | ,  6000,  5816,     0,  -144, | , -3.4, -2421.6, -36.270, |, 0.0
21723.7, 0.3, | , 27.3, 0.0, 199.5, | ,  6000,  5814,     0,  -154, | , -3.4, -2421.6, -36.199, |, 0.0
21724.7, 0.3, | , 27.3, 0.0, 200.6, | ,  6000,  5814,     0,  -147, | , -3.4, -2421.2, -36.231, |, 0.0
21725.7, 0.2, | , 27.3, 0.0, 206.4, | ,  6000,  5815,     0,  -157, | , -3.4, -2420.3, -36.166, |, 0.0
21726.7, 0.3, | , 27.3, 0.0, 208.1, | ,  6000,  5820,     0,  -156, | , -3.4, -2419.9, -36.195, |, 0.0
21727.7, 0.3, | , 27.3, 0.0, 202.4, | ,  6000,  5813,     0,  -154, | , -3.4, -2421.2, -36.182, |, 0.0
21728.7, 0.3, | , 27.3, 0.0, 200.8, | ,  6000,  5814,     0,  -163, | , -3.4, -2421.6, -36.139, |, 0.0
21729.8, 0.3, | , 27.3, 0.0, 198.6, | ,  6000,  5814,     0,  -154, | , -3.4, -2421.6, -36.195, |, 0.0
21730.8, 0.3, | , 27.3, 0.0, 201.8, | ,  6000,  5817,     0,  -161, | , -3.4, -2421.2, -36.161, |, 0.0
21731.8, 0.3, | , 27.3, 0.0, 200.8, | ,  6000,  5811,     0,  -151, | , -3.4, -2421.2, -36.186, |, 0.0
21732.8, 0.3, | , 27.3, 0.0, 200.2, | ,  6000,  5812,     0,  -158, | , -3.4, -2421.6, -36.153, |, 0.0
21733.8, 0.3, | , 27.3, 0.0, 195.7, | ,  6000,  5810,     0,  -162, | , -3.4, -2422.5, -36.126, |, 0.0
21734.8, 0.3, | , 27.3, 0.0, 200.7, | ,  6000,  5814,     0,  -144, | , -3.4, -2421.6, -36.260, |, 0.0
21735.8, 0.3, | , 27.3, 0.0, 198.8, | ,  6000,  5812,     0,  -157, | , -3.4, -2422.0, -36.162, |, 0.0
21736.8, 0.3, | , 27.3, 0.0, 197.5, | ,  6000,  5816,     0,  -161, | , -3.4, -2422.5, -36.174, |, 0.0
21737.9, 0.2, | , 27.3, 0.0, 207.9, | ,     0,  5814,     0,  -161, | , -3.4, -2420.3, -36.135, |, 0.0
21738.9, 0.1, | , 27.3, 0.0, 204.5, | ,     0,  -470,     0,  -152, | , -3.4, -2419.9, 3.979, |, 0.0
21739.9, -0.1, | , 27.3, 0.0, 201.7, | ,     0,  -408,     0,  -154, | , -3.4, -2420.7, 3.600, |, 0.0
21740.9, -0.1, | , 27.3, 0.0, 200.5, | ,     0,  -399,     0,  -127, | , -3.4, -2421.6, 3.370, |, 0.0
21741.9, -0.2, | , 27.3, 0.0, 200.4, | ,     0,  -387,     0,  -159, | , -3.4, -2421.2, 3.495, |, 0.0
21742.9, -0.3, | , 27.3, 0.0, 200.2, | ,     0,  -370,     0,  -160, | , -3.4, -2421.6, 3.396, |, 0.0
21743.9, -0.2, | , 27.3, 0.0, 207.8, | ,     0,  -350,     0,  -154, | , -3.4, -2420.3, 3.227, |, 0.0
21744.9, -0.2, | , 27.3, 0.0, 207.7, | ,     0,  -330,     0,  -147, | , -3.4, -2419.5, 3.052, |, 0.0
21746.0, -0.2, | , 27.3, 0.0, 201.5, | ,     0,  -330,     0,  -157, | , -3.4, -2421.2, 3.124, |, 0.0
21747.0, -0.2, | , 27.3, 0.0, 200.3, | ,     0,  -318,     0,  -145, | , -3.4, -2421.6, 2.963, |, 0.0
21748.0, -0.2, | , 27.3, 0.0, 197.9, | ,     0,  -317,     0,  -156, | , -3.4, -2421.2, 3.029, |, 0.0
21749.0, -0.2, | , 27.3, 0.0, 198.8, | ,     0,  -311,     0,  -154, | , -3.4, -2421.2, 2.983, |, 0.0
21750.0, -0.2, | , 27.3, 0.0, 207.6, | ,     0,  -302,     0,  -156, | , -3.4, -2420.3, 2.935, |, 0.0
21751.0, -0.2, | , 27.3, 0.0, 208.0, | ,     0,  -307,     0,  -155, | , -3.4, -2419.9, 2.958, |, 0.0
21752.0, -0.2, | , 27.3, 0.0, 200.9, | ,     0,  -304,     0,  -157, | , -3.4, -2421.6, 2.954, |, 0.0
21753.0, -0.2, | , 27.3, 0.0, 202.1, | ,     0,  -301,     0,  -145, | , -3.4, -2422.0, 2.859, |, 0.0
21754.1, -0.2, | , 27.3, 0.0, 201.7, | ,     0,  -303,     0,  -161, | , -3.4, -2421.2, 2.974, |, 0.0
21755.1, -0.2, | , 27.3, 0.0, 201.9, | ,     0,  -303,     0,  -153, | , -3.4, -2421.6, 2.923, |, 0.0
21756.1, -0.3, | , 27.3, 0.0, 208.1, | ,     0,  -295,     0,  -154, | , -3.4, -2419.9, 2.875, |, 0.0
21757.1, -0.2, | , 27.3, 0.0, 207.7, | ,     0,  -297,     0,  -157, | , -3.4, -2419.5, 2.908, |, 0.0
21758.1, -0.2, | , 27.3, 0.0, 201.8, | ,     0,  -300,     0,  -142, | , -3.4, -2420.7, 2.834, |, 0.0
21759.1, -0.3, | , 27.3, 0.0, 196.0, | ,     0,  -297,     0,  -164, | , -3.4, -2421.6, 2.953, |, 0.0
21760.1, -0.2, | , 27.3, 0.0, 200.5, | ,     0,  -303,     0,  -154, | , -3.4, -2421.6, 2.931, |, 0.0
21761.1, -0.2, | , 27.3, 0.0, 202.6, | ,     0,  -298,     0,  -158, | , -3.4, -2421.2, 2.921, |, 0.0
21762.2, -0.2, | , 27.3, 0.0, 207.6, | ,     0,  -294,     0,  -159, | , -3.4, -2420.3, 2.899, |, 0.0
