Repository: jdhuang-csm/Ru-BCA

## Methods
* (BaO)<sub>x</sub>-(CaO)<sub>y</sub>-(Al<sub>2</sub>O<sub>3</sub>)<sub>1-x-y</sub> (BCA) catalyst supports were synthesized via sol-gel and solid-state methods. 
* Ru/BCA catalysts were prepared via incipient wetness impregnation to achieve 1 wt. % Ru loading.
* Ammonia synthesis rates were measured for Ru/BCA catalysts in a packed-bed reactor at 480-600<sup>o</sup>C, 10 bar, and space velocities up to 1.3 x 10<sup>6</sup> ml g<sub>cat</sub><sup>-1</sup> h<sup>-1</sup>.
* A machine learning (ML) model was employed to improve understanding of the behavior of Ru/BCA catalysts.
* A microkinetic model was developed to describe the best-performing catalyst.

File: data/new_files_20190416/BCA574_2018-08-31-01.csv (part 16 of 51)
********** Start test **********
Elapsed time, Pressure, | , LJtemp(C), Inner-Temp, Outer-Temp, | , N2-set, N2-flow, H2-set, H2-flow, | , pH, NH3_ppm, NH3_Prod_rate, |, In222Temp
5895.9, 138.8, | , 27.2, 0.0, 574.4, | ,  4000,  3877,  1000,   951, | , -3.4, 1431.4, 16.436, |, 0.0
5896.9, 138.7, | , 27.2, 0.0, 574.9, | ,  4000,  3878,  1000,   986, | , -3.4, 1424.1, 16.473, |, 0.0
5897.9, 138.5, | , 27.2, 0.0, 575.0, | ,  4000,  3879,  1000,   985, | , -3.4, 1437.4, 16.627, |, 0.0
5898.9, 138.6, | , 27.2, 0.0, 574.7, | ,  4000,  3872,  1000,   980, | , -3.4, 1433.6, 16.543, |, 0.0
5899.9, 138.8, | , 27.2, 0.0, 574.8, | ,  4000,  3879,  1000,   971, | , -3.4, 1441.3, 16.625, |, 0.0
5900.9, 138.1, | , 27.2, 0.0, 574.4, | ,  4000,  3881,  1000,   984, | , -3.4, 1433.6, 16.587, |, 0.0
5901.9, 138.0, | , 27.2, 0.0, 574.6, | ,  4000,  3876,  1000,   977, | , -3.4, 1449.8, 16.731, |, 0.0
5902.8, 138.8, | , 27.2, 0.0, 575.0, | ,  4000,  3879,  1000,   986, | , -3.4, 1432.3, 16.571, |, 0.0
5903.8, 138.1, | , 27.2, 0.0, 574.6, | ,  4000,  3877,  1000,   961, | , -3.4, 1461.4, 16.815, |, 0.0
5904.8, 137.9, | , 27.3, 0.0, 574.7, | ,  4000,  3872,  1000,   965, | , -3.4, 1432.3, 16.476, |, 0.0
5905.8, 139.9, | , 27.2, 0.0, 571.1, | ,  4000,  3878,  1000,   962, | , -3.4, 1428.8, 16.445, |, 0.0
5906.8, 137.9, | , 27.3, 0.0, 574.9, | ,  4000,  3876,  1000,   984, | , -3.4, 1437.4, 16.614, |, 0.0
5907.8, 137.8, | , 27.3, 0.0, 574.8, | ,  4000,  3874,  1000,   957, | , -3.4, 1429.7, 16.427, |, 0.0
5908.8, 138.1, | , 27.3, 0.0, 574.6, | ,  4000,  3873,  1000,   968, | , -3.4, 1437.8, 16.553, |, 0.0
5909.8, 138.2, | , 27.3, 0.0, 574.9, | ,  4000,  3880,  1000,   966, | , -3.4, 1438.3, 16.574, |, 0.0
5910.8, 137.8, | , 27.3, 0.0, 574.9, | ,  4000,  3878,  1000,  1004, | , -3.4, 1438.7, 16.703, |, 0.0
5911.7, 138.0, | , 27.3, 0.0, 574.9, | ,  4000,  3876,  1000,   992, | , -3.4, 1438.3, 16.650, |, 0.0
5912.7, 138.4, | , 27.3, 0.0, 574.9, | ,  4000,  3881,  1000,   990, | , -3.4, 1437.8, 16.653, |, 0.0
5913.7, 137.9, | , 27.3, 0.0, 574.8, | ,  4000,  3872,  1000,   965, | , -3.4, 1453.3, 16.717, |, 0.0
5914.7, 138.0, | , 27.3, 0.0, 574.7, | ,  4000,  3876,  1000,   982, | , -3.4, 1429.7, 16.517, |, 0.0
5915.7, 138.9, | , 27.3, 0.0, 573.9, | ,  4000,  3877,  1000,  1000, | , -3.4, 1459.7, 16.929, |, 0.0
5916.7, 138.2, | , 27.3, 0.0, 574.8, | ,  4000,  3876,  1000,   975, | , -3.4, 1428.8, 16.485, |, 0.0
5917.7, 138.0, | , 27.3, 0.0, 574.8, | ,  4000,  3878,  1000,   963, | , -3.4, 1450.3, 16.695, |, 0.0
5918.7, 137.9, | , 27.3, 0.0, 574.9, | ,  4000,  3875,  1000,   978, | , -3.4, 1428.4, 16.485, |, 0.0
5919.6, 138.4, | , 27.3, 0.0, 574.7, | ,  4000,  3874,  1000,   966, | , -3.4, 1433.6, 16.499, |, 0.0
5920.6, 138.0, | , 27.3, 0.0, 575.1, | ,  4000,  3878,  1000,   991, | , -3.4, 1431.4, 16.576, |, 0.0
5921.6, 138.0, | , 27.3, 0.0, 574.8, | ,  4000,  3878,  1000,   987, | , -3.4, 1432.7, 16.578, |, 0.0
5922.6, 138.3, | , 27.3, 0.0, 574.9, | ,  4000,  3874,  1000,   967, | , -3.4, 1445.1, 16.636, |, 0.0
5923.6, 138.1, | , 27.3, 0.0, 575.0, | ,  4000,  3874,  1000,   960, | , -3.4, 1432.3, 16.464, |, 0.0
5924.6, 138.1, | , 27.3, 0.0, 574.8, | ,  4000,  3876,  1000,   979, | , -3.4, 1457.1, 16.823, |, 0.0
5925.6, 138.7, | , 27.3, 0.0, 573.0, | ,  4000,  3877,  1000,   982, | , -3.4, 1429.7, 16.522, |, 0.0
5926.6, 138.7, | , 27.3, 0.0, 574.5, | ,  4000,  3876,  1000,   994, | , -3.4, 1446.0, 16.746, |, 0.0
5927.6, 138.0, | , 27.3, 0.0, 575.0, | ,  4000,  3875,  1000,   979, | , -3.4, 1431.8, 16.529, |, 0.0
5928.5, 138.1, | , 27.3, 0.0, 575.2, | ,  4000,  3874,  1000,   963, | , -3.4, 1443.4, 16.606, |, 0.0
5929.5, 138.2, | , 27.3, 0.0, 575.2, | ,  4000,  3875,  1000,   960, | , -3.4, 1421.1, 16.341, |, 0.0
5930.5, 137.8, | , 27.3, 0.0, 575.4, | ,  4000,  3878,  1000,   984, | , -3.4, 1446.0, 16.718, |, 0.0
5931.5, 138.2, | , 27.3, 0.0, 575.0, | ,  4000,  3878,  1000,   993, | , -3.4, 1412.6, 16.364, |, 0.0
5932.5, 138.7, | , 27.3, 0.0, 575.3, | ,  4000,  3877,  1000,   999, | , -3.4, 1433.6, 16.623, |, 0.0
5933.5, 138.0, | , 27.3, 0.0, 575.6, | ,  4000,  3879,  1000,   994, | , -3.4, 1415.6, 16.407, |, 0.0
5934.5, 138.5, | , 27.3, 0.0, 575.4, | ,  4000,  3875,  1000,   975, | , -3.4, 1419.4, 16.370, |, 0.0
5935.5, 139.1, | , 27.3, 0.0, 575.0, | ,  4000,  3872,  1000,   968, | , -3.4, 1420.3, 16.349, |, 0.0
5936.4, 138.7, | , 27.3, 0.0, 573.6, | ,  4000,  3875,  1000,   955, | , -3.4, 1440.8, 16.549, |, 0.0
5937.4, 137.8, | , 27.3, 0.0, 575.7, | ,  4000,  3873,  1000,   952, | , -3.4, 1421.6, 16.311, |, 0.0
5938.4, 138.5, | , 27.3, 0.0, 575.9, | ,  4000,  3873,  1000,   953, | , -3.4, 1450.3, 16.646, |, 0.0
5939.4, 138.4, | , 27.3, 0.0, 575.9, | ,  4000,  3873,  1000,   990, | , -3.4, 1421.1, 16.434, |, 0.0
5940.4, 138.0, | , 27.3, 0.0, 576.0, | ,  4000,  3877,  1000,   981, | , -3.4, 1438.3, 16.614, |, 0.0
5941.4, 138.7, | , 27.3, 0.0, 576.1, | ,  4000,  3878,  1000,   981, | , -3.4, 1415.1, 16.354, |, 0.0
5942.4, 138.5, | , 27.3, 0.0, 576.1, | ,  4000,  3878,  1000,   964, | , -3.4, 1417.3, 16.322, |, 0.0
5943.4, 138.3, | , 27.3, 0.0, 576.1, | ,  4000,  3878,  1000,   956, | , -3.4, 1417.7, 16.298, |, 0.0
5944.4, 138.1, | , 27.3, 0.0, 575.9, | ,  4000,  3880,  1000,   975, | , -3.4, 1418.1, 16.372, |, 0.0
5945.3, 139.9, | , 27.3, 0.0, 574.0, | ,  4000,  3873,  1000,   960, | , -3.4, 1425.8, 16.390, |, 0.0
5946.3, 139.1, | , 27.3, 0.0, 573.6, | ,  4000,  3874,  1000,   964, | , -3.4, 1444.7, 16.624, |, 0.0
5947.3, 138.7, | , 27.3, 0.0, 576.2, | ,  4000,  3880,  1000,   971, | , -3.4, 1424.1, 16.428, |, 0.0
5948.3, 138.6, | , 27.3, 0.0, 576.0, | ,  4000,  3876,  1000,   990, | , -3.4, 1455.0, 16.836, |, 0.0
5949.3, 138.2, | , 27.3, 0.0, 576.3, | ,  4000,  3871,  1000,   975, | , -3.4, 1420.3, 16.368, |, 0.0
5950.3, 138.6, | , 27.3, 0.0, 576.2, | ,  4000,  3878,  1000,   967, | , -3.4, 1446.4, 16.667, |, 0.0
5951.3, 138.7, | , 27.3, 0.0, 575.8, | ,  4000,  3878,  1000,   978, | , -3.4, 1422.4, 16.425, |, 0.0
5952.3, 138.3, | , 27.3, 0.0, 576.4, | ,  4000,  3876,  1000,   987, | , -3.4, 1428.4, 16.520, |, 0.0
5953.2, 138.5, | , 27.3, 0.0, 576.4, | ,  4000,  3875,  1000,   978, | , -3.4, 1420.7, 16.394, |, 0.0
5954.2, 138.5, | , 27.3, 0.0, 576.5, | ,  4000,  3876,  1000,   979, | , -3.4, 1446.8, 16.706, |, 0.0
5955.2, 140.1, | , 27.3, 0.0, 573.1, | ,  4000,  3878,  1000,   966, | , -3.4, 1420.3, 16.362, |, 0.0
5956.2, 138.9, | , 27.3, 0.0, 574.3, | ,  4000,  3877,  1000,   986, | , -3.4, 1416.8, 16.388, |, 0.0
5957.2, 138.3, | , 27.3, 0.0, 576.6, | ,  4000,  3875,  1000,   976, | , -3.4, 1419.0, 16.371, |, 0.0
5958.2, 138.3, | , 27.3, 0.0, 576.3, | ,  4000,  3877,  1000,   994, | , -3.4, 1417.7, 16.425, |, 0.0
5959.2, 138.1, | , 27.3, 0.0, 576.5, | ,  4000,  3875,  1000,   971, | , -3.4, 1416.0, 16.319, |, 0.0
5960.2, 137.8, | , 27.3, 0.0, 576.4, | ,  4000,  3877,  1000,   974, | , -3.4, 1430.1, 16.497, |, 0.0
5961.2, 138.1, | , 27.3, 0.0, 576.3, | ,  4000,  3878,  1000,  1008, | , -3.4, 1415.1, 16.444, |, 0.0
5962.1, 138.3, | , 27.3, 0.0, 576.3, | ,  4000,  3874,  1000,   978, | , -3.4, 1425.0, 16.441, |, 0.0
5963.1, 138.0, | , 27.3, 0.0, 576.4, | ,  4000,  3877,  1000,   961, | , -3.4, 1424.6, 16.392, |, 0.0
5964.1, 138.1, | , 27.3, 0.0, 576.3, | ,  4000,  3878,  1000,   976, | , -3.4, 1420.7, 16.401, |, 0.0
5965.1, 139.0, | , 27.3, 0.0, 574.2, | ,  4000,  3877,  1000,   951, | , -3.4, 1423.3, 16.340, |, 0.0
5966.1, 138.4, | , 27.3, 0.0, 574.4, | ,  4000,  3872,  1000,   960, | , -3.4, 1426.3, 16.388, |, 0.0
5967.1, 138.0, | , 27.3, 0.0, 576.5, | ,  4000,  3877,  1000,   969, | , -3.4, 1423.3, 16.401, |, 0.0
5968.1, 138.3, | , 27.3, 0.0, 576.4, | ,  4000,  3878,  1000,   976, | , -3.4, 1445.6, 16.686, |, 0.0
5969.1, 137.9, | , 27.3, 0.0, 576.2, | ,  4000,  3882,  1000,   981, | , -3.4, 1413.8, 16.350, |, 0.0
5970.1, 137.9, | , 27.3, 0.0, 576.4, | ,  4000,  3879,  1000,   986, | , -3.4, 1436.6, 16.622, |, 0.0
5971.0, 138.2, | , 27.3, 0.0, 576.5, | ,  4000,  3878,  1000,   966, | , -3.4, 1413.0, 16.276, |, 0.0
5972.0, 138.0, | , 27.3, 0.0, 576.5, | ,  4000,  3881,  1000,   985, | , -3.4, 1426.3, 16.505, |, 0.0
5973.0, 137.6, | , 27.3, 0.0, 576.8, | ,  4000,  3872,  1000,   963, | , -3.4, 1423.7, 16.371, |, 0.0
5974.0, 138.1, | , 27.3, 0.0, 576.1, | ,  4000,  3877,  1000,   989, | , -3.4, 1426.7, 16.511, |, 0.0
5975.0, 138.3, | , 27.3, 0.0, 576.7, | ,  4000,  3876,  1000,   975, | , -3.4, 1453.3, 16.766, |, 0.0
5976.0, 138.1, | , 27.3, 0.0, 576.3, | ,  4000,  3872,  1000,   952, | , -3.4, 1421.6, 16.311, |, 0.0
5977.0, 137.9, | , 27.3, 0.0, 576.3, | ,  4000,  3873,  1000,   956, | , -3.4, 1448.1, 16.630, |, 0.0
5978.0, 139.5, | , 27.3, 0.0, 573.9, | ,  4000,  3877,  1000,   986, | , -3.4, 1422.8, 16.455, |, 0.0
5979.0, 137.7, | , 27.3, 0.0, 576.8, | ,  4000,  3876,  1000,   980, | , -3.4, 1425.4, 16.460, |, 0.0
5979.9, 137.9, | , 27.3, 0.0, 576.6, | ,  4000,  3878,  1000,   970, | , -3.4, 1424.6, 16.425, |, 0.0
5980.9, 138.4, | , 27.3, 0.0, 576.1, | ,  4000,  3879,  1000,   986, | , -3.4, 1423.3, 16.466, |, 0.0
5981.9, 137.8, | , 27.3, 0.0, 576.7, | ,  4000,  3875,  1000,   976, | , -3.4, 1417.7, 16.356, |, 0.0
5982.9, 138.0, | , 27.3, 0.0, 576.7, | ,  4000,  3877,  1000,   976, | , -3.4, 1421.1, 16.402, |, 0.0
5983.9, 138.3, | , 27.3, 0.0, 576.7, | ,  4000,  3878,  1000,   975, | , -3.4, 1418.1, 16.370, |, 0.0
5984.9, 138.0, | , 27.3, 0.0, 576.9, | ,  4000,  3878,  1000,   982, | , -3.4, 1432.3, 16.552, |, 0.0
5985.9, 139.0, | , 27.3, 0.0, 572.7, | ,  4000,  3876,  1000,   988, | , -3.4, 1425.0, 16.482, |, 0.0
5986.9, 138.2, | , 27.3, 0.0, 576.6, | ,  4000,  3877,  1000,   976, | , -3.4, 1428.0, 16.479, |, 0.0
5987.8, 138.1, | , 27.3, 0.0, 577.0, | ,  4000,  3878,  1000,   977, | , -3.4, 1424.6, 16.449, |, 0.0
5988.8, 138.0, | , 27.3, 0.0, 576.6, | ,  4000,  3876,  1000,   991, | , -3.4, 1432.7, 16.583, |, 0.0
5989.8, 138.6, | , 27.3, 0.0, 577.0, | ,  4000,  3877,  1000,   984, | , -3.4, 1425.0, 16.473, |, 0.0
5990.8, 138.2, | , 27.3, 0.0, 576.9, | ,  4000,  3879,  1000,   974, | , -3.4, 1440.4, 16.622, |, 0.0
5991.8, 137.7, | , 27.3, 0.0, 576.7, | ,  4000,  3874,  1000,   971, | , -3.4, 1423.3, 16.398, |, 0.0
5992.8, 138.5, | , 27.3, 0.0, 576.6, | ,  4000,  3872,  1000,   966, | , -3.4, 1455.4, 16.745, |, 0.0
5993.8, 138.4, | , 27.3, 0.0, 577.3, | ,  4000,  3873,  1000,   967, | , -3.4, 1424.6, 16.399, |, 0.0
5994.8, 137.8, | , 27.3, 0.0, 576.9, | ,  4000,  3880,  1000,   969, | , -3.4, 1442.6, 16.634, |, 0.0
5995.8, 139.2, | , 27.3, 0.0, 576.4, | ,  4000,  3877,  1000,   982, | , -3.4, 1422.8, 16.445, |, 0.0
5996.7, 138.5, | , 27.3, 0.0, 577.1, | ,  4000,  3873,  1000,   975, | , -3.4, 1426.3, 16.442, |, 0.0
5997.7, 137.8, | , 27.3, 0.0, 577.1, | ,  4000,  3877,  1000,   972, | , -3.4, 1425.0, 16.434, |, 0.0
5998.7, 138.4, | , 27.3, 0.0, 577.4, | ,  4000,  3873,  1000,   985, | , -3.4, 1445.1, 16.696, |, 0.0
5999.7, 138.6, | , 27.3, 0.0, 577.4, | ,  4000,  3878,  1000,   967, | , -3.4, 1425.4, 16.424, |, 0.0
6000.7, 138.5, | , 27.3, 0.0, 577.3, | ,  4000,  3877,  1000,   994, | , -3.4, 1429.3, 16.556, |, 0.0
6001.7, 138.4, | , 27.3, 0.0, 577.3, | ,  4000,  3877,  1000,   978, | , -3.4, 1417.7, 16.369, |, 0.0
6002.7, 138.7, | , 27.3, 0.0, 577.3, | ,  4000,  3872,  1000,   963, | , -3.4, 1449.0, 16.659, |, 0.0
6003.7, 138.4, | , 27.3, 0.0, 577.3, | ,  4000,  3877,  1000,   956, | , -3.4, 1422.4, 16.349, |, 0.0
6004.6, 138.4, | , 27.3, 0.0, 576.9, | ,  4000,  3872,  1000,   967, | , -3.4, 1453.3, 16.726, |, 0.0
6005.6, 139.4, | , 27.3, 0.0, 575.4, | ,  4000,  3877,  1000,   961, | , -3.4, 1419.8, 16.338, |, 0.0
6006.6, 138.8, | , 27.3, 0.0, 576.7, | ,  4000,  3876,  1000,   962, | , -3.4, 1443.0, 16.600, |, 0.0
6007.6, 138.2, | , 27.3, 0.0, 577.6, | ,  4000,  3877,  1000,   972, | , -3.4, 1421.1, 16.389, |, 0.0
6008.6, 138.5, | , 27.3, 0.0, 577.5, | ,  4000,  3877,  1000,   975, | , -3.4, 1427.1, 16.466, |, 0.0
6009.6, 138.7, | , 27.3, 0.0, 577.5, | ,  4000,  3879,  1000,   975, | , -3.4, 1423.3, 16.432, |, 0.0
6010.6, 138.0, | , 27.3, 0.0, 577.1, | ,  4000,  3876,  1000,   966, | , -3.4, 1417.3, 16.320, |, 0.0
6011.6, 138.5, | , 27.3, 0.0, 577.7, | ,  4000,  3873,  1000,   985, | , -3.4, 1425.4, 16.466, |, 0.0
6012.5, 138.7, | , 27.3, 0.0, 577.7, | ,  4000,  3878,  1000,   982, | , -3.4, 1425.8, 16.483, |, 0.0
6013.5, 138.3, | , 27.3, 0.0, 577.8, | ,  4000,  3882,  1000,   990, | , -3.4, 1423.3, 16.488, |, 0.0
6014.5, 137.8, | , 27.3, 0.0, 577.3, | ,  4000,  3873,  1000,   973, | , -3.4, 1417.3, 16.333, |, 0.0
6015.5, 140.2, | , 27.3, 0.0, 573.8, | ,  4000,  3878,  1000,   975, | , -3.4, 1432.3, 16.530, |, 0.0
6016.5, 138.8, | , 27.3, 0.0, 576.6, | ,  4000,  3878,  1000,   969, | , -3.4, 1416.4, 16.326, |, 0.0
6017.5, 137.9, | , 27.3, 0.0, 577.5, | ,  4000,  3879,  1000,   979, | , -3.4, 1447.3, 16.720, |, 0.0
6018.5, 138.2, | , 27.3, 0.0, 577.4, | ,  4000,  3878,  1000,   985, | , -3.4, 1422.4, 16.449, |, 0.0
6019.5, 137.9, | , 27.3, 0.0, 577.4, | ,  4000,  3873,  1000,   982, | , -3.4, 1452.4, 16.767, |, 0.0
6020.5, 137.8, | , 27.3, 0.0, 577.5, | ,  4000,  3873,  1000,   956, | , -3.4, 1421.6, 16.327, |, 0.0
6021.4, 138.1, | , 27.3, 0.0, 577.3, | ,  4000,  3876,  1000,   956, | , -3.4, 1444.7, 16.599, |, 0.0
6022.4, 138.2, | , 27.3, 0.0, 577.2, | ,  4000,  3879,  1000,   987, | , -3.4, 1421.1, 16.447, |, 0.0
6023.4, 137.8, | , 27.3, 0.0, 577.7, | ,  4000,  3876,  1000,   990, | , -3.4, 1426.3, 16.507, |, 0.0
6024.4, 138.2, | , 27.3, 0.0, 577.7, | ,  4000,  3877,  1000,   990, | , -3.4, 1422.8, 16.468, |, 0.0
6025.4, 139.0, | , 27.3, 0.0, 575.8, | ,  4000,  3878,  1000,   955, | , -3.4, 1425.0, 16.378, |, 0.0
6026.4, 138.6, | , 27.3, 0.0, 575.7, | ,  4000,  3875,  1000,   957, | , -3.4, 1426.7, 16.394, |, 0.0
6027.4, 138.1, | , 27.3, 0.0, 577.8, | ,  4000,  3879,  1000,   975, | , -3.4, 1425.4, 16.455, |, 0.0
6028.4, 138.0, | , 27.3, 0.0, 577.9, | ,  4000,  3875,  1000,   967, | , -3.4, 1425.0, 16.406, |, 0.0
6029.3, 137.8, | , 27.3, 0.0, 577.9, | ,  4000,  3872,  1000,   971, | , -3.4, 1424.1, 16.405, |, 0.0
6030.3, 137.9, | , 27.3, 0.0, 578.0, | ,  4000,  3876,  1000,   961, | , -3.4, 1425.0, 16.393, |, 0.0
6031.3, 138.4, | , 27.3, 0.0, 578.0, | ,  4000,  3882,  1000,   982, | , -3.4, 1425.0, 16.483, |, 0.0
6032.3, 137.9, | , 27.3, 0.0, 577.8, | ,  4000,  3873,  1000,   963, | , -3.4, 1424.1, 16.379, |, 0.0
6033.3, 138.0, | , 27.3, 0.0, 577.8, | ,  4000,  3877,  1000,   956, | , -3.4, 1425.0, 16.378, |, 0.0
6034.3, 138.2, | , 27.3, 0.0, 577.7, | ,  4000,  3874,  1000,   968, | , -3.4, 1440.0, 16.582, |, 0.0
6035.3, 139.1, | , 27.3, 0.0, 574.8, | ,  4000,  3873,  1000,   965, | , -3.4, 1425.8, 16.406, |, 0.0
6036.3, 138.7, | , 27.3, 0.0, 575.8, | ,  4000,  3872,  1000,   989, | , -3.4, 1433.6, 16.572, |, 0.0
6037.3, 138.2, | , 27.3, 0.0, 578.0, | ,  4000,  3878,  1000,   968, | , -3.4, 1425.4, 16.429, |, 0.0
6038.2, 138.1, | , 27.3, 0.0, 577.5, | ,  4000,  3878,  1000,   989, | , -3.4, 1428.8, 16.538, |, 0.0
6039.2, 137.8, | , 27.3, 0.0, 578.3, | ,  4000,  3877,  1000,   978, | , -3.4, 1426.3, 16.466, |, 0.0
6040.2, 138.3, | , 27.3, 0.0, 578.0, | ,  4000,  3876,  1000,   989, | , -3.4, 1424.1, 16.477, |, 0.0
6041.2, 138.0, | , 27.3, 0.0, 578.3, | ,  4000,  3876,  1000,   962, | , -3.4, 1426.3, 16.410, |, 0.0
6042.2, 137.8, | , 27.3, 0.0, 577.9, | ,  4000,  3877,  1000,   960, | , -3.4, 1442.1, 16.589, |, 0.0
6043.2, 137.9, | , 27.3, 0.0, 577.9, | ,  4000,  3873,  1000,   956, | , -3.4, 1424.1, 16.355, |, 0.0
6044.2, 138.2, | , 27.3, 0.0, 577.9, | ,  4000,  3877,  1000,   966, | , -3.4, 1433.1, 16.505, |, 0.0
6045.2, 138.7, | , 27.3, 0.0, 576.0, | ,  4000,  3877,  1000,   990, | , -3.4, 1424.1, 16.483, |, 0.0
6046.1, 139.1, | , 27.3, 0.0, 575.6, | ,  4000,  3872,  1000,   991, | , -3.4, 1423.7, 16.466, |, 0.0
6047.1, 138.1, | , 27.3, 0.0, 578.1, | ,  4000,  3871,  1000,   980, | , -3.4, 1425.4, 16.446, |, 0.0
6048.1, 137.8, | , 27.3, 0.0, 578.1, | ,  4000,  3875,  1000,   975, | , -3.4, 1425.8, 16.445, |, 0.0
6049.1, 138.1, | , 27.3, 0.0, 577.9, | ,  4000,  3875,  1000,   972, | , -3.4, 1418.6, 16.351, |, 0.0
6050.1, 138.1, | , 27.3, 0.0, 577.9, | ,  4000,  3875,  1000,   976, | , -3.4, 1420.7, 16.390, |, 0.0
6051.1, 137.9, | , 27.3, 0.0, 577.8, | ,  4000,  3875,  1000,   960, | , -3.4, 1425.0, 16.382, |, 0.0
6052.1, 138.5, | , 27.3, 0.0, 578.2, | ,  4000,  3876,  1000,   977, | , -3.4, 1425.0, 16.444, |, 0.0
6053.1, 138.9, | , 27.3, 0.0, 578.4, | ,  4000,  3876,  1000,   981, | , -3.4, 1425.0, 16.460, |, 0.0
6054.1, 138.0, | , 27.3, 0.0, 578.1, | ,  4000,  3879,  1000,   972, | , -3.4, 1430.1, 16.498, |, 0.0
6055.0, 138.4, | , 27.3, 0.0, 578.4, | ,  4000,  3879,  1000,   972, | , -3.4, 1425.4, 16.444, |, 0.0
6056.0, 139.4, | , 27.3, 0.0, 577.2, | ,  4000,  3878,  1000,   985, | , -3.4, 1426.7, 16.500, |, 0.0
6057.0, 138.1, | , 27.3, 0.0, 578.2, | ,  4000,  3877,  1000,   975, | , -3.4, 1425.4, 16.444, |, 0.0
6058.0, 138.3, | , 27.3, 0.0, 578.3, | ,  4000,  3872,  1000,   976, | , -3.4, 1430.6, 16.494, |, 0.0
6059.0, 138.5, | , 27.3, 0.0, 578.3, | ,  4000,  3876,  1000,   944, | , -3.4, 1424.1, 16.322, |, 0.0
6060.0, 138.6, | , 27.3, 0.0, 578.5, | ,  4000,  3873,  1000,   974, | , -3.4, 1439.1, 16.588, |, 0.0
6061.0, 138.4, | , 27.3, 0.0, 578.6, | ,  4000,  3877,  1000,   975, | , -3.4, 1424.6, 16.439, |, 0.0
6062.0, 138.7, | , 27.3, 0.0, 578.4, | ,  4000,  3877,  1000,  1019, | , -3.4, 1430.6, 16.657, |, 0.0
6062.9, 138.5, | , 27.3, 0.0, 578.9, | ,  4000,  3873,  1000,   972, | , -3.4, 1425.0, 16.421, |, 0.0
6063.9, 138.2, | , 27.3, 0.0, 578.8, | ,  4000,  3877,  1000,   966, | , -3.4, 1425.8, 16.421, |, 0.0
6064.9, 138.5, | , 27.3, 0.0, 578.5, | ,  4000,  3872,  1000,   973, | , -3.4, 1425.4, 16.424, |, 0.0
6065.9, 140.3, | , 27.3, 0.0, 575.7, | ,  4000,  3878,  1000,   978, | , -3.4, 1432.3, 16.541, |, 0.0
6066.9, 138.8, | , 27.3, 0.0, 577.2, | ,  4000,  3879,  1000,   990, | , -3.4, 1425.4, 16.506, |, 0.0
6067.9, 138.5, | , 27.3, 0.0, 579.0, | ,  4000,  3876,  1000,   964, | , -3.4, 1422.0, 16.368, |, 0.0
6068.9, 138.7, | , 27.3, 0.0, 579.1, | ,  4000,  3875,  1000,   960, | , -3.4, 1426.3, 16.400, |, 0.0
6069.9, 138.3, | , 27.3, 0.0, 578.9, | ,  4000,  3875,  1000,   951, | , -3.4, 1422.0, 16.319, |, 0.0
6070.9, 138.3, | , 27.3, 0.0, 579.1, | ,  4000,  3876,  1000,   961, | , -3.4, 1434.8, 16.504, |, 0.0
6071.8, 138.7, | , 27.3, 0.0, 578.9, | ,  4000,  3879,  1000,   972, | , -3.4, 1422.8, 16.415, |, 0.0
6072.8, 138.1, | , 27.3, 0.0, 578.5, | ,  4000,  3878,  1000,   984, | , -3.4, 1425.8, 16.487, |, 0.0
6073.8, 137.9, | , 27.3, 0.0, 578.6, | ,  4000,  3877,  1000,   980, | , -3.4, 1424.6, 16.453, |, 0.0
6074.8, 138.6, | , 27.3, 0.0, 579.1, | ,  4000,  3880,  1000,   979, | , -3.4, 1416.8, 16.373, |, 0.0
6075.8, 138.8, | , 27.3, 0.0, 576.4, | ,  4000,  3871,  1000,   958, | , -3.4, 1422.8, 16.341, |, 0.0
6076.8, 139.0, | , 27.3, 0.0, 575.7, | ,  4000,  3872,  1000,   948, | , -3.4, 1445.6, 16.571, |, 0.0
6077.8, 138.2, | , 27.3, 0.0, 578.8, | ,  4000,  3878,  1000,   978, | , -3.4, 1424.6, 16.452, |, 0.0
6078.8, 138.4, | , 27.3, 0.0, 577.1, | ,  4000,  3877,  1000,   976, | , -3.4, 1438.3, 16.600, |, 0.0
6079.7, 137.8, | , 27.3, 0.0, 578.8, | ,  4000,  3880,  1000,   994, | , -3.4, 1423.3, 16.499, |, 0.0
6080.7, 138.2, | , 27.3, 0.0, 578.4, | ,  4000,  3876,  1000,   971, | , -3.4, 1449.0, 16.700, |, 0.0
6081.7, 138.2, | , 27.3, 0.0, 578.8, | ,  4000,  3877,  1000,   967, | , -3.4, 1422.4, 16.386, |, 0.0
6082.7, 137.7, | , 27.3, 0.0, 578.7, | ,  4000,  3876,  1000,   957, | , -3.4, 1454.1, 16.712, |, 0.0
6083.7, 138.0, | , 27.3, 0.0, 578.7, | ,  4000,  3878,  1000,   976, | , -3.4, 1420.7, 16.402, |, 0.0
6084.7, 138.3, | , 27.3, 0.0, 578.7, | ,  4000,  3878,  1000,   986, | , -3.4, 1442.6, 16.684, |, 0.0
6085.7, 138.9, | , 27.3, 0.0, 576.7, | ,  4000,  3875,  1000,   971, | , -3.4, 1421.6, 16.384, |, 0.0
6086.7, 138.2, | , 27.3, 0.0, 578.0, | ,  4000,  3874,  1000,   959, | , -3.4, 1452.0, 16.686, |, 0.0
6087.6, 138.3, | , 27.3, 0.0, 578.6, | ,  4000,  3875,  1000,   978, | , -3.4, 1421.1, 16.399, |, 0.0
6088.6, 138.1, | , 27.3, 0.0, 579.0, | ,  4000,  3875,  1000,   972, | , -3.4, 1439.1, 16.588, |, 0.0
6089.6, 137.9, | , 27.3, 0.0, 578.7, | ,  4000,  3872,  1000,   986, | , -3.4, 1420.3, 16.409, |, 0.0
6090.6, 138.1, | , 27.3, 0.0, 579.0, | ,  4000,  3878,  1000,   965, | , -3.4, 1451.1, 16.714, |, 0.0
6091.6, 138.1, | , 27.3, 0.0, 578.8, | ,  4000,  3875,  1000,   959, | , -3.4, 1422.0, 16.345, |, 0.0
6092.6, 137.9, | , 27.3, 0.0, 579.0, | ,  4000,  3878,  1000,   975, | , -3.4, 1454.6, 16.787, |, 0.0
6093.6, 138.0, | , 27.3, 0.0, 578.5, | ,  4000,  3876,  1000,   976, | , -3.4, 1422.8, 16.419, |, 0.0
6094.6, 138.1, | , 27.3, 0.0, 579.1, | ,  4000,  3877,  1000,   958, | , -3.4, 1441.7, 16.578, |, 0.0
6095.6, 138.9, | , 27.3, 0.0, 576.6, | ,  4000,  3878,  1000,   986, | , -3.4, 1424.1, 16.475, |, 0.0
6096.5, 138.9, | , 27.3, 0.0, 577.0, | ,  4000,  3877,  1000,   983, | , -3.4, 1432.7, 16.558, |, 0.0
6097.5, 138.0, | , 27.4, 0.0, 579.3, | ,  4000,  3873,  1000,   963, | , -3.4, 1425.0, 16.388, |, 0.0
6098.5, 137.7, | , 27.3, 0.0, 578.8, | ,  4000,  3874,  1000,   941, | , -3.4, 1444.7, 16.542, |, 0.0
6099.5, 137.8, | , 27.3, 0.0, 579.1, | ,  4000,  3877,  1000,   953, | , -3.4, 1422.8, 16.343, |, 0.0
6100.5, 138.3, | , 27.3, 0.0, 579.2, | ,  4000,  3878,  1000,   986, | , -3.4, 1455.4, 16.835, |, 0.0
6101.5, 138.1, | , 27.3, 0.0, 579.1, | ,  4000,  3878,  1000,  1000, | , -3.4, 1422.4, 16.501, |, 0.0
6102.5, 138.3, | , 27.4, 0.0, 579.4, | ,  4000,  3874,  1000,   960, | , -3.4, 1425.8, 16.390, |, 0.0
6103.5, 138.3, | , 27.3, 0.0, 579.0, | ,  4000,  3880,  1000,   959, | , -3.4, 1424.6, 16.393, |, 0.0
6104.4, 138.1, | , 27.4, 0.0, 579.1, | ,  4000,  3873,  1000,   968, | , -3.4, 1424.1, 16.397, |, 0.0
6105.4, 138.4, | , 27.4, 0.0, 578.2, | ,  4000,  3878,  1000,   975, | , -3.4, 1429.3, 16.495, |, 0.0
6106.4, 139.5, | , 27.3, 0.0, 577.4, | ,  4000,  3878,  1000,   979, | , -3.4, 1425.4, 16.465, |, 0.0
6107.4, 138.7, | , 27.3, 0.0, 579.3, | ,  4000,  3876,  1000,   975, | , -3.4, 1425.0, 16.439, |, 0.0
6108.4, 137.8, | , 27.4, 0.0, 579.0, | ,  4000,  3873,  1000,   967, | , -3.4, 1435.7, 16.525, |, 0.0
6109.4, 138.6, | , 27.3, 0.0, 579.4, | ,  4000,  3879,  1000,   975, | , -3.4, 1423.7, 16.435, |, 0.0
6110.4, 138.8, | , 27.3, 0.0, 579.1, | ,  4000,  3881,  1000,   978, | , -3.4, 1449.8, 16.753, |, 0.0
6111.4, 138.4, | , 27.4, 0.0, 579.4, | ,  4000,  3878,  1000,   970, | , -3.4, 1420.3, 16.374, |, 0.0
6112.4, 138.5, | , 27.4, 0.0, 579.6, | ,  4000,  3878,  1000,   975, | , -3.4, 1453.3, 16.772, |, 0.0
6113.3, 138.6, | , 27.4, 0.0, 579.6, | ,  4000,  3873,  1000,   966, | , -3.4, 1420.7, 16.348, |, 0.0
6114.3, 138.6, | , 27.4, 0.0, 579.7, | ,  4000,  3877,  1000,   972, | , -3.4, 1443.0, 16.641, |, 0.0
6115.3, 139.6, | , 27.3, 0.0, 577.2, | ,  4000,  3877,  1000,   982, | , -3.4, 1424.6, 16.459, |, 0.0
6116.3, 139.7, | , 27.3, 0.0, 577.2, | ,  4000,  3873,  1000,   973, | , -3.4, 1421.1, 16.378, |, 0.0
6117.3, 138.1, | , 27.4, 0.0, 578.6, | ,  4000,  3876,  1000,   967, | , -3.4, 1424.6, 16.407, |, 0.0
6118.3, 138.4, | , 27.4, 0.0, 579.9, | ,  4000,  3876,  1000,   970, | , -3.4, 1423.7, 16.405, |, 0.0
6119.3, 138.9, | , 27.4, 0.0, 579.7, | ,  4000,  3878,  1000,   983, | , -3.4, 1433.1, 16.567, |, 0.0
6120.3, 138.1, | , 27.4, 0.0, 579.4, | ,  4000,  3874,  1000,   985, | , -3.4, 1421.1, 16.422, |, 0.0
6121.2, 138.4, | , 27.4, 0.0, 579.6, | ,  4000,  3878,  1000,   983, | , -3.4, 1447.7, 16.736, |, 0.0
6122.2, 138.7, | , 27.4, 0.0, 579.9, | ,  4000,  3876,  1000,   990, | , -3.4, 1422.4, 16.458, |, 0.0
6123.2, 138.6, | , 27.4, 0.0, 579.9, | ,  4000,  3877,  1000,   971, | , -3.4, 1431.4, 16.503, |, 0.0
6124.2, 137.8, | , 27.4, 0.0, 579.5, | ,  4000,  3878,  1000,   967, | , -3.4, 1429.3, 16.468, |, 0.0
6125.2, 138.7, | , 27.4, 0.0, 578.9, | ,  4000,  3876,  1000,   972, | , -3.4, 1433.1, 16.524, |, 0.0
6126.2, 139.5, | , 27.4, 0.0, 578.0, | ,  4000,  3873,  1000,   970, | , -3.4, 1424.1, 16.401, |, 0.0
6127.2, 137.8, | , 27.4, 0.0, 579.5, | ,  4000,  3877,  1000,   982, | , -3.4, 1425.0, 16.469, |, 0.0
6128.2, 138.1, | , 27.4, 0.0, 579.6, | ,  4000,  3878,  1000,   992, | , -3.4, 1422.8, 16.480, |, 0.0
6129.2, 138.6, | , 27.4, 0.0, 580.4, | ,  4000,  3878,  1000,   986, | , -3.4, 1426.3, 16.499, |, 0.0
6130.1, 138.1, | , 27.4, 0.0, 579.9, | ,  4000,  3879,  1000,   975, | , -3.4, 1424.1, 16.441, |, 0.0
6131.1, 138.0, | , 27.4, 0.0, 579.9, | ,  4000,  3876,  1000,   971, | , -3.4, 1427.1, 16.450, |, 0.0
6132.1, 138.4, | , 27.4, 0.0, 579.9, | ,  4000,  3876,  1000,   981, | , -3.4, 1422.4, 16.430, |, 0.0
6133.1, 138.1, | , 27.4, 0.0, 579.9, | ,  4000,  3874,  1000,   967, | , -3.4, 1424.6, 16.401, |, 0.0
6134.1, 137.5, | , 27.4, 0.0, 580.2, | ,  4000,  3874,  1000,   969, | , -3.4, 1432.3, 16.497, |, 0.0
6135.1, 138.0, | , 27.4, 0.0, 579.7, | ,  4000,  3872,  1000,   964, | , -3.4, 1432.3, 16.473, |, 0.0
6136.1, 138.4, | , 27.4, 0.0, 579.4, | ,  4000,  3877,  1000,   970, | , -3.4, 1428.4, 16.465, |, 0.0
6137.1, 137.9, | , 27.4, 0.0, 580.0, | ,  4000,  3877,  1000,   996, | , -3.4, 1441.7, 16.706, |, 0.0
6138.0, 138.1, | , 27.4, 0.0, 579.9, | ,  4000,  3877,  1000,   995, | , -3.4, 1419.8, 16.452, |, 0.0
6139.0, 138.1, | , 27.4, 0.0, 580.1, | ,  4000,  3875,  1000,   963, | , -3.4, 1425.0, 16.395, |, 0.0
6140.0, 137.8, | , 27.4, 0.0, 580.2, | ,  4000,  3874,  1000,   975, | , -3.4, 1423.3, 16.411, |, 0.0
6141.0, 137.8, | , 27.4, 0.0, 580.2, | ,  4000,  3878,  1000,   956, | , -3.4, 1425.0, 16.382, |, 0.0
6142.0, 138.2, | , 27.4, 0.0, 579.9, | ,  4000,  3878,  1000,   963, | , -3.4, 1427.6, 16.435, |, 0.0
6143.0, 137.8, | , 27.4, 0.0, 580.2, | ,  4000,  3877,  1000,   985, | , -3.4, 1425.4, 16.479, |, 0.0
6144.0, 138.4, | , 27.4, 0.0, 580.1, | ,  4000,  3877,  1000,   976, | , -3.4, 1431.8, 16.524, |, 0.0
6145.0, 138.3, | , 27.4, 0.0, 580.3, | ,  4000,  3877,  1000,   984, | , -3.4, 1425.4, 16.479, |, 0.0
6145.9, 138.8, | , 27.4, 0.0, 578.1, | ,  4000,  3875,  1000,   960, | , -3.4, 1438.3, 16.536, |, 0.0
6146.9, 138.8, | , 27.4, 0.0, 578.2, | ,  4000,  3876,  1000,   961, | , -3.4, 1431.8, 16.469, |, 0.0
6147.9, 138.4, | , 27.4, 0.0, 580.3, | ,  4000,  3877,  1000,   986, | , -3.4, 1430.1, 16.540, |, 0.0
6148.9, 137.9, | , 27.4, 0.0, 580.2, | ,  4000,  3876,  1000,   981, | , -3.4, 1425.4, 16.464, |, 0.0
6149.9, 138.1, | , 27.4, 0.0, 580.1, | ,  4000,  3881,  1000,   985, | , -3.4, 1429.3, 16.538, |, 0.0
6150.9, 138.5, | , 27.4, 0.0, 579.9, | ,  4000,  3876,  1000,   990, | , -3.4, 1427.1, 16.514, |, 0.0
6151.9, 137.9, | , 27.4, 0.0, 580.4, | ,  4000,  3874,  1000,   988, | , -3.4, 1434.4, 16.585, |, 0.0
6152.9, 137.8, | , 27.4, 0.0, 580.3, | ,  4000,  3873,  1000,   962, | , -3.4, 1425.0, 16.384, |, 0.0
6153.9, 138.2, | , 27.4, 0.0, 580.3, | ,  4000,  3872,  1000,   946, | , -3.4, 1449.0, 16.604, |, 0.0
6154.8, 138.2, | , 27.4, 0.0, 580.2, | ,  4000,  3879,  1000,   984, | , -3.4, 1423.3, 16.460, |, 0.0
6155.8, 138.7, | , 27.4, 0.0, 578.2, | ,  4000,  3874,  1000,   963, | , -3.4, 1464.4, 16.845, |, 0.0
6156.8, 139.0, | , 27.4, 0.0, 578.1, | ,  4000,  3876,  1000,   948, | , -3.4, 1429.3, 16.398, |, 0.0
6157.8, 138.4, | , 27.4, 0.0, 580.7, | ,  4000,  3879,  1000,   977, | , -3.4, 1441.3, 16.643, |, 0.0
6158.8, 138.0, | , 27.4, 0.0, 580.3, | ,  4000,  3878,  1000,   998, | , -3.4, 1424.1, 16.514, |, 0.0
6159.8, 138.2, | , 27.4, 0.0, 580.4, | ,  4000,  3878,  1000,   967, | , -3.4, 1454.6, 16.762, |, 0.0
6160.8, 138.6, | , 27.4, 0.0, 580.6, | ,  4000,  3877,  1000,   969, | , -3.4, 1421.1, 16.376, |, 0.0
6161.8, 138.4, | , 27.4, 0.0, 580.8, | ,  4000,  3880,  1000,   978, | , -3.4, 1443.4, 16.674, |, 0.0
6162.7, 138.1, | , 27.4, 0.0, 580.5, | ,  4000,  3877,  1000,   965, | , -3.4, 1422.4, 16.378, |, 0.0
6163.7, 138.3, | , 27.4, 0.0, 580.6, | ,  4000,  3880,  1000,   971, | , -3.4, 1443.8, 16.654, |, 0.0
6164.7, 138.4, | , 27.4, 0.0, 580.8, | ,  4000,  3879,  1000,   963, | , -3.4, 1431.4, 16.481, |, 0.0
6165.7, 139.6, | , 27.4, 0.0, 578.3, | ,  4000,  3876,  1000,   970, | , -3.4, 1458.4, 16.806, |, 0.0
6166.7, 138.9, | , 27.4, 0.0, 578.4, | ,  4000,  3877,  1000,   978, | , -3.4, 1423.3, 16.433, |, 0.0
6167.7, 138.2, | , 27.4, 0.0, 580.8, | ,  4000,  3874,  1000,   965, | , -3.4, 1454.6, 16.740, |, 0.0
6168.7, 138.6, | , 27.4, 0.0, 580.9, | ,  4000,  3874,  1000,   967, | , -3.4, 1420.3, 16.352, |, 0.0
6169.7, 138.1, | , 27.4, 0.0, 580.4, | ,  4000,  3877,  1000,   982, | , -3.4, 1445.6, 16.703, |, 0.0
6170.6, 138.4, | , 27.4, 0.0, 580.7, | ,  4000,  3881,  1000,   993, | , -3.4, 1420.7, 16.468, |, 0.0
6171.6, 138.7, | , 27.4, 0.0, 580.9, | ,  4000,  3878,  1000,   984, | , -3.4, 1426.3, 16.491, |, 0.0
6172.6, 139.0, | , 27.4, 0.0, 580.4, | ,  4000,  3878,  1000,   976, | , -3.4, 1422.8, 16.424, |, 0.0
6173.6, 138.3, | , 27.4, 0.0, 580.9, | ,  4000,  3879,  1000,   967, | , -3.4, 1425.4, 16.427, |, 0.0
6174.6, 138.6, | , 27.4, 0.0, 580.8, | ,  4000,  3879,  1000,   954, | , -3.4, 1427.1, 16.403, |, 0.0
6175.6, 139.5, | , 27.4, 0.0, 579.0, | ,  4000,  3872,  1000,   976, | , -3.4, 1425.4, 16.435, |, 0.0
6176.6, 138.9, | , 27.4, 0.0, 579.6, | ,  4000,  3873,  1000,   960, | , -3.4, 1421.1, 16.336, |, 0.0
6177.6, 138.8, | , 27.4, 0.0, 580.8, | ,  4000,  3873,  1000,   980, | , -3.4, 1460.5, 16.857, |, 0.0
6178.6, 138.4, | , 27.4, 0.0, 581.2, | ,  4000,  3873,  1000,   962, | , -3.4, 1433.1, 16.478, |, 0.0
6179.5, 138.4, | , 27.4, 0.0, 581.0, | ,  4000,  3879,  1000,   957, | , -3.4, 1447.7, 16.649, |, 0.0
6180.5, 138.8, | , 27.4, 0.0, 581.1, | ,  4000,  3878,  1000,   991, | , -3.4, 1430.6, 16.566, |, 0.0
6181.5, 139.7, | , 27.4, 0.0, 577.4, | ,  4000,  3873,  1000,   985, | , -3.4, 1430.1, 16.521, |, 0.0
6182.5, 139.4, | , 27.4, 0.0, 578.0, | ,  4000,  3877,  1000,   957, | , -3.4, 1425.0, 16.384, |, 0.0
6183.5, 139.1, | , 27.4, 0.0, 578.3, | ,  4000,  3877,  1000,   988, | , -3.4, 1453.7, 16.820, |, 0.0
6184.5, 138.5, | , 27.4, 0.0, 579.8, | ,  4000,  3874,  1000,   983, | , -3.4, 1427.6, 16.489, |, 0.0
6185.5, 139.9, | , 27.4, 0.0, 577.2, | ,  4000,  3876,  1000,   982, | , -3.4, 1435.3, 16.580, |, 0.0
6186.5, 139.4, | , 27.4, 0.0, 577.3, | ,  4000,  3877,  1000,   967, | , -3.4, 1425.8, 16.427, |, 0.0
6187.5, 138.7, | , 27.4, 0.0, 579.6, | ,  4000,  3880,  1000,   990, | , -3.4, 1433.1, 16.597, |, 0.0
6188.5, 138.9, | , 27.4, 0.0, 579.5, | ,  4000,  3877,  1000,   981, | , -3.4, 1425.8, 16.471, |, 0.0
6189.4, 138.7, | , 27.4, 0.0, 579.5, | ,  4000,  3879,  1000,   980, | , -3.4, 1441.3, 16.655, |, 0.0
6190.4, 138.5, | , 27.4, 0.0, 579.6, | ,  4000,  3874,  1000,   960, | , -3.4, 1424.6, 16.376, |, 0.0
6191.4, 138.9, | , 27.4, 0.0, 579.5, | ,  4000,  3876,  1000,   956, | , -3.4, 1439.6, 16.541, |, 0.0
6192.4, 139.4, | , 27.4, 0.0, 576.6, | ,  4000,  3877,  1000,   978, | , -3.4, 1434.0, 16.558, |, 0.0
6193.4, 138.6, | , 27.4, 0.0, 579.8, | ,  4000,  3875,  1000,   972, | , -3.4, 1428.4, 16.466, |, 0.0
6194.4, 138.7, | , 27.4, 0.0, 579.9, | ,  4000,  3878,  1000,   983, | , -3.4, 1452.8, 16.796, |, 0.0
6195.4, 140.6, | , 27.4, 0.0, 576.2, | ,  4000,  3877,  1000,   963, | , -3.4, 1429.3, 16.450, |, 0.0
6196.4, 139.9, | , 27.4, 0.0, 578.0, | ,  1000,  3877,  3000,   982, | , -3.4, 1431.0, 16.535, |, 0.0
6197.4, 139.3, | , 27.4, 0.0, 577.5, | ,  1000,   941,  3000,  3139, | , -3.4, 1434.4, 13.916, |, 0.0
6198.4, 138.5, | , 27.4, 0.0, 580.2, | ,  1000,   952,  3000,  2765, | , -3.4, 1457.5, 12.886, |, 0.0
6199.3, 138.9, | , 27.4, 0.0, 580.4, | ,  1000,   953,  3000,  2861, | , -3.4, 1429.7, 12.966, |, 0.0
6200.3, 139.2, | , 27.4, 0.0, 580.4, | ,  1000,   956,  3000,  2924, | , -3.4, 1462.3, 13.494, |, 0.0
6201.3, 138.5, | , 27.4, 0.0, 579.9, | ,  1000,   953,  3000,  2880, | , -3.4, 1422.8, 12.970, |, 0.0
6202.3, 138.9, | , 27.4, 0.0, 580.1, | ,  1000,   954,  3000,  2899, | , -3.4, 1430.1, 13.103, |, 0.0
6203.3, 139.2, | , 27.4, 0.0, 580.1, | ,  1000,   955,  3000,  2926, | , -3.4, 1425.0, 13.153, |, 0.0
6204.3, 138.9, | , 27.4, 0.0, 580.5, | ,  1000,   951,  3000,  2929, | , -3.4, 1422.0, 13.122, |, 0.0
6205.3, 139.8, | , 27.4, 0.0, 578.0, | ,  1000,   949,  3000,  2899, | , -3.4, 1456.3, 13.325, |, 0.0
6206.3, 139.9, | , 27.4, 0.0, 578.5, | ,  1000,   957,  3000,  2928, | , -3.4, 1419.8, 13.118, |, 0.0
6207.3, 138.4, | , 27.4, 0.0, 579.7, | ,  1000,   957,  3000,  2936, | , -3.4, 1451.1, 13.433, |, 0.0
6208.2, 139.1, | , 27.4, 0.0, 580.1, | ,  1000,   956,  3000,  2927, | , -3.4, 1421.6, 13.130, |, 0.0
6209.2, 139.1, | , 27.4, 0.0, 580.7, | ,  1000,   952,  3000,  2931, | , -3.4, 1453.3, 13.422, |, 0.0
6210.2, 138.4, | , 27.4, 0.0, 579.7, | ,  1000,   954,  3000,  2933, | , -3.4, 1421.1, 13.139, |, 0.0
6211.2, 138.1, | , 27.4, 0.0, 580.5, | ,  1000,   951,  3000,  2903, | , -3.4, 1456.7, 13.349, |, 0.0
6212.2, 138.5, | , 27.4, 0.0, 580.4, | ,  1000,   949,  3000,  2922, | , -3.4, 1431.0, 13.172, |, 0.0
6213.2, 138.4, | , 27.4, 0.0, 580.6, | ,  1000,   955,  3000,  2922, | , -3.4, 1461.4, 13.474, |, 0.0
6214.2, 138.1, | , 27.4, 0.0, 580.9, | ,  1000,   955,  3000,  2942, | , -3.4, 1427.1, 13.227, |, 0.0
6215.2, 138.6, | , 27.4, 0.0, 580.3, | ,  1000,   955,  3000,  2925, | , -3.4, 1443.8, 13.321, |, 0.0
6216.1, 138.6, | , 27.4, 0.0, 580.1, | ,  1000,   951,  3000,  2933, | , -3.4, 1421.6, 13.134, |, 0.0
6217.1, 138.0, | , 27.4, 0.0, 580.7, | ,  1000,   956,  3000,  2918, | , -3.4, 1426.3, 13.140, |, 0.0
6218.1, 138.2, | , 27.4, 0.0, 580.7, | ,  1000,   952,  3000,  2920, | , -3.4, 1430.6, 13.172, |, 0.0
6219.1, 138.5, | , 27.4, 0.0, 580.6, | ,  1000,   958,  3000,  2922, | , -3.4, 1433.1, 13.223, |, 0.0
6220.1, 138.3, | , 27.4, 0.0, 580.6, | ,  1000,   959,  3000,  2925, | , -3.4, 1433.6, 13.242, |, 0.0
6221.1, 138.1, | , 27.4, 0.0, 580.6, | ,  1000,   951,  3000,  2914, | , -3.4, 1433.6, 13.180, |, 0.0
6222.1, 138.6, | , 27.4, 0.0, 580.6, | ,  1000,   952,  3000,  2935, | , -3.4, 1438.7, 13.300, |, 0.0
6223.1, 138.7, | , 27.4, 0.0, 580.3, | ,  1000,   956,  3000,  2923, | , -3.4, 1433.1, 13.221, |, 0.0
6224.1, 138.3, | , 27.4, 0.0, 580.8, | ,  1000,   955,  3000,  2930, | , -3.4, 1445.1, 13.354, |, 0.0
6225.0, 138.6, | , 27.4, 0.0, 580.7, | ,  1000,   955,  3000,  2929, | , -3.4, 1432.3, 13.231, |, 0.0
6226.0, 139.6, | , 27.4, 0.0, 578.5, | ,  1000,   955,  3000,  2933, | , -3.4, 1459.3, 13.492, |, 0.0
6227.0, 138.3, | , 27.4, 0.0, 580.7, | ,  1000,   957,  3000,  2937, | , -3.4, 1429.7, 13.242, |, 0.0
6228.0, 138.3, | , 27.4, 0.0, 581.2, | ,  1000,   951,  3000,  2920, | , -3.4, 1459.7, 13.439, |, 0.0
6229.0, 138.8, | , 27.4, 0.0, 580.9, | ,  1000,   957,  3000,  2930, | , -3.4, 1428.4, 13.207, |, 0.0
6230.0, 138.5, | , 27.4, 0.0, 581.0, | ,  1000,   958,  3000,  2921, | , -3.4, 1444.7, 13.326, |, 0.0
6231.0, 138.3, | , 27.4, 0.0, 581.2, | ,  1000,   950,  3000,  2902, | , -3.4, 1430.1, 13.101, |, 0.0
6232.0, 138.5, | , 27.4, 0.0, 581.5, | ,  1000,   948,  3000,  2925, | , -3.4, 1433.6, 13.204, |, 0.0
6232.9, 138.4, | , 27.4, 0.0, 581.5, | ,  1000,   959,  3000,  2948, | , -3.4, 1431.0, 13.298, |, 0.0
6233.9, 138.5, | , 27.4, 0.0, 581.4, | ,  1000,   955,  3000,  2923, | , -3.4, 1433.1, 13.220, |, 0.0
6234.9, 138.6, | , 27.4, 0.0, 581.2, | ,  1000,   952,  3000,  2903, | , -3.4, 1428.8, 13.102, |, 0.0
6235.9, 139.5, | , 27.4, 0.0, 579.0, | ,  1000,   955,  3000,  2942, | , -3.4, 1433.6, 13.286, |, 0.0
6236.9, 138.4, | , 27.4, 0.0, 581.3, | ,  1000,   958,  3000,  2922, | , -3.4, 1428.0, 13.178, |, 0.0
6237.9, 138.7, | , 27.4, 0.0, 581.3, | ,  1000,   956,  3000,  2918, | , -3.4, 1425.8, 13.140, |, 0.0
6238.9, 138.7, | , 27.4, 0.0, 581.4, | ,  1000,   956,  3000,  2934, | , -3.4, 1420.7, 13.145, |, 0.0
6239.9, 138.3, | , 27.4, 0.0, 581.5, | ,  1000,   951,  3000,  2923, | , -3.4, 1419.8, 13.082, |, 0.0
6240.8, 138.5, | , 27.4, 0.0, 582.0, | ,  1000,   952,  3000,  2913, | , -3.4, 1425.4, 13.103, |, 0.0
6241.8, 138.7, | , 27.4, 0.0, 581.6, | ,  1000,   953,  3000,  2933, | , -3.4, 1417.7, 13.101, |, 0.0
6242.8, 138.4, | , 27.4, 0.0, 581.5, | ,  1000,   955,  3000,  2931, | , -3.4, 1435.7, 13.270, |, 0.0
6243.8, 138.4, | , 27.4, 0.0, 581.6, | ,  1000,   955,  3000,  2919, | , -3.4, 1424.6, 13.126, |, 0.0
6244.8, 139.2, | , 27.4, 0.0, 581.5, | ,  1000,   952,  3000,  2920, | , -3.4, 1443.8, 13.296, |, 0.0
6245.8, 139.7, | , 27.4, 0.0, 579.9, | ,  1000,   956,  3000,  2914, | , -3.4, 1425.4, 13.121, |, 0.0
6246.8, 139.4, | , 27.4, 0.0, 580.1, | ,  1000,   956,  3000,  2939, | , -3.4, 1422.4, 13.178, |, 0.0
6247.8, 139.2, | , 27.4, 0.0, 582.1, | ,  1000,   956,  3000,  2937, | , -3.4, 1417.7, 13.125, |, 0.0
6248.8, 138.8, | , 27.4, 0.0, 582.2, | ,  1000,   951,  3000,  2923, | , -3.4, 1419.0, 13.073, |, 0.0
6249.7, 138.9, | , 27.4, 0.0, 582.1, | ,  1000,   956,  3000,  2937, | , -3.4, 1426.3, 13.207, |, 0.0
6250.7, 139.3, | , 27.4, 0.0, 582.2, | ,  1000,   954,  3000,  2941, | , -3.4, 1415.6, 13.115, |, 0.0
6251.7, 138.9, | , 27.4, 0.0, 582.0, | ,  1000,   957,  3000,  2917, | , -3.4, 1417.7, 13.063, |, 0.0
6252.7, 139.3, | , 27.4, 0.0, 582.3, | ,  1000,   951,  3000,  2918, | , -3.4, 1415.1, 13.023, |, 0.0
6253.7, 139.2, | , 27.4, 0.0, 582.5, | ,  1000,   955,  3000,  2946, | , -3.4, 1418.1, 13.159, |, 0.0
6254.7, 138.9, | , 27.4, 0.0, 581.7, | ,  1000,   952,  3000,  2941, | , -3.4, 1415.1, 13.102, |, 0.0
6255.7, 139.8, | , 27.4, 0.0, 580.3, | ,  1000,   952,  3000,  2914, | , -3.4, 1436.1, 13.202, |, 0.0
6256.7, 139.9, | , 27.4, 0.0, 580.6, | ,  1000,   952,  3000,  2911, | , -3.4, 1434.0, 13.173, |, 0.0
6257.6, 138.7, | , 27.4, 0.0, 582.8, | ,  1000,   955,  3000,  2937, | , -3.4, 1421.1, 13.157, |, 0.0
6258.6, 138.8, | , 27.4, 0.0, 582.8, | ,  1000,   956,  3000,  2929, | , -3.4, 1425.8, 13.173, |, 0.0
6259.6, 139.3, | , 27.4, 0.0, 582.7, | ,  1000,   956,  3000,  2952, | , -3.4, 1418.1, 13.180, |, 0.0
6260.6, 138.7, | , 27.4, 0.0, 583.0, | ,  1000,   956,  3000,  2930, | , -3.4, 1419.4, 13.121, |, 0.0
6261.6, 139.4, | , 27.4, 0.0, 582.8, | ,  1000,   954,  3000,  2918, | , -3.4, 1416.0, 13.038, |, 0.0
6262.6, 138.6, | , 27.4, 0.0, 582.6, | ,  1000,   951,  3000,  2904, | , -3.4, 1446.4, 13.261, |, 0.0
6263.6, 138.8, | , 27.4, 0.0, 583.1, | ,  1000,   957,  3000,  2935, | , -3.4, 1421.1, 13.156, |, 0.0
6264.6, 138.9, | , 27.4, 0.0, 583.0, | ,  1000,   955,  3000,  2914, | , -3.4, 1457.5, 13.415, |, 0.0
6265.6, 138.8, | , 27.4, 0.0, 582.2, | ,  1000,   952,  3000,  2927, | , -3.4, 1421.1, 13.112, |, 0.0
6266.5, 139.3, | , 27.4, 0.0, 580.6, | ,  1000,   957,  3000,  2947, | , -3.4, 1440.8, 13.378, |, 0.0
6267.5, 138.9, | , 27.4, 0.0, 582.9, | ,  1000,   957,  3000,  2934, | , -3.4, 1412.6, 13.074, |, 0.0
6268.5, 138.7, | , 27.4, 0.0, 581.3, | ,  1000,   954,  3000,  2907, | , -3.4, 1423.3, 13.066, |, 0.0
6269.5, 138.7, | , 27.4, 0.0, 581.9, | ,  1000,   956,  3000,  2944, | , -3.4, 1413.0, 13.104, |, 0.0
6270.5, 138.4, | , 27.4, 0.0, 582.8, | ,  1000,   954,  3000,  2926, | , -3.4, 1451.1, 13.388, |, 0.0
6271.5, 138.5, | , 27.4, 0.0, 583.0, | ,  1000,   953,  3000,  2933, | , -3.4, 1422.8, 13.150, |, 0.0
6272.5, 138.5, | , 27.4, 0.0, 583.1, | ,  1000,   958,  3000,  2929, | , -3.4, 1452.8, 13.432, |, 0.0
6273.5, 138.4, | , 27.4, 0.0, 583.1, | ,  1000,   954,  3000,  2913, | , -3.4, 1421.1, 13.068, |, 0.0
6274.4, 138.8, | , 27.4, 0.0, 582.9, | ,  1000,   957,  3000,  2942, | , -3.4, 1452.8, 13.472, |, 0.0
6275.4, 139.0, | , 27.4, 0.0, 581.1, | ,  1000,   953,  3000,  2894, | , -3.4, 1417.3, 12.967, |, 0.0
6276.4, 138.8, | , 27.4, 0.0, 582.8, | ,  1000,   957,  3000,  2935, | , -3.4, 1426.7, 13.205, |, 0.0
6277.4, 138.8, | , 27.5, 0.0, 583.4, | ,  1000,   958,  3000,  2958, | , -3.4, 1425.0, 13.271, |, 0.0
6278.4, 138.4, | , 27.4, 0.0, 583.5, | ,  1000,   952,  3000,  2922, | , -3.4, 1432.7, 13.202, |, 0.0
6279.4, 138.6, | , 27.5, 0.0, 583.3, | ,  1000,   952,  3000,  2919, | , -3.4, 1425.8, 13.129, |, 0.0
6280.4, 138.6, | , 27.4, 0.0, 583.5, | ,  1000,   951,  3000,  2926, | , -3.4, 1441.3, 13.287, |, 0.0
6281.4, 138.4, | , 27.5, 0.0, 583.4, | ,  1000,   952,  3000,  2934, | , -3.4, 1425.4, 13.175, |, 0.0
6282.4, 138.3, | , 27.4, 0.0, 583.7, | ,  1000,   952,  3000,  2924, | , -3.4, 1433.6, 13.216, |, 0.0
