Repository: jdhuang-csm/Ru-BCA

## Methods
* (BaO)<sub>x</sub>-(CaO)<sub>y</sub>-(Al<sub>2</sub>O<sub>3</sub>)<sub>1-x-y</sub> (BCA) catalyst supports were synthesized via sol-gel and solid-state methods. 
* Ru/BCA catalysts were prepared via incipient wetness impregnation to achieve 1 wt. % Ru loading.
* Ammonia synthesis rates were measured for Ru/BCA catalysts in a packed-bed reactor at 480-600<sup>o</sup>C, 10 bar, and space velocities up to 1.3 x 10<sup>6</sup> ml g<sub>cat</sub><sup>-1</sup> h<sup>-1</sup>.
* A machine learning (ML) model was employed to improve understanding of the behavior of Ru/BCA catalysts.
* A microkinetic model was developed to describe the best-performing catalyst.

File: data/new_files_20190416/B2CA_summary.txt (part 10 of 20)
********** Start test **********
Elapsed time, Pressure, | , LJtemp(C), Inner-Temp, Outer-Temp, | , N2-set, N2-flow, H2-set, H2-flow, | , pH, NH3_ppm, NH3_Prod_rate, |, In222Temp
7567.0, 139.7, | , 28.3, 9.4, 568.0, | ,  3000,  2907,  9000,  8773, | , -3.4, 3521.8, 124.423, |, 10.7
7568.0, 139.7, | , 28.3, 10.0, 568.1, | ,  3000,  2903,  9000,  8782, | , -3.4, 3527.8, 124.692, |, 11.2
7569.0, 139.4, | , 28.3, 9.1, 567.8, | ,  3000,  2905,  9000,  8782, | , -3.4, 3564.6, 126.012, |, 10.9
7570.0, 140.5, | , 28.2, -1.7, 559.8, | ,  3000,  2899,  9000,  8752, | , -3.4, 3535.1, 124.578, |, 1.5
7571.0, 139.7, | , 28.3, 10.1, 568.5, | ,  3000,  2905,  9000,  8782, | , -3.4, 3544.1, 125.280, |, 11.0
7572.1, 139.5, | , 28.3, 9.5, 568.1, | ,  3000,  2908,  9000,  8796, | , -3.4, 3514.5, 124.427, |, 10.5
7573.1, 139.4, | , 28.3, 9.5, 568.0, | ,  3000,  2903,  9000,  8766, | , -3.4, 3489.7, 123.180, |, 10.3
7574.1, 139.3, | , 28.3, 9.2, 568.3, | ,  3000,  2904,  9000,  8759, | , -3.4, 3520.5, 124.196, |, 10.8
7575.1, 141.0, | , 28.2, -1.8, 558.7, | ,  3000,  2902,  9000,  8776, | , -3.4, 3529.5, 124.678, |, 0.1
7576.1, 139.3, | , 28.3, 9.7, 568.2, | ,  3000,  2905,  9000,  8763, | , -3.4, 3568.5, 125.936, |, 10.6
7577.1, 139.3, | , 28.3, 9.5, 567.5, | ,  3000,  2907,  9000,  8789, | , -3.4, 3528.7, 124.836, |, 11.0
7578.1, 139.8, | , 28.3, 10.1, 568.5, | ,  3000,  2908,  9000,  8806, | , -3.4, 3541.1, 125.474, |, 11.0
7579.1, 139.5, | , 28.3, 9.6, 568.0, | ,  3000,  2912,  9000,  8809, | , -3.4, 3492.7, 123.835, |, 10.8
7580.1, 140.4, | , 28.3, -0.1, 560.4, | ,  3000,  2903,  9000,  8771, | , -3.4, 3476.0, 122.744, |, 2.2
7581.1, 140.3, | , 28.3, -0.2, 561.6, | ,  3000,  2901,  9000,  8751, | , -3.4, 3526.9, 124.308, |, 2.3
7582.2, 139.6, | , 28.3, 10.2, 568.5, | ,  3000,  2904,  9000,  8770, | , -3.4, 3538.9, 124.966, |, 11.7
7583.2, 139.3, | , 28.3, 9.8, 568.2, | ,  3000,  2905,  9000,  8784, | , -3.4, 3539.4, 125.140, |, 11.2
7584.2, 139.2, | , 28.3, 9.9, 568.1, | ,  3000,  2908,  9000,  8744, | , -3.4, 3519.7, 124.047, |, 11.0
7585.2, 139.4, | , 28.3, 8.4, 567.4, | ,  3000,  2907,  9000,  8757, | , -3.4, 3553.1, 125.358, |, 10.0
7586.2, 140.9, | , 28.3, -0.2, 559.6, | ,  3000,  2906,  9000,  8777, | , -3.4, 3538.5, 125.044, |, 1.7
7587.2, 139.2, | , 28.3, 9.9, 567.9, | ,  3000,  2907,  9000,  8749, | , -3.4, 3491.4, 123.100, |, 11.0
7588.2, 139.3, | , 28.3, 9.8, 568.7, | ,  3000,  2906,  9000,  8780, | , -3.4, 3518.4, 124.368, |, 11.5
7589.2, 139.7, | , 28.3, 10.4, 568.2, | ,  3000,  2910,  9000,  8782, | , -3.4, 3511.1, 124.175, |, 11.6
7590.2, 139.9, | , 28.3, 9.0, 567.6, | ,  3000,  2911,  9000,  8782, | , -3.4, 3497.8, 123.722, |, 10.2
7591.2, 140.4, | , 28.3, 0.6, 561.0, | ,  3000,  2902,  9000,  8775, | , -3.4, 3499.5, 123.617, |, 3.2
7592.2, 140.5, | , 28.3, -1.0, 559.6, | ,  3000,  2901,  9000,  8778, | , -3.4, 3508.5, 123.942, |, 1.4
7593.3, 139.3, | , 28.3, 10.4, 568.7, | ,  3000,  2904,  9000,  8747, | , -3.4, 3504.2, 123.502, |, 11.6
7594.3, 139.2, | , 28.3, 9.8, 568.3, | ,  3000,  2901,  9000,  8771, | , -3.4, 3504.2, 123.719, |, 10.9
7595.3, 139.4, | , 28.3, 8.3, 567.0, | ,  3000,  2905,  9000,  8762, | , -3.4, 3506.0, 123.731, |, 9.2
7596.3, 139.8, | , 28.3, 10.5, 568.6, | ,  3000,  2906,  9000,  8788, | , -3.4, 3509.8, 124.157, |, 11.4
7597.3, 140.3, | , 28.3, 1.0, 560.7, | ,  3000,  2903,  9000,  8753, | , -3.4, 3506.8, 123.652, |, 3.1
7598.3, 139.3, | , 28.3, 10.1, 568.3, | ,  3000,  2908,  9000,  8765, | , -3.4, 3506.8, 123.825, |, 11.3
7599.3, 139.1, | , 28.3, 9.8, 568.5, | ,  3000,  2905,  9000,  8753, | , -3.4, 3508.1, 123.718, |, 10.9
7600.3, 139.7, | , 28.3, 9.0, 567.4, | ,  3000,  2906,  9000,  8789, | , -3.4, 3508.5, 124.113, |, 10.4
7601.3, 139.3, | , 28.3, 9.3, 568.1, | ,  3000,  2908,  9000,  8765, | , -3.4, 3532.9, 124.741, |, 11.1
7602.3, 141.0, | , 28.3, -5.3, 555.6, | ,  3000,  2903,  9000,  8782, | , -3.4, 3506.0, 123.914, |, -2.0
7603.4, 139.3, | , 28.3, 9.5, 568.5, | ,  3000,  2905,  9000,  8770, | , -3.4, 3524.8, 124.482, |, 11.6
7604.4, 139.6, | , 28.3, 10.5, 568.2, | ,  3000,  2904,  9000,  8786, | , -3.4, 3511.9, 124.192, |, 11.3
7605.4, 139.4, | , 28.3, 8.4, 566.2, | ,  3000,  2905,  9000,  8775, | , -3.4, 3505.5, 123.862, |, 9.5
7606.4, 139.2, | , 28.3, 10.0, 568.2, | ,  3000,  2910,  9000,  8765, | , -3.4, 3506.8, 123.852, |, 11.1
7607.4, 140.4, | , 28.3, 0.0, 560.1, | ,  3000,  2909,  9000,  8790, | , -3.4, 3531.7, 124.979, |, 2.2
7608.4, 140.9, | , 28.3, 1.2, 559.0, | ,  3000,  2909,  9000,  8769, | , -3.4, 3506.0, 123.853, |, 2.5
7609.4, 139.3, | , 28.3, 9.9, 568.0, | ,  3000,  2905,  9000,  8775, | , -3.4, 3538.5, 125.008, |, 11.1
7610.4, 139.4, | , 28.3, 8.7, 567.4, | ,  3000,  2908,  9000,  8794, | , -3.4, 3503.8, 124.024, |, 9.6
7611.4, 139.6, | , 28.3, 10.4, 568.2, | ,  3000,  2905,  9000,  8787, | , -3.4, 3530.4, 124.863, |, 11.6
7704.3, 139.2, | , 28.3, 9.7, 569.0, | ,  3000,  2904,  9000,  8797, | , -3.4, 3484.1, 123.324, |, 11.5
7705.3, 139.6, | , 28.3, 10.3, 568.7, | ,  3000,  2904,  9000,  8775, | , -3.4, 3512.4, 124.085, |, 11.4
7706.4, 140.7, | , 28.3, -1.6, 559.4, | ,  3000,  2905,  9000,  8789, | , -3.4, 3491.4, 123.499, |, 0.6
7707.4, 139.2, | , 28.3, 10.0, 568.5, | ,  3000,  2904,  9000,  8763, | , -3.4, 3472.5, 122.557, |, 11.0
7708.4, 139.5, | , 28.3, 9.2, 568.2, | ,  3000,  2908,  9000,  8793, | , -3.4, 3519.7, 124.568, |, 10.5
7709.4, 139.6, | , 28.3, 10.3, 569.1, | ,  3000,  2903,  9000,  8783, | , -3.4, 3500.4, 123.738, |, 11.6
7710.4, 139.3, | , 28.3, 9.8, 568.5, | ,  3000,  2903,  9000,  8790, | , -3.4, 3544.9, 125.375, |, 11.1
7711.4, 140.4, | , 28.3, -0.2, 560.7, | ,  3000,  2903,  9000,  8781, | , -3.4, 3539.4, 125.089, |, 2.3
7712.4, 140.6, | , 28.3, 1.6, 561.4, | ,  3000,  2908,  9000,  8793, | , -3.4, 3540.2, 125.293, |, 3.7
7713.4, 139.5, | , 28.3, 8.3, 567.2, | ,  3000,  2911,  9000,  8783, | , -3.4, 3534.2, 125.014, |, 9.9
7714.4, 139.5, | , 28.3, 9.3, 568.6, | ,  3000,  2911,  9000,  8804, | , -3.4, 3550.5, 125.815, |, 10.6
7715.5, 139.4, | , 28.3, 9.2, 568.5, | ,  3000,  2903,  9000,  8758, | , -3.4, 3523.5, 124.287, |, 10.5
7716.5, 140.0, | , 28.3, 8.9, 567.6, | ,  3000,  2901,  9000,  8786, | , -3.4, 3546.7, 125.376, |, 10.2
7717.5, 140.5, | , 28.3, -1.5, 559.8, | ,  3000,  2903,  9000,  8762, | , -3.4, 3550.9, 125.286, |, 1.6
7718.5, 139.3, | , 28.3, 9.2, 568.8, | ,  3000,  2904,  9000,  8769, | , -3.4, 3587.8, 126.679, |, 11.2
7719.5, 139.7, | , 28.3, 9.7, 568.7, | ,  3000,  2905,  9000,  8755, | , -3.4, 3607.1, 127.209, |, 11.1
7720.5, 139.7, | , 28.3, 10.3, 569.0, | ,  3000,  2907,  9000,  8787, | , -3.4, 3618.6, 127.987, |, 11.1
7721.5, 139.4, | , 28.3, 7.2, 566.7, | ,  3000,  2906,  9000,  8767, | , -3.4, 3593.4, 126.870, |, 9.8
7722.5, 140.4, | , 28.3, -0.6, 559.4, | ,  3000,  2903,  9000,  8775, | , -3.4, 3573.6, 126.233, |, 1.9
7723.5, 140.9, | , 28.3, -1.6, 559.5, | ,  3000,  2905,  9000,  8790, | , -3.4, 3567.2, 126.196, |, 1.3
7724.5, 139.3, | , 28.3, 9.3, 568.7, | ,  3000,  2906,  9000,  8772, | , -3.4, 3567.2, 126.010, |, 11.0
7725.6, 139.4, | , 28.3, 9.2, 568.9, | ,  3000,  2906,  9000,  8773, | , -3.4, 3586.1, 126.679, |, 10.1
7726.6, 139.8, | , 28.3, 9.1, 567.6, | ,  3000,  2903,  9000,  8774, | , -3.4, 3605.8, 127.350, |, 9.9
7727.6, 139.5, | , 28.3, 10.4, 569.7, | ,  3000,  2909,  9000,  8768, | , -3.4, 3595.9, 127.002, |, 11.7
7728.6, 140.3, | , 28.3, 1.1, 561.7, | ,  3000,  2902,  9000,  8805, | , -3.4, 3629.3, 128.500, |, 2.8
7729.6, 139.3, | , 28.3, 10.0, 569.2, | ,  3000,  2911,  9000,  8795, | , -3.4, 3588.2, 127.049, |, 11.1
7730.6, 139.6, | , 28.3, 10.5, 569.5, | ,  3000,  2905,  9000,  8790, | , -3.4, 3580.1, 126.640, |, 11.6
7731.6, 139.5, | , 28.3, 8.2, 567.6, | ,  3000,  2909,  9000,  8782, | , -3.4, 3621.6, 128.053, |, 9.6
7732.6, 139.4, | , 28.3, 10.1, 568.6, | ,  3000,  2906,  9000,  8785, | , -3.4, 3623.8, 128.139, |, 11.2
7733.6, 141.2, | , 28.3, -4.7, 555.0, | ,  3000,  2904,  9000,  8770, | , -3.4, 3566.4, 125.927, |, -1.9
7734.7, 139.4, | , 28.3, 9.9, 569.3, | ,  3000,  2912,  9000,  8821, | , -3.4, 3619.1, 128.433, |, 11.0
7735.7, 139.3, | , 28.3, 10.0, 569.6, | ,  3000,  2904,  9000,  8789, | , -3.4, 3615.6, 127.868, |, 11.2
7736.7, 139.9, | , 28.3, 9.2, 568.4, | ,  3000,  2906,  9000,  8787, | , -3.4, 3597.6, 127.244, |, 10.2
7737.7, 139.6, | , 28.3, 10.4, 569.5, | ,  3000,  2904,  9000,  8764, | , -3.4, 3585.2, 126.530, |, 11.4
7738.7, 140.0, | , 28.3, -0.0, 561.0, | ,  3000,  2903,  9000,  8758, | , -3.4, 3593.8, 126.753, |, 2.1
7739.7, 140.9, | , 28.3, 0.1, 560.4, | ,  3000,  2908,  9000,  8786, | , -3.4, 3624.6, 128.204, |, 1.9
7740.7, 139.3, | , 28.3, 10.0, 569.0, | ,  3000,  2904,  9000,  8786, | , -3.4, 3610.9, 127.676, |, 11.3
7741.7, 139.3, | , 28.3, 7.6, 567.7, | ,  3000,  2902,  9000,  8750, | , -3.4, 3587.8, 126.446, |, 9.6
7742.7, 139.3, | , 28.3, 10.0, 569.4, | ,  3000,  2906,  9000,  8792, | , -3.4, 3586.9, 126.918, |, 11.4
7743.7, 139.6, | , 28.3, 10.5, 569.3, | ,  3000,  2904,  9000,  8794, | , -3.4, 3575.4, 126.515, |, 11.6
7744.8, 140.9, | , 28.3, -0.4, 561.1, | ,  3000,  2906,  9000,  8794, | , -3.4, 3585.2, 126.883, |, 1.7
7745.8, 139.4, | , 28.3, 9.9, 569.1, | ,  3000,  2906,  9000,  8782, | , -3.4, 3562.5, 125.939, |, 11.1
7746.8, 139.3, | , 28.3, 8.7, 568.4, | ,  3000,  2904,  9000,  8758, | , -3.4, 3587.4, 126.541, |, 10.4
7747.8, 139.5, | , 28.3, 10.3, 569.3, | ,  3000,  2902,  9000,  8774, | , -3.4, 3632.3, 128.274, |, 11.5
7748.8, 139.6, | , 28.3, 10.2, 569.5, | ,  3000,  2906,  9000,  8783, | , -3.4, 3622.5, 128.073, |, 11.4
7749.8, 140.4, | , 28.3, 0.7, 561.8, | ,  3000,  2907,  9000,  8784, | , -3.4, 3601.1, 127.337, |, 3.0
7750.8, 140.6, | , 28.3, 2.2, 560.4, | ,  3000,  2902,  9000,  8784, | , -3.4, 3569.8, 126.181, |, 2.3
7751.8, 139.4, | , 28.3, 8.4, 568.0, | ,  3000,  2906,  9000,  8774, | , -3.4, 3568.1, 126.054, |, 10.1
7752.8, 139.3, | , 28.3, 9.8, 568.8, | ,  3000,  2903,  9000,  8779, | , -3.4, 3584.4, 126.653, |, 10.9
7753.8, 139.4, | , 28.3, 9.8, 568.9, | ,  3000,  2906,  9000,  8794, | , -3.4, 3583.9, 126.834, |, 11.1
7754.9, 139.5, | , 28.3, 10.4, 569.8, | ,  3000,  2903,  9000,  8760, | , -3.4, 3600.2, 127.011, |, 11.9
7755.9, 140.5, | , 28.3, -1.3, 560.7, | ,  3000,  2909,  9000,  8803, | , -3.4, 3570.2, 126.479, |, 1.4
7756.9, 139.6, | , 28.3, 8.7, 568.8, | ,  3000,  2904,  9000,  8779, | , -3.4, 3593.8, 126.998, |, 9.9
7757.9, 139.2, | , 28.3, 9.9, 569.1, | ,  3000,  2904,  9000,  8785, | , -3.4, 3562.1, 125.941, |, 11.2
7758.9, 139.6, | , 28.3, 10.5, 569.8, | ,  3000,  2903,  9000,  8790, | , -3.4, 3607.9, 127.601, |, 11.6
7759.9, 139.1, | , 28.3, 10.1, 569.9, | ,  3000,  2905,  9000,  8781, | , -3.4, 3576.6, 126.419, |, 11.3
7760.9, 140.3, | , 28.3, 0.8, 562.1, | ,  3000,  2902,  9000,  8775, | , -3.4, 3583.5, 126.557, |, 2.9
7761.9, 140.8, | , 28.3, 8.0, 567.6, | ,  3000,  2900,  9000,  8773, | , -3.4, 3568.9, 126.007, |, 8.0
7762.9, 139.2, | , 28.3, 9.8, 569.5, | ,  3000,  2904,  9000,  8771, | , -3.4, 3542.4, 125.095, |, 11.3
7763.9, 139.4, | , 28.3, 9.9, 569.5, | ,  3000,  2908,  9000,  8806, | , -3.4, 3554.8, 125.955, |, 11.1
7765.0, 139.6, | , 28.3, 10.2, 570.0, | ,  3000,  2906,  9000,  8775, | , -3.4, 3574.5, 126.297, |, 11.7
7766.0, 139.6, | , 28.3, 10.3, 569.9, | ,  3000,  2905,  9000,  8774, | , -3.4, 3561.2, 125.799, |, 11.5
7767.0, 140.4, | , 28.3, -0.3, 558.6, | ,  3000,  2901,  9000,  8773, | , -3.4, 3606.2, 127.332, |, 0.8
7768.0, 139.3, | , 28.3, 9.7, 569.2, | ,  3000,  2906,  9000,  8767, | , -3.4, 3556.5, 125.570, |, 11.1
7769.0, 139.6, | , 28.3, 9.7, 569.4, | ,  3000,  2904,  9000,  8771, | , -3.4, 3575.8, 126.283, |, 11.4
7770.0, 139.3, | , 28.3, 9.1, 568.5, | ,  3000,  2905,  9000,  8780, | , -3.4, 3556.1, 125.686, |, 11.0
7771.0, 139.4, | , 28.3, 9.2, 568.7, | ,  3000,  2911,  9000,  8782, | , -3.4, 3568.9, 126.229, |, 10.6
7772.0, 141.1, | , 28.3, -2.0, 560.0, | ,  3000,  2903,  9000,  8798, | , -3.4, 3519.2, 124.565, |, 1.2
7773.0, 139.6, | , 28.3, 10.0, 568.7, | ,  3000,  2903,  9000,  8780, | , -3.4, 3544.9, 125.273, |, 11.3
7774.1, 139.5, | , 28.3, 8.2, 568.0, | ,  3000,  2903,  9000,  8791, | , -3.4, 3537.2, 125.123, |, 8.4
7775.1, 139.3, | , 28.3, 9.6, 568.9, | ,  3000,  2907,  9000,  8767, | , -3.4, 3546.7, 125.239, |, 10.8
7776.1, 139.6, | , 28.3, 9.7, 569.3, | ,  3000,  2906,  9000,  8768, | , -3.4, 3557.8, 125.636, |, 11.1
7777.1, 140.4, | , 28.3, -0.6, 560.7, | ,  3000,  2901,  9000,  8794, | , -3.4, 3557.4, 125.838, |, 2.0
7778.1, 140.3, | , 28.3, -0.8, 559.4, | ,  3000,  2904,  9000,  8767, | , -3.4, 3527.4, 124.533, |, 1.6
7779.1, 139.6, | , 28.3, 8.9, 568.1, | ,  3000,  2909,  9000,  8791, | , -3.4, 3565.5, 126.181, |, 9.9
7780.1, 139.6, | , 28.3, 10.1, 569.0, | ,  3000,  2906,  9000,  8758, | , -3.4, 3547.9, 125.172, |, 11.3
7781.1, 139.5, | , 28.3, 9.7, 569.0, | ,  3000,  2907,  9000,  8801, | , -3.4, 3523.1, 124.763, |, 10.5
7782.1, 139.6, | , 28.3, 8.5, 567.9, | ,  3000,  2901,  9000,  8801, | , -3.4, 3545.4, 125.493, |, 10.0
7783.1, 140.8, | , 28.3, -0.0, 561.2, | ,  3000,  2901,  9000,  8764, | , -3.4, 3527.8, 124.469, |, 2.4
7784.1, 139.7, | , 28.3, 10.5, 569.5, | ,  3000,  2909,  9000,  8779, | , -3.4, 3545.4, 125.343, |, 11.6
7785.2, 139.4, | , 28.3, 9.9, 569.1, | ,  3000,  2906,  9000,  8793, | , -3.4, 3547.1, 125.515, |, 11.2
7786.2, 139.3, | , 28.3, 9.6, 569.0, | ,  3000,  2903,  9000,  8797, | , -3.4, 3552.7, 125.735, |, 11.0
7787.2, 139.8, | , 28.3, 9.1, 567.9, | ,  3000,  2903,  9000,  8777, | , -3.4, 3552.2, 125.503, |, 10.4
7788.2, 140.2, | , 28.3, 0.7, 561.7, | ,  3000,  2903,  9000,  8781, | , -3.4, 3533.8, 124.896, |, 2.8
7789.2, 140.5, | , 28.3, -1.5, 559.9, | ,  3000,  2903,  9000,  8771, | , -3.4, 3534.2, 124.798, |, 2.1
7790.2, 139.7, | , 28.3, 10.5, 569.2, | ,  3000,  2910,  9000,  8786, | , -3.4, 3562.5, 126.035, |, 11.8
7791.2, 139.3, | , 28.3, 9.8, 568.9, | ,  3000,  2904,  9000,  8790, | , -3.4, 3520.9, 124.548, |, 10.6
7792.2, 139.5, | , 28.3, 8.8, 568.3, | ,  3000,  2901,  9000,  8782, | , -3.4, 3533.4, 124.871, |, 10.1
7793.2, 139.3, | , 28.3, 10.5, 569.3, | ,  3000,  2906,  9000,  8779, | , -3.4, 3498.2, 123.649, |, 11.8
7794.2, 140.7, | , 28.3, -1.1, 560.5, | ,  3000,  2899,  9000,  8779, | , -3.4, 3529.9, 124.688, |, 1.4
7795.3, 139.8, | , 28.3, 10.5, 569.5, | ,  3000,  2913,  9000,  8818, | , -3.4, 3566.4, 126.549, |, 11.6
7796.3, 139.4, | , 28.3, 10.0, 569.8, | ,  3000,  2913,  9000,  8768, | , -3.4, 3473.4, 122.735, |, 11.4
7797.3, 139.8, | , 28.3, 9.1, 568.3, | ,  3000,  2905,  9000,  8768, | , -3.4, 3533.4, 124.766, |, 10.2
7798.3, 139.1, | , 28.3, 10.1, 569.2, | ,  3000,  2903,  9000,  8759, | , -3.4, 3542.8, 124.966, |, 11.3
7799.3, 140.5, | , 28.3, -6.4, 557.3, | ,  3000,  2904,  9000,  8789, | , -3.4, 3561.6, 125.965, |, -1.9
7800.3, 139.3, | , 28.3, 9.8, 569.4, | ,  3000,  2912,  9000,  8780, | , -3.4, 3562.1, 125.972, |, 11.4
7801.3, 139.2, | , 28.3, 9.8, 569.1, | ,  3000,  2906,  9000,  8771, | , -3.4, 3547.9, 125.316, |, 11.0
7802.3, 139.6, | , 28.3, 8.6, 568.0, | ,  3000,  2907,  9000,  8790, | , -3.4, 3513.2, 124.298, |, 10.2
7803.3, 139.2, | , 28.3, 10.0, 569.6, | ,  3000,  2906,  9000,  8786, | , -3.4, 3481.5, 123.128, |, 11.3
7804.3, 139.4, | , 28.3, 10.4, 569.6, | ,  3000,  2911,  9000,  8805, | , -3.4, 3515.8, 124.600, |, 11.7
7805.4, 140.6, | , 28.3, 2.3, 563.2, | ,  3000,  2905,  9000,  8796, | , -3.4, 3489.7, 123.520, |, 4.2
7806.4, 139.2, | , 28.3, 10.0, 568.8, | ,  3000,  2906,  9000,  8772, | , -3.4, 3515.4, 124.178, |, 11.2
7807.4, 139.5, | , 28.3, 8.5, 567.6, | ,  3000,  2902,  9000,  8779, | , -3.4, 3568.9, 126.099, |, 10.0
7808.4, 139.6, | , 28.3, 10.5, 569.9, | ,  3000,  2905,  9000,  8790, | , -3.4, 3523.5, 124.643, |, 11.6
7809.4, 139.8, | , 28.3, 10.0, 569.1, | ,  3000,  2913,  9000,  8794, | , -3.4, 3521.4, 124.699, |, 11.4
7810.4, 140.5, | , 28.3, -0.8, 560.7, | ,  3000,  2902,  9000,  8767, | , -3.4, 3474.7, 122.651, |, 1.4
7811.4, 139.4, | , 28.3, 10.5, 569.8, | ,  3000,  2902,  9000,  8769, | , -3.4, 3536.4, 124.847, |, 11.7
7812.4, 139.8, | , 28.3, 9.1, 568.5, | ,  3000,  2908,  9000,  8812, | , -3.4, 3551.4, 125.905, |, 9.8
7813.4, 139.3, | , 28.3, 9.8, 569.0, | ,  3000,  2906,  9000,  8773, | , -3.4, 3518.8, 124.308, |, 11.1
7814.4, 139.4, | , 28.3, 10.0, 569.3, | ,  3000,  2910,  9000,  8793, | , -3.4, 3523.1, 124.719, |, 11.1
7815.5, 140.6, | , 28.3, 1.1, 561.9, | ,  3000,  2904,  9000,  8795, | , -3.4, 3495.2, 123.695, |, 3.2
7816.5, 140.6, | , 28.3, 1.6, 562.5, | ,  3000,  2904,  9000,  8749, | , -3.4, 3506.4, 123.606, |, 3.9
7817.5, 139.6, | , 28.3, 7.6, 567.9, | ,  3000,  2906,  9000,  8787, | , -3.4, 3516.2, 124.368, |, 9.5
7818.5, 139.4, | , 28.3, 9.9, 568.8, | ,  3000,  2907,  9000,  8777, | , -3.4, 3520.1, 124.412, |, 10.9
7819.5, 139.7, | , 28.3, 9.7, 568.8, | ,  3000,  2903,  9000,  8791, | , -3.4, 3512.8, 124.256, |, 11.0
7820.5, 139.5, | , 28.3, 8.9, 568.3, | ,  3000,  2903,  9000,  8785, | , -3.4, 3541.1, 125.192, |, 9.6
7821.5, 140.6, | , 28.3, -0.9, 560.1, | ,  3000,  2904,  9000,  8786, | , -3.4, 3527.4, 124.732, |, 1.0
7822.5, 139.8, | , 28.3, 8.3, 568.5, | ,  3000,  2906,  9000,  8769, | , -3.4, 3512.4, 124.046, |, 10.5
7823.5, 139.3, | , 28.3, 9.3, 569.0, | ,  3000,  2909,  9000,  8789, | , -3.4, 3525.7, 124.751, |, 10.9
7824.6, 139.3, | , 28.3, 9.7, 568.4, | ,  3000,  2903,  9000,  8773, | , -3.4, 3503.0, 123.726, |, 10.9
7825.6, 139.3, | , 28.3, 10.0, 569.1, | ,  3000,  2904,  9000,  8776, | , -3.4, 3531.7, 124.777, |, 11.3
7826.6, 140.6, | , 28.3, 0.8, 561.9, | ,  3000,  2904,  9000,  8768, | , -3.4, 3511.5, 123.981, |, 2.8
7827.6, 140.4, | , 28.3, -1.7, 560.4, | ,  3000,  2907,  9000,  8767, | , -3.4, 3539.8, 124.998, |, 2.2
7828.6, 139.4, | , 28.3, 9.5, 569.2, | ,  3000,  2910,  9000,  8787, | , -3.4, 3517.1, 124.442, |, 11.0
7829.6, 139.7, | , 28.3, 10.1, 569.8, | ,  3000,  2902,  9000,  8766, | , -3.4, 3492.7, 123.269, |, 10.9
7830.6, 139.3, | , 28.3, 10.0, 569.3, | ,  3000,  2903,  9000,  8788, | , -3.4, 3545.4, 125.370, |, 11.1
7831.6, 139.2, | , 28.3, 9.8, 569.1, | ,  3000,  2908,  9000,  8766, | , -3.4, 3515.8, 124.150, |, 11.3
7832.6, 140.4, | , 28.3, 0.2, 562.0, | ,  3000,  2902,  9000,  8788, | , -3.4, 3526.1, 124.684, |, 2.5
7833.6, 139.6, | , 28.3, 10.5, 569.7, | ,  3000,  2902,  9000,  8780, | , -3.4, 3508.5, 123.981, |, 11.7
7834.7, 139.2, | , 28.4, 9.3, 568.9, | ,  3000,  2905,  9000,  8755, | , -3.4, 3518.8, 124.108, |, 10.9
7835.7, 139.3, | , 28.4, 10.1, 569.7, | ,  3000,  2909,  9000,  8759, | , -3.4, 3517.5, 124.145, |, 11.2
7836.7, 139.7, | , 28.3, 10.5, 569.5, | ,  3000,  2906,  9000,  8776, | , -3.4, 3524.4, 124.537, |, 11.5
7837.7, 141.0, | , 28.3, -1.8, 560.1, | ,  3000,  2898,  9000,  8757, | , -3.4, 3489.7, 123.039, |, 0.9
7838.7, 139.3, | , 28.3, 9.0, 568.9, | ,  3000,  2902,  9000,  8786, | , -3.4, 3504.7, 123.909, |, 10.5
7839.7, 139.9, | , 28.3, 9.4, 568.7, | ,  3000,  2907,  9000,  8803, | , -3.4, 3512.4, 124.410, |, 9.6
7840.7, 139.1, | , 28.4, 9.6, 569.1, | ,  3000,  2903,  9000,  8767, | , -3.4, 3490.1, 123.209, |, 11.3
7841.7, 139.2, | , 28.4, 10.1, 569.6, | ,  3000,  2905,  9000,  8785, | , -3.4, 3535.5, 125.016, |, 11.2
7842.7, 140.3, | , 28.3, 0.2, 561.7, | ,  3000,  2900,  9000,  8767, | , -3.4, 3523.1, 124.342, |, 2.3
7843.8, 140.9, | , 28.3, -1.4, 560.7, | ,  3000,  2907,  9000,  8808, | , -3.4, 3523.9, 124.872, |, 1.7
7844.8, 139.3, | , 28.4, 9.9, 568.9, | ,  3000,  2912,  9000,  8771, | , -3.4, 3499.1, 123.664, |, 11.2
7845.8, 139.3, | , 28.3, 9.8, 569.0, | ,  3000,  2907,  9000,  8790, | , -3.4, 3498.2, 123.769, |, 10.7
7846.8, 139.4, | , 28.4, 9.8, 569.2, | ,  3000,  2906,  9000,  8771, | , -3.4, 3510.2, 123.984, |, 11.3
7847.8, 139.9, | , 28.3, 9.3, 568.8, | ,  3000,  2907,  9000,  8785, | , -3.4, 3480.7, 123.103, |, 10.2
7848.8, 140.5, | , 28.4, -1.7, 560.5, | ,  3000,  2902,  9000,  8764, | , -3.4, 3510.7, 123.883, |, 1.7
7849.8, 139.2, | , 28.4, 10.0, 569.2, | ,  3000,  2907,  9000,  8764, | , -3.4, 3511.5, 123.961, |, 11.3
7850.8, 139.6, | , 28.4, 10.1, 569.5, | ,  3000,  2906,  9000,  8780, | , -3.4, 3555.7, 125.684, |, 11.6
7851.8, 139.3, | , 28.4, 10.0, 569.4, | ,  3000,  2906,  9000,  8767, | , -3.4, 3532.1, 124.708, |, 11.2
7852.8, 139.6, | , 28.3, 8.7, 568.3, | ,  3000,  2910,  9000,  8784, | , -3.4, 3541.9, 125.288, |, 10.0
7853.9, 140.3, | , 28.3, 0.6, 562.3, | ,  3000,  2903,  9000,  8775, | , -3.4, 3509.4, 123.962, |, 2.5
7854.9, 140.8, | , 28.3, -1.6, 560.5, | ,  3000,  2901,  9000,  8779, | , -3.4, 3488.8, 123.272, |, 1.2
7855.9, 139.3, | , 28.4, 10.1, 569.5, | ,  3000,  2904,  9000,  8784, | , -3.4, 3515.8, 124.306, |, 11.4
7856.9, 139.3, | , 28.4, 9.8, 569.4, | ,  3000,  2902,  9000,  8782, | , -3.4, 3516.7, 124.281, |, 11.1
7857.9, 139.6, | , 28.4, 8.8, 568.2, | ,  3000,  2902,  9000,  8792, | , -3.4, 3523.9, 124.653, |, 10.0
7858.9, 139.6, | , 28.4, 10.5, 569.8, | ,  3000,  2906,  9000,  8784, | , -3.4, 3494.8, 123.583, |, 11.8
7859.9, 140.4, | , 28.3, -0.4, 560.9, | ,  3000,  2906,  9000,  8772, | , -3.4, 3494.0, 123.424, |, 2.2
7860.9, 139.8, | , 28.4, 10.1, 570.1, | ,  3000,  2909,  9000,  8781, | , -3.4, 3515.8, 124.320, |, 11.4
7861.9, 139.5, | , 28.4, 10.4, 570.1, | ,  3000,  2905,  9000,  8750, | , -3.4, 3509.4, 123.726, |, 11.6
7862.9, 139.4, | , 28.4, 8.8, 568.3, | ,  3000,  2901,  9000,  8787, | , -3.4, 3541.1, 125.193, |, 10.1
7864.0, 139.3, | , 28.4, 10.1, 569.0, | ,  3000,  2903,  9000,  8767, | , -3.4, 3538.9, 124.925, |, 11.3
7865.0, 140.7, | , 28.4, 1.3, 562.3, | ,  3000,  2906,  9000,  8799, | , -3.4, 3511.5, 124.328, |, 3.5
7866.0, 140.7, | , 28.4, 1.1, 562.2, | ,  3000,  2901,  9000,  8771, | , -3.4, 3504.2, 123.723, |, 3.5
7867.0, 139.4, | , 28.4, 9.4, 568.3, | ,  3000,  2908,  9000,  8798, | , -3.4, 3531.7, 125.057, |, 10.2
7868.0, 139.8, | , 28.4, 7.7, 567.8, | ,  3000,  2906,  9000,  8788, | , -3.4, 3499.1, 123.776, |, 10.3
7869.0, 139.8, | , 28.4, 9.9, 569.0, | ,  3000,  2908,  9000,  8779, | , -3.4, 3521.8, 124.499, |, 11.0
7870.0, 139.3, | , 28.4, 9.4, 568.8, | ,  3000,  2901,  9000,  8756, | , -3.4, 3505.5, 123.602, |, 10.5
7871.0, 140.3, | , 28.4, 0.9, 562.2, | ,  3000,  2905,  9000,  8768, | , -3.4, 3538.9, 124.956, |, 3.5
7872.0, 139.8, | , 28.4, 10.3, 569.6, | ,  3000,  2912,  9000,  8779, | , -3.4, 3470.8, 122.754, |, 10.8
7873.1, 139.4, | , 28.4, 8.3, 568.0, | ,  3000,  2905,  9000,  8773, | , -3.4, 3467.4, 122.494, |, 9.2
7874.1, 139.3, | , 28.4, 9.3, 568.9, | ,  3000,  2904,  9000,  8779, | , -3.4, 3513.2, 124.165, |, 10.8
7875.1, 139.3, | , 28.4, 9.2, 569.1, | ,  3000,  2906,  9000,  8771, | , -3.4, 3514.9, 124.155, |, 11.0
7876.1, 140.8, | , 28.4, -0.9, 560.7, | ,  3000,  2901,  9000,  8774, | , -3.4, 3519.2, 124.277, |, 1.9
7877.1, 139.3, | , 28.4, 9.5, 568.8, | ,  3000,  2911,  9000,  8764, | , -3.4, 3511.1, 124.004, |, 10.9
7878.1, 139.4, | , 28.4, 7.9, 568.5, | ,  3000,  2902,  9000,  8771, | , -3.4, 3502.5, 123.678, |, 9.8
7879.1, 139.4, | , 28.4, 9.6, 569.1, | ,  3000,  2909,  9000,  8794, | , -3.4, 3498.7, 123.854, |, 10.9
7880.1, 139.6, | , 28.4, 10.6, 569.9, | ,  3000,  2904,  9000,  8768, | , -3.4, 3497.8, 123.505, |, 11.6
7881.1, 140.2, | , 28.4, 0.9, 562.6, | ,  3000,  2902,  9000,  8764, | , -3.4, 3483.2, 122.913, |, 3.1
7882.1, 140.3, | , 28.4, -0.6, 561.3, | ,  3000,  2904,  9000,  8779, | , -3.4, 3513.7, 124.172, |, 2.0
7883.1, 139.9, | , 28.4, 9.3, 568.7, | ,  3000,  2906,  9000,  8799, | , -3.4, 3520.1, 124.634, |, 10.5
7884.2, 139.3, | , 28.4, 9.9, 569.3, | ,  3000,  2906,  9000,  8779, | , -3.4, 3501.2, 123.751, |, 10.9
7885.2, 139.3, | , 28.4, 9.6, 569.3, | ,  3000,  2900,  9000,  8777, | , -3.4, 3520.5, 124.353, |, 10.9
7886.2, 139.8, | , 28.4, 10.4, 570.1, | ,  3000,  2909,  9000,  8812, | , -3.4, 3544.1, 125.649, |, 11.8
7887.2, 140.7, | , 28.4, 0.2, 561.1, | ,  3000,  2901,  9000,  8767, | , -3.4, 3497.8, 123.460, |, 2.0
7888.2, 139.4, | , 28.4, 8.6, 568.4, | ,  3000,  2903,  9000,  8766, | , -3.4, 3515.4, 124.088, |, 10.2
7889.2, 139.4, | , 28.4, 9.9, 569.4, | ,  3000,  2911,  9000,  8799, | , -3.4, 3529.9, 125.035, |, 11.3
7890.2, 139.6, | , 28.4, 10.7, 569.7, | ,  3000,  2904,  9000,  8730, | , -3.4, 3492.2, 122.905, |, 11.8
7891.2, 139.6, | , 28.4, 10.6, 569.8, | ,  3000,  2902,  9000,  8768, | , -3.4, 3544.5, 125.121, |, 11.7
7892.2, 140.2, | , 28.4, 0.7, 562.2, | ,  3000,  2901,  9000,  8771, | , -3.4, 3504.7, 123.740, |, 3.1
7893.2, 140.3, | , 28.4, -2.0, 561.3, | ,  3000,  2905,  9000,  8765, | , -3.4, 3526.1, 124.473, |, 1.9
7894.3, 139.6, | , 28.4, 10.6, 570.4, | ,  3000,  2907,  9000,  8775, | , -3.4, 3523.1, 124.494, |, 11.8
7895.3, 139.3, | , 28.4, 10.0, 569.4, | ,  3000,  2904,  9000,  8780, | , -3.4, 3538.9, 125.079, |, 10.8
7896.3, 139.4, | , 28.4, 9.9, 568.9, | ,  3000,  2911,  9000,  8808, | , -3.4, 3528.7, 125.079, |, 11.2
7897.3, 139.6, | , 28.4, 10.5, 569.9, | ,  3000,  2900,  9000,  8764, | , -3.4, 3519.7, 124.188, |, 11.7
7898.3, 140.6, | , 28.4, -2.3, 559.8, | ,  3000,  2901,  9000,  8772, | , -3.4, 3527.4, 124.550, |, 0.4
7899.3, 139.2, | , 28.4, 10.0, 569.8, | ,  3000,  2904,  9000,  8782, | , -3.4, 3528.7, 124.734, |, 11.2
7900.3, 139.5, | , 28.4, 9.1, 569.6, | ,  3000,  2910,  9000,  8796, | , -3.4, 3504.2, 124.084, |, 11.0
7901.3, 139.7, | , 28.4, 10.4, 570.2, | ,  3000,  2906,  9000,  8797, | , -3.4, 3473.8, 122.984, |, 11.6
7902.3, 139.3, | , 28.4, 10.0, 569.9, | ,  3000,  2906,  9000,  8799, | , -3.4, 3474.7, 123.028, |, 11.2
7903.3, 140.3, | , 28.4, -1.8, 560.4, | ,  3000,  2898,  9000,  8744, | , -3.4, 3475.1, 122.379, |, 0.7
7904.3, 141.1, | , 28.4, -1.0, 562.3, | ,  3000,  2900,  9000,  8764, | , -3.4, 3471.7, 122.493, |, -2.3
7905.4, 139.9, | , 28.4, 9.9, 569.2, | ,  3000,  2911,  9000,  8802, | , -3.4, 3473.0, 123.057, |, 11.0
7906.4, 139.4, | , 28.4, 9.6, 569.3, | ,  3000,  2905,  9000,  8762, | , -3.4, 3494.8, 123.336, |, 10.6
7907.4, 139.3, | , 28.4, 9.3, 569.5, | ,  3000,  2907,  9000,  8778, | , -3.4, 3476.0, 122.862, |, 11.1
7908.4, 139.5, | , 28.4, 8.5, 568.7, | ,  3000,  2901,  9000,  8770, | , -3.4, 3491.8, 123.274, |, 9.7
7909.4, 140.9, | , 28.4, 0.4, 562.5, | ,  3000,  2903,  9000,  8772, | , -3.4, 3488.8, 123.217, |, 2.8
7910.4, 139.4, | , 28.4, 8.9, 568.6, | ,  3000,  2905,  9000,  8795, | , -3.4, 3477.7, 123.089, |, 9.6
7911.4, 139.2, | , 28.4, 9.9, 570.0, | ,  3000,  2906,  9000,  8767, | , -3.4, 3482.4, 122.959, |, 11.5
7912.4, 139.7, | , 28.4, 10.6, 569.6, | ,  3000,  2908,  9000,  8800, | , -3.4, 3482.4, 123.335, |, 11.7
7913.4, 139.5, | , 28.4, 8.6, 568.4, | ,  3000,  2901,  9000,  8784, | , -3.4, 3482.4, 123.092, |, 10.1
7914.4, 140.4, | , 28.4, -1.0, 560.5, | ,  3000,  2902,  9000,  8765, | , -3.4, 3480.7, 122.842, |, 1.3
7915.4, 139.7, | , 28.4, 10.3, 570.0, | ,  3000,  2907,  9000,  8764, | , -3.4, 3482.8, 122.959, |, 11.6
7916.5, 139.5, | , 28.4, 10.4, 569.9, | ,  3000,  2904,  9000,  8791, | , -3.4, 3474.7, 122.928, |, 11.7
7917.5, 139.3, | , 28.4, 9.9, 569.3, | ,  3000,  2902,  9000,  8760, | , -3.4, 3489.7, 123.112, |, 11.0
7918.5, 139.4, | , 28.4, 7.8, 567.4, | ,  3000,  2905,  9000,  8751, | , -3.4, 3476.4, 122.579, |, 9.2
7919.5, 140.7, | , 28.4, 1.2, 562.4, | ,  3000,  2902,  9000,  8778, | , -3.4, 3471.7, 122.662, |, 3.5
7920.5, 140.7, | , 28.4, 0.9, 562.0, | ,  3000,  2899,  9000,  8760, | , -3.4, 3475.5, 122.577, |, 3.2
7921.5, 139.3, | , 28.4, 9.1, 569.2, | ,  3000,  2907,  9000,  8752, | , -3.4, 3475.5, 122.585, |, 10.4
7922.5, 139.4, | , 28.4, 9.6, 569.2, | ,  3000,  2909,  9000,  8786, | , -3.4, 3491.4, 123.524, |, 10.6
7923.5, 140.0, | , 28.4, 8.9, 568.6, | ,  3000,  2906,  9000,  8768, | , -3.4, 3474.7, 122.704, |, 9.9
7924.5, 139.3, | , 28.4, 9.6, 568.9, | ,  3000,  2905,  9000,  8791, | , -3.4, 3477.2, 123.032, |, 11.1
7925.6, 140.4, | , 28.4, -1.1, 560.5, | ,  3000,  2903,  9000,  8788, | , -3.4, 3482.0, 123.142, |, 1.3
7926.6, 139.6, | , 28.4, 9.8, 569.5, | ,  3000,  2904,  9000,  8769, | , -3.4, 3505.1, 123.770, |, 11.3
7927.6, 139.4, | , 28.4, 9.3, 569.0, | ,  3000,  2911,  9000,  8801, | , -3.4, 3485.0, 123.472, |, 11.0
7928.6, 139.5, | , 28.4, 8.7, 568.7, | ,  3000,  2900,  9000,  8772, | , -3.4, 3471.7, 122.577, |, 9.8
7929.6, 139.4, | , 28.4, 9.7, 569.9, | ,  3000,  2905,  9000,  8789, | , -3.4, 3472.5, 122.841, |, 10.7
7930.6, 140.6, | , 28.4, 1.1, 562.3, | ,  3000,  2900,  9000,  8773, | , -3.4, 3486.2, 123.101, |, 2.6
8023.6, 139.9, | , 28.4, 0.7, 562.4, | ,  3000,  2906,  9000,  8785, | , -3.4, 3467.8, 122.637, |, 2.9
8024.6, 140.4, | , 28.4, -1.3, 562.5, | ,  3000,  2903,  9000,  8782, | , -3.4, 3465.7, 122.495, |, 1.3
8025.6, 139.7, | , 28.4, 9.9, 569.8, | ,  3000,  2905,  9000,  8784, | , -3.4, 3497.0, 123.645, |, 10.7
8026.6, 139.6, | , 28.4, 9.7, 570.1, | ,  3000,  2907,  9000,  8757, | , -3.4, 3499.1, 123.457, |, 11.2
8027.6, 139.4, | , 28.4, 9.2, 569.3, | ,  3000,  2911,  9000,  8792, | , -3.4, 3528.2, 124.899, |, 10.6
8028.6, 139.2, | , 28.4, 9.9, 569.6, | ,  3000,  2903,  9000,  8788, | , -3.4, 3539.4, 125.158, |, 11.0
8029.6, 141.1, | , 28.4, -2.3, 560.3, | ,  3000,  2901,  9000,  8751, | , -3.4, 3534.2, 124.564, |, 1.0
8030.6, 139.4, | , 28.4, 9.4, 569.3, | ,  3000,  2908,  9000,  8776, | , -3.4, 3522.7, 124.500, |, 10.9
8031.6, 139.3, | , 28.4, 9.7, 569.7, | ,  3000,  2906,  9000,  8767, | , -3.4, 3534.2, 124.783, |, 10.8
8032.6, 139.7, | , 28.4, 10.1, 570.4, | ,  3000,  2904,  9000,  8780, | , -3.4, 3553.1, 125.577, |, 11.0
8033.7, 139.2, | , 28.4, 9.6, 569.9, | ,  3000,  2904,  9000,  8774, | , -3.4, 3547.1, 125.294, |, 10.9
8034.7, 140.5, | , 28.4, -0.7, 561.5, | ,  3000,  2902,  9000,  8783, | , -3.4, 3606.2, 127.451, |, 1.5
8035.7, 140.8, | , 28.4, -0.9, 560.6, | ,  3000,  2907,  9000,  8789, | , -3.4, 3549.2, 125.565, |, 1.5
8036.7, 139.8, | , 28.4, 8.7, 569.1, | ,  3000,  2911,  9000,  8782, | , -3.4, 3562.1, 125.991, |, 9.0
8037.7, 139.4, | , 28.4, 9.3, 569.0, | ,  3000,  2904,  9000,  8760, | , -3.4, 3544.9, 125.063, |, 10.7
8038.7, 139.4, | , 28.4, 9.4, 569.4, | ,  3000,  2911,  9000,  8787, | , -3.4, 3562.9, 126.072, |, 10.7
8039.7, 140.0, | , 28.4, 7.6, 569.1, | ,  3000,  2905,  9000,  8764, | , -3.4, 3561.2, 125.688, |, 10.0
8040.7, 140.5, | , 28.4, -0.9, 560.7, | ,  3000,  2899,  9000,  8798, | , -3.4, 3560.4, 125.975, |, 0.9
8041.7, 139.3, | , 28.4, 9.2, 569.6, | ,  3000,  2903,  9000,  8774, | , -3.4, 3583.5, 126.566, |, 10.9
8042.8, 139.3, | , 28.4, 9.5, 569.9, | ,  3000,  2910,  9000,  8796, | , -3.4, 3601.9, 127.534, |, 11.6
8043.8, 139.7, | , 28.4, 9.8, 569.8, | ,  3000,  2906,  9000,  8775, | , -3.4, 3604.5, 127.353, |, 11.4
8044.8, 139.6, | , 28.4, 8.9, 568.7, | ,  3000,  2903,  9000,  8797, | , -3.4, 3577.9, 126.623, |, 10.3
8045.8, 140.2, | , 28.4, 1.0, 562.7, | ,  3000,  2904,  9000,  8775, | , -3.4, 3550.1, 125.409, |, 3.1
8046.8, 140.6, | , 28.4, -0.4, 561.1, | ,  3000,  2909,  9000,  8774, | , -3.4, 3575.4, 126.338, |, 1.6
8047.8, 139.6, | , 28.4, 10.3, 570.2, | ,  3000,  2905,  9000,  8767, | , -3.4, 3593.8, 126.868, |, 12.0
8048.8, 139.3, | , 28.4, 10.0, 569.9, | ,  3000,  2904,  9000,  8779, | , -3.4, 3576.6, 126.390, |, 11.4
8049.8, 139.7, | , 28.4, 8.6, 569.4, | ,  3000,  2903,  9000,  8790, | , -3.4, 3632.3, 128.460, |, 10.6
8050.8, 139.6, | , 28.4, 10.6, 570.5, | ,  3000,  2905,  9000,  8777, | , -3.4, 3622.5, 127.997, |, 11.8
8051.8, 140.5, | , 28.4, -0.0, 560.9, | ,  3000,  2905,  9000,  8793, | , -3.4, 3616.1, 127.940, |, 1.1
8052.9, 139.4, | , 28.4, 10.2, 569.6, | ,  3000,  2909,  9000,  8798, | , -3.4, 3592.1, 127.192, |, 11.3
8053.9, 139.7, | , 28.4, 10.5, 570.2, | ,  3000,  2905,  9000,  8786, | , -3.4, 3575.8, 126.440, |, 11.7
8054.9, 139.8, | , 28.4, 9.1, 568.6, | ,  3000,  2901,  9000,  8761, | , -3.4, 3578.8, 126.240, |, 10.4
8055.9, 139.3, | , 28.4, 10.1, 569.6, | ,  3000,  2907,  9000,  8793, | , -3.4, 3622.5, 128.184, |, 11.2
8056.9, 140.4, | , 28.4, 0.1, 557.2, | ,  3000,  2902,  9000,  8775, | , -3.4, 3596.4, 127.010, |, -0.6
8057.9, 140.8, | , 28.4, -1.4, 561.9, | ,  3000,  2909,  9000,  8799, | , -3.4, 3595.9, 127.336, |, 3.6
8058.9, 139.3, | , 28.4, 9.8, 569.6, | ,  3000,  2905,  9000,  8797, | , -3.4, 3576.6, 126.598, |, 11.3
8059.9, 139.4, | , 28.4, 9.1, 568.8, | ,  3000,  2902,  9000,  8772, | , -3.4, 3569.8, 126.056, |, 10.5
8060.9, 139.6, | , 28.4, 10.6, 570.3, | ,  3000,  2905,  9000,  8779, | , -3.4, 3590.8, 126.891, |, 11.7
8061.9, 139.3, | , 28.4, 10.1, 569.3, | ,  3000,  2904,  9000,  8771, | , -3.4, 3600.6, 127.145, |, 11.5
8063.0, 140.2, | , 28.4, 1.7, 563.4, | ,  3000,  2906,  9000,  8767, | , -3.4, 3600.6, 127.135, |, 4.1
8064.0, 139.3, | , 28.4, 10.1, 570.2, | ,  3000,  2911,  9000,  8800, | , -3.4, 3599.4, 127.497, |, 11.4
8065.0, 139.8, | , 28.4, 8.5, 569.4, | ,  3000,  2899,  9000,  8769, | , -3.4, 3587.8, 126.621, |, 10.6
8066.0, 139.4, | , 28.4, 10.2, 570.2, | ,  3000,  2908,  9000,  8797, | , -3.4, 3546.7, 125.569, |, 11.4
8067.0, 139.3, | , 28.4, 10.0, 569.6, | ,  3000,  2903,  9000,  8789, | , -3.4, 3593.4, 127.076, |, 11.2
8068.0, 140.6, | , 28.4, -0.9, 561.1, | ,  3000,  2902,  9000,  8797, | , -3.4, 3552.2, 125.706, |, 1.4
8069.0, 139.5, | , 28.4, 10.2, 570.1, | ,  3000,  2904,  9000,  8736, | , -3.4, 3592.1, 126.470, |, 11.6
8070.0, 139.5, | , 28.4, 8.6, 568.5, | ,  3000,  2897,  9000,  8785, | , -3.4, 3616.9, 127.794, |, 10.3
8071.0, 139.2, | , 28.4, 10.1, 570.3, | ,  3000,  2910,  9000,  8780, | , -3.4, 3593.4, 127.060, |, 11.7
8072.0, 139.6, | , 28.4, 10.5, 570.0, | ,  3000,  2907,  9000,  8778, | , -3.4, 3602.4, 127.314, |, 11.7
8073.1, 140.3, | , 28.4, 0.7, 562.8, | ,  3000,  2903,  9000,  8782, | , -3.4, 3565.9, 126.036, |, 3.2
8074.1, 140.4, | , 28.4, 0.1, 560.7, | ,  3000,  2906,  9000,  8793, | , -3.4, 3526.9, 124.805, |, 1.9
8075.1, 139.6, | , 28.4, 9.1, 568.8, | ,  3000,  2902,  9000,  8748, | , -3.4, 3562.9, 125.551, |, 10.5
8076.1, 139.3, | , 28.4, 10.2, 569.8, | ,  3000,  2909,  9000,  8803, | , -3.4, 3578.4, 126.766, |, 11.0
8077.1, 139.3, | , 28.4, 10.1, 569.3, | ,  3000,  2905,  9000,  8756, | , -3.4, 3599.4, 126.952, |, 11.4
8078.1, 139.3, | , 28.4, 9.9, 570.1, | ,  3000,  2903,  9000,  8790, | , -3.4, 3544.9, 125.375, |, 11.4
8079.1, 140.7, | , 28.4, 1.3, 559.0, | ,  3000,  2900,  9000,  8758, | , -3.4, 3558.6, 125.488, |, 0.5
8080.1, 140.0, | , 28.4, 8.8, 568.9, | ,  3000,  2910,  9000,  8777, | , -3.4, 3587.4, 126.808, |, 8.9
8081.1, 139.4, | , 28.4, 9.8, 569.6, | ,  3000,  2906,  9000,  8769, | , -3.4, 3558.2, 125.656, |, 10.5
8082.1, 139.4, | , 28.4, 9.4, 569.8, | ,  3000,  2903,  9000,  8783, | , -3.4, 3540.2, 125.148, |, 10.8
8083.2, 139.6, | , 28.4, 10.3, 570.2, | ,  3000,  2900,  9000,  8756, | , -3.4, 3560.8, 125.546, |, 10.8
8084.2, 140.9, | , 28.4, 0.8, 562.2, | ,  3000,  2907,  9000,  8801, | , -3.4, 3560.4, 126.090, |, 2.6
8085.2, 140.7, | , 28.4, -1.1, 562.2, | ,  3000,  2907,  9000,  8782, | , -3.4, 3535.1, 124.987, |, 1.2
8086.2, 139.3, | , 28.4, 9.1, 569.2, | ,  3000,  2905,  9000,  8784, | , -3.4, 3544.9, 125.336, |, 10.6
8087.2, 139.6, | , 28.4, 10.3, 570.4, | ,  3000,  2909,  9000,  8782, | , -3.4, 3565.9, 126.103, |, 11.2
8088.2, 139.4, | , 28.4, 9.4, 569.7, | ,  3000,  2904,  9000,  8786, | , -3.4, 3550.9, 125.563, |, 10.5
8089.2, 139.3, | , 28.4, 9.2, 569.4, | ,  3000,  2907,  9000,  8788, | , -3.4, 3538.5, 125.175, |, 10.7
8090.2, 141.1, | , 28.4, -2.2, 560.6, | ,  3000,  2904,  9000,  8773, | , -3.4, 3540.7, 125.063, |, 1.0
8091.2, 139.4, | , 28.4, 9.4, 569.4, | ,  3000,  2908,  9000,  8771, | , -3.4, 3524.8, 124.520, |, 11.1
8092.3, 139.3, | , 28.4, 9.3, 570.0, | ,  3000,  2905,  9000,  8758, | , -3.4, 3511.1, 123.867, |, 11.5
8093.3, 139.8, | , 28.4, 10.0, 570.4, | ,  3000,  2910,  9000,  8788, | , -3.4, 3550.9, 125.651, |, 11.5
8094.3, 139.3, | , 28.4, 9.3, 569.7, | ,  3000,  2904,  9000,  8794, | , -3.4, 3529.9, 124.905, |, 11.2
8095.3, 140.4, | , 28.4, -0.9, 561.5, | ,  3000,  2903,  9000,  8781, | , -3.4, 3579.2, 126.492, |, 1.9
8096.3, 140.9, | , 28.4, -1.3, 561.1, | ,  3000,  2902,  9000,  8755, | , -3.4, 3565.5, 125.711, |, 2.0
8097.3, 139.6, | , 28.4, 9.9, 569.4, | ,  3000,  2909,  9000,  8781, | , -3.4, 3544.9, 125.346, |, 11.0
8098.3, 139.3, | , 28.4, 9.1, 569.2, | ,  3000,  2901,  9000,  8767, | , -3.4, 3536.4, 124.820, |, 10.9
8099.3, 139.3, | , 28.4, 9.5, 569.5, | ,  3000,  2905,  9000,  8797, | , -3.4, 3521.8, 124.662, |, 11.1
8100.3, 139.9, | , 28.4, 8.2, 569.5, | ,  3000,  2909,  9000,  8790, | , -3.4, 3515.4, 124.400, |, 10.4
8101.3, 140.9, | , 28.4, -0.8, 561.3, | ,  3000,  2903,  9000,  8788, | , -3.4, 3495.2, 123.607, |, 2.3
8102.4, 139.4, | , 28.4, 7.3, 569.2, | ,  3000,  2901,  9000,  8781, | , -3.4, 3504.7, 123.847, |, 9.7
8103.4, 139.6, | , 28.4, 10.5, 570.6, | ,  3000,  2904,  9000,  8776, | , -3.4, 3550.1, 125.422, |, 11.8
8104.4, 139.6, | , 28.4, 10.6, 570.9, | ,  3000,  2902,  9000,  8780, | , -3.4, 3548.8, 125.402, |, 11.7
8105.4, 139.6, | , 28.4, 8.6, 568.4, | ,  3000,  2902,  9000,  8784, | , -3.4, 3547.9, 125.414, |, 10.0
8106.4, 140.7, | , 28.4, -5.7, 557.1, | ,  3000,  2904,  9000,  8756, | , -3.4, 3517.1, 124.054, |, -2.9
8107.4, 140.8, | , 28.4, -0.1, 563.5, | ,  3000,  2898,  9000,  8779, | , -3.4, 3538.1, 124.964, |, 1.9
8108.4, 139.3, | , 28.4, 10.1, 570.2, | ,  3000,  2905,  9000,  8781, | , -3.4, 3520.1, 124.427, |, 11.3
8109.4, 139.3, | , 28.4, 10.2, 569.8, | ,  3000,  2903,  9000,  8782, | , -3.4, 3535.1, 124.952, |, 11.2
8110.4, 139.3, | , 28.4, 8.6, 568.9, | ,  3000,  2901,  9000,  8745, | , -3.4, 3515.4, 123.831, |, 10.0
8111.4, 139.4, | , 28.4, 10.3, 570.8, | ,  3000,  2900,  9000,  8755, | , -3.4, 3547.5, 125.059, |, 11.7
8112.5, 140.4, | , 28.4, 1.7, 561.8, | ,  3000,  2906,  9000,  8831, | , -3.4, 3561.2, 126.428, |, 3.9
8113.5, 139.3, | , 28.4, 9.9, 570.2, | ,  3000,  2906,  9000,  8771, | , -3.4, 3482.0, 122.989, |, 11.4
8114.5, 139.7, | , 28.4, 10.6, 570.6, | ,  3000,  2906,  9000,  8791, | , -3.4, 3519.2, 124.516, |, 11.5
8115.5, 139.3, | , 28.4, 8.0, 568.8, | ,  3000,  2902,  9000,  8771, | , -3.4, 3490.1, 123.232, |, 10.2
8116.5, 139.3, | , 28.4, 10.0, 570.1, | ,  3000,  2907,  9000,  8789, | , -3.4, 3545.4, 125.422, |, 11.1
8117.5, 140.8, | , 28.4, -0.6, 561.3, | ,  3000,  2900,  9000,  8758, | , -3.4, 3518.4, 124.076, |, 1.9
8118.5, 139.7, | , 28.4, 10.5, 570.4, | ,  3000,  2908,  9000,  8784, | , -3.4, 3520.9, 124.528, |, 11.6
8119.5, 139.2, | , 28.4, 10.0, 570.5, | ,  3000,  2908,  9000,  8752, | , -3.4, 3497.0, 123.341, |, 11.1
8120.5, 139.3, | , 28.4, 9.3, 569.4, | ,  3000,  2902,  9000,  8770, | , -3.4, 3547.1, 125.225, |, 10.7
8121.5, 139.5, | , 28.4, 10.6, 570.6, | ,  3000,  2902,  9000,  8778, | , -3.4, 3551.4, 125.464, |, 11.8
8122.6, 140.6, | , 28.4, 1.4, 563.0, | ,  3000,  2903,  9000,  8779, | , -3.4, 3544.1, 125.223, |, 3.5
8123.6, 140.2, | , 28.4, 1.6, 561.7, | ,  3000,  2901,  9000,  8776, | , -3.4, 3506.0, 123.838, |, 4.0
8124.6, 139.3, | , 28.4, 10.0, 570.6, | ,  3000,  2908,  9000,  8784, | , -3.4, 3489.2, 123.407, |, 11.9
8125.6, 139.8, | , 28.4, 8.9, 569.0, | ,  3000,  2903,  9000,  8779, | , -3.4, 3502.5, 123.768, |, 10.4
8126.6, 139.4, | , 28.4, 10.1, 570.2, | ,  3000,  2905,  9000,  8768, | , -3.4, 3518.4, 124.235, |, 11.3
8127.6, 139.2, | , 28.4, 10.1, 570.6, | ,  3000,  2907,  9000,  8776, | , -3.4, 3516.7, 124.279, |, 11.4
8128.6, 140.9, | , 28.4, 0.3, 562.4, | ,  3000,  2903,  9000,  8768, | , -3.4, 3525.7, 124.475, |, 2.0
8129.6, 139.2, | , 28.4, 9.9, 570.4, | ,  3000,  2903,  9000,  8767, | , -3.4, 3508.5, 123.848, |, 11.3
8130.6, 139.4, | , 28.4, 8.8, 569.4, | ,  3000,  2905,  9000,  8777, | , -3.4, 3529.1, 124.702, |, 10.1
8131.6, 139.3, | , 28.4, 10.0, 570.7, | ,  3000,  2907,  9000,  8793, | , -3.4, 3514.5, 124.383, |, 11.4
8132.7, 139.4, | , 28.4, 10.0, 570.5, | ,  3000,  2904,  9000,  8785, | , -3.4, 3528.7, 124.767, |, 11.5
8133.7, 140.3, | , 28.4, 1.0, 563.4, | ,  3000,  2903,  9000,  8781, | , -3.4, 3492.7, 123.438, |, 3.0
8134.7, 140.3, | , 28.4, 0.2, 561.5, | ,  3000,  2903,  9000,  8760, | , -3.4, 3501.2, 123.517, |, 3.3
8135.7, 139.4, | , 28.4, 8.7, 568.6, | ,  3000,  2901,  9000,  8772, | , -3.4, 3528.7, 124.592, |, 10.0
8136.7, 139.6, | , 28.4, 10.4, 571.1, | ,  3000,  2907,  9000,  8779, | , -3.4, 3534.2, 124.928, |, 11.9
8137.7, 139.3, | , 28.4, 10.2, 569.8, | ,  3000,  2905,  9000,  8788, | , -3.4, 3524.4, 124.657, |, 11.2
