Repository: jdhuang-csm/Ru-BCA

## Methods
* (BaO)<sub>x</sub>-(CaO)<sub>y</sub>-(Al<sub>2</sub>O<sub>3</sub>)<sub>1-x-y</sub> (BCA) catalyst supports were synthesized via sol-gel and solid-state methods. 
* Ru/BCA catalysts were prepared via incipient wetness impregnation to achieve 1 wt. % Ru loading.
* Ammonia synthesis rates were measured for Ru/BCA catalysts in a packed-bed reactor at 480-600<sup>o</sup>C, 10 bar, and space velocities up to 1.3 x 10<sup>6</sup> ml g<sub>cat</sub><sup>-1</sup> h<sup>-1</sup>.
* A machine learning (ML) model was employed to improve understanding of the behavior of Ru/BCA catalysts.
* A microkinetic model was developed to describe the best-performing catalyst.

File: data/new_files_20190416/B2CA_summary.txt (part 12 of 20)
********** Start test **********
Elapsed time, Pressure, | , LJtemp(C), Inner-Temp, Outer-Temp, | , N2-set, N2-flow, H2-set, H2-flow, | , pH, NH3_ppm, NH3_Prod_rate, |, In222Temp
8709.4, 139.6, | , 28.6, 10.0, 572.2, | ,  3000,  2908,  9000,  8797, | , -3.4, 3569.8, 126.382, |, 11.3
8710.4, 139.6, | , 28.6, 10.2, 568.2, | ,  3000,  2911,  9000,  8801, | , -3.4, 3498.2, 123.941, |, 4.7
8711.4, 139.6, | , 28.6, 8.7, 570.8, | ,  3000,  2903,  9000,  8773, | , -3.4, 3515.4, 124.153, |, 10.5
8712.5, 140.5, | , 28.6, 0.7, 564.4, | ,  3000,  2903,  9000,  8771, | , -3.4, 3529.1, 124.617, |, 2.9
8713.5, 140.4, | , 28.6, 2.0, 562.9, | ,  3000,  2903,  9000,  8764, | , -3.4, 3507.7, 123.785, |, 1.7
8714.5, 139.9, | , 28.6, 10.8, 572.1, | ,  3000,  2903,  9000,  8787, | , -3.4, 3538.1, 125.115, |, 12.0
8715.5, 139.4, | , 28.6, 10.0, 571.8, | ,  3000,  2904,  9000,  8776, | , -3.4, 3527.8, 124.638, |, 11.3
8716.5, 139.6, | , 28.6, 8.9, 570.7, | ,  3000,  2904,  9000,  8784, | , -3.4, 3546.7, 125.386, |, 10.4
8717.5, 139.4, | , 28.6, 10.1, 571.9, | ,  3000,  2906,  9000,  8758, | , -3.4, 3523.5, 124.320, |, 11.6
8718.5, 141.0, | , 28.6, 0.9, 563.7, | ,  3000,  2903,  9000,  8778, | , -3.4, 3532.1, 124.799, |, 2.6
8719.5, 139.5, | , 28.6, 10.3, 571.9, | ,  3000,  2909,  9000,  8777, | , -3.4, 3517.1, 124.326, |, 11.4
8720.5, 139.4, | , 28.6, 9.9, 571.7, | ,  3000,  2907,  9000,  8782, | , -3.4, 3512.8, 124.199, |, 11.4
8721.6, 139.9, | , 28.6, 8.2, 570.5, | ,  3000,  2908,  9000,  8793, | , -3.4, 3530.4, 124.949, |, 9.8
8722.6, 139.9, | , 28.6, 10.6, 572.2, | ,  3000,  2905,  9000,  8791, | , -3.4, 3506.0, 124.038, |, 12.1
8723.6, 140.5, | , 28.6, 1.0, 564.5, | ,  3000,  2902,  9000,  8767, | , -3.4, 3535.1, 124.778, |, 3.2
8724.6, 140.7, | , 28.6, -1.2, 563.0, | ,  3000,  2902,  9000,  8763, | , -3.4, 3529.5, 124.538, |, 0.9
8725.6, 139.9, | , 28.6, 9.7, 571.0, | ,  3000,  2904,  9000,  8784, | , -3.4, 3531.7, 124.865, |, 11.7
8726.6, 139.8, | , 28.6, 8.2, 570.4, | ,  3000,  2906,  9000,  8790, | , -3.4, 3514.5, 124.336, |, 9.7
8727.6, 139.4, | , 28.6, 9.4, 571.7, | ,  3000,  2907,  9000,  8774, | , -3.4, 3505.5, 123.862, |, 11.1
8728.6, 139.9, | , 28.6, 10.1, 571.8, | ,  3000,  2906,  9000,  8785, | , -3.4, 3513.7, 124.256, |, 11.5
8729.6, 141.0, | , 28.6, -0.6, 563.2, | ,  3000,  2903,  9000,  8765, | , -3.4, 3500.0, 123.534, |, 1.6
8730.6, 139.7, | , 28.6, 9.2, 570.6, | ,  3000,  2907,  9000,  8783, | , -3.4, 3528.2, 124.759, |, 10.8
8731.7, 139.8, | , 28.6, 7.8, 570.3, | ,  3000,  2909,  9000,  8767, | , -3.4, 3491.0, 123.299, |, 9.5
8732.7, 139.9, | , 28.6, 10.0, 572.2, | ,  3000,  2903,  9000,  8761, | , -3.4, 3499.5, 123.473, |, 11.4
8733.7, 139.7, | , 28.6, 9.1, 571.1, | ,  3000,  2906,  9000,  8791, | , -3.4, 3533.4, 125.014, |, 10.3
8734.7, 140.6, | , 28.6, 0.6, 564.2, | ,  3000,  2904,  9000,  8756, | , -3.4, 3509.8, 123.795, |, 2.8
8735.7, 140.5, | , 28.6, 1.8, 565.4, | ,  3000,  2903,  9000,  8777, | , -3.4, 3504.7, 123.825, |, 3.2
8736.7, 140.1, | , 28.6, 9.0, 571.5, | ,  3000,  2910,  9000,  8793, | , -3.4, 3514.9, 124.425, |, 10.8
8737.7, 139.5, | , 28.6, 10.1, 571.7, | ,  3000,  2904,  9000,  8794, | , -3.4, 3492.7, 123.584, |, 11.0
8738.7, 139.8, | , 28.6, 8.8, 571.2, | ,  3000,  2902,  9000,  8788, | , -3.4, 3519.7, 124.460, |, 10.2
8739.7, 139.5, | , 28.6, 9.1, 571.6, | ,  3000,  2902,  9000,  8776, | , -3.4, 3497.0, 123.535, |, 11.2
8740.7, 141.0, | , 28.6, -0.6, 562.9, | ,  3000,  2902,  9000,  8756, | , -3.4, 3536.4, 124.711, |, 1.8
8741.7, 139.7, | , 28.6, 8.3, 569.5, | ,  3000,  2910,  9000,  8797, | , -3.4, 3514.9, 124.471, |, 10.2
8742.8, 139.6, | , 28.6, 9.7, 571.8, | ,  3000,  2902,  9000,  8774, | , -3.4, 3507.7, 123.887, |, 11.1
8743.8, 139.9, | , 28.6, 10.0, 571.9, | ,  3000,  2903,  9000,  8794, | , -3.4, 3487.1, 123.381, |, 11.8
8744.8, 139.9, | , 28.6, 10.1, 571.9, | ,  3000,  2905,  9000,  8780, | , -3.4, 3481.5, 123.060, |, 11.6
8745.8, 140.4, | , 28.6, 0.7, 564.2, | ,  3000,  2905,  9000,  8756, | , -3.4, 3481.5, 122.817, |, 2.9
8746.8, 140.7, | , 28.6, -1.5, 562.8, | ,  3000,  2903,  9000,  8761, | , -3.4, 3519.2, 124.170, |, 3.0
8747.8, 139.8, | , 28.6, 10.1, 571.8, | ,  3000,  2906,  9000,  8772, | , -3.4, 3528.7, 124.646, |, 11.7
8748.8, 139.5, | , 28.6, 9.7, 571.5, | ,  3000,  2905,  9000,  8774, | , -3.4, 3510.2, 124.011, |, 11.2
8749.8, 139.6, | , 28.6, 9.9, 572.1, | ,  3000,  2904,  9000,  8786, | , -3.4, 3505.5, 123.954, |, 11.1
8750.8, 139.9, | , 28.6, 10.6, 572.3, | ,  3000,  2909,  9000,  8787, | , -3.4, 3490.1, 123.477, |, 11.9
8751.8, 141.3, | , 28.6, -1.0, 562.9, | ,  3000,  2903,  9000,  8763, | , -3.4, 3463.1, 122.216, |, 1.5
8752.9, 139.5, | , 28.6, 10.4, 572.0, | ,  3000,  2904,  9000,  8778, | , -3.4, 3468.2, 122.558, |, 11.6
8753.9, 139.8, | , 28.6, 10.8, 572.4, | ,  3000,  2909,  9000,  8769, | , -3.4, 3525.2, 124.522, |, 12.0
8754.9, 139.8, | , 28.6, 10.8, 572.4, | ,  3000,  2906,  9000,  8752, | , -3.4, 3517.5, 124.051, |, 11.3
8755.9, 139.5, | , 28.6, 10.4, 572.2, | ,  3000,  2907,  9000,  8778, | , -3.4, 3523.9, 124.553, |, 11.7
8756.9, 140.7, | , 28.6, -1.6, 562.7, | ,  3000,  2903,  9000,  8752, | , -3.4, 3497.8, 123.328, |, 0.9
8757.9, 140.9, | , 28.6, -0.6, 563.5, | ,  3000,  2902,  9000,  8784, | , -3.4, 3506.0, 123.935, |, 1.9
8758.9, 139.5, | , 28.6, 10.2, 572.2, | ,  3000,  2912,  9000,  8798, | , -3.4, 3497.0, 123.872, |, 11.5
8759.9, 139.6, | , 28.6, 10.0, 571.7, | ,  3000,  2911,  9000,  8805, | , -3.4, 3510.7, 124.422, |, 11.4
8760.9, 139.5, | , 28.6, 10.5, 572.4, | ,  3000,  2902,  9000,  8775, | , -3.4, 3505.1, 123.806, |, 12.2
8762.0, 140.1, | , 28.6, 9.4, 571.5, | ,  3000,  2906,  9000,  8786, | , -3.4, 3480.2, 123.086, |, 10.7
8763.0, 140.9, | , 28.6, -1.2, 562.7, | ,  3000,  2909,  9000,  8771, | , -3.4, 3480.2, 122.970, |, 2.3
8764.0, 139.3, | , 28.6, 10.3, 571.8, | ,  3000,  2904,  9000,  8782, | , -3.4, 3532.1, 124.863, |, 11.6
8765.0, 139.8, | , 28.6, 10.7, 572.3, | ,  3000,  2911,  9000,  8775, | , -3.4, 3522.2, 124.514, |, 11.9
8766.0, 139.6, | , 28.6, 10.2, 571.7, | ,  3000,  2907,  9000,  8785, | , -3.4, 3489.2, 123.405, |, 11.6
8767.0, 139.6, | , 28.6, 9.1, 571.3, | ,  3000,  2902,  9000,  8776, | , -3.4, 3522.2, 124.425, |, 10.1
8768.0, 141.3, | , 28.6, -5.8, 560.2, | ,  3000,  2907,  9000,  8789, | , -3.4, 3490.1, 123.480, |, -0.2
8769.0, 140.6, | , 28.6, -0.3, 563.5, | ,  3000,  2903,  9000,  8776, | , -3.4, 3473.4, 122.712, |, 2.1
8770.0, 139.4, | , 28.6, 10.2, 572.0, | ,  3000,  2909,  9000,  8786, | , -3.4, 3500.4, 123.838, |, 11.6
8771.0, 139.6, | , 28.6, 10.2, 571.8, | ,  3000,  2907,  9000,  8776, | , -3.4, 3519.7, 124.381, |, 11.6
8772.0, 139.6, | , 28.6, 8.9, 571.1, | ,  3000,  2908,  9000,  8786, | , -3.4, 3451.1, 122.088, |, 10.7
8773.1, 139.8, | , 28.6, 10.8, 562.2, | ,  3000,  2906,  9000,  8788, | , -3.4, 3491.0, 123.486, |, 6.3
8774.1, 140.3, | , 28.6, -0.6, 562.5, | ,  3000,  2899,  9000,  8737, | , -3.4, 3487.1, 122.743, |, 1.4
8775.1, 139.5, | , 28.6, 10.3, 572.0, | ,  3000,  2908,  9000,  8771, | , -3.4, 3525.7, 124.552, |, 11.4
8776.1, 139.6, | , 28.6, 10.2, 571.6, | ,  3000,  2912,  9000,  8790, | , -3.4, 3487.5, 123.445, |, 11.4
8777.1, 139.8, | , 28.6, 9.2, 570.9, | ,  3000,  2905,  9000,  8786, | , -3.4, 3472.1, 122.795, |, 10.4
8778.1, 139.5, | , 28.6, 10.2, 571.6, | ,  3000,  2905,  9000,  8780, | , -3.4, 3465.7, 122.502, |, 11.5
8779.1, 141.1, | , 28.6, -0.8, 563.2, | ,  3000,  2901,  9000,  8764, | , -3.4, 3483.2, 122.909, |, 0.2
8780.1, 140.8, | , 28.6, -1.3, 562.4, | ,  3000,  2907,  9000,  8770, | , -3.4, 3482.0, 122.987, |, 0.8
8781.1, 139.4, | , 28.6, 10.3, 571.4, | ,  3000,  2905,  9000,  8777, | , -3.4, 3490.1, 123.332, |, 11.5
8782.2, 139.6, | , 28.6, 9.0, 570.5, | ,  3000,  2902,  9000,  8798, | , -3.4, 3487.1, 123.421, |, 10.2
8783.2, 139.9, | , 28.6, 10.8, 572.4, | ,  3000,  2909,  9000,  8816, | , -3.4, 3526.5, 125.071, |, 12.1
8784.2, 140.4, | , 28.6, 1.1, 564.6, | ,  3000,  2898,  9000,  8757, | , -3.4, 3482.4, 122.779, |, 3.4
8785.2, 140.6, | , 28.6, 1.5, 564.6, | ,  3000,  2903,  9000,  8764, | , -3.4, 3529.9, 124.572, |, 3.4
8786.2, 140.0, | , 28.6, 10.5, 572.3, | ,  3000,  2910,  9000,  8796, | , -3.4, 3493.5, 123.703, |, 11.9
8787.2, 139.7, | , 28.6, 8.1, 570.8, | ,  3000,  2907,  9000,  8789, | , -3.4, 3504.2, 123.979, |, 10.4
8788.2, 139.4, | , 28.6, 9.8, 571.5, | ,  3000,  2901,  9000,  8760, | , -3.4, 3484.5, 122.913, |, 11.1
8789.2, 139.5, | , 28.6, 10.3, 571.9, | ,  3000,  2905,  9000,  8785, | , -3.4, 3500.0, 123.763, |, 11.7
8790.2, 141.0, | , 28.6, -0.1, 563.5, | ,  3000,  2901,  9000,  8771, | , -3.4, 3488.0, 123.150, |, 1.9
8791.2, 140.7, | , 28.6, 0.4, 561.9, | ,  3000,  2907,  9000,  8782, | , -3.4, 3501.2, 123.800, |, 1.4
8792.3, 139.9, | , 28.6, 8.7, 570.9, | ,  3000,  2903,  9000,  8774, | , -3.4, 3482.0, 122.992, |, 9.8
8793.3, 139.5, | , 28.6, 9.6, 571.7, | ,  3000,  2905,  9000,  8778, | , -3.4, 3469.5, 122.613, |, 10.8
8794.3, 139.9, | , 28.6, 10.1, 571.8, | ,  3000,  2906,  9000,  8764, | , -3.4, 3490.1, 123.212, |, 11.5
8795.3, 140.5, | , 28.6, 0.6, 564.0, | ,  3000,  2902,  9000,  8754, | , -3.4, 3496.1, 123.268, |, 3.1
8796.3, 140.5, | , 28.6, 0.6, 564.5, | ,  3000,  2904,  9000,  8752, | , -3.4, 3489.2, 123.030, |, 3.1
8797.3, 140.0, | , 28.6, 8.5, 570.9, | ,  3000,  2902,  9000,  8757, | , -3.4, 3492.7, 123.177, |, 10.4
8798.3, 139.6, | , 28.6, 9.1, 571.8, | ,  3000,  2911,  9000,  8799, | , -3.4, 3490.1, 123.629, |, 11.1
8799.3, 139.6, | , 28.6, 9.4, 571.2, | ,  3000,  2905,  9000,  8774, | , -3.4, 3492.2, 123.377, |, 11.2
8800.3, 139.9, | , 28.6, 10.1, 571.6, | ,  3000,  2906,  9000,  8759, | , -3.4, 3449.0, 121.704, |, 11.4
8801.4, 141.2, | , 28.6, -0.7, 562.5, | ,  3000,  2905,  9000,  8789, | , -3.4, 3455.0, 122.215, |, 2.0
8802.4, 140.6, | , 28.6, -0.1, 563.4, | ,  3000,  2903,  9000,  8796, | , -3.4, 3507.2, 124.120, |, 2.7
8803.4, 139.6, | , 28.6, 9.4, 571.3, | ,  3000,  2904,  9000,  8764, | , -3.4, 3502.1, 123.606, |, 10.9
8804.4, 140.1, | , 28.6, 9.3, 569.7, | ,  3000,  2906,  9000,  8786, | , -3.4, 3490.5, 123.452, |, 10.5
8805.4, 139.6, | , 28.6, 9.7, 571.4, | ,  3000,  2905,  9000,  8778, | , -3.4, 3477.2, 122.884, |, 10.6
8806.4, 140.4, | , 28.6, 0.4, 564.0, | ,  3000,  2907,  9000,  8760, | , -3.4, 3489.2, 123.150, |, 3.1
8807.4, 140.9, | , 28.6, -1.9, 561.9, | ,  3000,  2907,  9000,  8794, | , -3.4, 3497.0, 123.774, |, 0.6
8808.4, 140.0, | , 28.6, 10.0, 571.4, | ,  3000,  2908,  9000,  8782, | , -3.4, 3466.1, 122.563, |, 11.8
8809.4, 139.8, | , 28.6, 8.6, 571.2, | ,  3000,  2904,  9000,  8790, | , -3.4, 3464.8, 122.576, |, 11.1
8810.4, 139.5, | , 28.6, 9.7, 571.5, | ,  3000,  2911,  9000,  8797, | , -3.4, 3503.8, 124.084, |, 11.9
8811.5, 139.9, | , 28.6, 10.4, 572.3, | ,  3000,  2904,  9000,  8767, | , -3.4, 3458.4, 122.106, |, 11.3
8812.5, 140.9, | , 28.6, -2.3, 561.7, | ,  3000,  2904,  9000,  8767, | , -3.4, 3511.9, 123.979, |, 0.2
8813.5, 140.7, | , 28.6, 1.0, 564.7, | ,  3000,  2903,  9000,  8792, | , -3.4, 3501.2, 123.856, |, 3.7
8814.5, 140.1, | , 28.6, 10.5, 572.0, | ,  3000,  2910,  9000,  8812, | , -3.4, 3497.0, 123.999, |, 11.8
8815.5, 139.5, | , 28.6, 9.9, 571.4, | ,  3000,  2904,  9000,  8779, | , -3.4, 3449.0, 121.898, |, 10.4
8816.5, 139.5, | , 28.6, 10.1, 571.9, | ,  3000,  2906,  9000,  8764, | , -3.4, 3484.1, 122.998, |, 11.5
8817.5, 140.8, | , 28.6, 0.8, 564.1, | ,  3000,  2896,  9000,  8750, | , -3.4, 3518.8, 123.963, |, 3.1
8818.5, 140.8, | , 28.6, 2.0, 564.4, | ,  3000,  2905,  9000,  8780, | , -3.4, 3525.2, 124.606, |, 4.7
8819.5, 139.5, | , 28.6, 10.4, 571.6, | ,  3000,  2904,  9000,  8791, | , -3.4, 3489.7, 123.457, |, 11.4
8820.6, 139.4, | , 28.6, 10.2, 571.8, | ,  3000,  2903,  9000,  8790, | , -3.4, 3516.2, 124.363, |, 11.8
8821.6, 139.7, | , 28.6, 10.9, 572.3, | ,  3000,  2903,  9000,  8761, | , -3.4, 3494.4, 123.289, |, 12.1
8822.6, 140.1, | , 28.6, 9.0, 570.8, | ,  3000,  2905,  9000,  8790, | , -3.4, 3486.7, 123.348, |, 10.9
8823.6, 140.9, | , 28.6, -0.7, 563.8, | ,  3000,  2906,  9000,  8790, | , -3.4, 3467.0, 122.671, |, 1.8
8824.6, 139.6, | , 28.6, 10.2, 571.9, | ,  3000,  2897,  9000,  8771, | , -3.4, 3440.8, 121.454, |, 11.8
8825.6, 139.6, | , 28.6, 10.5, 571.8, | ,  3000,  2901,  9000,  8752, | , -3.4, 3484.5, 122.838, |, 11.5
8826.6, 139.8, | , 28.6, 10.5, 572.4, | ,  3000,  2906,  9000,  8786, | , -3.4, 3523.1, 124.605, |, 12.1
8827.6, 139.6, | , 28.6, 8.6, 570.7, | ,  3000,  2907,  9000,  8809, | , -3.4, 3508.1, 124.321, |, 9.7
8828.6, 140.6, | , 28.6, 0.7, 564.4, | ,  3000,  2905,  9000,  8794, | , -3.4, 3498.7, 123.809, |, 3.5
8829.6, 140.7, | , 28.6, 2.3, 565.7, | ,  3000,  2905,  9000,  8739, | , -3.4, 3444.7, 121.334, |, 4.5
8830.6, 139.5, | , 28.6, 10.2, 572.2, | ,  3000,  2908,  9000,  8796, | , -3.4, 3517.9, 124.545, |, 11.3
8831.7, 139.6, | , 28.6, 10.3, 572.7, | ,  3000,  2908,  9000,  8814, | , -3.4, 3501.2, 124.144, |, 11.6
8832.7, 139.7, | , 28.6, 8.7, 571.2, | ,  3000,  2903,  9000,  8802, | , -3.4, 3463.1, 122.620, |, 10.4
8833.7, 139.4, | , 28.6, 10.3, 572.1, | ,  3000,  2911,  9000,  8777, | , -3.4, 3488.0, 123.317, |, 11.5
8834.7, 140.7, | , 28.6, -0.6, 563.3, | ,  3000,  2909,  9000,  8779, | , -3.4, 3487.5, 123.305, |, 1.6
8835.7, 139.5, | , 28.6, 10.5, 572.2, | ,  3000,  2906,  9000,  8779, | , -3.4, 3480.2, 123.008, |, 11.8
8836.7, 139.7, | , 28.6, 10.7, 572.4, | ,  3000,  2902,  9000,  8777, | , -3.4, 3483.7, 123.072, |, 11.7
8837.7, 139.8, | , 28.6, 8.7, 570.4, | ,  3000,  2909,  9000,  8797, | , -3.4, 3488.8, 123.540, |, 9.8
8838.7, 139.5, | , 28.6, 10.1, 572.2, | ,  3000,  2907,  9000,  8765, | , -3.4, 3441.7, 121.527, |, 12.0
8839.7, 141.1, | , 28.6, -0.4, 563.5, | ,  3000,  2903,  9000,  8783, | , -3.4, 3438.7, 121.571, |, 2.8
8840.7, 141.0, | , 28.6, -0.6, 563.0, | ,  3000,  2903,  9000,  8761, | , -3.4, 3444.3, 121.527, |, 1.6
8841.8, 139.6, | , 28.6, 10.4, 571.5, | ,  3000,  2907,  9000,  8779, | , -3.4, 3443.0, 121.720, |, 11.5
8842.8, 139.9, | , 28.6, 8.5, 571.3, | ,  3000,  2902,  9000,  8774, | , -3.4, 3449.0, 121.818, |, 11.2
8843.8, 139.8, | , 28.6, 10.9, 572.0, | ,  3000,  2903,  9000,  8771, | , -3.4, 3469.5, 122.533, |, 11.9
8844.8, 139.5, | , 28.6, 10.3, 571.8, | ,  3000,  2904,  9000,  8779, | , -3.4, 3472.1, 122.713, |, 11.7
8845.8, 140.7, | , 28.6, -0.9, 563.2, | ,  3000,  2904,  9000,  8784, | , -3.4, 3444.3, 121.785, |, 1.7
8846.8, 139.8, | , 28.6, 10.1, 571.8, | ,  3000,  2910,  9000,  8777, | , -3.4, 3441.7, 121.680, |, 11.6
8847.8, 139.7, | , 28.6, 8.2, 570.4, | ,  3000,  2910,  9000,  8790, | , -3.4, 3443.0, 121.861, |, 10.1
8848.8, 139.4, | , 28.6, 10.3, 571.7, | ,  3000,  2907,  9000,  8789, | , -3.4, 3442.5, 121.800, |, 11.7
8849.8, 139.4, | , 28.6, 10.2, 571.9, | ,  3000,  2907,  9000,  8768, | , -3.4, 3457.1, 122.103, |, 11.6
8850.8, 140.9, | , 28.6, 1.5, 564.7, | ,  3000,  2901,  9000,  8765, | , -3.4, 3453.3, 121.871, |, 4.0
8851.8, 141.2, | , 28.6, -0.4, 563.2, | ,  3000,  2908,  9000,  8778, | , -3.4, 3466.1, 122.522, |, 2.9
8852.9, 139.6, | , 28.6, 8.8, 570.5, | ,  3000,  2906,  9000,  8764, | , -3.4, 3442.1, 121.517, |, 10.5
8853.9, 139.5, | , 28.6, 10.1, 572.0, | ,  3000,  2904,  9000,  8762, | , -3.4, 3442.1, 121.473, |, 11.2
8854.9, 139.3, | , 28.6, 10.2, 571.6, | ,  3000,  2903,  9000,  8773, | , -3.4, 3440.8, 121.539, |, 11.4
8855.9, 139.7, | , 28.6, 10.6, 572.0, | ,  3000,  2902,  9000,  8775, | , -3.4, 3443.8, 121.656, |, 11.8
8856.9, 140.6, | , 28.6, -0.9, 562.4, | ,  3000,  2905,  9000,  8772, | , -3.4, 3440.4, 121.532, |, 1.1
8949.9, 140.3, | , 28.7, 10.1, 568.1, | ,  5000,  4845, 15000, 14598, | , -3.4, 3284.0, 193.172, |, 11.3
8950.9, 140.8, | , 28.7, 1.0, 561.0, | ,  5000,  4842, 15000, 14639, | , -3.4, 3209.9, 189.203, |, 3.4
8951.9, 141.1, | , 28.7, -1.1, 559.7, | ,  5000,  4845, 15000, 14594, | , -3.4, 3183.8, 187.265, |, 1.5
8952.9, 139.8, | , 28.7, 8.6, 566.7, | ,  5000,  4839, 15000, 14552, | , -3.4, 3171.3, 186.077, |, 10.3
8953.9, 140.2, | , 28.7, 10.6, 568.2, | ,  5000,  4844, 15000, 14642, | , -3.4, 3266.4, 192.576, |, 11.8
8954.9, 139.8, | , 28.7, 10.1, 567.9, | ,  5000,  4845, 15000, 14602, | , -3.4, 3212.9, 189.043, |, 11.6
8955.9, 139.7, | , 28.7, 10.3, 568.6, | ,  5000,  4841, 15000, 14565, | , -3.4, 3189.8, 187.302, |, 11.4
8956.9, 141.4, | , 28.7, -0.5, 559.7, | ,  5000,  4842, 15000, 14619, | , -3.4, 3221.0, 189.665, |, 2.0
8957.9, 140.0, | , 28.7, 8.8, 566.9, | ,  5000,  4844, 15000, 14643, | , -3.4, 3192.8, 188.253, |, 10.4
8959.0, 139.8, | , 28.7, 10.3, 568.1, | ,  5000,  4843, 15000, 14613, | , -3.4, 3209.0, 188.906, |, 11.7
8960.0, 140.2, | , 28.7, 10.9, 568.0, | ,  5000,  4842, 15000, 14543, | , -3.4, 3151.6, 184.868, |, 12.0
8961.0, 140.2, | , 28.7, 10.8, 568.1, | ,  5000,  4844, 15000, 14634, | , -3.4, 3146.5, 185.447, |, 12.1
8962.0, 140.8, | , 28.7, 1.1, 559.9, | ,  5000,  4844, 15000, 14648, | , -3.4, 3148.6, 185.709, |, 3.4
8963.0, 141.1, | , 28.7, -1.4, 559.9, | ,  5000,  4845, 15000, 14605, | , -3.4, 3144.3, 185.057, |, 1.0
8964.0, 139.9, | , 28.7, 10.2, 567.2, | ,  5000,  4848, 15000, 14591, | , -3.4, 3133.6, 184.327, |, 11.6
8965.0, 140.1, | , 28.7, 10.7, 568.1, | ,  5000,  4840, 15000, 14602, | , -3.4, 3135.3, 184.457, |, 11.9
8966.0, 139.8, | , 28.7, 10.2, 567.6, | ,  5000,  4839, 15000, 14666, | , -3.4, 3184.6, 187.948, |, 11.6
8967.0, 140.3, | , 28.7, 10.3, 567.2, | ,  5000,  4849, 15000, 14640, | , -3.4, 3111.8, 183.518, |, 11.6
8968.0, 141.5, | , 28.7, -1.2, 558.3, | ,  5000,  4843, 15000, 14606, | , -3.4, 3137.9, 184.673, |, 1.2
8969.1, 139.7, | , 28.7, 10.3, 567.3, | ,  5000,  4839, 15000, 14523, | , -3.4, 3093.4, 181.242, |, 11.6
8970.1, 139.7, | , 28.7, 10.2, 567.4, | ,  5000,  4839, 15000, 14597, | , -3.4, 3091.6, 181.834, |, 11.7
8971.1, 140.2, | , 28.7, 10.5, 567.5, | ,  5000,  4847, 15000, 14643, | , -3.4, 3071.5, 181.155, |, 11.2
8972.1, 139.9, | , 28.7, 10.4, 567.3, | ,  5000,  4845, 15000, 14628, | , -3.4, 3035.9, 178.903, |, 11.3
8973.1, 140.9, | , 28.7, -0.1, 558.9, | ,  5000,  4841, 15000, 14572, | , -3.4, 3038.9, 178.539, |, 2.3
8974.1, 141.3, | , 28.7, 1.1, 558.4, | ,  5000,  4840, 15000, 14618, | , -3.4, 3031.7, 178.521, |, 1.7
8975.1, 140.1, | , 28.7, 10.4, 567.6, | ,  5000,  4843, 15000, 14600, | , -3.4, 3072.4, 180.768, |, 11.8
8976.1, 139.7, | , 28.7, 10.2, 567.2, | ,  5000,  4840, 15000, 14563, | , -3.4, 3026.9, 177.741, |, 11.6
8977.1, 140.2, | , 28.7, 10.6, 567.5, | ,  5000,  4839, 15000, 14563, | , -3.4, 3117.8, 183.040, |, 11.9
8978.2, 140.2, | , 28.7, 9.0, 566.3, | ,  5000,  4837, 15000, 14574, | , -3.4, 2929.3, 172.091, |, 10.4
8979.2, 140.9, | , 28.7, -0.8, 558.9, | ,  5000,  4844, 15000, 14638, | , -3.4, 3054.8, 180.094, |, 1.9
8980.2, 140.0, | , 28.7, 9.2, 565.6, | ,  5000,  4850, 15000, 14652, | , -3.4, 3013.2, 177.841, |, 9.2
8981.2, 140.1, | , 28.7, 10.8, 567.3, | ,  5000,  4843, 15000, 14585, | , -3.4, 3004.7, 176.660, |, 12.1
8982.2, 140.3, | , 28.7, 10.4, 566.9, | ,  5000,  4848, 15000, 14596, | , -3.4, 2947.3, 173.438, |, 11.4
8983.2, 140.0, | , 28.7, 9.0, 565.7, | ,  5000,  4845, 15000, 14624, | , -3.4, 2897.1, 170.714, |, 10.4
8984.2, 140.7, | , 28.7, 1.5, 560.4, | ,  5000,  4835, 15000, 14619, | , -3.4, 2885.6, 169.908, |, 3.8
8985.2, 141.3, | , 28.7, -0.1, 558.8, | ,  5000,  4836, 15000, 14595, | , -3.4, 2991.0, 175.884, |, 2.4
8986.2, 139.7, | , 28.7, 10.3, 566.6, | ,  5000,  4843, 15000, 14557, | , -3.4, 3009.8, 176.707, |, 11.7
8987.2, 139.8, | , 28.7, 10.2, 566.8, | ,  5000,  4846, 15000, 14597, | , -3.4, 2969.5, 174.738, |, 11.7
8988.3, 140.3, | , 28.7, 8.8, 566.0, | ,  5000,  4842, 15000, 14578, | , -3.4, 2938.7, 172.721, |, 11.0
8989.3, 139.7, | , 28.7, 10.2, 566.7, | ,  5000,  4839, 15000, 14623, | , -3.4, 2819.6, 166.097, |, 11.4
8990.3, 141.1, | , 28.7, -0.7, 557.3, | ,  5000,  4841, 15000, 14631, | , -3.4, 2871.4, 169.230, |, 1.4
8991.3, 139.9, | , 28.7, 9.8, 566.2, | ,  5000,  4850, 15000, 14609, | , -3.4, 2912.6, 171.533, |, 10.9
8992.3, 139.8, | , 28.7, 10.0, 565.9, | ,  5000,  4845, 15000, 14608, | , -3.4, 2890.3, 170.168, |, 11.1
8993.3, 140.0, | , 28.7, 8.2, 565.0, | ,  5000,  4838, 15000, 14588, | , -3.4, 2922.4, 171.824, |, 10.0
8994.3, 139.9, | , 28.7, 10.0, 566.5, | ,  5000,  4848, 15000, 14623, | , -3.4, 2883.0, 169.899, |, 11.0
8995.3, 141.2, | , 28.7, 1.0, 559.3, | ,  5000,  4840, 15000, 14632, | , -3.4, 2856.4, 168.357, |, 3.4
8996.3, 141.1, | , 28.7, -0.7, 557.1, | ,  5000,  4842, 15000, 14635, | , -3.4, 2790.4, 164.515, |, 1.8
8997.4, 139.8, | , 28.7, 9.8, 566.0, | ,  5000,  4846, 15000, 14597, | , -3.4, 2821.3, 166.040, |, 11.1
8998.4, 140.3, | , 28.7, 10.3, 566.2, | ,  5000,  4845, 15000, 14621, | , -3.4, 2840.6, 167.368, |, 11.7
8999.4, 140.4, | , 28.7, 9.2, 565.5, | ,  5000,  4843, 15000, 14670, | , -3.4, 2823.9, 166.789, |, 10.4
9000.4, 139.9, | , 28.7, 9.4, 566.1, | ,  5000,  4844, 15000, 14583, | , -3.4, 2801.2, 164.713, |, 11.1
9001.4, 141.0, | , 28.7, -1.0, 557.7, | ,  5000,  4845, 15000, 14573, | , -3.4, 2823.4, 165.952, |, 1.8
9002.4, 140.2, | , 28.7, 10.0, 566.4, | ,  5000,  4843, 15000, 14573, | , -3.4, 2780.2, 163.400, |, 11.7
9003.4, 140.2, | , 28.7, 10.1, 566.3, | ,  5000,  4848, 15000, 14699, | , -3.4, 2832.9, 167.606, |, 11.6
9004.4, 140.1, | , 28.7, 8.8, 564.1, | ,  5000,  4835, 15000, 14549, | , -3.4, 2731.3, 160.276, |, 9.5
9005.4, 140.1, | , 28.7, 10.2, 566.6, | ,  5000,  4840, 15000, 14584, | , -3.4, 2756.2, 162.060, |, 11.6
9006.4, 141.1, | , 28.7, 1.6, 558.2, | ,  5000,  4839, 15000, 14610, | , -3.4, 2831.6, 166.699, |, 3.4
9007.5, 141.2, | , 28.7, -1.5, 556.6, | ,  5000,  4844, 15000, 14675, | , -3.4, 2790.9, 164.891, |, 1.3
9008.5, 139.9, | , 28.7, 10.1, 565.8, | ,  5000,  4847, 15000, 14575, | , -3.4, 2726.2, 160.284, |, 10.9
9009.5, 140.4, | , 28.7, 9.4, 565.3, | ,  5000,  4842, 15000, 14527, | , -3.4, 2763.9, 162.052, |, 10.3
9010.5, 140.0, | , 28.7, 9.0, 564.4, | ,  5000,  4845, 15000, 14622, | , -3.4, 2775.9, 163.579, |, 8.8
9011.5, 139.9, | , 28.7, 9.6, 565.6, | ,  5000,  4842, 15000, 14608, | , -3.4, 2750.6, 161.949, |, 11.3
9012.5, 140.9, | , 28.7, -0.3, 556.9, | ,  5000,  4841, 15000, 14606, | , -3.4, 2709.0, 159.488, |, 1.8
9013.5, 140.3, | , 28.7, 10.1, 566.2, | ,  5000,  4853, 15000, 14583, | , -3.4, 2740.7, 161.253, |, 11.7
9014.5, 139.9, | , 28.7, 8.4, 564.9, | ,  5000,  4839, 15000, 14606, | , -3.4, 2663.2, 156.773, |, 10.3
9015.5, 140.0, | , 28.7, 8.9, 564.3, | ,  5000,  4845, 15000, 14673, | , -3.4, 2754.9, 162.766, |, 9.9
9016.5, 140.0, | , 28.7, 10.8, 566.2, | ,  5000,  4844, 15000, 14579, | , -3.4, 2720.2, 159.939, |, 12.0
9017.6, 141.2, | , 28.7, 1.7, 559.3, | ,  5000,  4847, 15000, 14571, | , -3.4, 2733.0, 160.652, |, 3.8
9018.6, 140.9, | , 28.7, -1.5, 556.9, | ,  5000,  4842, 15000, 14617, | , -3.4, 2676.5, 157.673, |, 1.2
9019.6, 140.0, | , 28.7, 8.4, 565.1, | ,  5000,  4851, 15000, 14648, | , -3.4, 2710.8, 160.007, |, 10.4
9020.6, 140.1, | , 28.7, 10.7, 565.9, | ,  5000,  4843, 15000, 14562, | , -3.4, 2658.1, 156.153, |, 12.1
9021.6, 139.8, | , 28.7, 10.4, 566.1, | ,  5000,  4839, 15000, 14612, | , -3.4, 2683.8, 158.033, |, 11.6
9022.6, 139.7, | , 28.7, 9.9, 565.9, | ,  5000,  4839, 15000, 14619, | , -3.4, 2685.0, 158.158, |, 11.3
9023.6, 141.0, | , 28.7, -0.4, 557.1, | ,  5000,  4845, 15000, 14625, | , -3.4, 2736.9, 161.306, |, 1.9
9024.6, 140.3, | , 28.7, 9.4, 565.0, | ,  5000,  4841, 15000, 14564, | , -3.4, 2704.3, 158.863, |, 10.9
9025.6, 139.9, | , 28.7, 10.2, 565.7, | ,  5000,  4845, 15000, 14613, | , -3.4, 2652.9, 156.268, |, 11.3
9026.6, 139.6, | , 28.7, 10.4, 566.2, | ,  5000,  4844, 15000, 14624, | , -3.4, 2637.1, 155.429, |, 12.1
9027.7, 140.2, | , 28.7, 10.8, 566.3, | ,  5000,  4849, 15000, 14613, | , -3.4, 2716.3, 160.036, |, 12.0
9028.7, 141.2, | , 28.7, 1.7, 558.9, | ,  5000,  4841, 15000, 14526, | , -3.4, 2645.2, 155.092, |, 3.9
9029.7, 141.1, | , 28.7, -2.2, 556.2, | ,  5000,  4836, 15000, 14563, | , -3.4, 2628.9, 154.397, |, 1.1
9030.7, 140.4, | , 28.7, 9.3, 564.9, | ,  5000,  4846, 15000, 14689, | , -3.4, 2670.9, 157.957, |, 10.5
9031.7, 139.9, | , 28.7, 9.5, 564.9, | ,  5000,  4847, 15000, 14641, | , -3.4, 2680.8, 158.155, |, 10.9
9032.7, 139.8, | , 28.7, 9.9, 565.6, | ,  5000,  4845, 15000, 14572, | , -3.4, 2626.8, 154.414, |, 11.2
9033.7, 139.9, | , 28.7, 9.7, 564.9, | ,  5000,  4848, 15000, 14605, | , -3.4, 2648.2, 155.953, |, 11.2
9034.7, 141.5, | , 28.7, -1.7, 555.7, | ,  5000,  4839, 15000, 14597, | , -3.4, 2577.5, 151.675, |, 1.1
9035.7, 139.9, | , 28.7, 10.0, 564.7, | ,  5000,  4846, 15000, 14662, | , -3.4, 2668.8, 157.617, |, 11.1
9036.7, 139.8, | , 28.7, 10.0, 565.3, | ,  5000,  4844, 15000, 14560, | , -3.4, 2676.9, 157.244, |, 11.2
9037.8, 139.8, | , 28.7, 10.4, 565.8, | ,  5000,  4840, 15000, 14613, | , -3.4, 2660.2, 156.660, |, 11.8
9038.8, 140.1, | , 28.7, 10.2, 564.9, | ,  5000,  4841, 15000, 14609, | , -3.4, 2675.2, 157.523, |, 11.7
9039.8, 140.9, | , 28.7, -0.2, 557.4, | ,  5000,  4847, 15000, 14669, | , -3.4, 2645.2, 156.288, |, 2.8
9040.8, 141.1, | , 28.7, -0.8, 556.8, | ,  5000,  4839, 15000, 14529, | , -3.4, 2591.2, 151.947, |, 2.4
9041.8, 140.2, | , 28.7, 10.7, 565.7, | ,  5000,  4843, 15000, 14650, | , -3.4, 2580.9, 152.325, |, 12.0
9042.8, 139.7, | , 28.7, 10.3, 565.2, | ,  5000,  4839, 15000, 14604, | , -3.4, 2590.8, 152.503, |, 10.9
9043.8, 139.8, | , 28.7, 9.9, 565.2, | ,  5000,  4846, 15000, 14594, | , -3.4, 2655.1, 156.252, |, 11.4
9044.8, 139.9, | , 28.7, 9.3, 564.5, | ,  5000,  4844, 15000, 14556, | , -3.4, 2652.5, 155.784, |, 10.7
9045.8, 141.4, | , 28.7, -0.1, 557.3, | ,  5000,  4844, 15000, 14630, | , -3.4, 2626.8, 154.866, |, 2.0
9046.9, 139.8, | , 28.7, 9.9, 565.0, | ,  5000,  4845, 15000, 14618, | , -3.4, 2596.8, 153.014, |, 11.3
9047.9, 139.8, | , 28.7, 9.8, 565.1, | ,  5000,  4845, 15000, 14633, | , -3.4, 2585.2, 152.452, |, 11.3
9048.9, 140.2, | , 28.7, 10.7, 565.3, | ,  5000,  4847, 15000, 14602, | , -3.4, 2606.6, 153.485, |, 11.4
9049.9, 140.8, | , 28.7, 0.6, 557.4, | ,  5000,  4833, 15000, 14560, | , -3.4, 2589.5, 152.043, |, 2.8
9050.9, 140.7, | , 28.7, 1.2, 557.7, | ,  5000,  4839, 15000, 14582, | , -3.4, 2634.5, 154.895, |, 3.5
9051.9, 141.4, | , 28.7, -0.3, 556.8, | ,  5000,  4841, 15000, 14553, | , -3.4, 2593.4, 152.280, |, 3.7
9052.9, 140.2, | , 28.7, 10.8, 565.4, | ,  5000,  4844, 15000, 14604, | , -3.4, 2622.1, 154.384, |, 12.1
9053.9, 139.9, | , 28.7, 10.1, 564.8, | ,  5000,  4850, 15000, 14670, | , -3.4, 2531.7, 149.625, |, 11.4
9054.9, 139.9, | , 28.7, 9.6, 564.7, | ,  5000,  4840, 15000, 14587, | , -3.4, 2602.8, 153.089, |, 10.7
9056.0, 140.1, | , 28.7, 10.8, 565.3, | ,  5000,  4842, 15000, 14583, | , -3.4, 2572.4, 151.291, |, 12.1
9057.0, 141.0, | , 28.7, -0.8, 555.6, | ,  5000,  4842, 15000, 14647, | , -3.4, 2654.6, 156.619, |, 2.2
9058.0, 139.7, | , 28.7, 10.3, 564.8, | ,  5000,  4845, 15000, 14574, | , -3.4, 2621.2, 154.098, |, 11.6
9059.0, 140.2, | , 28.7, 10.9, 565.0, | ,  5000,  4845, 15000, 14608, | , -3.4, 2625.9, 154.645, |, 11.9
9060.0, 139.8, | , 28.7, 8.9, 563.7, | ,  5000,  4833, 15000, 14583, | , -3.4, 2604.1, 153.075, |, 10.2
9061.0, 139.8, | , 28.7, 10.4, 565.1, | ,  5000,  4844, 15000, 14643, | , -3.4, 2600.2, 153.401, |, 11.4
9062.0, 140.7, | , 28.7, 1.0, 558.0, | ,  5000,  4841, 15000, 14582, | , -3.4, 2600.6, 152.927, |, 3.6
9063.0, 141.5, | , 28.7, -0.3, 556.2, | ,  5000,  4840, 15000, 14568, | , -3.4, 2585.6, 151.938, |, 1.7
9064.0, 139.8, | , 28.7, 10.2, 564.8, | ,  5000,  4845, 15000, 14617, | , -3.4, 2556.1, 150.623, |, 11.8
9065.0, 140.0, | , 28.7, 8.8, 564.2, | ,  5000,  4849, 15000, 14657, | , -3.4, 2562.1, 151.306, |, 10.6
9066.1, 140.1, | , 28.7, 10.8, 565.1, | ,  5000,  4841, 15000, 14549, | , -3.4, 2545.8, 149.459, |, 11.9
9067.1, 140.2, | , 28.7, 10.8, 565.2, | ,  5000,  4845, 15000, 14639, | , -3.4, 2576.2, 151.974, |, 12.0
9068.1, 141.0, | , 28.7, -1.3, 554.9, | ,  5000,  4839, 15000, 14622, | , -3.4, 2559.5, 150.815, |, 1.0
9069.1, 140.3, | , 28.7, 10.1, 564.8, | ,  5000,  4853, 15000, 14597, | , -3.4, 2598.5, 153.014, |, 11.6
9070.1, 140.4, | , 28.7, 9.1, 563.7, | ,  5000,  4838, 15000, 14571, | , -3.4, 2596.4, 152.562, |, 9.6
9071.1, 139.8, | , 28.7, 9.7, 563.9, | ,  5000,  4840, 15000, 14630, | , -3.4, 2570.7, 151.533, |, 11.3
9072.1, 139.7, | , 28.7, 9.7, 564.7, | ,  5000,  4844, 15000, 14596, | , -3.4, 2603.2, 153.210, |, 11.1
9073.1, 141.1, | , 28.7, 0.9, 557.5, | ,  5000,  4836, 15000, 14571, | , -3.4, 2604.5, 153.027, |, 3.5
9074.1, 141.4, | , 28.7, 0.7, 556.0, | ,  5000,  4843, 15000, 14635, | , -3.4, 2558.2, 150.866, |, 2.6
9075.1, 140.1, | , 28.7, 8.0, 562.3, | ,  5000,  4842, 15000, 14648, | , -3.4, 2589.9, 152.829, |, 9.8
9076.2, 139.9, | , 28.7, 9.3, 564.0, | ,  5000,  4844, 15000, 14607, | , -3.4, 2530.8, 149.049, |, 11.6
9077.2, 140.2, | , 28.7, 10.3, 564.9, | ,  5000,  4840, 15000, 14632, | , -3.4, 2630.6, 155.077, |, 11.4
9078.2, 140.3, | , 28.7, 10.5, 565.0, | ,  5000,  4848, 15000, 14575, | , -3.4, 2536.4, 149.157, |, 11.4
9079.2, 140.9, | , 28.7, -1.0, 555.9, | ,  5000,  4837, 15000, 14628, | , -3.4, 2604.9, 153.510, |, 1.7
9080.2, 140.3, | , 28.7, 9.0, 563.0, | ,  5000,  4845, 15000, 14566, | , -3.4, 2576.7, 151.431, |, 10.6
9081.2, 140.2, | , 28.7, 10.2, 564.8, | ,  5000,  4845, 15000, 14620, | , -3.4, 2619.1, 154.347, |, 11.9
9082.2, 139.8, | , 28.7, 9.5, 564.4, | ,  5000,  4847, 15000, 14596, | , -3.4, 2528.7, 148.858, |, 11.4
9083.2, 139.9, | , 28.7, 9.8, 564.5, | ,  5000,  4846, 15000, 14598, | , -3.4, 2548.4, 150.028, |, 11.2
9084.2, 141.2, | , 28.7, 1.1, 557.4, | ,  5000,  4840, 15000, 14590, | , -3.4, 2570.7, 151.229, |, 3.4
9085.2, 140.9, | , 28.7, 0.7, 554.0, | ,  5000,  4842, 15000, 14669, | , -3.4, 2589.5, 152.969, |, 0.9
9086.3, 139.7, | , 28.7, 9.5, 564.7, | ,  5000,  4841, 15000, 14553, | , -3.4, 2550.1, 149.740, |, 11.4
9087.3, 140.2, | , 28.7, 10.2, 564.3, | ,  5000,  4849, 15000, 14595, | , -3.4, 2573.7, 151.508, |, 11.8
9088.3, 140.2, | , 28.7, 10.9, 565.2, | ,  5000,  4846, 15000, 14669, | , -3.4, 2622.9, 154.966, |, 12.0
9089.3, 139.7, | , 28.7, 10.4, 564.4, | ,  5000,  4840, 15000, 14554, | , -3.4, 2533.8, 148.785, |, 11.6
9090.3, 141.0, | , 28.7, -1.7, 555.3, | ,  5000,  4835, 15000, 14548, | , -3.4, 2521.0, 147.946, |, 1.1
9091.3, 140.1, | , 28.7, 10.7, 564.7, | ,  5000,  4844, 15000, 14615, | , -3.4, 2592.1, 152.705, |, 12.0
9092.3, 139.8, | , 28.7, 10.2, 564.1, | ,  5000,  4846, 15000, 14567, | , -3.4, 2597.6, 152.671, |, 11.4
9093.3, 139.7, | , 28.7, 10.3, 564.6, | ,  5000,  4835, 15000, 14560, | , -3.4, 2563.8, 150.546, |, 11.7
9094.3, 140.2, | , 28.7, 10.8, 565.0, | ,  5000,  4845, 15000, 14613, | , -3.4, 2532.1, 149.172, |, 12.1
9095.3, 141.3, | , 28.7, 0.8, 556.8, | ,  5000,  4839, 15000, 14612, | , -3.4, 2575.4, 151.661, |, 3.0
9096.4, 141.0, | , 28.7, -0.8, 555.7, | ,  5000,  4841, 15000, 14600, | , -3.4, 2497.0, 146.981, |, 1.3
9097.4, 139.7, | , 28.7, 10.4, 564.6, | ,  5000,  4840, 15000, 14626, | , -3.4, 2495.7, 147.097, |, 11.6
9098.4, 140.2, | , 28.7, 10.7, 564.7, | ,  5000,  4844, 15000, 14639, | , -3.4, 2564.2, 151.261, |, 11.8
9099.4, 140.1, | , 28.7, 10.8, 565.0, | ,  5000,  4843, 15000, 14577, | , -3.4, 2542.8, 149.511, |, 12.2
9100.4, 139.9, | , 28.7, 9.0, 563.6, | ,  5000,  4836, 15000, 14569, | , -3.4, 2584.4, 151.837, |, 10.5
9101.4, 141.3, | , 28.7, -0.7, 555.9, | ,  5000,  4844, 15000, 14681, | , -3.4, 2577.1, 152.344, |, 2.2
9102.4, 140.1, | , 28.7, 10.8, 565.5, | ,  5000,  4841, 15000, 14581, | , -3.4, 2546.2, 149.730, |, 11.9
9103.4, 139.8, | , 28.7, 9.9, 564.1, | ,  5000,  4841, 15000, 14608, | , -3.4, 2550.5, 150.188, |, 11.3
9104.4, 139.7, | , 28.7, 10.4, 564.4, | ,  5000,  4847, 15000, 14620, | , -3.4, 2592.5, 152.803, |, 11.6
9105.4, 140.3, | , 28.7, 9.6, 563.3, | ,  5000,  4839, 15000, 14589, | , -3.4, 2556.5, 150.377, |, 10.8
9106.5, 141.6, | , 28.7, -0.2, 556.0, | ,  5000,  4839, 15000, 14587, | , -3.4, 2559.9, 150.571, |, 2.4
9107.5, 140.9, | , 28.7, -0.9, 554.4, | ,  5000,  4838, 15000, 14643, | , -3.4, 2535.1, 149.525, |, 1.4
9108.5, 139.6, | , 28.7, 10.3, 564.5, | ,  5000,  4844, 15000, 14601, | , -3.4, 2563.8, 150.935, |, 11.4
9109.5, 140.2, | , 28.7, 10.9, 564.6, | ,  5000,  4846, 15000, 14630, | , -3.4, 2582.6, 152.286, |, 12.0
9110.5, 140.0, | , 28.7, 9.1, 563.6, | ,  5000,  4844, 15000, 14614, | , -3.4, 2515.0, 148.167, |, 10.5
9111.5, 139.9, | , 28.7, 9.5, 563.8, | ,  5000,  4842, 15000, 14577, | , -3.4, 2500.4, 147.018, |, 11.0
9112.5, 140.8, | , 28.7, 0.5, 556.2, | ,  5000,  4839, 15000, 14616, | , -3.4, 2515.8, 148.198, |, 2.6
9113.5, 140.2, | , 28.7, 10.8, 564.6, | ,  5000,  4845, 15000, 14613, | , -3.4, 2598.5, 153.078, |, 12.0
9114.5, 139.7, | , 28.7, 10.3, 564.2, | ,  5000,  4846, 15000, 14624, | , -3.4, 2525.2, 148.863, |, 11.7
9115.5, 139.9, | , 28.7, 8.7, 563.3, | ,  5000,  4843, 15000, 14585, | , -3.4, 2553.9, 150.230, |, 10.6
9116.5, 140.2, | , 28.7, 10.0, 563.0, | ,  5000,  4840, 15000, 14583, | , -3.4, 2577.1, 151.553, |, 10.6
9117.6, 141.1, | , 28.7, 1.5, 557.1, | ,  5000,  4839, 15000, 14605, | , -3.4, 2553.9, 150.359, |, 3.8
9118.6, 141.0, | , 28.7, -1.4, 555.3, | ,  5000,  4844, 15000, 14618, | , -3.4, 2576.7, 151.823, |, -1.1
9119.6, 140.2, | , 28.7, 10.4, 564.3, | ,  5000,  4845, 15000, 14545, | , -3.4, 2555.7, 150.031, |, 11.6
9120.6, 140.3, | , 28.7, 8.7, 563.4, | ,  5000,  4841, 15000, 14567, | , -3.4, 2511.1, 147.563, |, 10.8
9121.6, 139.7, | , 28.7, 10.3, 564.3, | ,  5000,  4842, 15000, 14600, | , -3.4, 2550.9, 150.157, |, 11.8
9122.6, 139.9, | , 28.7, 10.4, 564.4, | ,  5000,  4850, 15000, 14673, | , -3.4, 2582.6, 152.649, |, 11.6
9123.6, 141.2, | , 28.7, -0.1, 555.9, | ,  5000,  4838, 15000, 14539, | , -3.4, 2446.8, 143.568, |, 3.0
9124.6, 140.2, | , 28.7, 10.6, 564.3, | ,  5000,  4840, 15000, 14585, | , -3.4, 2584.4, 151.992, |, 12.2
9125.6, 139.9, | , 28.7, 9.0, 563.2, | ,  5000,  4841, 15000, 14609, | , -3.4, 2539.4, 149.549, |, 10.3
9126.7, 139.7, | , 28.7, 10.8, 564.7, | ,  5000,  4843, 15000, 14587, | , -3.4, 2571.9, 151.295, |, 12.2
9127.7, 140.1, | , 28.7, 10.7, 564.4, | ,  5000,  4847, 15000, 14640, | , -3.4, 2577.9, 152.096, |, 12.1
9128.7, 140.7, | , 28.7, 1.2, 556.6, | ,  5000,  4842, 15000, 14557, | , -3.4, 2566.4, 150.731, |, 3.6
9129.7, 140.7, | , 28.7, 2.0, 556.3, | ,  5000,  4844, 15000, 14617, | , -3.4, 2548.8, 150.180, |, 4.4
9130.7, 140.3, | , 28.7, 9.1, 562.8, | ,  5000,  4842, 15000, 14643, | , -3.4, 2482.0, 146.432, |, 10.8
9131.7, 139.8, | , 28.7, 10.4, 564.0, | ,  5000,  4846, 15000, 14645, | , -3.4, 2511.5, 148.216, |, 11.5
9132.7, 139.7, | , 28.7, 10.3, 563.9, | ,  5000,  4844, 15000, 14602, | , -3.4, 2516.7, 148.176, |, 11.6
9133.7, 139.9, | , 28.7, 10.2, 564.5, | ,  5000,  4847, 15000, 14602, | , -3.4, 2582.6, 152.073, |, 11.7
9134.7, 141.5, | , 28.7, -0.5, 555.0, | ,  5000,  4844, 15000, 14648, | , -3.4, 2531.2, 149.386, |, 2.0
9135.8, 139.9, | , 28.7, 8.1, 562.2, | ,  5000,  4848, 15000, 14621, | , -3.4, 2517.5, 148.406, |, 9.6
9136.8, 139.8, | , 28.7, 9.6, 563.2, | ,  5000,  4845, 15000, 14590, | , -3.4, 2556.1, 150.409, |, 11.3
9137.8, 140.3, | , 28.7, 10.3, 564.0, | ,  5000,  4841, 15000, 14581, | , -3.4, 2607.9, 153.346, |, 11.4
9138.8, 139.9, | , 28.7, 9.8, 562.8, | ,  5000,  4848, 15000, 14669, | , -3.4, 2530.4, 149.522, |, 10.3
9139.8, 140.9, | , 28.7, 0.7, 555.9, | ,  5000,  4842, 15000, 14598, | , -3.4, 2505.5, 147.479, |, 2.7
9140.8, 141.5, | , 28.7, -4.8, 554.0, | ,  5000,  4839, 15000, 14531, | , -3.4, 2493.5, 146.246, |, 0.8
9141.8, 140.2, | , 28.7, 10.5, 563.6, | ,  5000,  4842, 15000, 14643, | , -3.4, 2592.5, 152.937, |, 11.5
9142.8, 139.9, | , 28.7, 9.5, 563.6, | ,  5000,  4844, 15000, 14609, | , -3.4, 2560.8, 150.821, |, 11.0
9143.8, 139.7, | , 28.7, 9.7, 563.6, | ,  5000,  4838, 15000, 14569, | , -3.4, 2545.4, 149.566, |, 11.6
9144.8, 140.4, | , 28.7, 9.9, 563.7, | ,  5000,  4845, 15000, 14657, | , -3.4, 2593.4, 153.124, |, 11.6
9145.8, 141.6, | , 28.7, -1.2, 555.3, | ,  5000,  4844, 15000, 14673, | , -3.4, 2444.7, 144.470, |, 1.5
9146.9, 139.8, | , 28.7, 10.1, 563.4, | ,  5000,  4844, 15000, 14594, | , -3.4, 2508.5, 147.636, |, 11.3
9147.9, 139.8, | , 28.7, 10.0, 564.1, | ,  5000,  4848, 15000, 14603, | , -3.4, 2598.1, 152.996, |, 11.6
9148.9, 140.3, | , 28.7, 10.5, 563.8, | ,  5000,  4847, 15000, 14634, | , -3.4, 2573.7, 151.797, |, 11.4
9149.9, 140.1, | , 28.7, 9.8, 563.8, | ,  5000,  4842, 15000, 14587, | , -3.4, 2578.8, 151.688, |, 11.8
9150.9, 141.1, | , 28.7, -0.1, 555.4, | ,  5000,  4846, 15000, 14664, | , -3.4, 2569.8, 151.796, |, 2.2
9151.9, 140.7, | , 28.7, 1.0, 554.5, | ,  5000,  4844, 15000, 14575, | , -3.4, 2570.7, 151.133, |, 3.8
9152.9, 140.2, | , 28.7, 10.5, 563.6, | ,  5000,  4846, 15000, 14620, | , -3.4, 2571.9, 151.578, |, 11.7
9153.9, 139.8, | , 28.7, 10.0, 563.5, | ,  5000,  4845, 15000, 14601, | , -3.4, 2569.8, 151.293, |, 11.0
9154.9, 139.9, | , 28.7, 9.7, 563.6, | ,  5000,  4843, 15000, 14628, | , -3.4, 2570.7, 151.543, |, 11.1
9156.0, 140.4, | , 28.7, 9.4, 562.6, | ,  5000,  4844, 15000, 14592, | , -3.4, 2601.1, 153.056, |, 10.7
9157.0, 141.0, | , 28.7, -0.7, 554.6, | ,  5000,  4847, 15000, 14574, | , -3.4, 2567.7, 150.978, |, 1.4
9158.0, 139.7, | , 28.7, 9.4, 562.7, | ,  5000,  4844, 15000, 14629, | , -3.4, 2568.9, 151.458, |, 11.1
9159.0, 140.2, | , 28.7, 10.5, 563.7, | ,  5000,  4845, 15000, 14629, | , -3.4, 2571.5, 151.617, |, 11.6
9160.0, 140.2, | , 28.7, 10.2, 563.2, | ,  5000,  4845, 15000, 14564, | , -3.4, 2571.1, 151.088, |, 11.9
9161.0, 139.9, | , 28.7, 9.1, 563.1, | ,  5000,  4838, 15000, 14643, | , -3.4, 2580.9, 152.219, |, 10.2
9162.0, 140.6, | , 28.7, 1.3, 556.0, | ,  5000,  4838, 15000, 14578, | , -3.4, 2576.7, 151.467, |, 3.3
9163.0, 141.1, | , 28.7, -0.3, 554.9, | ,  5000,  4841, 15000, 14565, | , -3.4, 2574.9, 151.288, |, 2.2
9164.0, 139.7, | , 28.7, 10.1, 563.3, | ,  5000,  4841, 15000, 14615, | , -3.4, 2570.2, 151.401, |, 11.5
9165.0, 139.8, | , 28.7, 10.5, 563.9, | ,  5000,  4848, 15000, 14654, | , -3.4, 2567.7, 151.609, |, 11.4
9166.1, 140.3, | , 28.7, 7.7, 553.6, | ,  5000,  4842, 15000, 14613, | , -3.4, 2590.4, 152.576, |, 8.0
9259.0, 139.9, | , 28.8, 9.8, 562.2, | ,  5000,  4849, 15000, 14648, | , -3.4, 2365.0, 139.637, |, 10.9
9260.0, 139.8, | , 28.8, 10.0, 561.9, | ,  5000,  4839, 15000, 14550, | , -3.4, 2374.4, 139.413, |, 11.3
9261.0, 139.8, | , 28.8, 10.3, 561.9, | ,  5000,  4842, 15000, 14565, | , -3.4, 2386.0, 140.222, |, 11.1
9262.1, 140.8, | , 28.8, 0.3, 554.0, | ,  5000,  4841, 15000, 14618, | , -3.4, 2453.3, 144.552, |, 2.7
9263.1, 140.7, | , 28.8, 0.8, 555.0, | ,  5000,  4846, 15000, 14613, | , -3.4, 2467.0, 145.356, |, 4.0
9264.1, 139.8, | , 28.8, 10.4, 562.3, | ,  5000,  4844, 15000, 14605, | , -3.4, 2370.6, 139.617, |, 11.6
9265.1, 140.0, | , 28.8, 10.6, 562.8, | ,  5000,  4838, 15000, 14583, | , -3.4, 2374.4, 139.647, |, 12.2
9266.1, 139.8, | , 28.8, 10.4, 562.1, | ,  5000,  4844, 15000, 14585, | , -3.4, 2431.0, 143.017, |, 11.8
9267.1, 139.9, | , 28.8, 9.1, 560.9, | ,  5000,  4829, 15000, 14578, | , -3.4, 2442.1, 143.510, |, 10.6
9268.1, 141.1, | , 28.8, 2.7, 555.9, | ,  5000,  4844, 15000, 14593, | , -3.4, 2438.3, 143.507, |, 5.1
9269.1, 139.8, | , 28.8, 9.3, 561.5, | ,  5000,  4839, 15000, 14548, | , -3.4, 2423.7, 142.287, |, 10.7
9270.1, 139.9, | , 28.8, 10.3, 562.2, | ,  5000,  4844, 15000, 14647, | , -3.4, 2436.5, 143.802, |, 11.6
9271.2, 139.6, | , 28.8, 10.4, 562.0, | ,  5000,  4846, 15000, 14632, | , -3.4, 2416.0, 142.498, |, 11.8
9272.2, 140.1, | , 28.8, 9.3, 560.9, | ,  5000,  4839, 15000, 14549, | , -3.4, 2455.8, 144.170, |, 11.3
9273.2, 140.7, | , 28.8, 1.3, 554.0, | ,  5000,  4841, 15000, 14607, | , -3.4, 2515.4, 148.121, |, 3.5
9274.2, 140.6, | , 28.8, 1.8, 555.0, | ,  5000,  4840, 15000, 14627, | , -3.4, 2429.7, 143.226, |, 4.4
9275.2, 139.8, | , 28.8, 10.4, 562.1, | ,  5000,  4848, 15000, 14639, | , -3.4, 2460.1, 145.167, |, 11.8
9276.2, 140.0, | , 28.8, 10.0, 561.9, | ,  5000,  4849, 15000, 14588, | , -3.4, 2391.1, 140.742, |, 11.4
9277.2, 139.9, | , 28.8, 8.9, 560.8, | ,  5000,  4840, 15000, 14577, | , -3.4, 2435.7, 143.207, |, 10.4
9278.2, 140.1, | , 28.8, 10.9, 562.5, | ,  5000,  4845, 15000, 14644, | , -3.4, 2481.1, 146.417, |, 12.2
9279.2, 140.9, | , 28.8, -0.6, 555.0, | ,  5000,  4841, 15000, 14579, | , -3.4, 2471.3, 145.317, |, 3.7
