Repository: jdhuang-csm/Ru-BCA

## Methods
* (BaO)<sub>x</sub>-(CaO)<sub>y</sub>-(Al<sub>2</sub>O<sub>3</sub>)<sub>1-x-y</sub> (BCA) catalyst supports were synthesized via sol-gel and solid-state methods. 
* Ru/BCA catalysts were prepared via incipient wetness impregnation to achieve 1 wt. % Ru loading.
* Ammonia synthesis rates were measured for Ru/BCA catalysts in a packed-bed reactor at 480-600<sup>o</sup>C, 10 bar, and space velocities up to 1.3 x 10<sup>6</sup> ml g<sub>cat</sub><sup>-1</sup> h<sup>-1</sup>.
* A machine learning (ML) model was employed to improve understanding of the behavior of Ru/BCA catalysts.
* A microkinetic model was developed to describe the best-performing catalyst.

File: data/new_files_20190416/B2CA_summary.txt (part 13 of 20)
********** Start test **********
Elapsed time, Pressure, | , LJtemp(C), Inner-Temp, Outer-Temp, | , N2-set, N2-flow, H2-set, H2-flow, | , pH, NH3_ppm, NH3_Prod_rate, |, In222Temp
9280.3, 139.9, | , 28.8, 8.3, 561.7, | ,  5000,  4842, 15000, 14555, | , -3.4, 2529.1, 148.530, |, 11.4
9281.3, 139.8, | , 28.8, 10.5, 562.3, | ,  5000,  4847, 15000, 14635, | , -3.4, 2506.4, 147.852, |, 11.7
9282.3, 140.3, | , 28.8, 9.8, 561.1, | ,  5000,  4845, 15000, 14617, | , -3.4, 2472.5, 145.707, |, 11.0
9283.3, 139.7, | , 28.8, 10.4, 562.2, | ,  5000,  4840, 15000, 14602, | , -3.4, 2477.7, 145.856, |, 11.6
9284.3, 140.8, | , 28.8, 1.2, 554.8, | ,  5000,  4843, 15000, 14602, | , -3.4, 2467.0, 145.254, |, 3.7
9285.3, 141.1, | , 28.8, 1.8, 555.4, | ,  5000,  4835, 15000, 14592, | , -3.4, 2462.7, 144.869, |, 3.7
9286.3, 140.2, | , 28.8, 10.6, 561.7, | ,  5000,  4845, 15000, 14649, | , -3.4, 2450.7, 144.662, |, 11.4
9287.3, 140.0, | , 28.8, 8.7, 560.1, | ,  5000,  4847, 15000, 14552, | , -3.4, 2532.1, 148.725, |, 10.1
9288.3, 139.9, | , 28.8, 9.8, 561.5, | ,  5000,  4845, 15000, 14638, | , -3.4, 2496.1, 147.248, |, 11.0
9289.3, 140.1, | , 28.8, 10.2, 562.0, | ,  5000,  4843, 15000, 14594, | , -3.4, 2467.4, 145.212, |, 11.4
9290.4, 141.1, | , 28.8, -1.7, 552.1, | ,  5000,  4843, 15000, 14551, | , -3.4, 2439.1, 143.239, |, 1.2
9291.4, 140.9, | , 28.8, 1.5, 552.8, | ,  5000,  4838, 15000, 14624, | , -3.4, 2494.4, 146.989, |, 2.1
9292.4, 140.4, | , 28.8, 8.8, 560.0, | ,  5000,  4846, 15000, 14668, | , -3.4, 2446.8, 144.577, |, 10.6
9293.4, 140.1, | , 28.8, 10.5, 562.3, | ,  5000,  4843, 15000, 14529, | , -3.4, 2496.1, 146.410, |, 11.6
9294.4, 139.9, | , 28.8, 10.0, 561.6, | ,  5000,  4845, 15000, 14672, | , -3.4, 2470.4, 145.989, |, 11.4
9295.4, 140.7, | , 28.8, 0.9, 554.5, | ,  5000,  4841, 15000, 14575, | , -3.4, 2462.3, 144.765, |, 2.9
9296.4, 141.0, | , 28.8, 1.1, 554.7, | ,  5000,  4839, 15000, 14601, | , -3.4, 2523.1, 148.511, |, 4.3
9297.4, 139.9, | , 28.8, 8.3, 560.0, | ,  5000,  4843, 15000, 14649, | , -3.4, 2473.0, 145.952, |, 10.2
9298.4, 139.8, | , 28.8, 9.9, 557.4, | ,  5000,  4847, 15000, 14553, | , -3.4, 2493.5, 146.473, |, 11.6
9299.4, 140.1, | , 28.8, 11.0, 562.1, | ,  5000,  4845, 15000, 14583, | , -3.4, 2480.7, 145.936, |, 11.6
9300.5, 140.0, | , 28.8, 10.3, 562.0, | ,  5000,  4844, 15000, 14620, | , -3.4, 2443.8, 144.034, |, 11.8
9301.5, 141.0, | , 28.8, -0.6, 552.9, | ,  5000,  4841, 15000, 14608, | , -3.4, 2479.8, 146.036, |, 1.8
9302.5, 140.9, | , 28.8, 8.3, 559.6, | ,  5000,  4845, 15000, 14644, | , -3.4, 2475.5, 146.090, |, 9.6
9303.5, 140.1, | , 28.8, 11.0, 562.0, | ,  5000,  4845, 15000, 14620, | , -3.4, 2446.0, 144.169, |, 11.7
9304.5, 139.7, | , 28.8, 10.5, 562.1, | ,  5000,  4851, 15000, 14602, | , -3.4, 2445.5, 144.059, |, 11.7
9305.5, 139.6, | , 28.8, 10.4, 561.9, | ,  5000,  4846, 15000, 14580, | , -3.4, 2460.5, 144.737, |, 11.6
9306.5, 141.1, | , 28.8, 1.7, 554.2, | ,  5000,  4839, 15000, 14643, | , -3.4, 2509.0, 148.005, |, 3.6
9307.5, 140.8, | , 28.8, 1.0, 554.3, | ,  5000,  4840, 15000, 14592, | , -3.4, 2452.8, 144.324, |, 2.8
9308.5, 139.9, | , 28.8, 9.0, 560.5, | ,  5000,  4842, 15000, 14564, | , -3.4, 2458.4, 144.461, |, 10.3
9309.6, 139.9, | , 28.8, 10.2, 561.4, | ,  5000,  4845, 15000, 14641, | , -3.4, 2455.4, 144.878, |, 11.2
9310.6, 140.2, | , 28.8, 10.0, 561.5, | ,  5000,  4844, 15000, 14585, | , -3.4, 2448.5, 144.050, |, 11.6
9311.6, 139.8, | , 28.8, 10.2, 561.0, | ,  5000,  4844, 15000, 14621, | , -3.4, 2499.1, 147.291, |, 11.6
9312.6, 141.1, | , 28.8, -2.2, 553.4, | ,  5000,  4838, 15000, 14619, | , -3.4, 2485.0, 146.395, |, 2.5
9313.6, 140.5, | , 28.8, 9.2, 561.1, | ,  5000,  4840, 15000, 14628, | , -3.4, 2501.2, 147.439, |, 9.3
9314.6, 139.7, | , 28.8, 10.0, 561.3, | ,  5000,  4844, 15000, 14570, | , -3.4, 2446.0, 143.786, |, 11.2
9315.6, 139.9, | , 28.8, 10.2, 561.3, | ,  5000,  4849, 15000, 14667, | , -3.4, 2499.1, 147.674, |, 11.4
9316.6, 140.1, | , 28.8, 10.9, 562.1, | ,  5000,  4846, 15000, 14601, | , -3.4, 2398.0, 141.213, |, 12.1
9317.6, 140.8, | , 28.8, 0.2, 553.7, | ,  5000,  4845, 15000, 14601, | , -3.4, 2429.3, 143.041, |, 3.3
9318.6, 140.7, | , 28.8, 1.4, 555.4, | ,  5000,  4842, 15000, 14638, | , -3.4, 2464.4, 145.363, |, 4.3
9319.7, 139.7, | , 28.8, 10.5, 561.4, | ,  5000,  4845, 15000, 14582, | , -3.4, 2460.1, 144.712, |, 11.7
9320.7, 140.0, | , 28.8, 11.0, 561.9, | ,  5000,  4843, 15000, 14571, | , -3.4, 2494.8, 146.651, |, 12.3
9321.7, 140.2, | , 28.8, 10.9, 561.7, | ,  5000,  4846, 15000, 14706, | , -3.4, 2509.0, 148.532, |, 12.1
9322.7, 139.9, | , 28.8, 8.9, 560.5, | ,  5000,  4843, 15000, 14586, | , -3.4, 2429.7, 142.945, |, 10.8
9323.7, 141.3, | , 28.8, 0.1, 553.1, | ,  5000,  4844, 15000, 14572, | , -3.4, 2410.0, 141.697, |, 2.1
9324.7, 141.3, | , 28.8, 0.8, 554.8, | ,  5000,  4848, 15000, 14637, | , -3.4, 2467.4, 145.576, |, 10.6
9325.7, 140.1, | , 28.8, 11.0, 562.1, | ,  5000,  4851, 15000, 14564, | , -3.4, 2461.4, 144.695, |, 12.1
9326.7, 139.7, | , 28.8, 10.2, 560.9, | ,  5000,  4841, 15000, 14597, | , -3.4, 2419.0, 142.383, |, 9.8
9327.7, 140.3, | , 28.8, 9.7, 560.8, | ,  5000,  4845, 15000, 14549, | , -3.4, 2459.7, 144.444, |, 11.2
9328.7, 141.0, | , 28.8, 1.8, 554.4, | ,  5000,  4835, 15000, 14582, | , -3.4, 2419.4, 142.254, |, 3.8
9329.7, 140.8, | , 28.8, 1.5, 554.3, | ,  5000,  4845, 15000, 14644, | , -3.4, 2483.2, 146.544, |, 4.0
9330.8, 139.7, | , 28.8, 10.5, 561.1, | ,  5000,  4842, 15000, 14608, | , -3.4, 2455.8, 144.631, |, 11.5
9331.8, 139.7, | , 28.8, 10.5, 561.1, | ,  5000,  4849, 15000, 14594, | , -3.4, 2428.4, 142.973, |, 11.8
9332.8, 140.0, | , 28.8, 8.9, 560.2, | ,  5000,  4839, 15000, 14639, | , -3.4, 2439.1, 143.856, |, 10.5
9333.8, 139.7, | , 28.8, 10.6, 561.5, | ,  5000,  4845, 15000, 14621, | , -3.4, 2413.0, 142.233, |, 11.9
9334.8, 140.9, | , 28.8, -0.3, 552.7, | ,  5000,  4836, 15000, 14573, | , -3.4, 2443.8, 143.629, |, 2.2
9335.8, 141.1, | , 28.8, 0.8, 554.4, | ,  5000,  4845, 15000, 14634, | , -3.4, 2459.3, 145.050, |, 4.4
9336.8, 139.8, | , 28.8, 10.5, 560.6, | ,  5000,  4841, 15000, 14638, | , -3.4, 2449.0, 144.444, |, 11.6
9337.8, 139.8, | , 28.8, 9.0, 560.2, | ,  5000,  4842, 15000, 14535, | , -3.4, 2414.7, 141.683, |, 10.6
9338.8, 140.2, | , 28.8, 10.9, 561.7, | ,  5000,  4849, 15000, 14593, | , -3.4, 2496.5, 146.961, |, 12.3
9339.9, 140.7, | , 28.8, 1.3, 554.1, | ,  5000,  4840, 15000, 14590, | , -3.4, 2404.0, 141.450, |, 3.5
9340.9, 140.8, | , 28.8, 1.5, 554.4, | ,  5000,  4841, 15000, 14653, | , -3.4, 2453.7, 144.837, |, 3.2
9341.9, 140.2, | , 28.8, 10.4, 561.9, | ,  5000,  4851, 15000, 14616, | , -3.4, 2482.8, 146.345, |, 12.1
9342.9, 140.3, | , 28.8, 9.5, 560.5, | ,  5000,  4843, 15000, 14608, | , -3.4, 2384.7, 140.464, |, 10.7
9343.9, 139.7, | , 28.8, 10.0, 561.4, | ,  5000,  4844, 15000, 14626, | , -3.4, 2449.4, 144.407, |, 11.9
9344.9, 139.6, | , 28.8, 10.5, 560.8, | ,  5000,  4839, 15000, 14599, | , -3.4, 2488.0, 146.432, |, 11.7
9345.9, 141.3, | , 28.8, -0.1, 552.9, | ,  5000,  4838, 15000, 14534, | , -3.4, 2503.8, 146.859, |, 2.1
9346.9, 141.1, | , 28.8, 0.3, 554.5, | ,  5000,  4839, 15000, 14660, | , -3.4, 2462.7, 145.404, |, 4.3
9347.9, 140.0, | , 28.8, 9.4, 560.7, | ,  5000,  4836, 15000, 14635, | , -3.4, 2476.4, 145.998, |, 10.8
9348.9, 140.1, | , 28.8, 11.0, 561.9, | ,  5000,  4844, 15000, 14572, | , -3.4, 2436.1, 143.222, |, 12.3
9350.0, 140.1, | , 28.8, 11.0, 562.0, | ,  5000,  4837, 15000, 14594, | , -3.4, 2409.6, 141.772, |, 12.2
9351.0, 140.7, | , 28.8, 1.2, 554.2, | ,  5000,  4839, 15000, 14675, | , -3.4, 2407.4, 142.260, |, 3.5
9352.0, 140.9, | , 28.8, -1.2, 553.7, | ,  5000,  4849, 15000, 14654, | , -3.4, 2466.1, 145.635, |, 2.0
9353.0, 139.9, | , 28.8, 8.5, 560.1, | ,  5000,  4842, 15000, 14542, | , -3.4, 2426.7, 142.440, |, 10.0
9354.0, 140.2, | , 28.8, 10.6, 561.2, | ,  5000,  4843, 15000, 14583, | , -3.4, 2434.0, 143.170, |, 12.0
9355.0, 139.9, | , 28.8, 10.2, 560.9, | ,  5000,  4839, 15000, 14621, | , -3.4, 2429.7, 143.178, |, 11.2
9356.0, 139.8, | , 28.8, 9.9, 561.0, | ,  5000,  4839, 15000, 14590, | , -3.4, 2453.3, 144.326, |, 11.5
9357.0, 141.5, | , 28.8, -0.7, 552.5, | ,  5000,  4841, 15000, 14677, | , -3.4, 2419.0, 142.965, |, 1.4
9358.0, 141.5, | , 28.8, -0.3, 553.3, | ,  5000,  4841, 15000, 14580, | , -3.4, 2430.1, 142.915, |, 1.1
9359.0, 139.9, | , 28.8, 10.0, 561.5, | ,  5000,  4849, 15000, 14617, | , -3.4, 2454.1, 144.657, |, 11.1
9360.0, 139.8, | , 28.8, 10.0, 561.5, | ,  5000,  4840, 15000, 14596, | , -3.4, 2421.6, 142.517, |, 11.8
9361.1, 140.2, | , 28.8, 10.7, 561.0, | ,  5000,  4845, 15000, 14589, | , -3.4, 2400.6, 141.271, |, 11.7
9362.1, 140.8, | , 28.8, 0.8, 553.3, | ,  5000,  4844, 15000, 14614, | , -3.4, 2432.7, 143.332, |, 3.5
9363.1, 141.1, | , 28.8, -0.2, 553.4, | ,  5000,  4839, 15000, 14594, | , -3.4, 2434.0, 143.219, |, 1.4
9364.1, 140.3, | , 28.8, 10.8, 561.6, | ,  5000,  4848, 15000, 14623, | , -3.4, 2429.3, 143.230, |, 11.6
9365.1, 140.1, | , 28.8, 10.0, 561.0, | ,  5000,  4845, 15000, 14639, | , -3.4, 2401.0, 141.662, |, 11.5
9366.1, 139.8, | , 28.8, 10.0, 560.9, | ,  5000,  4840, 15000, 14617, | , -3.4, 2447.3, 144.184, |, 11.7
9367.1, 140.1, | , 28.8, 10.0, 561.0, | ,  5000,  4843, 15000, 14620, | , -3.4, 2423.3, 142.812, |, 11.7
9368.1, 141.7, | , 28.8, -1.7, 551.4, | ,  5000,  4845, 15000, 14597, | , -3.4, 2429.3, 143.012, |, 1.3
9369.1, 141.0, | , 28.8, 1.0, 551.6, | ,  5000,  4835, 15000, 14568, | , -3.4, 2395.4, 140.747, |, 3.8
9370.2, 139.7, | , 28.8, 9.4, 560.8, | ,  5000,  4844, 15000, 14659, | , -3.4, 2518.4, 148.712, |, 11.6
9371.2, 140.1, | , 28.8, 10.1, 561.8, | ,  5000,  4845, 15000, 14606, | , -3.4, 2463.1, 145.071, |, 11.6
9372.2, 140.1, | , 28.8, 10.7, 561.9, | ,  5000,  4844, 15000, 14659, | , -3.4, 2422.8, 143.088, |, 12.0
9373.2, 140.9, | , 28.8, 0.1, 552.8, | ,  5000,  4842, 15000, 14668, | , -3.4, 2429.7, 143.542, |, 2.6
9374.2, 141.6, | , 28.8, -0.2, 552.2, | ,  5000,  4844, 15000, 14525, | , -3.4, 2353.9, 138.062, |, 0.5
9375.2, 140.1, | , 28.8, 10.4, 561.2, | ,  5000,  4841, 15000, 14595, | , -3.4, 2356.0, 138.669, |, 12.1
9376.2, 139.8, | , 28.8, 10.2, 561.5, | ,  5000,  4843, 15000, 14662, | , -3.4, 2442.1, 144.234, |, 11.5
9377.2, 139.8, | , 28.8, 9.8, 561.3, | ,  5000,  4841, 15000, 14570, | , -3.4, 2440.8, 143.468, |, 11.4
9378.2, 140.3, | , 28.8, 9.4, 560.6, | ,  5000,  4845, 15000, 14643, | , -3.4, 2413.0, 142.401, |, 11.2
9379.2, 141.2, | , 28.8, -1.4, 551.4, | ,  5000,  4851, 15000, 14547, | , -3.4, 2441.7, 143.416, |, 0.8
9380.3, 141.0, | , 28.8, -1.3, 553.6, | ,  5000,  4837, 15000, 14557, | , -3.4, 2368.0, 139.077, |, 3.8
9381.3, 139.7, | , 28.8, 10.3, 561.3, | ,  5000,  4844, 15000, 14669, | , -3.4, 2437.8, 144.041, |, 12.2
9382.3, 140.1, | , 28.8, 11.1, 561.9, | ,  5000,  4846, 15000, 14617, | , -3.4, 2402.3, 141.578, |, 12.3
9383.3, 139.9, | , 28.8, 8.8, 560.3, | ,  5000,  4837, 15000, 14629, | , -3.4, 2466.5, 145.387, |, 10.3
9384.3, 140.9, | , 28.8, 0.4, 553.2, | ,  5000,  4844, 15000, 14649, | , -3.4, 2463.1, 145.379, |, 2.7
9385.3, 141.2, | , 28.8, -0.1, 552.5, | ,  5000,  4847, 15000, 14599, | , -3.4, 2407.8, 141.785, |, 2.2
9386.3, 139.7, | , 28.8, 10.4, 560.9, | ,  5000,  4847, 15000, 14573, | , -3.4, 2416.8, 142.123, |, 11.6
9387.3, 139.8, | , 28.9, 9.8, 560.7, | ,  5000,  4843, 15000, 14663, | , -3.4, 2423.3, 143.135, |, 11.5
9388.3, 140.3, | , 28.8, 9.8, 560.6, | ,  5000,  4847, 15000, 14653, | , -3.4, 2424.6, 143.166, |, 10.7
9389.3, 140.0, | , 28.9, 10.8, 561.3, | ,  5000,  4840, 15000, 14542, | , -3.4, 2456.3, 144.159, |, 12.2
9390.4, 141.0, | , 28.8, -0.4, 552.1, | ,  5000,  4838, 15000, 14686, | , -3.4, 2491.8, 147.306, |, 1.8
9391.4, 140.7, | , 28.8, -0.6, 552.2, | ,  5000,  4845, 15000, 14568, | , -3.4, 2410.4, 141.694, |, 2.3
9392.4, 140.2, | , 28.8, 10.9, 561.8, | ,  5000,  4842, 15000, 14617, | , -3.4, 2389.8, 140.825, |, 12.2
9393.4, 140.4, | , 28.8, 9.8, 560.4, | ,  5000,  4848, 15000, 14669, | , -3.4, 2390.7, 141.288, |, 11.0
9394.4, 139.7, | , 28.9, 10.4, 561.1, | ,  5000,  4841, 15000, 14575, | , -3.4, 2361.1, 138.830, |, 11.8
9395.4, 140.6, | , 28.8, 1.2, 553.6, | ,  5000,  4839, 15000, 14587, | , -3.4, 2405.7, 141.516, |, 3.8
9396.4, 141.1, | , 28.8, 2.1, 554.9, | ,  5000,  4847, 15000, 14646, | , -3.4, 2490.1, 146.971, |, 4.1
9397.4, 139.7, | , 28.9, 10.3, 561.2, | ,  5000,  4844, 15000, 14630, | , -3.4, 2414.7, 142.395, |, 11.8
9398.4, 140.0, | , 28.9, 9.2, 559.1, | ,  5000,  4846, 15000, 14660, | , -3.4, 2446.8, 144.524, |, 10.5
9399.4, 140.2, | , 28.9, 11.1, 561.4, | ,  5000,  4850, 15000, 14642, | , -3.4, 2370.6, 139.924, |, 12.3
9400.5, 139.6, | , 28.9, 10.5, 560.4, | ,  5000,  4837, 15000, 14534, | , -3.4, 2376.6, 139.414, |, 11.8
9401.5, 140.9, | , 28.8, -1.4, 552.0, | ,  5000,  4844, 15000, 14624, | , -3.4, 2476.4, 145.978, |, 1.6
9402.5, 141.0, | , 28.8, -0.9, 554.2, | ,  5000,  4839, 15000, 14535, | , -3.4, 2412.1, 141.515, |, 3.0
9403.5, 140.2, | , 28.9, 9.3, 559.7, | ,  5000,  4845, 15000, 14591, | , -3.4, 2444.3, 143.854, |, 10.6
9404.5, 139.8, | , 28.9, 10.5, 561.2, | ,  5000,  4842, 15000, 14647, | , -3.4, 2443.0, 144.170, |, 11.8
9405.5, 139.7, | , 28.9, 10.6, 561.3, | ,  5000,  4845, 15000, 14650, | , -3.4, 2371.0, 139.980, |, 11.8
9406.5, 140.6, | , 28.8, 1.7, 554.0, | ,  5000,  4836, 15000, 14549, | , -3.4, 2375.7, 139.455, |, 4.1
9407.5, 141.1, | , 28.8, 1.2, 554.0, | ,  5000,  4841, 15000, 14587, | , -3.4, 2468.3, 145.197, |, 3.5
9408.5, 139.9, | , 28.9, 8.7, 559.5, | ,  5000,  4844, 15000, 14654, | , -3.4, 2409.6, 142.263, |, 10.1
9409.5, 139.8, | , 28.9, 10.0, 560.1, | ,  5000,  4847, 15000, 14616, | , -3.4, 2424.6, 142.889, |, 11.3
9410.5, 139.8, | , 28.9, 10.2, 560.9, | ,  5000,  4846, 15000, 14599, | , -3.4, 2398.0, 141.204, |, 11.7
9411.6, 140.1, | , 28.9, 11.1, 561.2, | ,  5000,  4845, 15000, 14553, | , -3.4, 2404.0, 141.204, |, 12.2
9412.6, 141.0, | , 28.9, -0.8, 552.0, | ,  5000,  4840, 15000, 14621, | , -3.4, 2434.8, 143.487, |, 1.8
9413.6, 141.2, | , 28.8, -1.8, 552.5, | ,  5000,  4848, 15000, 14650, | , -3.4, 2404.8, 141.989, |, 1.6
9414.6, 140.0, | , 28.9, 11.0, 561.2, | ,  5000,  4845, 15000, 14569, | , -3.4, 2419.8, 142.254, |, 12.3
9415.6, 140.0, | , 28.9, 10.4, 560.8, | ,  5000,  4833, 15000, 14532, | , -3.4, 2478.1, 145.310, |, 11.7
9416.6, 139.6, | , 28.9, 10.5, 560.5, | ,  5000,  4838, 15000, 14620, | , -3.4, 2484.5, 146.380, |, 11.9
9417.6, 141.1, | , 28.9, 1.7, 553.6, | ,  5000,  4845, 15000, 14665, | , -3.4, 2465.3, 145.641, |, 4.1
9418.6, 141.4, | , 28.9, 0.7, 552.4, | ,  5000,  4847, 15000, 14584, | , -3.4, 2347.4, 138.134, |, 1.9
9419.6, 140.0, | , 28.9, 9.5, 560.2, | ,  5000,  4849, 15000, 14573, | , -3.4, 2366.3, 139.175, |, 10.8
9420.6, 139.7, | , 28.9, 9.6, 560.4, | ,  5000,  4835, 15000, 14637, | , -3.4, 2331.2, 137.465, |, 11.6
9421.7, 140.1, | , 28.9, 10.2, 560.3, | ,  5000,  4846, 15000, 14641, | , -3.4, 2460.5, 145.188, |, 11.6
9422.7, 140.2, | , 28.9, 10.5, 560.7, | ,  5000,  4851, 15000, 14602, | , -3.4, 2501.2, 147.318, |, 11.5
9423.7, 141.2, | , 28.9, -2.3, 550.1, | ,  5000,  4840, 15000, 14625, | , -3.4, 2406.1, 141.824, |, 1.0
9424.7, 141.0, | , 28.9, -1.4, 550.6, | ,  5000,  4844, 15000, 14622, | , -3.4, 2383.9, 140.518, |, 0.9
9425.7, 140.2, | , 28.9, 10.3, 560.2, | ,  5000,  4846, 15000, 14612, | , -3.4, 2443.4, 143.965, |, 11.9
9426.7, 139.8, | , 28.9, 10.0, 560.1, | ,  5000,  4841, 15000, 14534, | , -3.4, 2400.6, 140.840, |, 11.6
9427.7, 139.9, | , 28.9, 9.9, 553.5, | ,  5000,  4845, 15000, 14662, | , -3.4, 2431.8, 143.640, |, 11.2
9428.7, 141.2, | , 28.9, 0.2, 552.5, | ,  5000,  4841, 15000, 14598, | , -3.4, 2413.4, 142.068, |, 3.1
9429.7, 141.2, | , 28.9, 1.7, 553.4, | ,  5000,  4845, 15000, 14583, | , -3.4, 2401.4, 141.277, |, 3.1
9430.7, 139.8, | , 28.9, 10.1, 560.8, | ,  5000,  4839, 15000, 14567, | , -3.4, 2421.1, 142.270, |, 11.4
9431.7, 139.8, | , 28.9, 10.3, 560.3, | ,  5000,  4845, 15000, 14614, | , -3.4, 2438.3, 143.669, |, 11.2
9432.8, 140.2, | , 28.9, 10.3, 560.4, | ,  5000,  4844, 15000, 14628, | , -3.4, 2430.1, 143.280, |, 11.8
9433.8, 139.9, | , 28.9, 8.6, 559.2, | ,  5000,  4839, 15000, 14575, | , -3.4, 2377.9, 139.798, |, 10.1
9434.8, 141.1, | , 28.9, -0.6, 551.3, | ,  5000,  4841, 15000, 14618, | , -3.4, 2435.7, 143.521, |, 1.2
9435.8, 140.9, | , 28.9, 0.7, 552.2, | ,  5000,  4838, 15000, 14586, | , -3.4, 2392.8, 140.745, |, 2.0
9436.8, 140.2, | , 28.9, 10.6, 560.6, | ,  5000,  4845, 15000, 14572, | , -3.4, 2428.0, 142.756, |, 11.6
9437.8, 139.8, | , 28.9, 9.7, 560.3, | ,  5000,  4842, 15000, 14613, | , -3.4, 2404.0, 141.624, |, 11.2
9438.8, 140.0, | , 28.9, 7.5, 558.9, | ,  5000,  4846, 15000, 14643, | , -3.4, 2452.8, 144.754, |, 10.2
9439.8, 141.2, | , 28.9, 0.3, 552.7, | ,  5000,  4842, 15000, 14559, | , -3.4, 2400.1, 141.005, |, 3.0
9440.8, 141.4, | , 28.9, -0.2, 553.7, | ,  5000,  4842, 15000, 14673, | , -3.4, 2404.8, 142.115, |, 3.7
9441.8, 139.8, | , 28.9, 9.8, 559.8, | ,  5000,  4847, 15000, 14681, | , -3.4, 2377.0, 140.569, |, 11.7
9442.9, 140.1, | , 28.9, 10.8, 560.6, | ,  5000,  4840, 15000, 14520, | , -3.4, 2405.3, 141.011, |, 11.8
9443.9, 140.2, | , 28.9, 9.7, 558.9, | ,  5000,  4836, 15000, 14634, | , -3.4, 2440.0, 143.853, |, 11.1
9444.9, 139.9, | , 28.9, 9.1, 559.5, | ,  5000,  4847, 15000, 14647, | , -3.4, 2460.5, 145.234, |, 10.7
9445.9, 140.9, | , 28.9, -0.1, 551.6, | ,  5000,  4841, 15000, 14539, | , -3.4, 2431.8, 142.713, |, 1.9
9446.9, 141.0, | , 28.9, -0.9, 551.8, | ,  5000,  4841, 15000, 14591, | , -3.4, 2395.4, 140.959, |, 2.5
9447.9, 140.1, | , 28.9, 10.8, 561.1, | ,  5000,  4845, 15000, 14646, | , -3.4, 2401.4, 141.733, |, 12.4
9448.9, 139.9, | , 28.9, 9.2, 559.5, | ,  5000,  4846, 15000, 14598, | , -3.4, 2385.6, 140.464, |, 10.6
9449.9, 139.6, | , 28.9, 10.5, 561.0, | ,  5000,  4838, 15000, 14597, | , -3.4, 2432.7, 143.160, |, 12.0
9450.9, 141.0, | , 28.9, 1.7, 553.6, | ,  5000,  4839, 15000, 14617, | , -3.4, 2428.4, 143.061, |, 4.1
9451.9, 140.9, | , 28.9, 0.7, 552.1, | ,  5000,  4845, 15000, 14654, | , -3.4, 2430.6, 143.506, |, 2.5
9453.0, 139.6, | , 28.9, 2.2, 560.7, | ,  5000,  4836, 15000, 14583, | , -3.4, 2399.7, 141.109, |, 11.5
9454.0, 140.2, | , 28.9, 9.3, 558.9, | ,  5000,  4838, 15000, 14601, | , -3.4, 2452.0, 144.321, |, 11.3
9455.0, 140.1, | , 28.9, 10.5, 560.7, | ,  5000,  4843, 15000, 14621, | , -3.4, 2476.0, 145.927, |, 11.7
9456.0, 139.8, | , 28.9, 10.6, 560.6, | ,  5000,  4847, 15000, 14601, | , -3.4, 2428.4, 143.005, |, 11.5
9457.0, 140.9, | , 28.9, -0.9, 551.7, | ,  5000,  4843, 15000, 14670, | , -3.4, 2386.8, 141.038, |, 1.8
9458.0, 141.4, | , 28.9, -3.6, 551.4, | ,  5000,  4841, 15000, 14558, | , -3.4, 2375.7, 139.564, |, 2.0
9459.0, 140.0, | , 28.9, 8.2, 559.4, | ,  5000,  4843, 15000, 14637, | , -3.4, 2401.8, 141.683, |, 10.3
9460.0, 139.7, | , 28.9, 9.7, 560.5, | ,  5000,  4844, 15000, 14624, | , -3.4, 2389.0, 140.837, |, 11.4
9461.0, 140.1, | , 28.9, 10.6, 560.8, | ,  5000,  4845, 15000, 14554, | , -3.4, 2380.4, 139.836, |, 11.7
9462.0, 141.2, | , 28.9, 1.1, 553.4, | ,  5000,  4844, 15000, 14657, | , -3.4, 2374.4, 140.218, |, 3.9
9463.1, 141.0, | , 28.9, -1.1, 552.7, | ,  5000,  4844, 15000, 14688, | , -3.4, 2371.9, 140.294, |, 1.1
9464.1, 139.9, | , 28.9, 8.7, 559.3, | ,  5000,  4843, 15000, 14534, | , -3.4, 2377.4, 139.503, |, 10.3
9465.1, 140.1, | , 28.9, 10.4, 560.7, | ,  5000,  4844, 15000, 14592, | , -3.4, 2379.1, 140.025, |, 11.8
9466.1, 140.1, | , 28.9, 10.1, 561.0, | ,  5000,  4841, 15000, 14645, | , -3.4, 2392.0, 141.147, |, 11.9
9467.1, 139.7, | , 28.9, 10.3, 560.0, | ,  5000,  4849, 15000, 14649, | , -3.4, 2378.3, 140.425, |, 11.7
9468.1, 140.8, | , 28.9, -0.5, 551.3, | ,  5000,  4834, 15000, 14531, | , -3.4, 2376.6, 139.371, |, 1.8
9469.1, 141.1, | , 28.9, -0.9, 551.3, | ,  5000,  4838, 15000, 14604, | , -3.4, 2382.1, 140.246, |, 1.0
9470.1, 139.7, | , 28.9, 10.4, 560.5, | ,  5000,  4848, 15000, 14633, | , -3.4, 2374.0, 140.052, |, 11.6
9471.1, 139.7, | , 28.9, 10.5, 560.1, | ,  5000,  4841, 15000, 14573, | , -3.4, 2376.6, 139.722, |, 11.9
9472.1, 139.8, | , 28.9, 10.6, 560.5, | ,  5000,  4845, 15000, 14655, | , -3.4, 2377.9, 140.418, |, 11.8
9473.2, 141.1, | , 28.9, 1.9, 553.2, | ,  5000,  4844, 15000, 14613, | , -3.4, 2405.7, 141.745, |, 4.2
9474.2, 140.7, | , 28.9, 1.4, 552.7, | ,  5000,  4836, 15000, 14527, | , -3.4, 2373.6, 139.175, |, 3.6
9475.2, 139.6, | , 28.9, 10.4, 560.2, | ,  5000,  4844, 15000, 14575, | , -3.4, 2378.3, 139.855, |, 11.8
9568.1, 141.0, | , 28.9, 1.8, 552.6, | ,  5000,  4837, 15000, 14533, | , -3.4, 2360.3, 138.450, |, 4.3
9569.1, 141.1, | , 28.9, 1.9, 553.0, | ,  5000,  4839, 15000, 14661, | , -3.4, 2334.6, 137.863, |, 4.4
9570.1, 139.9, | , 28.9, 9.1, 557.6, | ,  5000,  4841, 15000, 14592, | , -3.4, 2405.7, 141.566, |, 10.6
9571.1, 140.0, | , 28.9, 8.5, 558.0, | ,  5000,  4837, 15000, 14598, | , -3.4, 2381.7, 140.170, |, 11.2
9572.2, 140.2, | , 28.9, 10.9, 559.6, | ,  5000,  4844, 15000, 14690, | , -3.4, 2408.3, 142.454, |, 12.3
9573.2, 139.7, | , 28.9, 10.5, 559.0, | ,  5000,  4842, 15000, 14580, | , -3.4, 2360.3, 138.822, |, 11.9
9574.2, 141.0, | , 28.9, -1.6, 549.8, | ,  5000,  4842, 15000, 14639, | , -3.4, 2335.4, 137.783, |, 1.3
9575.2, 141.5, | , 28.9, -2.3, 549.9, | ,  5000,  4839, 15000, 14607, | , -3.4, 2409.1, 141.861, |, 1.1
9576.2, 140.3, | , 28.9, 9.6, 559.4, | ,  5000,  4844, 15000, 14602, | , -3.4, 2355.1, 138.692, |, 12.1
9577.2, 139.7, | , 28.9, 9.9, 559.1, | ,  5000,  4841, 15000, 14567, | , -3.4, 2422.0, 142.337, |, 11.6
9578.2, 139.9, | , 28.9, 10.0, 559.5, | ,  5000,  4846, 15000, 14634, | , -3.4, 2404.0, 141.805, |, 11.2
9579.2, 141.1, | , 28.9, 1.3, 552.2, | ,  5000,  4840, 15000, 14610, | , -3.4, 2395.0, 141.060, |, 3.8
9580.2, 140.8, | , 28.9, 0.2, 551.1, | ,  5000,  4841, 15000, 14535, | , -3.4, 2416.4, 141.781, |, 2.0
9581.2, 140.0, | , 28.9, 10.0, 558.6, | ,  5000,  4853, 15000, 14675, | , -3.4, 2430.1, 143.701, |, 11.1
9582.3, 139.6, | , 28.9, 10.2, 559.6, | ,  5000,  4843, 15000, 14570, | , -3.4, 2389.8, 140.489, |, 12.1
9583.3, 140.0, | , 28.9, 10.2, 559.5, | ,  5000,  4840, 15000, 14586, | , -3.4, 2375.3, 139.728, |, 12.0
9584.3, 139.8, | , 28.9, 10.0, 559.3, | ,  5000,  4846, 15000, 14658, | , -3.4, 2461.4, 145.365, |, 11.6
9585.3, 141.2, | , 28.9, -1.9, 549.3, | ,  5000,  4840, 15000, 14587, | , -3.4, 2373.6, 139.633, |, 2.1
9586.3, 141.3, | , 28.9, 0.7, 550.0, | ,  5000,  4838, 15000, 14584, | , -3.4, 2404.8, 141.436, |, 3.1
9587.3, 140.2, | , 28.9, 9.7, 559.1, | ,  5000,  4852, 15000, 14616, | , -3.4, 2457.5, 144.868, |, 11.5
9588.3, 139.8, | , 28.9, 9.7, 558.5, | ,  5000,  4837, 15000, 14544, | , -3.4, 2388.6, 140.182, |, 10.9
9589.3, 139.7, | , 28.9, 9.9, 559.3, | ,  5000,  4840, 15000, 14607, | , -3.4, 2461.8, 144.963, |, 11.1
9590.3, 141.3, | , 28.9, 0.1, 551.0, | ,  5000,  4845, 15000, 14604, | , -3.4, 2461.8, 144.975, |, 3.1
9591.3, 140.9, | , 28.9, 1.0, 551.8, | ,  5000,  4842, 15000, 14658, | , -3.4, 2359.0, 139.305, |, 3.2
9592.4, 139.7, | , 28.9, 10.0, 558.4, | ,  5000,  4842, 15000, 14508, | , -3.4, 2404.8, 140.916, |, 11.4
9593.4, 140.1, | , 28.9, 10.1, 559.2, | ,  5000,  4840, 15000, 14633, | , -3.4, 2501.2, 147.476, |, 12.1
9594.4, 140.1, | , 28.9, 10.7, 559.3, | ,  5000,  4845, 15000, 14622, | , -3.4, 2446.0, 144.183, |, 12.2
9595.4, 139.9, | , 28.9, 9.1, 558.2, | ,  5000,  4845, 15000, 14617, | , -3.4, 2439.5, 143.764, |, 10.6
9596.4, 140.9, | , 28.9, -0.6, 550.3, | ,  5000,  4845, 15000, 14617, | , -3.4, 2416.4, 142.407, |, 2.0
9597.4, 141.3, | , 28.9, -0.7, 550.9, | ,  5000,  4841, 15000, 14648, | , -3.4, 2390.3, 141.069, |, 1.9
9598.4, 140.0, | , 28.9, 11.0, 560.0, | ,  5000,  4847, 15000, 14617, | , -3.4, 2432.7, 143.373, |, 12.3
9599.4, 139.6, | , 28.9, 10.6, 558.9, | ,  5000,  4845, 15000, 14584, | , -3.4, 2430.6, 143.000, |, 11.8
9600.4, 140.3, | , 28.9, 9.7, 558.7, | ,  5000,  4849, 15000, 14562, | , -3.4, 2447.3, 143.844, |, 11.1
9601.4, 141.1, | , 28.9, 1.8, 552.3, | ,  5000,  4844, 15000, 14650, | , -3.4, 2436.5, 143.829, |, 3.9
9602.4, 141.0, | , 28.9, -0.2, 551.3, | ,  5000,  4851, 15000, 14633, | , -3.4, 2397.1, 141.432, |, 2.4
9603.5, 139.7, | , 28.9, 9.8, 558.7, | ,  5000,  4843, 15000, 14538, | , -3.4, 2421.6, 142.114, |, 11.0
9604.5, 140.2, | , 28.9, 10.5, 559.1, | ,  5000,  4843, 15000, 14677, | , -3.4, 2495.2, 147.475, |, 11.7
9605.5, 139.9, | , 28.9, 8.8, 557.9, | ,  5000,  4842, 15000, 14566, | , -3.4, 2484.1, 145.978, |, 9.9
9606.5, 139.8, | , 28.9, 9.9, 558.8, | ,  5000,  4847, 15000, 14617, | , -3.4, 2480.3, 146.169, |, 11.6
9607.5, 141.0, | , 28.9, -0.6, 550.0, | ,  5000,  4845, 15000, 14617, | , -3.4, 2390.7, 140.888, |, 1.5
9608.5, 140.9, | , 28.9, 2.4, 552.5, | ,  5000,  4845, 15000, 14597, | , -3.4, 2467.0, 145.231, |, 4.5
9609.5, 139.8, | , 28.9, 9.8, 558.8, | ,  5000,  4843, 15000, 14647, | , -3.4, 2444.3, 144.251, |, 11.4
9610.5, 140.1, | , 28.9, 8.7, 557.8, | ,  5000,  4845, 15000, 14643, | , -3.4, 2448.5, 144.495, |, 10.4
9611.5, 139.7, | , 28.9, 9.7, 558.3, | ,  5000,  4841, 15000, 14561, | , -3.4, 2429.3, 142.721, |, 11.1
9612.5, 141.1, | , 28.9, 1.9, 552.1, | ,  5000,  4841, 15000, 14635, | , -3.4, 2450.3, 144.498, |, 4.0
9613.6, 140.9, | , 28.9, 0.1, 550.7, | ,  5000,  4846, 15000, 14589, | , -3.4, 2380.4, 140.094, |, 1.5
9614.6, 139.7, | , 28.9, 10.3, 558.6, | ,  5000,  4848, 15000, 14615, | , -3.4, 2371.0, 139.741, |, 11.8
9615.6, 140.3, | , 28.9, 9.2, 558.4, | ,  5000,  4843, 15000, 14650, | , -3.4, 2451.5, 144.703, |, 10.9
9616.6, 139.6, | , 28.9, 9.9, 558.8, | ,  5000,  4843, 15000, 14624, | , -3.4, 2405.7, 141.808, |, 11.9
9617.6, 139.7, | , 28.9, 10.3, 558.6, | ,  5000,  4845, 15000, 14617, | , -3.4, 2463.1, 145.151, |, 11.6
9618.6, 141.3, | , 28.9, 0.1, 550.1, | ,  5000,  4837, 15000, 14553, | , -3.4, 2429.7, 142.660, |, 2.4
9619.6, 140.6, | , 28.9, 2.1, 552.0, | ,  5000,  4840, 15000, 14620, | , -3.4, 2410.8, 142.066, |, 4.2
9620.6, 139.8, | , 28.9, 9.6, 558.0, | ,  5000,  4846, 15000, 14601, | , -3.4, 2462.7, 145.016, |, 11.0
9621.6, 139.9, | , 28.9, 10.0, 558.6, | ,  5000,  4845, 15000, 14576, | , -3.4, 2404.0, 141.381, |, 11.4
9622.6, 140.1, | , 28.9, 10.6, 559.3, | ,  5000,  4843, 15000, 14579, | , -3.4, 2343.6, 137.843, |, 12.1
9623.6, 141.0, | , 28.9, 1.7, 552.1, | ,  5000,  4842, 15000, 14598, | , -3.4, 2437.8, 143.506, |, 3.9
9624.7, 140.9, | , 28.9, -0.8, 550.1, | ,  5000,  4840, 15000, 14596, | , -3.4, 2445.5, 143.928, |, 1.8
9625.7, 139.9, | , 28.9, 9.0, 558.1, | ,  5000,  4842, 15000, 14634, | , -3.4, 2401.0, 141.603, |, 11.1
9626.7, 140.2, | , 28.9, 10.8, 559.4, | ,  5000,  4852, 15000, 14713, | , -3.4, 2426.3, 143.740, |, 12.2
9627.7, 140.0, | , 28.9, 11.0, 559.6, | ,  5000,  4844, 15000, 14542, | , -3.4, 2345.7, 137.709, |, 12.3
9628.7, 139.7, | , 28.9, 10.5, 558.6, | ,  5000,  4840, 15000, 14644, | , -3.4, 2423.7, 143.000, |, 11.9
9629.7, 140.9, | , 28.9, -0.0, 551.0, | ,  5000,  4844, 15000, 14584, | , -3.4, 2440.4, 143.564, |, 2.2
9630.7, 141.4, | , 28.9, -0.6, 550.5, | ,  5000,  4842, 15000, 14579, | , -3.4, 2392.8, 140.725, |, 1.3
9631.7, 139.7, | , 28.9, 10.4, 559.0, | ,  5000,  4845, 15000, 14617, | , -3.4, 2413.0, 142.203, |, 11.9
9632.7, 139.7, | , 28.9, 10.5, 558.9, | ,  5000,  4846, 15000, 14588, | , -3.4, 2419.4, 142.382, |, 11.6
9633.7, 140.0, | , 28.9, 11.1, 559.3, | ,  5000,  4843, 15000, 14570, | , -3.4, 2393.7, 140.713, |, 12.4
9634.8, 140.6, | , 28.9, 1.4, 551.5, | ,  5000,  4839, 15000, 14617, | , -3.4, 2405.7, 141.733, |, 3.6
9635.8, 141.1, | , 28.9, -1.3, 549.2, | ,  5000,  4844, 15000, 14614, | , -3.4, 2474.3, 145.775, |, 0.9
9636.8, 139.7, | , 28.9, 10.7, 559.1, | ,  5000,  4845, 15000, 14598, | , -3.4, 2395.8, 141.053, |, 12.1
9637.8, 140.1, | , 28.9, 10.5, 559.2, | ,  5000,  4846, 15000, 14684, | , -3.4, 2407.8, 142.397, |, 11.5
9638.8, 139.8, | , 28.9, 10.0, 558.8, | ,  5000,  4843, 15000, 14560, | , -3.4, 2391.1, 140.498, |, 11.3
9639.8, 139.6, | , 28.9, 9.4, 557.9, | ,  5000,  4841, 15000, 14605, | , -3.4, 2391.6, 140.834, |, 9.5
9640.8, 141.3, | , 28.9, -0.7, 550.0, | ,  5000,  4842, 15000, 14608, | , -3.4, 2421.6, 142.617, |, 1.6
9641.8, 141.0, | , 28.9, -2.2, 548.9, | ,  5000,  4844, 15000, 14674, | , -3.4, 2422.0, 143.147, |, -1.4
9642.8, 139.7, | , 28.9, 10.2, 558.4, | ,  5000,  4848, 15000, 14560, | , -3.4, 2360.7, 138.747, |, 10.5
9643.9, 140.2, | , 28.9, 10.8, 558.6, | ,  5000,  4846, 15000, 14623, | , -3.4, 2412.6, 142.228, |, 11.8
9644.9, 139.7, | , 28.9, 10.1, 558.8, | ,  5000,  4847, 15000, 14639, | , -3.4, 2376.6, 140.232, |, 11.6
9645.9, 140.8, | , 28.9, 0.2, 550.6, | ,  5000,  4839, 15000, 14564, | , -3.4, 2423.7, 142.398, |, 2.5
9646.9, 141.3, | , 28.9, -0.8, 550.6, | ,  5000,  4841, 15000, 14609, | , -3.4, 2416.4, 142.320, |, 2.2
9647.9, 140.1, | , 28.9, 10.3, 558.9, | ,  5000,  4845, 15000, 14649, | , -3.4, 2390.3, 141.104, |, 11.7
9648.9, 139.7, | , 28.9, 10.2, 558.8, | ,  5000,  4844, 15000, 14594, | , -3.4, 2420.7, 142.483, |, 11.1
9649.9, 139.9, | , 28.9, 9.2, 558.3, | ,  5000,  4846, 15000, 14665, | , -3.4, 2383.0, 140.796, |, 11.3
9650.9, 140.4, | , 28.9, 8.2, 557.7, | ,  5000,  4842, 15000, 14564, | , -3.4, 2332.4, 137.079, |, 10.2
9651.9, 141.3, | , 28.9, -4.6, 546.6, | ,  5000,  4838, 15000, 14553, | , -3.4, 2357.7, 138.447, |, -1.8
9653.0, 141.0, | , 28.9, -0.1, 549.4, | ,  5000,  4848, 15000, 14665, | , -3.4, 2451.5, 144.854, |, 1.2
9654.0, 140.1, | , 28.9, 10.8, 559.4, | ,  5000,  4844, 15000, 14592, | , -3.4, 2404.0, 141.486, |, 11.7
9655.0, 139.8, | , 28.9, 10.2, 558.7, | ,  5000,  4843, 15000, 14587, | , -3.4, 2402.7, 141.367, |, 11.4
9656.0, 139.9, | , 28.9, 8.8, 557.4, | ,  5000,  4838, 15000, 14688, | , -3.4, 2383.4, 140.923, |, 10.1
9657.0, 140.7, | , 28.9, 0.9, 550.5, | ,  5000,  4845, 15000, 14575, | , -3.4, 2368.9, 139.311, |, 3.1
9658.0, 141.3, | , 28.9, 0.0, 550.4, | ,  5000,  4838, 15000, 14564, | , -3.4, 2452.8, 144.107, |, 2.0
9659.0, 139.9, | , 28.9, 9.6, 558.0, | ,  5000,  4840, 15000, 14631, | , -3.4, 2393.7, 141.133, |, 11.4
9660.0, 140.3, | , 28.9, 10.1, 558.9, | ,  5000,  4847, 15000, 14644, | , -3.4, 2392.4, 141.210, |, 11.2
9661.1, 140.3, | , 28.9, 9.2, 558.1, | ,  5000,  4838, 15000, 14551, | , -3.4, 2332.9, 136.978, |, 10.6
9662.1, 139.6, | , 29.0, 10.0, 558.5, | ,  5000,  4840, 15000, 14673, | , -3.4, 2359.0, 139.401, |, 11.8
9663.1, 141.5, | , 28.9, -7.1, 546.0, | ,  5000,  4842, 15000, 14540, | , -3.4, 2434.4, 142.872, |, -3.3
9664.1, 141.1, | , 28.9, 2.1, 552.2, | ,  5000,  4844, 15000, 14622, | , -3.4, 2419.8, 142.639, |, 4.3
9665.1, 139.8, | , 29.0, 9.9, 559.0, | ,  5000,  4845, 15000, 14650, | , -3.4, 2354.7, 139.016, |, 11.0
9666.1, 139.9, | , 28.9, 8.6, 557.7, | ,  5000,  4840, 15000, 14552, | , -3.4, 2380.9, 139.810, |, 10.1
9667.1, 139.8, | , 29.0, 10.0, 558.8, | ,  5000,  4842, 15000, 14602, | , -3.4, 2382.1, 140.266, |, 11.7
9668.1, 140.1, | , 29.0, 10.4, 554.4, | ,  5000,  4842, 15000, 14638, | , -3.4, 2327.7, 137.320, |, 11.9
9669.1, 140.9, | , 28.9, -0.4, 549.6, | ,  5000,  4839, 15000, 14637, | , -3.4, 2404.0, 141.777, |, 2.0
9670.2, 141.0, | , 29.0, -1.6, 547.6, | ,  5000,  4837, 15000, 14572, | , -3.4, 2428.8, 142.746, |, -2.1
9671.2, 140.3, | , 28.9, 9.3, 557.9, | ,  5000,  4848, 15000, 14659, | , -3.4, 2400.1, 141.775, |, 10.4
9672.2, 140.4, | , 29.0, 9.6, 558.2, | ,  5000,  4848, 15000, 14633, | , -3.4, 2362.4, 139.367, |, 10.0
9673.2, 139.6, | , 29.0, 10.6, 558.4, | ,  5000,  4841, 15000, 14583, | , -3.4, 2366.7, 139.215, |, 11.9
9674.2, 140.6, | , 28.9, 1.3, 551.6, | ,  5000,  4844, 15000, 14620, | , -3.4, 2359.0, 139.046, |, 3.8
9675.2, 141.1, | , 28.9, 2.3, 552.6, | ,  5000,  4845, 15000, 14602, | , -3.4, 2428.0, 142.980, |, 5.1
9676.2, 139.9, | , 29.0, 9.2, 558.1, | ,  5000,  4842, 15000, 14617, | , -3.4, 2422.0, 142.711, |, 10.7
9677.2, 139.7, | , 29.0, 10.4, 558.6, | ,  5000,  4846, 15000, 14650, | , -3.4, 2340.1, 138.160, |, 11.7
9678.2, 139.7, | , 29.0, 10.9, 559.1, | ,  5000,  4848, 15000, 14599, | , -3.4, 2370.1, 139.580, |, 12.4
9679.2, 140.0, | , 29.0, 10.7, 559.6, | ,  5000,  4839, 15000, 14651, | , -3.4, 2410.4, 142.264, |, 12.4
9680.2, 140.8, | , 29.0, -0.6, 549.8, | ,  5000,  4844, 15000, 14626, | , -3.4, 2395.4, 141.227, |, 1.8
9681.3, 140.8, | , 29.0, 0.1, 549.5, | ,  5000,  4836, 15000, 14611, | , -3.4, 2396.3, 141.112, |, 2.9
9682.3, 140.2, | , 29.0, 10.9, 559.1, | ,  5000,  4847, 15000, 14642, | , -3.4, 2327.3, 137.354, |, 12.1
9683.3, 140.0, | , 29.0, 11.0, 559.2, | ,  5000,  4845, 15000, 14552, | , -3.4, 2353.0, 138.217, |, 12.6
9684.3, 139.8, | , 29.0, 10.1, 558.4, | ,  5000,  4845, 15000, 14597, | , -3.4, 2414.7, 142.159, |, 11.4
9685.3, 140.6, | , 29.0, 1.6, 551.5, | ,  5000,  4839, 15000, 14584, | , -3.4, 2397.1, 140.988, |, 3.8
9686.3, 141.5, | , 29.0, -1.9, 550.2, | ,  5000,  4846, 15000, 14663, | , -3.4, 2380.9, 140.656, |, 1.6
9687.3, 139.7, | , 29.0, 10.1, 558.5, | ,  5000,  4839, 15000, 14572, | , -3.4, 2403.1, 141.248, |, 11.3
9688.3, 139.8, | , 29.0, 9.8, 558.0, | ,  5000,  4849, 15000, 14647, | , -3.4, 2475.5, 146.139, |, 11.6
9689.3, 140.2, | , 29.0, 10.6, 558.9, | ,  5000,  4841, 15000, 14629, | , -3.4, 2354.3, 138.813, |, 11.8
9690.3, 139.8, | , 29.0, 9.7, 558.7, | ,  5000,  4848, 15000, 14622, | , -3.4, 2363.3, 139.338, |, 11.7
9691.4, 141.0, | , 29.0, -1.5, 548.3, | ,  5000,  4831, 15000, 14618, | , -3.4, 2384.7, 140.451, |, 0.9
9692.4, 141.0, | , 29.0, -1.4, 550.0, | ,  5000,  4843, 15000, 14605, | , -3.4, 2372.7, 139.742, |, 1.5
9693.4, 140.2, | , 29.0, 10.6, 558.7, | ,  5000,  4846, 15000, 14599, | , -3.4, 2428.4, 142.991, |, 11.9
9694.4, 139.8, | , 29.0, 9.9, 558.2, | ,  5000,  4845, 15000, 14594, | , -3.4, 2384.7, 140.378, |, 11.4
9695.4, 139.6, | , 29.0, 10.5, 558.8, | ,  5000,  4840, 15000, 14586, | , -3.4, 2338.0, 137.541, |, 12.0
9696.4, 141.1, | , 29.0, 1.1, 551.2, | ,  5000,  4836, 15000, 14578, | , -3.4, 2375.3, 139.640, |, 2.9
9697.4, 141.1, | , 29.0, 1.9, 552.2, | ,  5000,  4843, 15000, 14584, | , -3.4, 2440.8, 143.582, |, 4.5
9698.4, 139.8, | , 29.0, 10.5, 558.4, | ,  5000,  4847, 15000, 14662, | , -3.4, 2372.3, 140.150, |, 11.5
9699.4, 139.6, | , 29.0, 10.6, 558.4, | ,  5000,  4839, 15000, 14545, | , -3.4, 2360.3, 138.548, |, 12.0
9700.4, 140.1, | , 29.0, 11.0, 559.2, | ,  5000,  4844, 15000, 14630, | , -3.4, 2439.5, 143.854, |, 12.2
9701.5, 139.8, | , 29.0, 9.1, 557.2, | ,  5000,  4845, 15000, 14634, | , -3.4, 2370.1, 139.811, |, 10.7
9702.5, 140.9, | , 29.0, -0.8, 550.4, | ,  5000,  4840, 15000, 14545, | , -3.4, 2383.0, 139.893, |, 1.9
9703.5, 140.8, | , 29.0, -1.0, 549.5, | ,  5000,  4842, 15000, 14600, | , -3.4, 2358.1, 138.835, |, 1.8
9704.5, 140.0, | , 29.0, 10.7, 558.9, | ,  5000,  4845, 15000, 14622, | , -3.4, 2338.0, 137.836, |, 12.1
9705.5, 139.7, | , 29.0, 10.6, 558.5, | ,  5000,  4839, 15000, 14575, | , -3.4, 2435.7, 143.183, |, 12.1
9706.5, 139.9, | , 29.0, 9.5, 558.3, | ,  5000,  4843, 15000, 14660, | , -3.4, 2389.4, 141.116, |, 11.6
9707.5, 140.9, | , 29.0, 1.8, 551.4, | ,  5000,  4839, 15000, 14594, | , -3.4, 2352.1, 138.423, |, 4.2
9708.5, 140.6, | , 29.0, 1.0, 551.8, | ,  5000,  4839, 15000, 14545, | , -3.4, 2437.8, 143.097, |, 3.9
9709.5, 139.7, | , 29.0, 10.1, 558.5, | ,  5000,  4840, 15000, 14631, | , -3.4, 2443.4, 144.059, |, 11.8
9710.5, 140.0, | , 29.0, 10.9, 558.9, | ,  5000,  4843, 15000, 14629, | , -3.4, 2429.3, 143.239, |, 12.2
9711.6, 140.2, | , 29.0, 9.5, 558.0, | ,  5000,  4843, 15000, 14597, | , -3.4, 2353.4, 138.543, |, 11.1
9712.6, 139.7, | , 29.0, 10.3, 558.1, | ,  5000,  4844, 15000, 14614, | , -3.4, 2385.6, 140.567, |, 11.7
9713.6, 140.8, | , 29.0, -0.3, 549.9, | ,  5000,  4836, 15000, 14571, | , -3.4, 2339.7, 137.508, |, 2.0
9714.6, 141.0, | , 29.0, -1.1, 549.9, | ,  5000,  4845, 15000, 14628, | , -3.4, 2351.3, 138.657, |, 1.7
9715.6, 140.1, | , 29.0, 11.1, 559.2, | ,  5000,  4841, 15000, 14567, | , -3.4, 2330.3, 136.959, |, 12.5
9716.6, 139.9, | , 29.0, 9.3, 557.7, | ,  5000,  4847, 15000, 14632, | , -3.4, 2389.8, 140.968, |, 10.7
9717.6, 140.0, | , 29.0, 10.9, 559.2, | ,  5000,  4843, 15000, 14613, | , -3.4, 2397.6, 141.255, |, 12.4
9718.6, 141.1, | , 29.0, 1.6, 551.5, | ,  5000,  4840, 15000, 14549, | , -3.4, 2429.7, 142.654, |, 3.9
9719.6, 140.9, | , 29.0, -0.9, 550.0, | ,  5000,  4847, 15000, 14666, | , -3.4, 2404.8, 142.098, |, 2.1
9720.6, 139.7, | , 29.0, 10.6, 558.9, | ,  5000,  4848, 15000, 14643, | , -3.4, 2399.7, 141.632, |, 11.8
9721.7, 140.2, | , 29.0, 9.6, 557.6, | ,  5000,  4847, 15000, 14572, | , -3.4, 2330.3, 137.040, |, 11.2
9722.7, 139.7, | , 29.0, 10.5, 558.3, | ,  5000,  4848, 15000, 14624, | , -3.4, 2335.9, 137.747, |, 11.5
9723.7, 139.6, | , 29.0, 10.5, 558.8, | ,  5000,  4840, 15000, 14574, | , -3.4, 2377.4, 139.771, |, 11.8
9724.7, 140.9, | , 29.0, -0.6, 550.3, | ,  5000,  4840, 15000, 14566, | , -3.4, 2424.1, 142.452, |, 1.6
9725.7, 141.0, | , 29.0, 2.3, 552.5, | ,  5000,  4842, 15000, 14615, | , -3.4, 2426.7, 142.972, |, 4.9
9726.7, 139.9, | , 29.0, 8.5, 557.5, | ,  5000,  4841, 15000, 14619, | , -3.4, 2399.3, 141.386, |, 10.7
9727.7, 139.8, | , 29.0, 10.3, 558.9, | ,  5000,  4847, 15000, 14673, | , -3.4, 2385.6, 141.007, |, 11.6
9728.7, 139.8, | , 29.0, 10.3, 558.6, | ,  5000,  4844, 15000, 14575, | , -3.4, 2296.9, 135.074, |, 11.7
9729.7, 141.0, | , 29.0, 1.6, 551.8, | ,  5000,  4840, 15000, 14669, | , -3.4, 2335.9, 138.007, |, 4.1
9730.7, 140.9, | , 29.0, -1.7, 549.7, | ,  5000,  4838, 15000, 14591, | , -3.4, 2446.0, 143.904, |, 2.7
9731.8, 140.0, | , 29.0, 8.5, 557.4, | ,  5000,  4848, 15000, 14624, | , -3.4, 2424.6, 142.954, |, 10.3
9732.8, 140.1, | , 29.0, 10.2, 558.7, | ,  5000,  4851, 15000, 14571, | , -3.4, 2422.0, 142.438, |, 12.2
9733.8, 139.7, | , 29.0, 9.8, 557.8, | ,  5000,  4842, 15000, 14619, | , -3.4, 2380.0, 140.260, |, 11.8
9734.8, 139.7, | , 29.0, 10.3, 558.2, | ,  5000,  4842, 15000, 14605, | , -3.4, 2405.3, 141.648, |, 11.6
9735.8, 141.5, | , 29.0, -0.5, 549.6, | ,  5000,  4849, 15000, 14658, | , -3.4, 2404.4, 142.034, |, 2.5
9736.8, 141.4, | , 29.0, 0.6, 550.7, | ,  5000,  4839, 15000, 14616, | , -3.4, 2314.0, 136.338, |, 1.2
9737.8, 139.8, | , 29.0, 10.2, 557.9, | ,  5000,  4847, 15000, 14621, | , -3.4, 2389.0, 140.838, |, 11.4
9738.8, 139.7, | , 29.0, 9.7, 558.4, | ,  5000,  4839, 15000, 14544, | , -3.4, 2362.4, 138.670, |, 11.9
9739.8, 140.0, | , 29.0, 10.1, 558.7, | ,  5000,  4839, 15000, 14628, | , -3.4, 2416.8, 142.464, |, 12.1
9740.9, 140.8, | , 29.0, 1.1, 550.6, | ,  5000,  4841, 15000, 14586, | , -3.4, 2417.7, 142.227, |, 3.3
9741.9, 141.1, | , 29.0, -2.0, 550.6, | ,  5000,  4843, 15000, 14632, | , -3.4, 2359.9, 139.179, |, 3.0
9742.9, 140.1, | , 29.0, 10.3, 559.0, | ,  5000,  4844, 15000, 14617, | , -3.4, 2378.3, 140.161, |, 12.0
9743.9, 139.7, | , 29.0, 10.1, 558.2, | ,  5000,  4843, 15000, 14575, | , -3.4, 2375.7, 139.692, |, 11.5
9744.9, 139.9, | , 29.0, 9.4, 558.1, | ,  5000,  4843, 15000, 14667, | , -3.4, 2398.4, 141.700, |, 11.8
9745.9, 139.7, | , 29.0, 10.0, 558.2, | ,  5000,  4846, 15000, 14615, | , -3.4, 2361.1, 139.153, |, 11.9
9746.9, 141.5, | , 29.0, -0.9, 549.5, | ,  5000,  4840, 15000, 14540, | , -3.4, 2419.0, 141.957, |, 1.1
9747.9, 140.9, | , 29.0, 0.1, 550.8, | ,  5000,  4840, 15000, 14624, | , -3.4, 2380.0, 140.284, |, 2.5
9748.9, 139.6, | , 29.0, 9.8, 557.7, | ,  5000,  4846, 15000, 14560, | , -3.4, 2379.1, 139.812, |, 11.7
9749.9, 139.7, | , 29.0, 10.1, 558.3, | ,  5000,  4842, 15000, 14626, | , -3.4, 2419.8, 142.650, |, 11.5
9751.0, 140.0, | , 29.0, 10.7, 558.2, | ,  5000,  4846, 15000, 14614, | , -3.4, 2362.9, 139.243, |, 11.6
9752.0, 141.0, | , 29.0, -0.2, 549.8, | ,  5000,  4845, 15000, 14628, | , -3.4, 2395.0, 141.228, |, 2.2
9753.0, 141.3, | , 29.0, -0.4, 549.8, | ,  5000,  4845, 15000, 14564, | , -3.4, 2342.7, 137.700, |, 1.8
9754.0, 140.2, | , 29.0, 10.3, 558.6, | ,  5000,  4840, 15000, 14609, | , -3.4, 2410.8, 141.985, |, 11.7
9755.0, 139.7, | , 29.0, 10.1, 558.1, | ,  5000,  4842, 15000, 14645, | , -3.4, 2374.9, 140.143, |, 11.8
9756.0, 139.7, | , 29.0, 10.2, 558.1, | ,  5000,  4844, 15000, 14601, | , -3.4, 2416.0, 142.254, |, 11.4
9757.0, 139.9, | , 29.0, 9.2, 557.5, | ,  5000,  4832, 15000, 14531, | , -3.4, 2382.1, 139.681, |, 10.8
9758.0, 141.4, | , 29.0, -0.8, 549.7, | ,  5000,  4839, 15000, 14675, | , -3.4, 2375.7, 140.386, |, 2.5
