Repository: jdhuang-csm/Ru-BCA

## Methods
* (BaO)<sub>x</sub>-(CaO)<sub>y</sub>-(Al<sub>2</sub>O<sub>3</sub>)<sub>1-x-y</sub> (BCA) catalyst supports were synthesized via sol-gel and solid-state methods. 
* Ru/BCA catalysts were prepared via incipient wetness impregnation to achieve 1 wt. % Ru loading.
* Ammonia synthesis rates were measured for Ru/BCA catalysts in a packed-bed reactor at 480-600<sup>o</sup>C, 10 bar, and space velocities up to 1.3 x 10<sup>6</sup> ml g<sub>cat</sub><sup>-1</sup> h<sup>-1</sup>.
* A machine learning (ML) model was employed to improve understanding of the behavior of Ru/BCA catalysts.
* A microkinetic model was developed to describe the best-performing catalyst.

File: data/new_files_20190416/B2CA_summary.txt (part 17 of 20)
********** Start test **********
Elapsed time, Pressure, | , LJtemp(C), Inner-Temp, Outer-Temp, | , N2-set, N2-flow, H2-set, H2-flow, | , pH, NH3_ppm, NH3_Prod_rate, |, In222Temp
11462.3, 140.0, | , 29.8, 11.6, 552.6, | ,  5000,  4839, 15000, 14604, | , -3.4, 2327.3, 137.036, |, 12.8
11463.3, 141.2, | , 29.8, 0.4, 543.5, | ,  5000,  4846, 15000, 14637, | , -3.4, 2298.2, 135.599, |, 3.1
11464.3, 140.8, | , 29.8, 1.3, 544.2, | ,  5000,  4836, 15000, 14553, | , -3.4, 2283.6, 134.089, |, 4.2
11465.3, 139.6, | , 29.8, 10.3, 551.7, | ,  5000,  4844, 15000, 14643, | , -3.4, 2288.7, 135.077, |, 12.4
11466.3, 140.0, | , 29.8, 11.3, 551.9, | ,  5000,  4847, 15000, 14570, | , -3.4, 2301.2, 135.316, |, 13.2
11467.4, 139.6, | , 29.8, 11.5, 552.5, | ,  5000,  4845, 15000, 14613, | , -3.4, 2295.2, 135.245, |, 13.0
11468.4, 140.6, | , 29.8, 2.3, 544.8, | ,  5000,  4845, 15000, 14615, | , -3.4, 2273.7, 134.000, |, 4.7
11469.4, 140.9, | , 29.8, -1.0, 542.2, | ,  5000,  4840, 15000, 14564, | , -3.4, 2266.5, 133.197, |, 2.3
11470.4, 140.9, | , 29.8, 3.3, 545.9, | ,  5000,  4851, 15000, 14641, | , -3.4, 2303.3, 135.962, |, 6.0
11471.4, 139.6, | , 29.8, 11.3, 552.6, | ,  5000,  4845, 15000, 14563, | , -3.4, 2279.7, 134.000, |, 12.3
11472.4, 139.6, | , 29.8, 11.5, 552.4, | ,  5000,  4843, 15000, 14627, | , -3.4, 2289.6, 135.003, |, 13.0
11473.4, 139.8, | , 29.8, 12.0, 552.6, | ,  5000,  4838, 15000, 14560, | , -3.4, 2277.6, 133.808, |, 13.2
11474.4, 140.6, | , 29.8, 1.6, 544.2, | ,  5000,  4837, 15000, 14596, | , -3.4, 2284.0, 134.423, |, 3.7
11475.4, 140.8, | , 29.8, 0.0, 541.6, | ,  5000,  4843, 15000, 14654, | , -3.4, 2352.6, 138.900, |, 2.3
11476.4, 140.0, | , 29.8, 11.9, 552.9, | ,  5000,  4848, 15000, 14594, | , -3.4, 2260.0, 133.079, |, 13.3
11477.5, 139.9, | , 29.8, 11.9, 552.6, | ,  5000,  4844, 15000, 14648, | , -3.4, 2264.7, 133.692, |, 13.3
11478.5, 139.6, | , 29.8, 11.2, 552.5, | ,  5000,  4845, 15000, 14563, | , -3.4, 2246.7, 132.063, |, 12.8
11479.5, 139.8, | , 29.8, 10.5, 551.6, | ,  5000,  4845, 15000, 14615, | , -3.4, 2248.9, 132.539, |, 12.1
11480.5, 141.2, | , 29.8, 0.3, 543.8, | ,  5000,  4844, 15000, 14615, | , -3.4, 2262.6, 133.341, |, 3.0
11481.5, 141.2, | , 29.8, 0.1, 546.2, | ,  5000,  4841, 15000, 14545, | , -3.4, 2254.9, 132.393, |, 5.3
11482.5, 139.6, | , 29.8, 10.5, 551.9, | ,  5000,  4845, 15000, 14624, | , -3.4, 2297.7, 135.478, |, 12.1
11483.5, 139.6, | , 29.8, 11.0, 551.6, | ,  5000,  4848, 15000, 14619, | , -3.4, 2315.7, 136.519, |, 12.4
11484.5, 140.2, | , 29.8, 10.8, 551.8, | ,  5000,  4844, 15000, 14625, | , -3.4, 2255.3, 132.983, |, 12.1
11485.5, 140.6, | , 29.8, 1.7, 544.6, | ,  5000,  4842, 15000, 14647, | , -3.4, 2254.5, 133.065, |, 4.1
11486.5, 140.5, | , 29.8, -0.9, 542.4, | ,  5000,  4844, 15000, 14566, | , -3.4, 2273.7, 133.657, |, 2.5
11487.6, 141.2, | , 29.8, -0.5, 542.9, | ,  5000,  4836, 15000, 14560, | , -3.4, 2254.0, 132.411, |, 2.5
11488.6, 139.7, | , 29.8, 10.5, 551.9, | ,  5000,  4843, 15000, 14648, | , -3.4, 2301.2, 135.835, |, 12.5
11489.6, 139.8, | , 29.8, 9.7, 551.2, | ,  5000,  4846, 15000, 14621, | , -3.4, 2262.2, 133.376, |, 11.3
11490.6, 139.6, | , 29.8, 10.2, 552.2, | ,  5000,  4844, 15000, 14581, | , -3.4, 2275.0, 133.840, |, 12.5
11491.6, 141.6, | , 29.8, -3.7, 545.1, | ,  5000,  4842, 15000, 14651, | , -3.4, 2281.0, 134.660, |, -0.7
11492.6, 140.6, | , 29.8, 2.0, 544.0, | ,  5000,  4839, 15000, 14534, | , -3.4, 2252.3, 132.150, |, 3.9
11493.6, 139.5, | , 29.8, 10.8, 551.8, | ,  5000,  4845, 15000, 14650, | , -3.4, 2221.5, 131.172, |, 12.4
11494.6, 140.2, | , 29.8, 10.2, 551.3, | ,  5000,  4848, 15000, 14594, | , -3.4, 2272.5, 133.805, |, 11.7
11495.6, 140.0, | , 29.8, 11.6, 552.0, | ,  5000,  4843, 15000, 14605, | , -3.4, 2281.0, 134.344, |, 12.8
11496.6, 140.6, | , 29.8, 2.3, 545.0, | ,  5000,  4845, 15000, 14663, | , -3.4, 2279.7, 134.685, |, 4.6
11497.7, 140.8, | , 29.8, 0.0, 543.6, | ,  5000,  4843, 15000, 14564, | , -3.4, 2266.5, 133.216, |, 2.7
11498.7, 141.2, | , 29.8, 0.6, 543.8, | ,  5000,  4839, 15000, 14600, | , -3.4, 2245.9, 132.224, |, 3.8
11499.7, 139.9, | , 29.8, 9.8, 551.1, | ,  5000,  4843, 15000, 14623, | , -3.4, 2283.2, 134.598, |, 11.4
11500.7, 139.5, | , 29.8, 11.5, 551.7, | ,  5000,  4845, 15000, 14536, | , -3.4, 2270.7, 133.285, |, 13.0
11501.7, 140.0, | , 29.8, 11.4, 552.7, | ,  5000,  4846, 15000, 14639, | , -3.4, 2278.0, 134.430, |, 13.0
11502.7, 140.8, | , 29.8, 2.6, 545.5, | ,  5000,  4839, 15000, 14565, | , -3.4, 2241.6, 131.739, |, 5.2
11503.7, 140.8, | , 29.8, 0.6, 544.4, | ,  5000,  4848, 15000, 14638, | , -3.4, 2288.7, 135.065, |, 3.5
11504.7, 140.7, | , 29.8, -1.2, 541.9, | ,  5000,  4838, 15000, 14587, | , -3.4, 2212.0, 130.140, |, 1.6
11505.7, 140.0, | , 29.8, 11.3, 552.4, | ,  5000,  4844, 15000, 14623, | , -3.4, 2284.9, 134.703, |, 12.9
11506.7, 139.9, | , 29.8, 11.5, 552.0, | ,  5000,  4845, 15000, 14593, | , -3.4, 2263.5, 133.250, |, 12.7
11507.7, 139.6, | , 29.9, 11.0, 552.1, | ,  5000,  4841, 15000, 14592, | , -3.4, 2308.4, 135.854, |, 12.6
11508.8, 140.8, | , 29.8, -0.3, 543.7, | ,  5000,  4846, 15000, 14627, | , -3.4, 2268.2, 133.763, |, 3.7
11509.8, 141.1, | , 29.8, -1.2, 542.1, | ,  5000,  4836, 15000, 14609, | , -3.4, 2211.6, 130.250, |, 3.1
11510.8, 140.0, | , 29.8, 11.1, 552.3, | ,  5000,  4848, 15000, 14665, | , -3.4, 2260.0, 133.566, |, 12.8
11511.8, 139.6, | , 29.8, 10.6, 551.6, | ,  5000,  4846, 15000, 14563, | , -3.4, 2257.0, 132.670, |, 12.6
11512.8, 140.0, | , 29.8, 11.7, 552.6, | ,  5000,  4840, 15000, 14622, | , -3.4, 2241.6, 132.129, |, 12.7
11513.8, 141.0, | , 29.8, 2.8, 545.2, | ,  5000,  4845, 15000, 14539, | , -3.4, 2290.0, 134.432, |, 5.1
11514.8, 140.8, | , 29.8, -1.7, 542.9, | ,  5000,  4838, 15000, 14632, | , -3.4, 2240.3, 132.106, |, 1.8
11515.8, 140.6, | , 29.8, 3.0, 545.4, | ,  5000,  4852, 15000, 14655, | , -3.4, 2250.6, 132.968, |, 5.4
11516.8, 139.8, | , 29.8, 12.0, 551.9, | ,  5000,  4843, 15000, 14533, | , -3.4, 2212.5, 129.837, |, 13.2
11517.8, 139.5, | , 29.9, 11.5, 552.2, | ,  5000,  4839, 15000, 14613, | , -3.4, 2289.6, 134.881, |, 13.0
11518.9, 139.6, | , 29.8, 11.5, 552.3, | ,  5000,  4844, 15000, 14581, | , -3.4, 2308.0, 135.776, |, 12.9
11519.9, 140.6, | , 29.8, 1.4, 544.2, | ,  5000,  4842, 15000, 14575, | , -3.4, 2254.5, 132.572, |, 4.0
11520.9, 141.1, | , 29.8, 1.2, 543.8, | ,  5000,  4845, 15000, 14595, | , -3.4, 2235.2, 131.603, |, 3.7
11521.9, 139.6, | , 29.9, 11.3, 552.4, | ,  5000,  4845, 15000, 14555, | , -3.4, 2246.7, 132.009, |, 12.7
11522.9, 139.5, | , 29.9, 11.5, 552.1, | ,  5000,  4843, 15000, 14610, | , -3.4, 2212.0, 130.332, |, 12.5
11523.9, 139.9, | , 29.9, 11.9, 552.7, | ,  5000,  4845, 15000, 14658, | , -3.4, 2261.3, 133.564, |, 13.3
11524.9, 139.7, | , 29.9, 10.2, 550.7, | ,  5000,  4840, 15000, 14546, | , -3.4, 2275.0, 133.572, |, 11.5
11525.9, 140.8, | , 29.8, 0.6, 542.9, | ,  5000,  4842, 15000, 14615, | , -3.4, 2280.2, 134.363, |, 2.8
11526.9, 140.9, | , 29.8, 3.4, 546.0, | ,  5000,  4841, 15000, 14602, | , -3.4, 2223.6, 130.941, |, 5.6
11528.0, 139.9, | , 29.9, 11.7, 552.7, | ,  5000,  4843, 15000, 14628, | , -3.4, 2249.3, 132.647, |, 13.3
11529.0, 139.6, | , 29.9, 11.2, 552.3, | ,  5000,  4844, 15000, 14575, | , -3.4, 2283.6, 134.302, |, 12.7
11530.0, 139.7, | , 29.9, 9.3, 551.7, | ,  5000,  4844, 15000, 14647, | , -3.4, 2274.6, 134.262, |, 11.7
11531.0, 140.6, | , 29.9, 2.3, 544.9, | ,  5000,  4843, 15000, 14593, | , -3.4, 2304.6, 135.649, |, 4.8
11532.0, 140.9, | , 29.8, 3.7, 545.7, | ,  5000,  4844, 15000, 14665, | , -3.4, 2192.8, 129.572, |, 5.8
11533.0, 140.8, | , 29.9, -0.4, 543.2, | ,  5000,  4844, 15000, 14591, | , -3.4, 2224.5, 130.937, |, 2.3
11534.0, 139.9, | , 29.9, 11.6, 552.9, | ,  5000,  4845, 15000, 14581, | , -3.4, 2213.8, 130.252, |, 13.0
11535.0, 140.0, | , 29.9, 11.1, 552.0, | ,  5000,  4839, 15000, 14563, | , -3.4, 2252.7, 132.376, |, 12.2
11536.0, 139.5, | , 29.9, 11.6, 552.5, | ,  5000,  4840, 15000, 14580, | , -3.4, 2301.2, 135.339, |, 12.9
11537.0, 141.1, | , 29.9, -5.0, 540.5, | ,  5000,  4840, 15000, 14589, | , -3.4, 2287.9, 134.620, |, -1.8
11538.1, 140.5, | , 29.9, 2.7, 544.8, | ,  5000,  4837, 15000, 14520, | , -3.4, 2248.5, 131.817, |, 4.2
11539.1, 139.6, | , 29.9, 7.1, 552.1, | ,  5000,  4845, 15000, 14634, | , -3.4, 2270.3, 133.933, |, 12.6
11540.1, 140.0, | , 29.9, 10.1, 551.0, | ,  5000,  4847, 15000, 14639, | , -3.4, 2230.9, 131.656, |, 11.7
11541.1, 139.5, | , 29.9, 11.4, 552.8, | ,  5000,  4839, 15000, 14627, | , -3.4, 2190.6, 129.153, |, 13.2
11542.1, 141.0, | , 29.9, 2.5, 545.4, | ,  5000,  4844, 15000, 14658, | , -3.4, 2257.0, 133.303, |, 5.0
11543.1, 140.9, | , 29.9, 0.1, 542.7, | ,  5000,  4840, 15000, 14571, | , -3.4, 2250.2, 132.281, |, 2.3
11544.1, 140.7, | , 29.9, -0.4, 543.4, | ,  5000,  4840, 15000, 14624, | , -3.4, 2278.0, 134.285, |, 2.5
11545.1, 140.3, | , 29.9, 10.3, 550.5, | ,  5000,  4850, 15000, 14668, | , -3.4, 2296.9, 135.768, |, 11.7
11546.1, 140.1, | , 29.9, 11.2, 552.6, | ,  5000,  4842, 15000, 14554, | , -3.4, 2191.9, 128.768, |, 12.3
11547.1, 139.6, | , 29.9, 10.5, 552.1, | ,  5000,  4840, 15000, 14609, | , -3.4, 2247.6, 132.388, |, 12.4
11548.2, 140.9, | , 29.9, 2.4, 544.9, | ,  5000,  4841, 15000, 14568, | , -3.4, 2251.9, 132.374, |, 4.5
11549.2, 141.2, | , 29.9, 1.5, 543.8, | ,  5000,  4840, 15000, 14640, | , -3.4, 2258.3, 133.234, |, 3.3
11550.2, 140.9, | , 29.9, -1.1, 541.6, | ,  5000,  4840, 15000, 14543, | , -3.4, 2223.6, 130.541, |, 2.8
11551.2, 139.7, | , 29.9, 10.8, 552.4, | ,  5000,  4847, 15000, 14617, | , -3.4, 2254.9, 132.927, |, 12.8
11552.2, 140.0, | , 29.9, 11.3, 552.3, | ,  5000,  4849, 15000, 14624, | , -3.4, 2239.0, 132.054, |, 12.6
11553.2, 139.7, | , 29.9, 10.8, 551.7, | ,  5000,  4847, 15000, 14587, | , -3.4, 2276.3, 133.971, |, 12.0
11554.2, 140.7, | , 29.9, 0.1, 542.3, | ,  5000,  4838, 15000, 14590, | , -3.4, 2244.6, 132.075, |, 2.6
11555.2, 141.1, | , 29.9, 0.6, 543.3, | ,  5000,  4842, 15000, 14622, | , -3.4, 2260.5, 133.250, |, 4.8
11556.2, 140.0, | , 29.9, 11.2, 552.0, | ,  5000,  4844, 15000, 14601, | , -3.4, 2267.3, 133.520, |, 12.5
11557.2, 139.6, | , 29.9, 11.1, 551.7, | ,  5000,  4846, 15000, 14620, | , -3.4, 2213.3, 130.495, |, 12.1
11558.3, 139.6, | , 29.9, 11.2, 551.8, | ,  5000,  4843, 15000, 14585, | , -3.4, 2233.0, 131.393, |, 12.7
11559.3, 140.9, | , 29.9, 1.9, 545.0, | ,  5000,  4843, 15000, 14633, | , -3.4, 2290.4, 135.095, |, 4.7
11560.3, 141.0, | , 29.9, -0.9, 541.9, | ,  5000,  4841, 15000, 14606, | , -3.4, 2249.3, 132.481, |, 1.1
11561.3, 140.6, | , 29.9, 2.6, 545.4, | ,  5000,  4839, 15000, 14547, | , -3.4, 2212.9, 129.934, |, 4.5
11562.3, 139.6, | , 29.9, 11.2, 552.0, | ,  5000,  4846, 15000, 14654, | , -3.4, 2194.9, 129.637, |, 12.9
11563.3, 140.1, | , 29.9, 11.6, 552.9, | ,  5000,  4846, 15000, 14605, | , -3.4, 2283.2, 134.492, |, 12.8
11564.3, 139.6, | , 29.9, 11.1, 551.6, | ,  5000,  4847, 15000, 14564, | , -3.4, 2269.5, 133.413, |, 12.5
11565.3, 140.7, | , 29.9, 0.8, 544.0, | ,  5000,  4837, 15000, 14561, | , -3.4, 2233.0, 131.192, |, 3.6
11566.3, 141.2, | , 29.9, 0.3, 544.1, | ,  5000,  4842, 15000, 14638, | , -3.4, 2259.6, 133.310, |, 2.4
11567.3, 139.8, | , 29.9, 10.4, 551.5, | ,  5000,  4850, 15000, 14639, | , -3.4, 2269.0, 133.920, |, 12.0
11568.4, 139.7, | , 29.9, 10.8, 551.8, | ,  5000,  4845, 15000, 14639, | , -3.4, 2214.2, 130.664, |, 12.1
11569.4, 139.8, | , 29.9, 10.2, 551.4, | ,  5000,  4845, 15000, 14576, | , -3.4, 2245.5, 132.076, |, 11.8
11570.4, 140.1, | , 29.9, 10.5, 551.3, | ,  5000,  4843, 15000, 14573, | , -3.4, 2253.6, 132.518, |, 11.8
11571.4, 140.8, | , 29.9, -0.1, 542.8, | ,  5000,  4840, 15000, 14658, | , -3.4, 2254.0, 133.105, |, 2.4
11572.4, 140.6, | , 29.9, 2.0, 545.0, | ,  5000,  4839, 15000, 14560, | , -3.4, 2278.0, 133.841, |, 4.7
11573.4, 139.9, | , 29.9, 11.2, 552.3, | ,  5000,  4843, 15000, 14625, | , -3.4, 2261.3, 133.329, |, 12.7
11574.4, 140.1, | , 29.9, 10.3, 550.0, | ,  5000,  4848, 15000, 14642, | , -3.4, 2251.5, 132.899, |, 11.3
11575.4, 140.8, | , 29.9, 1.4, 544.3, | ,  5000,  4844, 15000, 14577, | , -3.4, 2245.9, 132.100, |, 3.3
11576.4, 140.6, | , 29.9, 1.7, 545.0, | ,  5000,  4845, 15000, 14637, | , -3.4, 2251.0, 132.818, |, 4.4
11577.4, 141.2, | , 29.9, 0.0, 544.1, | ,  5000,  4844, 15000, 14592, | , -3.4, 2261.3, 133.111, |, 2.8
11578.5, 141.2, | , 29.9, -0.6, 542.7, | ,  5000,  4842, 15000, 14625, | , -3.4, 2293.4, 135.215, |, 2.7
11579.5, 139.7, | , 29.9, 11.3, 552.4, | ,  5000,  4850, 15000, 14669, | , -3.4, 2275.0, 134.490, |, 12.2
11580.5, 140.2, | , 29.9, 9.8, 551.1, | ,  5000,  4838, 15000, 14583, | , -3.4, 2205.6, 129.736, |, 11.8
11581.5, 140.0, | , 29.9, 11.5, 552.3, | ,  5000,  4845, 15000, 14630, | , -3.4, 2194.9, 129.466, |, 12.5
11582.5, 140.8, | , 29.9, -0.5, 542.4, | ,  5000,  4831, 15000, 14567, | , -3.4, 2256.2, 132.547, |, 1.9
11583.5, 140.6, | , 29.9, 1.5, 544.7, | ,  5000,  4847, 15000, 14610, | , -3.4, 2292.2, 135.068, |, 4.0
11584.5, 140.0, | , 29.9, 11.3, 552.3, | ,  5000,  4853, 15000, 14586, | , -3.4, 2270.7, 133.682, |, 13.1
11585.5, 139.7, | , 29.9, 9.0, 550.3, | ,  5000,  4839, 15000, 14583, | , -3.4, 2202.2, 129.543, |, 11.4
11586.5, 139.6, | , 29.9, 11.5, 552.0, | ,  5000,  4849, 15000, 14665, | , -3.4, 2258.3, 133.461, |, 13.0
11587.5, 140.6, | , 29.9, 2.3, 545.6, | ,  5000,  4845, 15000, 14570, | , -3.4, 2277.6, 133.921, |, 5.2
11588.6, 141.2, | , 29.9, 0.4, 543.7, | ,  5000,  4850, 15000, 14647, | , -3.4, 2229.6, 131.657, |, 3.1
11589.6, 140.5, | , 29.9, 1.2, 545.4, | ,  5000,  4850, 15000, 14577, | , -3.4, 2208.6, 129.953, |, 5.0
11590.6, 139.7, | , 29.9, 9.8, 551.4, | ,  5000,  4844, 15000, 14601, | , -3.4, 2276.3, 134.051, |, 11.7
11591.6, 139.6, | , 29.9, 11.2, 551.3, | ,  5000,  4846, 15000, 14621, | , -3.4, 2277.2, 134.256, |, 12.9
11592.6, 139.9, | , 29.9, 11.5, 552.6, | ,  5000,  4846, 15000, 14568, | , -3.4, 2253.6, 132.509, |, 13.1
11593.6, 140.5, | , 29.9, 2.3, 545.1, | ,  5000,  4841, 15000, 14537, | , -3.4, 2247.2, 131.883, |, 4.6
11594.6, 140.8, | , 29.9, 0.1, 543.5, | ,  5000,  4846, 15000, 14684, | , -3.4, 2275.5, 134.583, |, 3.6
11595.6, 141.1, | , 29.9, 1.0, 543.9, | ,  5000,  4840, 15000, 14543, | , -3.4, 2208.6, 129.660, |, 2.7
11596.6, 139.6, | , 29.9, 11.6, 552.1, | ,  5000,  4845, 15000, 14613, | , -3.4, 2246.7, 132.409, |, 12.8
11597.6, 139.6, | , 29.9, 11.5, 552.2, | ,  5000,  4850, 15000, 14624, | , -3.4, 2228.8, 131.452, |, 12.9
11598.7, 139.5, | , 29.9, 11.0, 552.7, | ,  5000,  4840, 15000, 14614, | , -3.4, 2241.2, 132.052, |, 13.0
11599.7, 141.1, | , 29.9, 1.0, 543.2, | ,  5000,  4838, 15000, 14571, | , -3.4, 2284.0, 134.255, |, 3.1
11600.7, 140.7, | , 29.9, 1.8, 544.2, | ,  5000,  4840, 15000, 14582, | , -3.4, 2292.2, 134.825, |, 2.9
11601.7, 139.7, | , 29.9, 10.5, 551.7, | ,  5000,  4845, 15000, 14594, | , -3.4, 2221.0, 130.765, |, 12.3
11602.7, 140.0, | , 29.9, 11.1, 551.7, | ,  5000,  4844, 15000, 14588, | , -3.4, 2274.2, 133.834, |, 12.6
11603.7, 139.6, | , 29.9, 10.9, 551.9, | ,  5000,  4841, 15000, 14628, | , -3.4, 2245.5, 132.400, |, 12.7
11604.7, 140.7, | , 29.9, 1.3, 544.3, | ,  5000,  4846, 15000, 14662, | , -3.4, 2246.7, 132.744, |, 4.1
11605.7, 141.3, | , 29.9, -1.1, 542.1, | ,  5000,  4845, 15000, 14592, | , -3.4, 2203.9, 129.741, |, 2.5
11606.7, 140.9, | , 29.9, 0.3, 542.7, | ,  5000,  4840, 15000, 14613, | , -3.4, 2232.2, 131.516, |, 2.0
11607.8, 139.6, | , 29.9, 10.9, 551.5, | ,  5000,  4854, 15000, 14652, | , -3.4, 2299.9, 135.861, |, 12.3
11608.8, 139.7, | , 29.9, 11.4, 551.9, | ,  5000,  4841, 15000, 14575, | , -3.4, 2299.0, 135.185, |, 13.0
11609.8, 139.9, | , 29.9, 11.3, 552.4, | ,  5000,  4840, 15000, 14607, | , -3.4, 2221.0, 130.821, |, 13.0
11610.8, 141.4, | , 29.9, -7.3, 537.9, | ,  5000,  4838, 15000, 14563, | , -3.4, 2262.2, 132.915, |, -3.4
11611.8, 140.8, | , 29.9, 0.8, 544.0, | ,  5000,  4846, 15000, 14636, | , -3.4, 2283.6, 134.738, |, 4.0
11612.8, 140.0, | , 29.9, 11.3, 552.3, | ,  5000,  4846, 15000, 14568, | , -3.4, 2274.6, 133.743, |, 12.8
11613.8, 140.1, | , 29.9, 11.0, 552.3, | ,  5000,  4848, 15000, 14610, | , -3.4, 2238.2, 131.900, |, 12.4
11614.8, 139.6, | , 29.9, 11.5, 552.2, | ,  5000,  4847, 15000, 14646, | , -3.4, 2216.8, 130.871, |, 12.8
11615.8, 139.8, | , 29.9, 10.1, 550.7, | ,  5000,  4840, 15000, 14537, | , -3.4, 2266.0, 132.978, |, 11.8
11616.8, 141.1, | , 29.9, 0.5, 543.4, | ,  5000,  4840, 15000, 14623, | , -3.4, 2314.0, 136.392, |, 3.3
11617.8, 140.8, | , 29.9, 0.7, 543.2, | ,  5000,  4845, 15000, 14617, | , -3.4, 2272.0, 133.920, |, 2.6
11618.9, 139.6, | , 29.9, 11.1, 552.4, | ,  5000,  4847, 15000, 14617, | , -3.4, 2256.6, 133.023, |, 12.9
11619.9, 139.6, | , 29.9, 11.5, 552.6, | ,  5000,  4844, 15000, 14650, | , -3.4, 2200.5, 129.919, |, 13.3
11620.9, 140.0, | , 29.9, 10.6, 551.3, | ,  5000,  4840, 15000, 14610, | , -3.4, 2270.7, 133.759, |, 12.0
11621.9, 140.5, | , 29.9, 1.9, 544.7, | ,  5000,  4839, 15000, 14569, | , -3.4, 2310.6, 135.806, |, 4.4
11622.9, 140.8, | , 29.9, 0.2, 543.5, | ,  5000,  4845, 15000, 14669, | , -3.4, 2284.0, 134.980, |, 3.2
11623.9, 140.9, | , 29.9, -0.7, 542.9, | ,  5000,  4843, 15000, 14539, | , -3.4, 2209.5, 129.701, |, 1.9
11624.9, 139.9, | , 29.9, 11.3, 552.0, | ,  5000,  4840, 15000, 14617, | , -3.4, 2254.0, 132.825, |, 12.9
11625.9, 139.9, | , 29.9, 9.7, 550.6, | ,  5000,  4852, 15000, 14626, | , -3.4, 2274.2, 134.156, |, 11.7
11626.9, 140.0, | , 29.9, 11.4, 552.0, | ,  5000,  4843, 15000, 14598, | , -3.4, 2215.5, 130.447, |, 13.0
11627.9, 141.1, | , 29.9, 0.1, 543.7, | ,  5000,  4843, 15000, 14600, | , -3.4, 2268.2, 133.559, |, 3.3
11629.0, 140.5, | , 29.9, 1.9, 544.9, | ,  5000,  4841, 15000, 14553, | , -3.4, 2297.3, 134.933, |, 4.3
11630.0, 139.7, | , 29.9, 11.2, 552.1, | ,  5000,  4849, 15000, 14598, | , -3.4, 2271.2, 133.762, |, 12.3
11631.0, 140.3, | , 29.9, 10.3, 551.3, | ,  5000,  4843, 15000, 14641, | , -3.4, 2290.4, 135.150, |, 11.5
11632.0, 139.7, | , 29.9, 10.7, 551.9, | ,  5000,  4847, 15000, 14602, | , -3.4, 2269.5, 133.671, |, 12.3
11633.0, 140.4, | , 29.9, 2.3, 545.4, | ,  5000,  4835, 15000, 14606, | , -3.4, 2266.5, 133.447, |, 4.9
11634.0, 140.8, | , 29.9, 0.0, 543.3, | ,  5000,  4839, 15000, 14581, | , -3.4, 2266.5, 133.302, |, 3.2
11635.0, 141.1, | , 29.9, 0.6, 542.1, | ,  5000,  4838, 15000, 14572, | , -3.4, 2266.9, 133.259, |, 3.0
11636.0, 139.9, | , 29.9, 9.6, 551.0, | ,  5000,  4849, 15000, 14644, | , -3.4, 2269.5, 133.979, |, 11.0
11637.0, 139.5, | , 29.9, 11.5, 552.3, | ,  5000,  4840, 15000, 14603, | , -3.4, 2299.0, 135.373, |, 12.9
11638.0, 139.8, | , 29.9, 11.2, 552.9, | ,  5000,  4840, 15000, 14614, | , -3.4, 2272.5, 133.886, |, 13.2
11639.1, 140.9, | , 29.9, 2.7, 545.2, | ,  5000,  4844, 15000, 14579, | , -3.4, 2277.2, 133.952, |, 5.0
11640.1, 140.7, | , 29.9, 0.6, 543.2, | ,  5000,  4843, 15000, 14638, | , -3.4, 2273.3, 134.120, |, 2.7
11641.1, 139.8, | , 29.9, 9.3, 550.1, | ,  5000,  4839, 15000, 14583, | , -3.4, 2275.9, 133.862, |, 11.1
11642.1, 140.1, | , 29.9, 11.4, 552.5, | ,  5000,  4846, 15000, 14685, | , -3.4, 2275.9, 134.623, |, 12.8
11643.1, 139.5, | , 29.9, 10.9, 551.5, | ,  5000,  4841, 15000, 14529, | , -3.4, 2277.2, 133.584, |, 12.4
11644.1, 139.6, | , 29.9, 10.7, 551.8, | ,  5000,  4846, 15000, 14643, | , -3.4, 2270.3, 134.005, |, 12.6
11645.1, 140.8, | , 29.9, -0.8, 543.3, | ,  5000,  4841, 15000, 14623, | , -3.4, 2268.6, 133.728, |, 2.2
11646.1, 141.0, | , 29.9, 1.7, 544.3, | ,  5000,  4841, 15000, 14624, | , -3.4, 2269.5, 133.784, |, 4.0
11647.1, 139.6, | , 29.9, 10.9, 551.4, | ,  5000,  4845, 15000, 14538, | , -3.4, 2270.7, 133.299, |, 12.7
11648.1, 139.6, | , 29.9, 10.7, 552.5, | ,  5000,  4840, 15000, 14631, | , -3.4, 2285.7, 134.784, |, 13.0
11649.2, 140.0, | , 29.9, 11.1, 551.8, | ,  5000,  4844, 15000, 14637, | , -3.4, 2279.3, 134.476, |, 12.8
11650.2, 140.6, | , 29.9, 2.0, 544.2, | ,  5000,  4837, 15000, 14594, | , -3.4, 2280.6, 134.207, |, 4.3
11651.2, 141.0, | , 29.9, -1.5, 541.1, | ,  5000,  4839, 15000, 14605, | , -3.4, 2266.0, 133.439, |, 1.4
11652.2, 141.2, | , 29.9, -0.1, 543.5, | ,  5000,  4843, 15000, 14568, | , -3.4, 2263.9, 133.085, |, 3.5
11653.2, 139.7, | , 29.9, 11.2, 551.9, | ,  5000,  4846, 15000, 14666, | , -3.4, 2278.0, 134.615, |, 12.4
11654.2, 139.6, | , 29.9, 10.9, 551.1, | ,  5000,  4843, 15000, 14555, | , -3.4, 2298.6, 135.030, |, 11.9
11655.2, 139.6, | , 29.9, 11.5, 551.8, | ,  5000,  4839, 15000, 14627, | , -3.4, 2271.6, 133.914, |, 13.1
11656.2, 141.8, | , 29.9, -5.8, 538.3, | ,  5000,  4842, 15000, 14540, | , -3.4, 2282.3, 133.966, |, -2.3
11657.2, 140.6, | , 29.9, 0.2, 542.7, | ,  5000,  4844, 15000, 14630, | , -3.4, 2269.0, 133.822, |, 2.5
11658.3, 139.6, | , 29.9, 11.4, 551.7, | ,  5000,  4849, 15000, 14574, | , -3.4, 2293.4, 134.902, |, 12.9
11751.2, 139.6, | , 29.9, 11.2, 552.0, | ,  5000,  4841, 15000, 14564, | , -3.4, 2190.2, 128.731, |, 12.9
11752.2, 139.7, | , 29.9, 10.2, 551.3, | ,  5000,  4842, 15000, 14620, | , -3.4, 2173.1, 128.097, |, 12.2
11753.2, 141.2, | , 29.9, 0.7, 543.0, | ,  5000,  4849, 15000, 14664, | , -3.4, 2218.5, 131.107, |, 3.1
11754.2, 141.2, | , 29.9, 0.8, 543.1, | ,  5000,  4839, 15000, 14567, | , -3.4, 2150.8, 126.418, |, 2.4
11755.2, 139.6, | , 29.9, 10.9, 551.5, | ,  5000,  4846, 15000, 14647, | , -3.4, 2179.1, 128.653, |, 12.4
11756.2, 139.9, | , 29.9, 11.4, 551.6, | ,  5000,  4839, 15000, 14595, | , -3.4, 2249.7, 132.414, |, 12.5
11757.2, 140.2, | , 29.9, 10.0, 550.8, | ,  5000,  4845, 15000, 14634, | , -3.4, 2275.0, 134.208, |, 11.9
11758.2, 140.6, | , 29.9, 1.6, 544.4, | ,  5000,  4837, 15000, 14553, | , -3.4, 2214.6, 130.052, |, 4.4
11759.2, 140.9, | , 29.9, 0.1, 541.9, | ,  5000,  4841, 15000, 14607, | , -3.4, 2207.8, 130.044, |, 2.2
11760.2, 140.1, | , 29.9, 11.6, 551.8, | ,  5000,  4849, 15000, 14613, | , -3.4, 2222.3, 130.991, |, 12.9
11761.3, 140.0, | , 29.9, 11.6, 551.9, | ,  5000,  4839, 15000, 14561, | , -3.4, 2212.5, 130.002, |, 13.2
11762.3, 139.9, | , 29.9, 9.3, 550.0, | ,  5000,  4846, 15000, 14660, | , -3.4, 2215.5, 130.884, |, 11.4
11763.3, 139.6, | , 29.9, 11.2, 551.7, | ,  5000,  4843, 15000, 14533, | , -3.4, 2277.6, 133.650, |, 12.2
11764.3, 141.7, | , 29.9, -5.2, 538.4, | ,  5000,  4844, 15000, 14636, | , -3.4, 2232.6, 131.721, |, -2.7
11765.3, 140.6, | , 29.9, 2.5, 544.3, | ,  5000,  4845, 15000, 14594, | , -3.4, 2251.5, 132.551, |, 5.2
11766.3, 139.8, | , 29.9, 10.9, 551.0, | ,  5000,  4854, 15000, 14629, | , -3.4, 2245.9, 132.522, |, 12.3
11767.3, 139.7, | , 29.9, 9.7, 550.5, | ,  5000,  4842, 15000, 14572, | , -3.4, 2209.5, 129.919, |, 11.1
11768.3, 139.9, | , 29.9, 11.8, 551.8, | ,  5000,  4841, 15000, 14589, | , -3.4, 2263.9, 133.220, |, 13.1
11769.3, 139.6, | , 29.9, 11.2, 551.7, | ,  5000,  4847, 15000, 14661, | , -3.4, 2261.7, 133.624, |, 12.7
11770.3, 140.8, | , 29.9, -0.1, 543.1, | ,  5000,  4841, 15000, 14558, | , -3.4, 2305.4, 135.441, |, 2.8
11771.3, 140.9, | , 29.9, -0.3, 542.9, | ,  5000,  4842, 15000, 14643, | , -3.4, 2227.5, 131.456, |, 2.9
11772.4, 140.1, | , 29.9, 10.2, 551.2, | ,  5000,  4844, 15000, 14583, | , -3.4, 2255.3, 132.697, |, 12.2
11773.4, 139.6, | , 29.9, 11.3, 551.9, | ,  5000,  4845, 15000, 14560, | , -3.4, 2252.7, 132.391, |, 12.9
11774.4, 139.6, | , 29.9, 11.0, 552.0, | ,  5000,  4844, 15000, 14661, | , -3.4, 2287.4, 135.119, |, 12.6
11775.4, 140.7, | , 29.9, 2.9, 545.0, | ,  5000,  4848, 15000, 14618, | , -3.4, 2303.7, 135.808, |, 5.4
11776.4, 141.0, | , 29.9, 2.6, 544.1, | ,  5000,  4841, 15000, 14557, | , -3.4, 2190.2, 128.680, |, 4.7
11777.4, 139.7, | , 29.9, 9.8, 550.5, | ,  5000,  4841, 15000, 14632, | , -3.4, 2233.9, 131.753, |, 11.2
11778.4, 140.0, | , 29.9, 11.5, 552.0, | ,  5000,  4845, 15000, 14632, | , -3.4, 2324.7, 137.125, |, 12.6
11779.4, 139.9, | , 29.9, 11.6, 552.3, | ,  5000,  4844, 15000, 14552, | , -3.4, 2271.6, 133.435, |, 12.8
11780.4, 139.6, | , 30.0, 11.4, 551.4, | ,  5000,  4840, 15000, 14605, | , -3.4, 2295.6, 135.188, |, 12.5
11781.4, 140.9, | , 29.9, -0.5, 543.1, | ,  5000,  4846, 15000, 14689, | , -3.4, 2238.6, 132.450, |, 2.8
11782.5, 141.1, | , 29.9, 2.0, 542.0, | ,  5000,  4847, 15000, 14571, | , -3.4, 2285.7, 134.415, |, 3.3
11783.5, 140.0, | , 29.9, 11.3, 551.8, | ,  5000,  4846, 15000, 14596, | , -3.4, 2267.3, 133.505, |, 13.1
11784.5, 139.8, | , 29.9, 9.4, 550.4, | ,  5000,  4847, 15000, 14670, | , -3.4, 2254.9, 133.284, |, 11.6
11785.5, 139.6, | , 29.9, 11.6, 552.5, | ,  5000,  4845, 15000, 14550, | , -3.4, 2246.7, 131.979, |, 12.8
11786.5, 140.9, | , 29.9, 3.1, 544.9, | ,  5000,  4840, 15000, 14558, | , -3.4, 2248.0, 132.074, |, 5.2
11787.5, 141.2, | , 29.9, 0.7, 542.5, | ,  5000,  4844, 15000, 14648, | , -3.4, 2263.9, 133.646, |, 3.2
11788.5, 140.5, | , 29.9, 0.6, 542.5, | ,  5000,  4836, 15000, 14575, | , -3.4, 2286.6, 134.426, |, 3.9
11789.5, 139.9, | , 30.0, 12.1, 552.2, | ,  5000,  4846, 15000, 14637, | , -3.4, 2256.2, 133.129, |, 13.3
11790.5, 139.9, | , 30.0, 12.1, 552.4, | ,  5000,  4850, 15000, 14627, | , -3.4, 2275.0, 134.196, |, 13.4
11791.5, 139.6, | , 30.0, 11.7, 552.1, | ,  5000,  4846, 15000, 14613, | , -3.4, 2291.3, 135.035, |, 13.0
11792.6, 140.6, | , 29.9, 0.9, 543.8, | ,  5000,  4842, 15000, 14623, | , -3.4, 2227.0, 131.288, |, 3.7
11793.6, 141.0, | , 29.9, 2.8, 545.1, | ,  5000,  4842, 15000, 14595, | , -3.4, 2261.7, 133.140, |, 5.4
11794.6, 139.6, | , 30.0, 10.8, 551.6, | ,  5000,  4850, 15000, 14676, | , -3.4, 2277.6, 134.681, |, 12.6
11795.6, 139.7, | , 30.0, 10.6, 551.5, | ,  5000,  4850, 15000, 14572, | , -3.4, 2240.7, 131.805, |, 12.5
11796.6, 140.0, | , 30.0, 11.1, 551.6, | ,  5000,  4844, 15000, 14602, | , -3.4, 2248.5, 132.420, |, 12.9
11797.6, 140.2, | , 30.0, 9.7, 550.4, | ,  5000,  4848, 15000, 14617, | , -3.4, 2261.7, 133.337, |, 11.4
11798.6, 140.7, | , 30.0, 0.5, 543.1, | ,  5000,  4835, 15000, 14569, | , -3.4, 2273.3, 133.597, |, 3.0
11799.6, 140.9, | , 30.0, -0.8, 545.2, | ,  5000,  4841, 15000, 14664, | , -3.4, 2328.6, 137.545, |, 4.7
11800.6, 140.1, | , 30.0, 11.5, 551.9, | ,  5000,  4846, 15000, 14552, | , -3.4, 2214.2, 130.083, |, 12.6
11801.6, 140.1, | , 30.0, 11.4, 551.9, | ,  5000,  4848, 15000, 14648, | , -3.4, 2287.4, 135.058, |, 12.5
11802.7, 139.8, | , 30.0, 10.3, 550.6, | ,  5000,  4846, 15000, 14647, | , -3.4, 2220.2, 131.081, |, 12.0
11803.7, 141.0, | , 30.0, 2.9, 544.7, | ,  5000,  4843, 15000, 14605, | , -3.4, 2235.6, 131.680, |, 5.2
11804.7, 141.1, | , 30.0, 2.4, 544.1, | ,  5000,  4839, 15000, 14599, | , -3.4, 2279.7, 134.205, |, 3.2
11805.7, 140.9, | , 30.0, 1.0, 542.5, | ,  5000,  4846, 15000, 14631, | , -3.4, 2250.2, 132.731, |, -3.1
11806.7, 139.5, | , 30.0, 11.5, 551.8, | ,  5000,  4841, 15000, 14563, | , -3.4, 2198.3, 129.198, |, 13.1
11807.7, 140.1, | , 30.0, 10.7, 550.8, | ,  5000,  4844, 15000, 14615, | , -3.4, 2281.9, 134.474, |, 12.2
11808.7, 139.9, | , 30.0, 11.8, 551.7, | ,  5000,  4841, 15000, 14563, | , -3.4, 2253.2, 132.414, |, 13.3
11809.7, 140.6, | , 30.0, 2.1, 544.2, | ,  5000,  4840, 15000, 14623, | , -3.4, 2259.2, 133.167, |, 4.5
11810.7, 140.6, | , 30.0, 2.6, 544.5, | ,  5000,  4842, 15000, 14590, | , -3.4, 2230.0, 131.243, |, 5.1
11811.8, 140.2, | , 30.0, 10.9, 551.5, | ,  5000,  4843, 15000, 14592, | , -3.4, 2211.6, 130.183, |, 12.6
11812.8, 139.7, | , 30.0, 9.0, 550.2, | ,  5000,  4848, 15000, 14647, | , -3.4, 2247.2, 132.680, |, 11.4
11813.8, 139.7, | , 30.0, 11.2, 552.2, | ,  5000,  4846, 15000, 14568, | , -3.4, 2254.0, 132.529, |, 12.1
11814.8, 140.1, | , 30.0, 11.0, 551.5, | ,  5000,  4840, 15000, 14595, | , -3.4, 2268.2, 133.507, |, 11.8
11815.8, 140.9, | , 30.0, -0.8, 542.3, | ,  5000,  4847, 15000, 14692, | , -3.4, 2272.0, 134.442, |, 2.8
11816.8, 140.8, | , 30.0, 0.2, 542.5, | ,  5000,  4839, 15000, 14553, | , -3.4, 2252.3, 132.286, |, 2.2
11817.8, 140.1, | , 30.0, 10.5, 551.1, | ,  5000,  4842, 15000, 14609, | , -3.4, 2277.6, 134.173, |, 11.8
11818.8, 140.1, | , 30.0, 11.8, 552.0, | ,  5000,  4849, 15000, 14668, | , -3.4, 2272.9, 134.342, |, 12.8
11819.8, 139.7, | , 30.0, 9.7, 550.5, | ,  5000,  4844, 15000, 14528, | , -3.4, 2194.0, 128.733, |, 11.9
11820.8, 140.5, | , 30.0, 2.1, 544.6, | ,  5000,  4842, 15000, 14609, | , -3.4, 2257.9, 133.015, |, 4.8
11821.9, 141.1, | , 30.0, 0.9, 543.9, | ,  5000,  4841, 15000, 14582, | , -3.4, 2216.3, 130.380, |, 3.2
11822.9, 139.7, | , 30.0, 10.3, 550.9, | ,  5000,  4838, 15000, 14602, | , -3.4, 2246.3, 132.259, |, 11.7
11823.9, 139.5, | , 30.0, 11.5, 551.8, | ,  5000,  4847, 15000, 14652, | , -3.4, 2245.5, 132.607, |, 13.1
11824.9, 140.0, | , 30.0, 11.9, 552.7, | ,  5000,  4845, 15000, 14546, | , -3.4, 2253.6, 132.347, |, 13.2
11825.9, 139.5, | , 30.0, 11.4, 552.0, | ,  5000,  4841, 15000, 14599, | , -3.4, 2176.5, 128.156, |, 13.0
11826.9, 141.2, | , 30.0, -3.4, 538.7, | ,  5000,  4843, 15000, 14633, | , -3.4, 2259.6, 133.284, |, -2.6
11827.9, 140.6, | , 30.0, 1.8, 544.5, | ,  5000,  4842, 15000, 14561, | , -3.4, 2236.0, 131.402, |, 4.6
11828.9, 140.0, | , 30.0, 11.2, 551.5, | ,  5000,  4845, 15000, 14632, | , -3.4, 2261.3, 133.395, |, 12.8
11829.9, 140.2, | , 30.0, 10.3, 550.7, | ,  5000,  4846, 15000, 14581, | , -3.4, 2265.2, 133.272, |, 12.3
11830.9, 139.6, | , 30.0, 11.2, 551.7, | ,  5000,  4847, 15000, 14639, | , -3.4, 2201.3, 129.915, |, 12.4
11831.9, 139.6, | , 30.0, 11.3, 551.9, | ,  5000,  4845, 15000, 14586, | , -3.4, 2236.5, 131.617, |, 12.1
11833.0, 141.2, | , 30.0, -0.8, 542.0, | ,  5000,  4832, 15000, 14535, | , -3.4, 2254.5, 132.234, |, 2.4
11834.0, 141.3, | , 30.0, 0.4, 542.7, | ,  5000,  4846, 15000, 14665, | , -3.4, 2301.6, 136.001, |, 2.9
11835.0, 139.6, | , 30.0, 11.4, 551.6, | ,  5000,  4845, 15000, 14557, | , -3.4, 2190.2, 128.709, |, 12.3
11836.0, 140.0, | , 30.0, 11.4, 551.7, | ,  5000,  4847, 15000, 14626, | , -3.4, 2229.2, 131.472, |, 13.2
11837.0, 140.0, | , 30.0, 11.6, 552.5, | ,  5000,  4850, 15000, 14707, | , -3.4, 2196.2, 130.090, |, 12.8
11838.0, 140.7, | , 30.0, 0.8, 543.5, | ,  5000,  4838, 15000, 14520, | , -3.4, 2246.7, 131.721, |, 3.8
11839.0, 140.8, | , 30.0, 1.1, 543.8, | ,  5000,  4842, 15000, 14632, | , -3.4, 2289.2, 135.007, |, 4.2
11840.0, 140.0, | , 30.0, 11.8, 552.0, | ,  5000,  4847, 15000, 14635, | , -3.4, 2267.7, 133.804, |, 12.7
11841.0, 139.7, | , 30.0, 11.3, 551.1, | ,  5000,  4845, 15000, 14628, | , -3.4, 2192.8, 129.322, |, 12.2
11842.0, 139.6, | , 30.0, 10.9, 551.4, | ,  5000,  4849, 15000, 14661, | , -3.4, 2197.9, 129.877, |, 12.5
11843.1, 139.7, | , 30.0, 9.5, 551.4, | ,  5000,  4845, 15000, 14588, | , -3.4, 2240.7, 131.878, |, 11.9
11844.1, 141.1, | , 30.0, 0.6, 543.7, | ,  5000,  4845, 15000, 14625, | , -3.4, 2229.6, 131.477, |, 3.5
11845.1, 140.8, | , 30.0, 0.3, 545.2, | ,  5000,  4843, 15000, 14574, | , -3.4, 2261.3, 132.980, |, 5.4
11846.1, 139.5, | , 30.0, 11.6, 552.0, | ,  5000,  4843, 15000, 14593, | , -3.4, 2215.9, 130.440, |, 13.0
11847.1, 139.6, | , 30.0, 11.5, 551.7, | ,  5000,  4844, 15000, 14629, | , -3.4, 2253.2, 132.886, |, 12.9
11848.1, 140.1, | , 30.0, 10.5, 551.2, | ,  5000,  4841, 15000, 14598, | , -3.4, 2215.0, 130.414, |, 12.3
11849.1, 140.7, | , 30.0, 2.5, 544.3, | ,  5000,  4847, 15000, 14658, | , -3.4, 2260.9, 133.554, |, 4.8
11850.1, 141.2, | , 30.0, 0.7, 543.3, | ,  5000,  4842, 15000, 14627, | , -3.4, 2146.9, 126.605, |, 3.4
11851.1, 140.9, | , 30.0, 2.7, 542.7, | ,  5000,  4842, 15000, 14622, | , -3.4, 2227.5, 131.312, |, 5.3
11852.1, 139.6, | , 30.0, 11.6, 551.9, | ,  5000,  4846, 15000, 14564, | , -3.4, 2238.6, 131.602, |, 13.0
11853.2, 139.8, | , 30.0, 10.3, 550.3, | ,  5000,  4836, 15000, 14609, | , -3.4, 2231.3, 131.406, |, 11.9
11854.2, 139.5, | , 30.0, 11.2, 551.8, | ,  5000,  4844, 15000, 14620, | , -3.4, 2224.9, 131.154, |, 13.1
11855.2, 140.9, | , 30.0, 2.9, 544.8, | ,  5000,  4842, 15000, 14659, | , -3.4, 2249.7, 132.871, |, 4.9
11856.2, 140.7, | , 30.0, 2.8, 544.3, | ,  5000,  4840, 15000, 14534, | , -3.4, 2229.6, 130.826, |, 5.0
11857.2, 139.5, | , 30.0, 11.3, 552.0, | ,  5000,  4840, 15000, 14644, | , -3.4, 2170.1, 128.064, |, 12.8
11858.2, 139.9, | , 30.0, 10.6, 551.0, | ,  5000,  4834, 15000, 14530, | , -3.4, 2294.7, 134.570, |, 12.1
11859.2, 139.6, | , 30.0, 11.5, 551.7, | ,  5000,  4847, 15000, 14607, | , -3.4, 2278.5, 134.240, |, 13.1
11860.2, 139.7, | , 30.0, 10.5, 550.7, | ,  5000,  4850, 15000, 14644, | , -3.4, 2270.3, 134.039, |, 12.0
11861.2, 141.2, | , 30.0, 0.8, 544.0, | ,  5000,  4844, 15000, 14593, | , -3.4, 2181.6, 128.431, |, 4.0
11862.3, 140.8, | , 30.0, 0.1, 543.9, | ,  5000,  4846, 15000, 14622, | , -3.4, 2200.5, 129.748, |, 5.1
11863.3, 139.8, | , 30.0, 9.9, 550.6, | ,  5000,  4845, 15000, 14587, | , -3.4, 2177.8, 128.174, |, 11.6
11864.3, 139.5, | , 30.0, 11.6, 552.3, | ,  5000,  4841, 15000, 14611, | , -3.4, 2235.6, 131.708, |, 13.5
11865.3, 140.1, | , 30.0, 10.8, 551.4, | ,  5000,  4845, 15000, 14609, | , -3.4, 2272.0, 133.868, |, 12.4
11866.3, 140.6, | , 30.0, 2.2, 543.8, | ,  5000,  4840, 15000, 14615, | , -3.4, 2271.6, 133.846, |, 4.8
11867.3, 140.6, | , 30.0, 0.7, 543.2, | ,  5000,  4841, 15000, 14634, | , -3.4, 2197.9, 129.646, |, 3.1
11868.3, 140.9, | , 30.0, -0.8, 542.1, | ,  5000,  4840, 15000, 14623, | , -3.4, 2236.0, 131.807, |, 1.8
11869.3, 139.5, | , 30.0, 11.8, 551.8, | ,  5000,  4845, 15000, 14606, | , -3.4, 2221.5, 130.870, |, 12.9
11870.3, 139.6, | , 30.0, 11.6, 551.9, | ,  5000,  4847, 15000, 14602, | , -3.4, 2281.0, 134.355, |, 13.1
11871.3, 139.8, | , 30.0, 12.0, 551.6, | ,  5000,  4843, 15000, 14588, | , -3.4, 2180.8, 128.343, |, 13.5
11872.4, 140.8, | , 30.0, 3.0, 539.1, | ,  5000,  4840, 15000, 14560, | , -3.4, 2242.0, 131.730, |, 5.3
11873.4, 141.0, | , 30.0, -3.0, 541.8, | ,  5000,  4846, 15000, 14611, | , -3.4, 2245.9, 132.344, |, 1.9
11874.4, 139.7, | , 30.0, 11.5, 551.8, | ,  5000,  4842, 15000, 14597, | , -3.4, 2270.7, 133.679, |, 13.0
11875.4, 139.9, | , 30.0, 12.1, 552.0, | ,  5000,  4847, 15000, 14647, | , -3.4, 2161.5, 127.627, |, 13.5
11876.4, 139.9, | , 30.0, 11.9, 552.6, | ,  5000,  4841, 15000, 14530, | , -3.4, 2225.3, 130.560, |, 13.4
11877.4, 139.7, | , 30.0, 11.4, 551.5, | ,  5000,  4844, 15000, 14659, | , -3.4, 2209.5, 130.515, |, 12.7
11878.4, 141.4, | , 30.0, -0.6, 542.3, | ,  5000,  4850, 15000, 14613, | , -3.4, 2244.6, 132.305, |, 1.9
11879.4, 141.2, | , 30.0, -1.7, 543.0, | ,  5000,  4837, 15000, 14560, | , -3.4, 2259.2, 132.716, |, 2.5
11880.4, 139.7, | , 30.0, 11.2, 551.3, | ,  5000,  4847, 15000, 14643, | , -3.4, 2207.8, 130.322, |, 12.2
11881.4, 139.7, | , 30.0, 11.1, 551.7, | ,  5000,  4848, 15000, 14525, | , -3.4, 2222.8, 130.422, |, 12.3
11882.5, 140.0, | , 30.0, 11.7, 552.3, | ,  5000,  4846, 15000, 14676, | , -3.4, 2188.5, 129.402, |, 12.8
11883.5, 141.1, | , 30.0, 1.7, 544.0, | ,  5000,  4841, 15000, 14594, | , -3.4, 2211.2, 130.154, |, 4.0
11884.5, 140.9, | , 30.0, -0.5, 542.2, | ,  5000,  4833, 15000, 14540, | , -3.4, 2248.5, 131.928, |, 3.0
11885.5, 139.6, | , 30.0, 10.9, 551.9, | ,  5000,  4839, 15000, 14683, | , -3.4, 2225.8, 131.596, |, 12.7
11886.5, 140.0, | , 30.0, 11.3, 551.3, | ,  5000,  4845, 15000, 14521, | , -3.4, 2254.9, 132.250, |, 12.6
11887.5, 139.5, | , 30.0, 10.9, 551.4, | ,  5000,  4839, 15000, 14587, | , -3.4, 2210.3, 130.048, |, 12.8
11888.5, 140.0, | , 30.0, 9.9, 550.2, | ,  5000,  4849, 15000, 14712, | , -3.4, 2234.8, 132.395, |, 11.4
11889.5, 141.5, | , 30.0, -3.4, 537.9, | ,  5000,  4837, 15000, 14542, | , -3.4, 2184.6, 128.221, |, -2.0
11890.5, 140.8, | , 30.0, 1.6, 544.0, | ,  5000,  4839, 15000, 14576, | , -3.4, 2181.6, 128.290, |, 5.8
11891.5, 139.7, | , 30.0, 10.8, 551.7, | ,  5000,  4851, 15000, 14609, | , -3.4, 2233.0, 131.610, |, 12.8
11892.6, 139.6, | , 30.0, 10.9, 551.6, | ,  5000,  4843, 15000, 14542, | , -3.4, 2270.3, 133.288, |, 12.7
11893.6, 140.1, | , 30.0, 10.4, 550.7, | ,  5000,  4845, 15000, 14705, | , -3.4, 2213.8, 131.081, |, 11.7
11894.6, 139.7, | , 30.0, 10.7, 551.5, | ,  5000,  4846, 15000, 14553, | , -3.4, 2145.2, 126.044, |, 12.8
11895.6, 140.7, | , 30.0, -0.4, 542.1, | ,  5000,  4838, 15000, 14628, | , -3.4, 2204.3, 129.961, |, 2.5
11896.6, 140.9, | , 30.0, -0.4, 542.0, | ,  5000,  4848, 15000, 14656, | , -3.4, 2254.9, 133.198, |, 2.3
11897.6, 139.9, | , 30.0, 11.8, 552.1, | ,  5000,  4840, 15000, 14560, | , -3.4, 2225.3, 130.754, |, 12.9
11898.6, 139.8, | , 30.0, 9.9, 550.2, | ,  5000,  4839, 15000, 14598, | , -3.4, 2185.5, 128.657, |, 11.4
11899.6, 139.6, | , 30.0, 11.0, 551.1, | ,  5000,  4845, 15000, 14576, | , -3.4, 2239.9, 131.752, |, 12.8
11900.6, 141.0, | , 30.0, 2.4, 544.2, | ,  5000,  4842, 15000, 14635, | , -3.4, 2162.8, 127.587, |, 4.6
11901.6, 141.1, | , 30.0, 1.5, 542.8, | ,  5000,  4844, 15000, 14570, | , -3.4, 2238.6, 131.623, |, 2.6
11902.7, 139.7, | , 30.0, 11.3, 551.5, | ,  5000,  4845, 15000, 14592, | , -3.4, 2200.5, 129.539, |, 12.6
11903.7, 139.7, | , 30.0, 10.0, 550.4, | ,  5000,  4839, 15000, 14589, | , -3.4, 2245.0, 132.094, |, 11.6
11904.7, 140.0, | , 30.0, 11.8, 552.1, | ,  5000,  4844, 15000, 14633, | , -3.4, 2253.6, 132.936, |, 12.9
11905.7, 140.0, | , 30.0, 11.7, 552.1, | ,  5000,  4841, 15000, 14603, | , -3.4, 2246.7, 132.307, |, 13.0
11906.7, 140.8, | , 30.0, -0.2, 542.3, | ,  5000,  4841, 15000, 14633, | , -3.4, 2199.6, 129.739, |, 2.0
11907.7, 140.9, | , 30.0, 2.9, 544.9, | ,  5000,  4844, 15000, 14591, | , -3.4, 2212.0, 130.211, |, 4.4
11908.7, 140.2, | , 30.0, 10.4, 550.6, | ,  5000,  4848, 15000, 14643, | , -3.4, 2217.6, 130.914, |, 11.8
11909.7, 139.5, | , 30.0, 11.4, 551.6, | ,  5000,  4845, 15000, 14587, | , -3.4, 2187.6, 128.753, |, 13.0
11910.7, 139.5, | , 30.0, 11.7, 551.7, | ,  5000,  4840, 15000, 14583, | , -3.4, 2233.0, 131.356, |, 13.1
11911.7, 140.9, | , 30.0, 3.0, 544.8, | ,  5000,  4842, 15000, 14563, | , -3.4, 2259.6, 132.797, |, 5.3
11912.7, 140.5, | , 30.0, 3.3, 544.8, | ,  5000,  4846, 15000, 14632, | , -3.4, 2288.7, 135.015, |, 5.8
11913.8, 140.9, | , 30.0, -1.0, 541.9, | ,  5000,  4841, 15000, 14613, | , -3.4, 2200.9, 129.681, |, 2.3
11914.8, 139.6, | , 30.0, 11.6, 552.2, | ,  5000,  4845, 15000, 14618, | , -3.4, 2206.9, 130.093, |, 13.0
11915.8, 139.8, | , 30.0, 12.0, 551.9, | ,  5000,  4841, 15000, 14585, | , -3.4, 2194.5, 129.115, |, 13.4
11916.8, 139.8, | , 30.0, 11.5, 551.8, | ,  5000,  4848, 15000, 14709, | , -3.4, 2245.0, 132.972, |, 12.9
11917.8, 140.5, | , 30.0, 2.3, 544.5, | ,  5000,  4840, 15000, 14572, | , -3.4, 2133.2, 125.430, |, 5.0
11918.8, 140.9, | , 30.0, -0.1, 541.9, | ,  5000,  4837, 15000, 14648, | , -3.4, 2236.9, 132.007, |, 2.5
11919.8, 139.9, | , 30.0, 11.9, 551.6, | ,  5000,  4845, 15000, 14605, | , -3.4, 2246.3, 132.330, |, 13.2
11920.8, 139.5, | , 30.0, 11.6, 551.1, | ,  5000,  4842, 15000, 14572, | , -3.4, 2261.3, 132.953, |, 13.0
11921.8, 139.6, | , 30.0, 11.7, 551.6, | ,  5000,  4844, 15000, 14626, | , -3.4, 2285.7, 134.775, |, 13.1
11922.8, 140.0, | , 30.0, 12.1, 551.9, | ,  5000,  4849, 15000, 14638, | , -3.4, 2224.9, 131.312, |, 13.3
11923.9, 141.0, | , 30.0, -0.2, 542.0, | ,  5000,  4843, 15000, 14595, | , -3.4, 2144.8, 126.278, |, 2.6
11924.9, 140.8, | , 30.0, 1.4, 543.8, | ,  5000,  4844, 15000, 14683, | , -3.4, 2168.8, 128.271, |, 2.3
11925.9, 140.0, | , 30.0, 10.5, 550.4, | ,  5000,  4838, 15000, 14532, | , -3.4, 2232.2, 130.949, |, 11.7
11926.9, 140.0, | , 30.0, 11.4, 551.2, | ,  5000,  4845, 15000, 14637, | , -3.4, 2280.2, 134.531, |, 13.3
11927.9, 139.7, | , 30.0, 10.8, 550.9, | ,  5000,  4849, 15000, 14621, | , -3.4, 2230.0, 131.503, |, 12.2
11928.9, 140.8, | , 30.0, 0.7, 542.7, | ,  5000,  4841, 15000, 14626, | , -3.4, 2222.8, 131.055, |, 3.8
11929.9, 141.1, | , 30.0, 0.2, 542.7, | ,  5000,  4843, 15000, 14640, | , -3.4, 2207.3, 130.251, |, 2.8
11930.9, 141.1, | , 30.0, 0.9, 542.2, | ,  5000,  4843, 15000, 14548, | , -3.4, 2218.5, 130.286, |, 2.1
11931.9, 139.6, | , 30.0, 11.4, 551.1, | ,  5000,  4844, 15000, 14562, | , -3.4, 2219.8, 130.466, |, 12.5
11933.0, 140.0, | , 30.0, 11.8, 551.7, | ,  5000,  4845, 15000, 14628, | , -3.4, 2288.3, 134.951, |, 12.6
11934.0, 139.8, | , 30.0, 9.9, 550.4, | ,  5000,  4841, 15000, 14565, | , -3.4, 2212.9, 130.068, |, 11.4
11935.0, 140.6, | , 30.0, 2.0, 543.8, | ,  5000,  4843, 15000, 14650, | , -3.4, 2184.2, 128.957, |, 4.6
11936.0, 141.1, | , 30.0, 2.7, 544.3, | ,  5000,  4846, 15000, 14618, | , -3.4, 2221.9, 130.986, |, 5.2
11937.0, 139.9, | , 30.0, 11.4, 551.1, | ,  5000,  4844, 15000, 14562, | , -3.4, 2199.6, 129.287, |, 13.2
